Repository: Tejasvini595/superconductor_deepset

# Superconductor Critical Temperature Prediction using DeepSet Neural Networks

## Overview

This repository contains the official implementation of **"From Individual Elements to Macroscopic Materials: In Search of New Superconductors via Machine Learning"**.

The code implements a **DeepSet neural network** for predicting the critical temperature (Tc) of superconducting materials based solely on their chemical composition. By explicitly enforcing permutation invariance, the DeepSet architecture avoids artifacts associated with arbitrary element ordering and provides a physically meaningful framework for learning composition–property relationships in superconducting materials.

### Key Features

- **Composition-based prediction**: Predicts Tc from chemical formulas (e.g., `YBa2Cu3O7`)
- **DeepSet architecture**: Permutation-invariant neural network respecting set structure
- **Ensemble learning**: 50 independent models for robust predictions with uncertainty quantification
- **SHAP interpretability**: Identify the most important elemental features
- **MLflow tracking**: Comprehensive experiment tracking and model versioning
- **22 Elemental features**: Extracted from Mendeleev's periodic table

## Project Structure

```
superconductor-deepset/
├── config/
│   └── config.yaml              # Configuration for model, training, and paths
├── data/
│   ├── test_compositions.txt    # Hosono dataset compositions for testing
│   └── superconductors_kaggle_ready_v2.csv  # Training dataset (add your data here)
├── notebooks/
│   └── original_notebook.ipynb  # Original research notebook
├── src/
│   ├── data/
│   │   ├── __init__.py
│   │   ├── loader.py            # Data loading utilities
│   │   └── preprocessor.py      # Data preprocessing
│   ├── features/
│   │   ├── __init__.py
│   │   ├── composition_parser.py # Parse chemical formulas
│   │   ├── mendeleev_features.py # Extract elemental features
│   │   └── deepset_input.py      # Create DeepSet input tensors
│   ├── models/
│   │   ├── __init__.py
│   │   └── deepset.py           # DeepSet model architecture
│   ├── training/
│   │   ├── __init__.py
│   │   └── trainer.py           # Training loop and callbacks
│   ├── evaluation/
│   │   ├── __init__.py
│   │   ├── metrics.py           # Evaluation metrics
│   │   └── plotting.py          # Visualization functions
│   ├── prediction/
│   │   ├── __init__.py
│   │   └── ensemble.py          # Ensemble prediction
│   ├── analysis/
│   │   ├── __init__.py
│   │   └── shap_analysis.py     # SHAP interpretability
│   └── utils/
│       ├── __init__.py
│       ├── config_loader.py     # Load YAML configuration
│       └── logger.py            # Logging setup
├── scripts/
│   ├── train.py                 # Train 50 models
│   ├── predict.py               # Make predictions on new compositions
│   └── analyze_shap.py          # Run SHAP analysis
├── saved_models/                # Trained models (created during training)
├── results/                     # Evaluation results and figures
├── logs/                        # Training logs
├── requirements.txt             # Python dependencies
├── .gitignore
└── README.md
```

### 1. Clone the repository

```bash
git clone https://github.com/Tejasvini595/superconductor_deepset.git
cd superconductor_deepset
```

### 2. Create a virtual environment (recommended)

```bash
python -m venv venv
source venv/bin/activate  # On Windows: venv\Scripts\activate
```

## Usage

### 1. Training

Train 50 independent models with different random seeds:

```bash
python scripts/train.py --config config/config.yaml
```

**Arguments:**
- `--config`: Path to configuration file (default: `config/config.yaml`)
- `--num-runs`: Number of independent runs (default: 50)
- `--output-dir`: Directory to save models (default: `saved_models`)

**Output:**
- Trained models: `saved_models/deepset_model_run_*.h5`
- Scalers: `saved_models/scaler_run_*.pkl`
- Element features: `saved_models/element_features_dict.pkl`
- Metrics: `saved_models/all_runs_metrics.csv`

### 2. Prediction

Predict Tc for new compositions using ensemble:

```bash
python scripts/predict.py --config config/config.yaml --compositions "YBa2Cu3O7" "MgB2"
```

Or predict from a file:

```bash
python scripts/predict.py --config config/config.yaml --input data/test_compositions.txt --output results/predictions.csv
```

**Arguments:**
- `--config`: Path to configuration file
- `--compositions`: List of chemical formulas (space-separated)
- `--input`: Path to text file with compositions (one per line)
- `--output`: Output CSV file for results
- `--models-dir`: Directory with trained models (default: `saved_models`)

**Output:**
- Predictions with mean, std, and 95% confidence intervals
- CSV file: `Composition, Predicted_Tc_Mean, Predicted_Tc_Std, CI_95_Lower, CI_95_Upper`

## Results

File: data/superconductors_kaggle_ready_v2.csv (part 1 of 87)
comment,curiet,debyet,element,gapene,kaizero_value,moment_value,name,neelt,nhc2zero_value,oz,pcohere_value,phc2zero_value,ppenet_value,rh300,shape,t1_value,t2_value,t3_value,tcn_value,tcsus_value,tcwidth_value,critical_temp_K,upper_critical_field_0K_T,gamma_sommerfeld_mJmolK2,resistivity_normal_uOhmcm,resistivity_roomtemp_uOhmcm,penetration_depth_nm,coherence_length_nm,dhc2dt_TK,dtcdp_KGPa,density_gcm3,lower_critical_field_0K_T,thermopower_300K_uVK,energy_gap_meV,data_quality_flag
G-L = 1.07. GAPENE from SP-heat.,,418.0,C2Y1,3.64,,,YC2,,,,,,,,,,4.02,,,,,4.02,0.059,2.782,,,81.0,74.0,,,,,,,
,,,Nd1Fe0.5Ru0.5As1F0.11O0.89,,,,"Nd(O,F)FeAs",,,,,,,,shape_01,,14.5,,,,,14.5,,,,,,,,,,,0.0,,
OZ=3.99-3.              97,,,Nd1.85Th0.15Cu1O3.98,,,,"(Nd,Th)2CuO4",,,3.98,,,,,,,17.0,,,,,17.0,,,,,,,,-0.33,,,,,
Hc2(0) shows Hc2(4.2K),,,Nb70Mo10Si20,,,,"(Nb,Mo)0.8Si0.2",,,,,,,,,,,4.8,,,,4.8,1.16,,,,,,2.89,,,,,,
,,,Tl2Ba2Cu1O6+Z,,,,Tl2Ba2CuO6,,,,,,,,shape_03,,50.0,,,,,50.0,,,,,,,,,,,,,
minor phase (second phase) : CsFeCl3(BaNiO3-phase) about 10%,,,Tl0.59Cs0.26Fe1.9Se2,,,,"(Tl,Cs)xFeySe2",,,,,,,,shape_02,28.0,,32.6,,,,30.3,,,,,,,,,,,,,
,,,Y1Ba1Sr1Cu2.9Mo0.1O7.16,,,,"Y(BaSr)(Cu,Mo)3O7",,,7.16,,,,,shape_01,,86.0,,,,,86.0,,,,,,,,,,,,,
P-induced SC. data shows at P = 17.9 GPa. Space G = P4/mmm for P > 11 GPa.,,,Bi1La1,,,,LaBi(P=17.9GPa),,,,,,,,shape_03,7.2,,,,,,7.2,6.1,,,,,,,,,,,,
,,,Y1Ba2Cu2.7Fe0.3OZ,,,,"YBa2(Cu,Fe)3O7",,,,,,,,,,39.0,,,,,39.0,,,,,,,,,,,,,
,,,Bi2Sr2Ca1Cu2Oz,,,,BiSr2CaCu2O8,,,,,,,,shape_01,60.0,,,,61.0,4.0,61.0,,,,1.9,,,,,,,-3.8,,
,,,Nd2Ba2Ce1Ti2Cu2O13,,,3.3,,,,,,,,,shape_01,,,,15.0,,,,,,,,,,,,,,,,
,,,Mo6Se6Te2,,,,"Mo6(Se,Te)8",,,,,,,,,,5.88,,,,,5.88,,,,,,,4.57,,,,,,
,,,Hg1Ba2Ca3Cu4O10+d,,,,HgBa2Ca3Cu4O10,,,,,195.0,,,shape_01,,,,,125.0,6.0,125.0,,,,,,,,,,,,,
,,,C1.55Th0.7Y0.3,,,,C1.55Th0.7Y0.3,,,,,,,,,,,,4.0,,,,,,,,,,,,,,,,
"carrier estimated from s(290K). in-plane resistivity, MR, Hall effect were measured.",,,Y0.9Ca0.1Ba2Cu3Oz,,,,"(Y,Ca)Ba2Cu3Oz",,,,,,,,shape_05,,79.5,,,,0.7,79.5,,,,,,,,,,,-5.3,,
"As lowering Tc, metal-AFM(175K) - weak FM(100K) - S/C(42K) transitions. dHc2/dT=0.38 T/K near Tc.",100.0,,Ru1Gd1.4Ce0.6Sr2Cu2O10+z,,,,"Ru(Gd,Ce)2Sr2Cu2O10",175.0,,,,,,,shape_01,,36.0,42.0,,,,36.0,31.0,,,,,2.8000000000000003,1.13,,,,,,
,,,Pr1.85Ce0.15Cu0.98Zn0.02O4.065,,,,"(Pr,Ce)2(Cu,Zn)O4",,,4.065,,,,,shape_01,,,18.01,,,,18.01,,,,,,,,,,,,,
"M-H curves below Tc, show coexistence of SC and FM",,,Bi3.9Co0.1S3O4,,,,"(Bi,Co)4O4S3",,,,,,,,shape_01,4.96,,5.5,,,,5.23,,,,,,,,,,,,,
,,,Gd1Ba2Cu2.92Zn0.08O7-y,,,,"GdBa2(Cu,Zn)3O7",,,,,,,,shape_01,,55.9,,,,8.3,55.9,,,,1224.0,,,,,,,,,
"c-axis oriented film. D=5700A,not s/c",,,Nd1.82Ce0.18Cu1O4-Z,,,,"(Nd,Ce)2CuO4",,,,,,,,shape_05,6.0,,,,,,6.0,,,,,,,,,,,,,
"RRR = 5.2. small R-peak appears at 16 K, which comes  from FM impurity.",22.0,345.0,Eu1Fe2As1.4P0.6,,0.044,8.0,"EuFe2(As,P)2",,,,,,,,shape_01,,26.0,,,,,26.0,30.0,,,,,,1.18,,,,,,
"impurity phases: SmOF,SmAs < 10%. GAMMA = 83.7(H=8T) mJ/mol.K2 ,  obtained by fitting for 14<T<20 K. NEEL-T by C(T). Tc = mid point in C(T).",,,Sm1Fe1As1F0.15O0.85,,,,"Sm(O,F)FeAs",,,,,,,,,,40.0,,,,,40.0,,81.0,,,,,,,,,,,
95 % AlB2 phase. Impurity phase =B. not s/c. RRR=1.05. Gamma in mj/mol.K2,,415.0,B2Ta1,,,,TaB2,,,,,,,,,,,,1.5,,,,,2.8,,,,,,,,,,,
collidine-intercalated TaS2. M = collidine.,,,S2Ta1,,,,TaS2(collidine)(1/6),,,,180.0,,,,shape_03,,3.2,,,,0.2,3.2,,,,,,,,,,,,,
"Tc measured inductively, defined as mid point in transition.",,,La0.9Ce0.1Ir3,,,,La1-xCexIr3,,,,,,,,shape_01,,2.82,,,,,2.82,,,,,,,,,,,,,
e-ph coupling const =0.7. Hc(0)=642Oe. G-L parameter = 8.9.,,315.0,Sc5Ir4Si10,,,,Sc5Ir4Si10,,,,,,,,,,8.5,,,,,8.5,0.82,17.7,,,178.0,20.0,,,,0.0114,,,
,,,Y0.8Ca0.2Ba1.75Nd0.25Cu3OZ,,,,"(Y,Ca)(Ba,Nd)2Cu3O7",,,,,,,,,69.0,,,,,,69.0,,,,,,,,,,,,,
"2*2*0.08MM3,CRES HAS SHALLOW MINIMUM NEAR 150K",,,Y1Ba2Cu3O7,,,,YBa2Cu3O7,,,,,,,,shape_03,,91.0,,,,,91.0,,,,,,,,,,,9.6,,
composition (Tl:Ba:Ca:Cu = 1.01:2.01:1.90:3.09) by SEM-EDX,,,Tl0.75Ba2Ca2Cu3Oz,,,,TlBa2Ca2Cu3Oz,,,,,,,,,,,,,131.0,,131.0,,,,,,,,,,,,,
,,480.0,Y1Ba2Cu3O7-Z,,,,YBa2Cu3O7,,,,,,,,,,90.0,,,,,90.0,,,,,,,,,5.69,,,,
,,,Hg0.9Ce0.1Ba2Cu1O4+z,,,,"(Hg,Ce)Ba2CuO4",,,,,,,,,,,,,96.0,,96.0,,,,,,,,,,,,,
0.20 mm-dia-wire. Tc by resistivity. RRR = 2.23.,,,Cu0.7In0.01Nb0.29,,,,"(Cu,Nb,In)",,,,,,,,,,9.04,,,,0.24,9.04,,,,3.4,,,,,,,,,
,,,La1,,,,La,,,,,,,,,,6.23,,,,,6.23,,,,,,,,,,,,,
anisotropy(Hc2) = 10. Fe-plane distance d=10.25 A.,,,Ca10Pt3.53Fe9.47As18,,,,Ca10(Pt3As8)((Fe1-xPtx)2As2)5,,14.13,,,143.4,,0.00218,shape_03,13.6,15.8,20.0,,13.6,,15.8,,,,,,,,,,,,,
"RRR = 10. (dC/Tc) = 38 mJ/mol.K2, (dC/gamma*Tc) = 1.52. DOS = 10.6 states/eV from [gamma]. R(T) = R0 + A*T^2 (A=1.94E-5 mOhm.cm/K2.",,235.0,Ca3Ir4Ge4,,,,Ca3Ir4Ge4,,,,,,,,shape_01,1.4,1.7,,,,,1.7,,25.0,40.0,400.0,,,,,4.517,,,,
Co-content by WDS. structural transition at T=57.6 K.,,,Sr1Fe1.86Co0.14As2,,,,"Sr(Fe,Co)2As2",,,,,,,,shape_03,10.4,,12.7,,7.2,,7.2,,,,,,,,,,,,,
"Heat treatment(800C, 1 d)",,,Nb3Pt1,,,,Nb3Pt,,,,,,,,,,8.174,,,,,8.174,,,,,,,,,,,,,
,,,Ir1Mo3,,,,Mo3Ir,,,,,,,,,,8.35,,,,,8.35,,,,,,,,,,,,,
,,,Bi2Sr2Ca0.7Nd0.3Cu2Oz,,,,"Bi2Sr2(Ca,Nd)Cu2O8",,,,,,,6.5e-09,shape_01,67.0,,,,80.2,,80.2,,,,3.5,,,,,,,7.9,,
,,,Nb0.33Ti0.67,,,,Nb0.33Ti0.67,,,,,,,,,,9.3,,,,,9.3,,,,,,,,,,,,,
,,,Si0.9V3Ge0.1,,,,,,,,,,,,,,14.0,,,,,14.0,,,,,,,,,,,,,
optimal F-cintent sample. Tc(P) measured upto 8GPa. Tc defined as SUS(on),,,Nd1Fe1As1F0.1O0.9,,,,"Nd(O,F)FeAs",,,,,,,,shape_01,,,,,48.0,,48.0,,,,,,,,,,,,,
Hc2(T) = Hc2(0)*(1-t^(1.5))^(1.5).,,,Ba1Ag0.3Si1.7,,,,BaAgxSi2-x,,,,,,,,shape_01,,,,,3.2,,3.2,3.3,,,,60.0,1.0,,,,0.0018,,,
,,,Ca1Al1.3Si0.7,,,,"Ca(Al,Si)2",,,,,,,,,,4.5,,,,,4.5,,,,,,,,,,,,,
OZ=3.99-3.              97,,,Eu1.85Th0.15Cu1O3.98,,,,"(Eu,Th)2CuO4",,,3.98,,,,,,,,,4.2,,,,,,,,,,,,,,,,
,,,Gd1Ba1Sr1Cu3O6.77,,,,"Gd(Ba,Sr)2Cu3Oz",,,6.77,,,,,shape_01,,,4.0,,4.0,,4.0,,,,,,,,,,,,,
Li-intercalated layered Nb-oxide.,,,Li0.34K1Ca2Nb3O10,,,,LixKCa2Nb3O10,,,,,,,,,,,,,5.42,,5.42,,,,,,,,,,,,,
Tmin(R shows minimum) = 89.5 K.,,,La1Fe0.95Co0.05As1O1,,,,"LaO(Fe,Co)As",,,,,,,,shape_01,,13.02,,,12.84,,13.02,,,,,,,,,,,-60.6,,
"METALLIC,2223 PHASE DOMINANT",,,Bi1.3Pb0.5Mo0.2Sr2Ca2Cu3OX,,,,"(Bi,Pb,Mo)2Sr2Ca2Cu3O10",,,,,,,,shape_02,105.0,,122.0,,,,113.5,,,,,,,,,,,,,
Young's modulus using 200 kHz LiNbO3 piezoelectric oscilator. O-T transition=834 K.,,,Nd1Ba2Cu3O6.87,,,,NdBa2Cu3Oz,,,6.87,,,,,shape_01,,,,,,,,,,,,,,,,,,,,
,,,Bi1.95Sr1.65La0.4Cu1F0.4O5.8,,,,"Bi2(Sr,La)2Cu(O,F)6",,,5.8,,,,,,,29.0,,,,,29.0,,,,,,,,,,,,,
POINT CONTACT NB/SAMPLE,,,Y1Ba2Cu3O6.93,5.46,,,YBa2Cu3O7,,,6.93,,,,,shape_01,,90.5,,,,4.5,90.5,,,,,,,,,,,,21.3,
,,,Eu2.67Ce1.33La1.33Ba1.33Sr1.33Cu6OZ,,,,"(Eu,Ce)4(La,Ba,Sr)4Cu6Oz",,,,,,,,shape_01,,28.5,,,,,28.5,,,,3.56,,,,,,,,,
,,,Pb0.42Sn0.42In0.16Te1,,,,(Pb0.5Sn0.5)1-xInxTe,,,,,5.07,,,shape_03,,,3.4,,,,3.4,,,,,,,2.16,,,,,,
not s/c. CurieT shows magnetic transition.,25.3,,Dy1Os1B2,,,,DyOsB2,,,,,,,,,,,,1.0,,,,,,,,,,,,,,,,
not s/c,,,La1.6Sr0.4Ca0.5Er0.5Cu2O6-Z,,,,"(La,Sr)2(Ca,Er)Cu2O6",,,,,,,,shape_01,,,,10.0,,,,,,,,,,,,,,,,
T<CDW> = 331. K.,,,Ba0.95Rb0.05Ti2Sb2O1,,,,Ba1-xRbxTi2Sb2O,,,,,,,,shape_01,,4.25,,,,,4.25,1.3,,,,,16.0,0.49,,,,,,
O2 flow 500 C for 7 days,,,Y1Ba2Cu3O6.93,,,,YBa2Cu3Oz,,,6.93,,,,,shape_03,,,93.0,,,0.3,93.0,,,,,,,,,,,,,
Compositions: Ba6.91Eu1.09Si46 by EDS.  no diamag signal down to 2K,4.0,,Ba7Eu1Si46,,,6.6,"(Ba,Eu)8Si46",,,,,,,,,,,,2.0,,,,,,,,,,,,,,,,
RRR=15. anomaly at 110 K in R(T) & C(T). lattice term in C(T): beta = 1.3 mj/mol.K4 for 0.35 < T < 4K. Hc(0) = 110 Oe. GL = 15. (dC/gamma*Tc) = 0.67.,,295.0,Ag7H1F2O8,1.88,,,Ag6O8AgHF2,,,,,,,,shape_03,,1.38,,,,0.05,1.38,0.22,55.5,,450.0,560.0,41.0,0.228,,,0.0006,,,
Tc  measured by C(T),,,Ce1Co1In4.9625Hg0.0375,,,0.98,CeCo(In1-xHgx)5,,,,,,,,shape_03,,2.19,,,,,2.19,,,,,,,,,,,,,
RRR = 1.1. lattice term of SP(beta) = 0.95 mJ/mol.K4. Field dependent SP measured.,,,Li2Pd1.5Pt1.5B1,,,,"Li2(Pd,Pt)3B",,,,,,,,,,3.9,,,,,3.9,,9.1,160.0,,,,,,,,,,
,,,Hg0.7V0.3Sr1.6La0.4Cu1O4+z,,,,,,,,,,,,,,47.1,,,,,47.1,,,,1.66,,,,,,,-5.29,,
,,,La1.7Nd0.15Ca1.15Cu2O6-Z,,,,"(La,Nd,Ca)2CaCu2O6",,,,,,,,shape_01,8.0,11.0,14.0,,,,11.0,,,,,,,,,,,,,
Tc(max) = 27.7  K (Cmid) at P = 2.3 GPa.,,,Ba1Fe1.926Co0.074As2,,,,Ba(Fe1-xCox)2As2,,,,,,,,shape_03,,6.2,,,,,6.2,,,,,,,,,,,,,
RRR>1000. R measured for J//<100> and H//<011>. G-L = 10.,,,La1Fe4P12,,,,LaFe4P12,,,,,,,1.5e-10,shape_03,,4.2,,,,,4.2,1.72,,,,140.0,14.0,,,,,,,
gamma=2.83 mJ/mole.K2.,,546.0,C1Nb1,,,,,,,,,,,,,,10.95,,,,,10.95,,2.83,,,,,,,,,,,
P = 2.4 GPa. RRR = 200. Hc2(WHH) = 36.1 T,,,Ce1Rh1In5,,,,CeRhIn5,,,,,,,,shape_03,,,2.258,,,,2.258,10.62,,,,,3.69,22.83,,,,,,
MUON SR,,,Eu1Ba2Cu3O7,,,,EuBa2Cu3O7,,,,,,,,,,95.0,,,,,95.0,,,,,1310.0,,,,,,,,
,,,Nb0.71Mo0.29C1,,,,"(Nb,Mo)C",,,,,,,,,,13.45,,,,,13.45,,,,,,,,,,,,,
Ce-content by ICP. underdoped. thickness=1000 A.,,,La1.875Ce0.125Cu1O4-z,,,,"(La,Ce)2CuO4",,,,,,3100.0,,shape_05,,22.5,,,,1.8,22.5,,,,,,,,,,,,,
G-L = 5.4.,,,Lu1Rh4B4,,,,LuRh4B4,,,,,,,,shape_01,,11.45,,,,,11.45,1.78,,,,,49.2,0.224,,,,,,
M = NH3. M-content (y)  not given. M(=NH3) intercalated sample.,,,M1Rb0.4Fe1Se1,,,,(NH3)yRb0.4FeSe,,,,,,,,shape_01,,29.9,,,31.0,,29.9,,,,,,,,,,,,,
"SP-heat(relaxation type), R(ac-method),Tc from SP-heat.RR = 5.3 uOhm.cm, RRR = 177, (dC/gamma*Tc) = 1.49.",,209.0,La1Pt4Ge12,1.94,,,LaPt4Ge12,,,,,,,,,,8.27,,,,,8.27,1.6,76.0,,,,,,,,,,,
H//c-axis. Tc(max) = 0.63 K at P=0.4 GPa. Two SC regions (SC1 for low-P and SC2 for high-P region). (dC/[gamma]*Tc) for SC1 is larger than that of SC2.,,,Ce1Cu2Si2,,,,CeCu2Si2,,,,,,,,shape_03,,0.46,,,,,0.46,,,10.0,,,,,,,,,,
P-induced SC. Pcr = 12 GPa. M-I transition at 62 K.(P=0). diamond anvil with NaCl medium.,,,Pr1Ru4P12,,,,PrRu4P12,,,,,,,,shape_03,,1.8,,0.0,,,1.8,2.0,,,,,,,,,,,,
,,,Nb0.8Ga0.17Ni0.03,,,,"Nb0.8(Ga,Ni)0.2",,,,,,,,,,11.8,,,,,11.8,13.4,,,,,,1.8,,,,,,
definition oh Hc1 not clear. anomalous R drop at around 3.1 K.,,,Pd2Hf1In1,,,,Pd2HfIn,,,,,,,,,,2.4,,,2.3,,2.4,,,,,,,,,,0.0062,,,
tetra-to-triclinic transition below 130 K.  R<ab> = 0.07 & R<c> = 4.69 mOhm.cm at 300K. RRR = 8. (dC/gamma*Tc) = 1.38,,250.0,Ba1Ni2As2,,,,BaNi2As2,,,,,,,,shape_03,0.69,,1.5,,,,1.095,0.069,13.2,,,,69.10000000000001,0.142,,,,,,
"detailed structure analysis using X-ray, NMR, NED.",,,Hg0.65V0.35Sr2.4Nd0.6Cu2O6+z,,,,"(Hg,V)Sr2(Nd,Sr)Cu2O6+z",,,,,,,,shape_01,,,,,67.0,,67.0,,,,,,,,,,,,,
,,,Eu1Ba1.9Pr0.1Cu3O6.75,,,,"Eu(Ba,Pr)2Cu3O7",,,6.75,,,,,shape_01,66.0,,70.0,,73.0,,73.0,,,,,,,,,,,,,
Tc was measured for MRh4B4 + 2[RhB] material. structure type not clear.,,,Th1Rh4B4,,,,ThRh4B4,,,,,,,,,4.29,4.34,,,,,4.34,,,,,,,,,,,,,
,,,Bi1Ti3,,,,Bi1Ti3,,,,,,,,,,,,1.15,,,,,,,,,,,,,,,,
,,,La1.81Sr0.19Cu0.96Ga0.04O4,,,,"(La,Sr)2(Cu,Ga)O4",,,,,,,,shape_01,,,,,,,,,,,,,,,,,,10.0,,
Tc(SP) = 2.29 K.  Metal to CDW/SDW transition at T* (RES) = 44.5 K,,,Ba1Ti2Sb1.8Sn0.2O1,,,,"BaTi2(Sb,Sn)2O",,,,,,,,shape_01,,2.2,,,,,2.2,,,,,,,,,,,,,
R not zero down to 0K. Tanom = 80 K.,,,Ce1Fe0.98Co0.02As1H1,,,,"Ce(Fe,Co)AsH",,,,,,,,shape_01,,,,,2.0,,2.0,,,3590.0,,,,,,,,,,
polycrystall,,,Y1Ba2Cu3O7,,,,YBa2Cu3O7,,152.0,,,,,,shape_04,,,,,92.0,,92.0,,,,,,,,,,,,,
,,,Y1Ba2Cu3O7-z,,,,YBa2Cu3O7,,,,,,,,shape_01,,91.0,,,,,91.0,,,,,,,,,,,,,
,,,Y1Ba2Cu3F0.15O6.7,,,,YBa2Cu3OzFx,,,6.7,,,,,,,,,,89.5,,89.5,,,,,,,,,,,,,
delta-phase Mo-C stabilized by addition of 3rd element.,,,Mo0.95Hf0.05C0.65,,,,"delta-(Mo,Hf)Cx",,,,,,,,,,8.81,,,,,8.81,,,,,,,,,,,,,
,,,Tm0.95Ca0.05Ba2Cu4O8,,,,"(Tm,Ca)Ba2Cu4O8",,,,,,,,,84.8,,,,,,84.8,,,,,,,,,,,,,
stoichiometric (z=4.0) sample/ Phase = T + T'. Substrate = LaAlO3(a = 3.793 A). thickness = 450 A.,,,La1.91Ce0.09Cu1O4,,,,"(La,Ce)2CuO4",,,4.0,,,,,shape_05,,22.5,,,,,22.5,,,,,,,,,,,,,
HC1 MEASURED BY EPR X-BAND,,,Y0.9Er0.1Ba1.9Sr0.1Cu3O7-Z,,,,"(Y,Er)(Ba,Sr)2Cu3O7",,,,,,,,shape_01,,88.0,,,,,88.0,83.0,,,,1400.0,15.0,,,,190.0,,,
"Td1(HTT-MTO transition) = 232 K, Td2(MTO-LTT transition) = 60 K, incommensulability : delta = 0.118",,,La1.875Ba0.125Cu1O4,,,,"(La,Ba)2CuO4",50.0,,,,,,,shape_03,,4.0,,,,,4.0,,,,,,,,,,,,,
"THICKNESS=3410A,COHERE AB/C=17.2",,,La1.76Sr0.24Cu1O4,,,,"(La,Sr)2CuO4",,,,39.0,,,,shape_05,,19.0,,,,,19.0,,,,,,,,,,,,,
not SC. AFM for T < Tn,,,Ce1Au2Si2,,,1.29,CeAu2Si2,10.0,,,,,,,shape_01,,,,0.0,,,,,,,,,,,,,,,,
,,,Nd0.4Ba0.6Cu1OX,,,,,,,,,,,,,,85.0,93.0,,,,85.0,,,,,,,,,,,,,
"demagnetization factor between0.7and0,95",,,Bi2Sr2Ca1Cu2O8+z,,,,Bi2Sr2CaCu2O8,,,,,,2200.0,,shape_03,,85.0,,,,,85.0,,,,,,,,,,,,,
x = 0.15(in Ca1-xRxFeAs2) is the best for SC. Pr-content not given,,,Ca0.85Pr0.15Fe1As2,,,,"(Ca,Pr)FeAs2",,,,,,,,shape_03,,21.0,24.6,,24.5,,21.0,,,,,,,,,,,,,
porosity=0.27,,,Y1Ba2Cu2.9OZ,,,,"YBa2(Cu,Co)3O7",,,,,,,,shape_01,,74.0,,,,,74.0,,,,,,,,,4.62,,,,
,,,In0.075Sn0.925,,,,Sn1-xInx,,,,,,,,,,3.766,,,,,3.766,,,,,,,0.0265,,,,,,
,,,Nd1.47La0.4Ce0.13Cu1O4-d,,,,"(Nd,La,Ce)2CuO4",,,,,,,,shape_02,13.0,,26.0,,22.0,,22.0,,,,,,,,,,,,,
,,,Be5Rh1,,,,Be5Rh1,,,,,,,,,,,,1.0,,,,,,,,,,,,,,,,
,,,La1Os4Sb12,,,,LaOs4Sb12,,,,,,,,shape_03,,0.74,,,,,0.74,0.04,,,,470.0,91.0,,,,0.0012,,,
"T=1050, P=2.1, 2H",,,Sr2Tm1Cu3O7.48,,,,CuSr2TmCu2Oz,,,7.48,,,,,,,,,,55.0,,55.0,,,,,,,,,,,,,
,,,La1.4Sr1.6Mn1.9Cu0.1O7,,,,"(La,Sr)3(Mn,Cu)2O7",,,,,,,,shape_06,,,,,,,,,,,,,,,,,,,,
,,,Y1Ba1.99Cu2.847Ag0.153O6.7,,,,"YBa2(Cu,Ag)3O7",,,,,,,,,,86.0,92.0,,,,86.0,,,,,,,,,,,,,
Curie-T from SUS.,6.0,,Ga6Pr1,,,3.31,PrGa6,9.1,,,,,,,,,,,1.7,,,,,,,,,,,,,,,,
"kappa-1(GL) = 87, 15 for H//ab and H//c, respectively. Hc(0) = 73 mT from SP. Hp(Pauli limit) = 6.7 T. Hc2 measured by SUS, thermal expansion, magnetostriction.",,,K1Fe2As2,,,,KFe2As2,,1.5,,,5.0,,,shape_03,,3.4,,,,,3.4,,103.0,,,,,,,,,,,
"[penet], [gap] obtained from muon-SR fitting",,,Bi2Pd1,3.74,,,beta-PdBi2,,,,,,,,shape_03,,4.84,,,,,4.84,,,,,263.0,,,,,0.0061,,0.78,
,1.42,,Ca1La1Ba1Cu2.76Fe0.24O7,,,3.37,"CaLaBa(Cu,Fe)O7",,,,,,,,,,,,,22.0,,22.0,,,,,,,,,,,,,
impurity phase=SrRuO8,,,Ru0.9Sr2Gd1Cu2.1O8+z,,,,"(Ru,Cu)Sr2GdCu2O8",,,,,,,,shape_01,,65.0,,,,,65.0,,,,,,,,,,,,,
polycrystall,,,La1.775Sr0.225Cu1O4,,,,"(La,Sr)2CuO4",,,,,,,,shape_04,,20.0,25.0,,,,20.0,,,,,,,,,,,,,
,,,Bi2Sr2Ca0.8Y0.2Cu2O8.34,,,,"Bi2Sr2(Ca,Y)Cu2O8",,,8.34,,,,,shape_01,71.0,86.0,,,,,86.0,,,,,,,,,,,-1.54,,
magnetization and SP-heat also measured. Neel-T from SP-heat,,,Dy0.4Tm0.6Ni2B2C1,,,8.52,"(Dy,Tm)Ni2B2C",4.31,,,,,,,shape_01,,,9.0,,,,9.0,,,,,,,,,,,,,
RRR = 5.85,,210.3,La0.85Ce0.15Pt4Ge12,,,,"(La,Ce)Pt4Ge12",,,,,,,,shape_01,1.59,2.17,2.99,,,,2.17,,81.3,,,,,,,,,,,
,,,Al0.992Zn0.008,,,,Al0.9922Zn0.008,,,,,,,,,,1.132,,,,,1.132,,,,,,,,,,,,,
Hc2 using pulse field(upto 55 T). [gapene]=3.5-4.2 by far-infrared reflectance.,,,La1Fe1As1F0.1O0.9,3.5,,,"La(O,F)FeAs",,,,,,,,shape_01,,,26.0,,,,26.0,,,,,,,,,,,,,
RR=10.3. Hc(0) = 460 Oe. GL(kappa) = 7.9. (dC/gamma*Tc) = 1.18. R=R0+A*T^2 (A=6.2 uOhm.cm/K). lattice term in SP (beta) = 0.220 mJ/mol.K4.,,298.0,Ru2Y1,3.23,0.000458,,YRu2,,,,,,,,shape_01,,2.75,,,,,2.75,0.375,17.8,,,233.0,29.6,0.197,,,0.0121,,0.383,
72h-reduction. grain size: several micron meter by SEM.,,,Pr2Ba4Cu7O14.06,,,,Pr2Ba4Cu7O15,,,14.06,,,,,shape_01,,,,,30.5,,30.5,,,,,,,,,,,29.2,,
"P-content determined by Vegard's law. R=R0 + a*T^n,  n = 1.97 T<SDW> = 70 K.",,,Ba1Fe2As1.6P0.4,,,,"BaFe2(As,P)2",,,,,,,,shape_01,,7.2,,,,,7.2,,,,,,,,,,,,,
,,,Au1V3,,,,,,,,,,,,,,0.74,,,,,0.74,,,,,,,,,,,,,
,,,Y1Mo6S7,,,,YMo6S7,,,,,,,,,,2.66,,,,,2.66,,,,,,,,-0.581,,,,,
Co-valence = 3.48. Hc2 is lower than Pauli limit.,,,Na0.346Co1H2.6O3.3,,,,NaxCoO2/yH2O,,,,,,,,,,,,,4.81,,4.81,,,,,,,,,,,,,
irradiation effect of Tc measured. irradiation at 140 C.,,,Mo3Os1,,,,Mo3Os,,,,,,,,shape_01,,12.7,,,,,12.7,,,,,,,,,,,,,
"Ta in Figure shows temperature of an abrupt decrease in R(T), new phase appears.",,,Ce1Ru2,,,,CeRu2,,,,,,,,,,6.23,,,,,6.23,,,,,,,,0.23,,,,,
90%Y123STRUCTURE,,614.0,Gd1Ba1.98Cu3.05O7,,,,RBa2Cu3O7,,,,,,,,,89.4,,,,,,89.4,,,,,,,,,3.83,,,,
,6.0,,La2Cu0.99Zn0.01O4.099,,3.2e-07,1.17,"La2(Cu,Zn)O4",,,4.099,,,,,shape_01,,29.3,,,,,29.3,,,,,,,,,,,,,
Superconductivity in La2Ni2O shows a dirty type-II superconductor with likely s-wave gap symmetry.,,226.0,La2Ni2In1,,,,La2Ni2In,,,,,,,,shape_03,,,,,,,0.89,1918.0,,,,250.0,34.4,,,,0.00112,,,
,,,In0.5Nb3Zr0.5,,,,,,,,,,,,,,6.4,,,,,6.4,,,,,,,,,,,,,
thermodynamic Hc(0) = 797   Oe. G-L parameter = 0.59,,,Nb0.016Ta0.984,,,,Ta1-xNbx,,,,,,,,,,4.47,,,,,4.47,847.0,,,,,,,,,,,,
,,,La1.85Sr0.15Cu0.98Ni0.02O4-X,,,,"(La,Sr)2(Cu,Ni)O4",,,,,,,,,,23.0,,,,,23.0,,,,,,,,,,,,,
LaAlO3 substrate. anisotropy factor = 5,,,Y1Ba2Cu3O7-Z,,,,YBa2Cu3O7z,,,,17.5,,1300.0,,shape_05,,,87.0,,,,87.0,,,,,,,,,,,,,
1st principle calculation. bulk and shear modulus from Voigt model. compressibility = 0.023,,,Sr1Pt1As1,,,,SrPtAs,,,,,,,,,,2.4,,,,,2.4,,,,,,,,,,,,,
,,,Y1Ba1Sr1Cu2.5B0.2S0.3Oz,,,,"Y(Ba,Sr)(Cu,B,S)3Oz",,,,,,,,,25.0,,,,,,25.0,,,,,,,,,,,,,
adding 5 mol % Ni2B,,,Er0.85Tb0.15Ni2B2C1,,,,"(Er,Tb)Ni2B2C",,,,,,,,,,6.15,,,,,6.15,,,,,,,,,,,,,
,,,Ca0.2Ba1.55La1.25Cu3O7.03,,,,"(La,Ca)(Ba,La)2 Cu3O7",,,7.03,,,,,,34.7,,,,,,34.7,,,,,,,,,,,,,
,,,Y0.6Ca0.4Sr1.8Ba0.2Cu2Ga1O7,,,,"(Y,Ca)(Sr,Ba)2Cu2GaO7",,,7.0,,,,,,,45.0,,,,,45.0,,,,,,,,,,,,,
,,,Nb50Zr25Hf25,,,,,,,,,,,,,,10.1,,,,,10.1,,,,,,,,,,,,,
RRR=2.6.  Tc(SP-heat) = 31.0 K,,640.0,Mg0.9Al0.05Li0.05B2,,,,Mg1-x(AlLi)xB2,,,,,,,,shape_01,,36.4,,,34.1,1.5,36.4,,2.9,8.2,,,,,,,,,,
,,,Y1Ba1.8La0.2Cu4O7.9,,,,"Y(Ba,La)2Cu4O8",,,7.9,,,,,shape_01,43.0,60.1,62.0,,,,60.1,,,,,,,,,,,,,
"muon-SR shows 3 magnetic order points of 200K(AF order of Ru), 95K(unknown), 77.6K(weak ferro of Ru). s/c gives no effect tomagnetic order.",77.6,,Eu1.4Ce0.6Ru1Sr2Cu2O10,,,,"(Eu,Ce)2RuSr2Cu2O10",200.0,,,,,,,,22.0,40.0,43.0,,,,40.0,,,,,,,,,,,,,
Hc2(0) means Hc2(4.2K).,,,Nb1C0.3N0.64,,,,NbC0.3Nx,,,,,,,,,,17.8,,,,,17.8,10.51,,,,,,,,,,,,
RRR = 2.96,,,La1Ru1Cr0.21Si2,,,,"La(Ru,Cr)3Si2",,,,,,,,shape_01,4.88,,,,4.88,,4.88,,,,,,,,,,,,,
beta-V bronze. P-induced SC. P<crit) = 7.0 GPa.  7 < SC < 9 GPa. M-I transition at 135 K. R measured for I//b-axis. Tc at P=8 GPa. Tc(off) = 6.0 K at P=7.0 GPa.,,,Na0.33V2O5,,,,beta-Na0.33V2O5,25.0,,,,,,,shape_03,,,8.0,0.0,6.0,,6.0,,,,,,,,,,,,,
"Constant term in SP-heat, A = 15.3 E-4 cal/mol.K",,578.0,Cr0.765Fe0.135Al0.1,,,,Cr-Fe-Al,,,,,,,,,,,,1.5,,,,,14.2,,,,,,,,,,,
"SP FITTING FOR 4.5-9.5 K,SP MEASURED FOR T<90",,380.0,Y1Ba2Cu4O7.96,,,,YBa2Cu4O8,,,7.96,,,,,,81.0,86.0,90.0,,,,86.0,,5.7,470.0,960.0,,,,,,130.0,,,
sharp transition. delta-Tc = 0.1 K.,,,Sr1Ga1Si1,,,,"Sr(Ga,Si)2",,,,,,,,,,5.1,,,,,5.1,,,,,,,,,,,,,
,,,Hg0.92Ba2.05Cu1.03O4.058,,,,HgBa2CuOz,,,4.058,,,,,,,92.1,,,,,92.1,,,,,,,,,,,,,
P-induced SC. Pc = 2.37 GPa.  SC properties(DB) for P = 2.9 GPa. RRR = 85.9.  Activation energy Eg = 13.6 meV from R(T) fitting.,,,Eu1Sr2Bi2S4F4,,,,EuSr2Bi2S4F4,,,,,,,,shape_01,,,8.2,0.0,,,8.2,1.17,,2690.0,2310.0,,16.7,0.21,,,,,,
graphite layer distance = 4.95 A. lattice term(SP) beta = 0.191 mJ/mol.K4. delta = 0.801 uJ/mol.K6. (dC/gamma`Tc) = 1.426. e-ph = 0.54.,,414.0,C6Sr1,3.34,,,SrC6,,138.0,,1510.0,276.0,,,,,,,,1.65,0.06,1.65,,5.92,,,,,,0.35,,,,,
as-grown sample is not s/c. Rn=7.5 microOhm.cm. Effectve moment=4.34,,,Yb1Pd2Sn1,,,,YbPd2Sn,0.22,,,,,,,,,2.3,,,,,2.3,,6.0,,,,,,,,,,,
,,,Bi2Sr2Ca1Cu2O8.24,,,,Bi2Sr2CaCu2O8,,,8.24,,,,,shape_01,80.0,,,,,20.0,80.0,,,,0.7,,,,,,,,,
in-plane R and Hall effect measured.,,,Ba1Fe1.68Ru0.32As2,,,,BaFe2-xRuxAs2,74.2,,,,,,,shape_03,,,,0.0,,,,,,,,,,,,,,,,
,,,Ho0.9Ca0.1Ba2Cu4O8,,,,"(Ho,Ca)Ba2Cu4O8",,,,,,,,,,87.0,,,,,87.0,,,,,,,,,,,,,
Tc determined as max-(dR/dT). Tc depends on Li-content.,,,Li0.5Nb1O2,,,,LixNbO2,,,,,,,,,,16.4,,,,,16.4,12.1,,,,,,,,,,,,
,,,Y1Ba1.95Li0.05Cu3OZ,,,,"Y(Ba,M)2Cu3O7",,,,,,,,,66.0,,72.0,,,,69.0,,,,,,,,,,,,,
Tc in Fig. shows bulk-Tc(SP).,,197.0,Ir0.94Pt0.06Te2,,,,Ir1-xPtxTe2,,,,,,,,,2.65,,2.73,,,,2.69,,5.88,,,,,,,,,,,
RRR=38. Hc2(T) defined as R/Rn = 0.9. Anisotropy factor = 9.2.,,,Na0.35Co1H2.6O3.3,,,,NaxCoO2:yH2O,,1.7,,120.0,15.0,,,shape_03,3.9,,4.5,,,,4.2,,,,,,,,,,,,,
as-grown,,,Mo1N1,,,,delta-MoN,,,,,,,,,,3.2,,,,1.9,3.2,,,,,,,,,,,,,
Curie-T from SUS.,,,Ce1Ga6,,,2.37,CeGa6,,,,,,,,,,,,1.7,,,,,,,,,,,,,,,,
,,,Tl1Sr1.5Eu0.5Ca1Cu2O7,,,,"Tl(Sr,Eu)2CaCu2O7",,,,,,,,shape_01,86.0,,,,88.0,,88.0,,,,,,,,,,,,,
"RRR=2.1. DB shows values for sigma-band. For pai-band, gap=1.7 meV, gapene = 1.4.",,,Mg0.8Al0.2B2,3.0,,,"(Mg,Al)B2",,,,,,,,shape_01,,29.1,,,,,29.1,,,,,,,,,,,,3.8,
"impurity phases: SrP, Sc2O3",,,Ni2As2Sr4Sc2O6,,,,Ni2As2(Sr4Sc2O6),,,,,,,,,2.7,,2.9,,,,2.8,,,,,,,,,,,,,
,,,Er1Rh4B4,,,,ErRh4B4,0.9,,,,,,,,,8.7,,,,,8.7,,,,,,,,,,,,,
,,,Y1Ba2Cu3O6.55,,,,YBa2Cu3Oz,,,6.55,,,,,,53.8,,57.3,,,,55.55,,,,,,,,,,,,,
powder sample. R by microwave response. conductivity(200K) = 1206 Ohm.cm. unit volume = 725 A3/C60,,,C60K3,,,,K3C60,,,,,,,,,,19.4,,,,,19.4,,,,,,,,,,,,,
Hc(0)= 420 Oe. (delta-C/gamma*Tc) = 1.37,,402.0,Al0.1V0.9,,,,V1-xAlx,,,,,,,,,,1.96,,,,,1.96,,7.55,,,,,,,,,,,
,,,Nd1.4Pr0.1Ce0.5Sr2Cu2Nb1O10-z,,,,"(Nd,Pr,Ce)2Sr2Cu2NbO10",,,,,,,,,,17.2,,,,,17.2,,,,,,,,,,,,,
,,,Nb3Al0.5Ge0.5,,,,,,,,,,,,,,12.6,,,,,12.6,,,,,,,,,,,,,
,,,Ru1Sb1,,,,RuSb,,,,,,,,shape_01,,1.2,,,,,1.2,,,,,,,,,,,,,
,,,Eu2.17Ce0.5Sr1.33Cu2.5Al0.5O9.02,,,,"(Eu,Ce)2(Eu,Sr)2(Cu,Al)3O8+",,,9.02,,,,,,,16.4,,,16.4,,16.4,,,,,,,,,,,,,
"200C,24H in vacuum",,203.0,Bi2.1Sr1.85Cu1O6-z,,,,Bi2Sr2CuO6,,,,,,,,shape_01,,5.33,,,,,5.33,,,,,,,,,,,,,
,,,Cd0.86Mg0.14,,,,Cd0.86Mg0.14,,,,,,,,,,0.145,,,,,0.145,,,,,,,,,,,,,
,,,Y1Ba1.85Cu2.85Co0.15O7.04,,,,"YBa2(Cu,Co)3O7",,,7.04,,,,,shape_01,79.0,,,,,,79.0,,,,,,,,,,,,,
residual resistivity at Tc(on),,,Ba1Fe1.81Zn0.06Co0.13As2,,,,"Ba(Fe,Zn,Co)2As2",,,,,,,,shape_01,,,,,19.0,,19.0,,,660.0,,,,,,,,,,
,,,Tm1Ba2Cu3O7-y,,,,TmBa2Cu3O7,,,,,,,,shape_01,,90.0,,,,,90.0,,,,,,,,,,,,,
"impurity phases: Y2O3, YPd6Al3. Tc(R) defined as max of (dR/dT). (dC/gamma*Tc) = 0.2.  e-ph coupling = 0.19",,200.0,Y1Pd2Al3,,,,YPd2Al3,,,,,,,,,,2.2,2.3,,,,2.2,0.96,7.2,,,,19.200000000000003,0.7,,,,,,
impurity phase BaCuO2 < 8%. TCWIDTH(10-90% in sus). La-conc.=0.385 (in meas.),,,Y0.6La0.4Ba2Cu3O6.92,,,,"(Y,La)Ba2Cu3Oz",,,6.92,,,,,,,,,,85.0,52.0,85.0,,,,,,,,,,,,,
MOMENT/ER,,,Er1Ba2Cu3O7,,,4.8,ErBa2Cu3O7,0.62,,7.0,,,,,shape_01,,92.0,,,,,92.0,,,,,,,,,,,,,
,,,Nd1.6Pr0.4Ba4Cu7O14.603,,,,"(Nd,Pr)2Ba4Cu7O14",,,14.603,,,,,shape_01,,,,,48.0,,48.0,,,,,,,,,,,,,
95% single phase,,273.0,U2Pt1C2,,,,U2PtC2,,,,,,,,,,1.47,,,,,1.47,,37.7,,,,,9.0,,,,,,
,,,La1.875Ba0.125Cu1O4,,,,"(La,Ba)2CuO4",,,,,,,,,,,,,8.9,,8.9,,,,,,,,,,,,,
not SC. RRR = 53.2nd magnetic phase at 13.5 K,,,Nd1Fe2Ge2,,0.0042,3.4,NdFe2Ge2,16.4,,,,,,,shape_03,,,,1.8,,,,,,,,,,,,,,,,
,,,Y0.35Pr0.65Ba1Sr1Cu3O6.9,,,,"(Y,Pr)(Ba,Sr)2Cu3O7",,,6.9,,,,,,,20.3,,,,,20.3,,,,,,,,,,,,,
,,,Nb0.16Ta0.84,,,,Ta1-xNbx,,,,,,,,,,4.67,,,,,4.67,2980.0,,,,,,,,,,,,
"85%Hg1234+3% Hg1223+7% Hg1245,data for Hg1234, Tc=3step(132K,116K,96K)",,,Hg1Ba2Ca3Cu4O10+z,,,,Hg Ba2 Ca3 Cu4 O10,,,,,,,,,,116.0,132.0,,,,116.0,,,,,,,,,,,,,
,,,La1Fe0.875Ir0.125As1O1,,,,"LaO(Fe,Ir)As",,,,,,,,,,4.56,,,,,4.56,,,,,,,,,,,,,
"R(max) at 220 K. [pcohere] calculated from Hc2=60 T(extrapolated value, not WHH). Anisotropy(max) = 3.6 (27K). measured values = pHc2(18K)=54 T, nHc2(1.6K)=56 T.",,,K0.8Fe1.76Se2,,,,K0.8Fe1.76Se2,,31.0,,23.0,102.0,,,shape_03,32.2,,,,,,32.2,,,,,,,,,,,,,
,,,Y1Ba2Cu2.97Li0.03O6.6,,,,"YBa2(Cu,Li)3Oz",,,6.6,,,,,shape_03,,,41.0,,,,41.0,,,,,,,,,,,,,
T<STR> = 60 K ( P4/nmm to Cmma).,,,Ce1Fe1As1F0.08O0.92,,,,"Ce(O,F)FeAs",,,,,,,,,,,,,27.6,,27.6,,,,,,,,,,,,,
,,,Y1Ba2Cu2.895Fe0.105O7-Z,,,,"YBa2(Cu,Fe)3O7",,,,,,,,,,67.0,,,,,67.0,,,,,,,,,,,,,
,,,Y1Ba2Cu2.91Zn0.09O6.63,,,,"YBa2(Cu,Zn)3Oz",,,6.63,,,,,shape_03,,,,,,,,,,,,,,,,,,,,
mother metal: dhcp-La,,,La0.98Nd0.02,,,,"(La,Nd)",,,,,,,,,,3.6,,,,,3.6,,,,,,,,,,,,,
,,,Ga1La1,,,,Ga1La1,,,,,,,,,,,,1.15,,,,,,,,,,,,,,,,
95% of oxygen is 18 O isotope.,,,Y1Ba2Cu3O6.94,,,,YBa2Cu3O7-d,,,6.94,,,,,shape_01,,,,,92.6,,92.6,,,,,,,,,,,,,
,,,Y0.85Pr0.15Ba2Cu3O6.84,,,,"()Y,Prba2Cu3O7",,,6.84,,,,,shape_01,68.0,75.0,82.0,,,,75.0,,,,,,,,,,,,,
,,,Pr1Ba2Cu2.7Fe0.3OZ,,,,"PrBa2(Cu,Fe)3O7",11.0,,,,,,,,,,,4.2,,,,,,,,,,,,,,,,
,,,Y1Ba2Cu2.68Fe0.32O7.343,,,,"(Cu,Fe)Ba2YCu2O7",,,7.343,,,,,shape_01,,,,,82.0,,82.0,,,,,,,,,,,,,
,,,Re0.75Ta0.25,,,,Re0.75Ta0.25,,,,,,,,,,4.7,,,,,4.7,,,,,,,,,,,,,
,,,Nd1.85Ce0.15Cu0.998Co0.002O4,,,,"(Nd,Ce)2(Cu,Co)O4",,,,,,,,shape_01,,14.4,,,,,14.4,,,,,,,,,,,,,
,,,Nb3Al0.9Zn0.1,,,,"Nb3(Al,Zn)",,,,,,,,,,18.1,,,,,18.1,,,,,,,,,,,,,
"density=1.91 g/cm3. measurements of EPL,NMR,susceptibility.",,,C60K3,,,,K3C60,,,,,,,,,,,,,,,,,,,,240.0,2.6,,,,,,,
"target=Ba0.6K0.4BiO3,thickness=1500A",,,Ba0.6K0.4Bi1O3,,,,"(Ba,K)BiO3",,,3.0,,,,,shape_04,28.0,,,,,0.3,28.0,15.2,,250.0,520.0,,4.6000000000000005,0.78,,,,,,
Hc2(0) defined as T1 = 153 T.,,,K0.4Sr0.6Fe2As2,,,,"(K,Sr)Fe2As2",,,,,,,,,,36.0,,,,,36.0,190.0,,,,,,,,,,23.9,,
,,,Cu1.5Co1.5S4,,,,Cu1+xCo2-xS4,,,,,,,,,,2.3,,,,,2.3,,,,,,,,,,,,,
,,,Be22Re0.95W0.05,,,,Be22Re0.95W0.05,,,,,,,,,,9.45,,,,,9.45,,,,,,,,,,,,,
,,,Fe0.5Ba1Sr1Nd1Cu2.5O7.499,,,,"(Fe,Cu)BaSrNdCu2O7",,,7.499,,,,,shape_01,,,,4.2,,,,,,,,,,,,,,,,
Jc measured by M.,,,Y1Ba2.92La0.08Cu3O7-z,,,,"Y(Ba,La)2Cu3O7",,,,,,,,shape_01,,,,,94.2,,94.2,,,,,,,,,,,,,
,,,Y1Ba2Cu2.931Zn0.069O6.7,,,,"YBa2(Cu,Zn)3Oz",,,6.7,,,,,shape_03,,,28.0,,,,28.0,,,,,,,,,,,,,
,,,Hg1Ba2Cu1O4.37,,,,HgBa2CuO4,,,4.37,,,,,shape_01,,40.0,,,,,40.0,,,,,,,,0.994,,,,,
,,,La2.89Na0.11Cu1O4-X,,,,"(La,Na)2CuO4",,,,,,,,,,16.0,21.0,,,,16.0,,,,4.0,,,,,,,,,
specific heat measurements. RRR=290,,,Sr2Ru1O4,,,,Sr2RuO4,,,,,,,,shape_03,,,,,1.17,,1.17,,17.8,,,,,,,,,,,
,,,Er0.52Ca0.48Ba1.4Sr0.6Cu2.76Co0.24O6.77,,,,"(Er,Ca)(Ba,Sr)2(Cu,Co)3O7",,,6.77,,,,,shape_01,,,,,54.0,,54.0,,,,,,,,,,,,,
(dC/gamma*Tc) = 0.8. (dC/Tc) = 3.2 mJ/mol.K2,,,Sr1Si1.7Ni0.3,,,,"Sr(Si,Ni)2",,,,,,,,shape_01,,2.8,,,,,2.8,1.58,3.78,,,,14.4,,,,,,,
,,,La1Ir2B2C1,,,,LaIr2B2C,,,,,,,,,,,,1.4,,,,,,,,,,,,,,,,
O(18)=85.9%,,,Y0.5Pr0.5Ba2Cu3O7-d,,,,"(Y,Pr)Ba2Cu3O7-d",,,,,,,,shape_01,,32.7,,,27.7,,32.7,,,,,,,,,,,,,
,,,La1.62Nd0.2Ba0.18Cu1O4,,,,"(La,Nd,Ba)2CuO4",,,,,,,,,,,,,14.9,,14.9,,,,,,,,,,,,,
,,,Nd1Ba1.5Sr0.5Cu3O6.91,,,,"Nd(Ba,Sr)2Cu3O7",,,6.91,,,,,,71.0,,,,,,71.0,,,,,,,,,,,,,
,,,Y0.85Pr0.05Ca0.1Ba2Cu4O8,,,,"(Y,Pr,Ca)Ba2Cu4O8",,,,,,,,shape_01,,83.8,,,,,83.8,,,,,,,,,,,,,
The effect of Sb substitution on a single crystal of layered superconductor LaO1-xFxBi1-ySbyS2 has been studied by specific heat measurement.,,220.0,La1F0.6Bi1S2O0.4,,,,LaO0.4F0.6BiS2,,,,,,,,shape_03,,,,,,,2.45,,1.1,,,,,,,,,,,
,,,Sm1Ba2Cu2.92Fe0.08O7-z,,,,"SmBa2(Cu,Fe)3O7",,,,,,,,shape_01,,68.0,,,75.0,,68.0,,,,,,,,,,,,,
single crystal. H-direction not described,,,C60Rb3,,,,Rb3C60,,,,,,,,shape_03,,,,,30.9,,30.9,93.0,,,,1100.0,1.9,4.4,,,0.00091,,,
intercalation of In to Nb2C. lattice term  coeffic. in C (beta) = 0.54 mJ/mol.K4.,,154.0,Nb2In1C1,,,,Nb2InC,,,,,,,,,,,7.5,,7.5,,7.5,,12.6,,,271.0,,,,,,,,
[penet] measured by muon-SR. GL = 94 using [cohere] = 17 nm(DB-data). Tc(SUS) = 0.80 K for H = 0.026 mT),,,Y1Pt1Bi1,,,,YPtBi,,,,,,,,shape_03,,0.98,,,0.8,0.36,0.98,,,,,1600.0,,,,,8.7e-06,,,
,,,Bi1.6Pb0.4Sr1.65La0.35Cu1Oz,,,,"(Bi,Pb)2(Sr,La)2CuOz",,,,,,,,,39.0,,47.0,,,,43.0,,,,,,,,,,,,,
zero-field muon-SR measured.,,,La1.885Sr0.115Cu1O4,,,,"(La,Sr)2CuO4",,,,,,,,shape_01,,,,,27.57,,27.57,,,,,,,,,,,,,
hole conc = 0.19. chemical compo. obtained by EDX. hole conc from L3-absorption edge.,,,Bi2.03Sr1.72Cu1.25O6+z,,,,Bi2Sr2CuO6,,,,,,,,shape_01,,,,,6.0,,6.0,,,,,,,,,,,,,
,,,La1Fe0.9Zn0.1As1F0.1O0.9,,,,"La(O,F)(Fe,Zn)As",,,,,,,,,,19.9,,,16.3,,19.9,,,,,,,,,,,-50.4,,
"real conc. x = 0.040 in (Ba,K)(Fe1-xMx)2As2 by EPMA. (dC/Tc) = 21.66 mJ/mol.K2.  Tc defined as max of (dR/dT).",,,Ba0.5K0.5Fe1.9Zn0.1As2,,,,Ba0.5K0.5(Fe1-xZnx)2As2,,,,,,,-5.621e-10,shape_03,,30.15,,,31.0,,30.15,,,,,,,,,,,,,
,,,Ir0.5Os0.5,,,,,,,,,,,,,,2.4,,,,,2.4,,,,,,,,,,,,,
SP (beta) = 0.32 mJ/mol.K4.  (dC/gamma*Tc) = 0.89. Hc(0) = 0.06 T.kappa(GL) = 10.6. e-ph = 0.79. N(ef) = 3.49 stats /ev.fu.,,160.0,Ca1Ir2,,,,CaIr2,,,,,,,,shape_01,,5.8,,,5.8,,5.8,4.0,8.36,,9600.0,96.0,9.07,0.81,,,0.0381,,,
Hp = 9.0 T. Hc2(0) = 32 T using WHH theory.  (dC/gamma*Tc) = 1.8. Lattice term in SP: beta = 2.9 mJ/mol.K4.,,175.0,Rb2Cr3As3,,,,Rb2Cr3As3,,,,,,,,shape_01,,,4.8,,4.8,0.44,4.8,20.0,55.1,,,,,5.08,,,,,,
,,,Ce0.7Pr0.3Ru2,,,,"(Ce,Pr)Ru2",,,,,,,,shape_01,,5.11,,,,,5.11,,,,,,,,,,,,,
"M=NH3, y not measured. co-intercalation of Eu and NH3 into HfNCl.",,,Eu0.08M1Hf1N1Cl1,,,7.56,Eu0.08(NH3)yHfNCl,,9.0,,60.5,37.0,2980.0,,,,,24.7,,24.3,2.5,24.3,,,,,,,,,,,,,
impurity phase: Bi2S3(25%). Lattice term in SP (beta) = 0.414 mJ/mol.K4.  (dC/gamma*Tc) = 1.4.,,265.0,Sr0.5La0.5Bi1S2F1,,,,"(Sr,La)FBiS2",,,,,,,,shape_01,,,,,2.8,,2.8,1.04,1.42,,,,,,,,,,,
"RRR = 4.3, Hc2(0) = 0.385 T using WHH. thermodynamic Hc(0) = 6.5 mT. GL parameter = 48. TP300 shows one for 285 K.",,,Ca1Ir1Si3,,,,CaIrSi3,,,,,,,,,,,3.2,,3.0,0.22,3.0,0.44,0.377,13.0,,,27.0,0.186,,,,-100.0,,
,,,Nb0.9Mg0.1N0.87O0.13,,,,"(Nb,Si)(N,O)",,,,,,,,,,,,,5.0,,5.0,,,,,,,,,,,,,
,,,Ho1Ba2Cu3O7,3.36,,,HoBa2Cu3O7,,,,,,,,,93.0,,97.0,,,,95.0,,,,,,,,,,,,,
,,,Nd1Ba2Cu3O7-y,,,,NdBa2Cu3O7,,,,,,,,shape_01,,95.1,,,,2.4,95.1,,,,,,,,,,,,,
,,,Sr1Fe1.75Co0.25As2,,,,"Sr(Fe,Co)2As2",,,,,,,,shape_01,,,,,18.1,,18.1,,,,,,,,,,,,,
,,,Fe0.97Co0.03Se0.3Te0.7,,,,"(Fe,Co)Se0.3Te0.7",,,,,,,,shape_03,,9.24,,,13.6,,9.24,,,,,,,,,,,,,
,,,Y0.7Pr0.3Ba2Cu3O6.97,,,,"(Y,Pr)Ba2Cu3O7",,,6.97,,,,,,58.3,59.3,60.9,,,,59.3,,,,1.44,,,,,,,,,
neutron dose = 0.75 E+18 n/cm3,,,Cu50Zr50,,,,ZrxCuy,,,,,,,,,,0.54,,,,,0.54,0.91,,,,,,2.73,,,,,,
,,,Y1Ba2Cu2.97Zn0.03O7,,,,"YBa2(Cu,Zn)3O7",,,,,,,,,,78.21,,,,,78.21,,,,,,,,,,,,,
,,,Au1Ga2,,,,Au1Ga2,,,,,,,,,,,,0.32,,,,,,,,,,,,,,,,
not SC,,,La0.97Ce0.03Ni1C2,,0.001,2.05,"(La,Ce)NiC2",,,,,,,,shape_01,,,,0.4,,,,,9.3,17.1,,,,,,,,,,
beta-pyrochlore. G-L = 66.,,,K1Os2O6,4.57,,,KOs2O6,,,,,,,,shape_03,,9.5,,,,,9.5,24.0,76.0,,,243.0,3.7,3.6,,,0.0116,,,
pseudogap temp. not shown numerically,4.4,,Eu1Nb1O3-z,,,6.5,EuNbO3,,,,,,,,,,6.0,,,,,6.0,,,,,,,,,,,,,
,,195.0,La3Se4,,,,La3Se4,,,,,,,,,,7.8,,,,,7.8,,6.3,,,,,,,,,,,
LTT-phase = 40 %.,,,La1.825Ba0.175Cu1O4,,,,"(La,Ba)2CuO4",,,,,,,,,,25.7,,,,,25.7,,,,,,,,,,,,,
rapid quench ,,,Sn0.25Te0.75,,,,Sn0.25Te0.75,,,,,,,,,,1.7,,,,,1.7,,,,,,,,,,,,,
,,,Si21.75V69.43,,,,,,,,,,,,,,16.2,,,,,16.2,,,,,,,,,,,,,
"PENET(a)=2000A, PENET(b)=800A",,,Y1Ba2Cu4O8,,,,YBa2Cu4O8,,,,,,,,shape_03,,80.0,,,,0.5,80.0,,,,,2000.0,,,,,,,,
"not SC. P-P and Co-Co distance, Co-P-Co angle were measured",,,Ca1Co2P2,,,,Sr1-xCaxCo2P2,,,,,,,,shape_01,,,,1.8,,,,,,,,,,,,,,,,
,15.0,,Ca1La1Ba1Cu2.88Zn0.12O7,,0.00022,0.61,"CaBaLa(Cu,Zn)3O7",,,,,,,,,,,,,14.0,,14.0,,,,,,,,,,,,,
(dC/gamma*Tc) = 3.46. Einstein-T = 31.6 K.,,161.3,Ca2.85Sr0.15Rh4Sn13,6.66,,,(CaxSr1-x)3Rh4Sn13,,,,,,,,shape_03,,7.9,,,,,7.9,,51.5,,,,,,,,,,,
,,,Er1Ni1.96Fe0.04B2C0.99,,,,"Er(Ni,Fe)2B2C",5.9,,,,,,,,,7.4,,,,,7.4,,,,,,,,,,,,,
,,,Bi1.5Pb0.4Sb0.1Sr2Ca2Cu2OZ,,,,"(Bi,Pb,Sb)2Sr2Cu3O10",,,,,,,,shape_02,,,114.7,,,,114.7,,,,,,,,,,,,,
,,,Os1Ti1,,,,Os1Ti1,,,,,,,,,,0.46,,,,,0.46,,,,,,,,,,,,,
thermopower = +8.44 uV/K,,,Au0.18Te0.82,,,,TexAu1-x,,,,,,,,,,1.56,,,,,1.56,,,,,,,,,,,,,
"RRR=24. gap measured by point contact Andreev reflection. I //ab-plane. gap=2.0 meV, (2d/kTc)=3.00 for [001] and 2.5 meV, 4.04 for [001]",,,Y1Ni2B2C1,3.15,,,YNi2B2C,,,,,,,,shape_03,15.5,,,,,0.15,15.5,,,,,,,,,,,,2.1,
gamma in mj/mol.K2. delta-C=580 mj/mol.K. delta-C/gamma*Tc=0.7,,,Ce1Rh0.5Co0.5In5,,,,"Ce(Rh,Co)In5",3.2,,,,,,,shape_03,,1.4,,,,,1.4,,580.0,,,,,,,,,,,
second Tc=47K,,,Hg0.8Ti0.2Sr2Ca0.4Y0.6Cu2O6+z,,,,"(Hg,Ti)Sr2(Ca,Y)Cu2O6",,,,,,,,shape_01,28.7,,81.3,,,,55.0,,,,16.0,,,,,,,21.7,,
,,,Y2Ba4Cu7O15-z,,,,Y2Ba4Cu7O15,,,,,,,,shape_01,,78.8,,,,6.5,78.8,,,,,,,,5.0,,,,,
,,383.0,Y1Ba2Cu3OX,,,,YBa2Cu3O7,,,,,,,,,,93.0,,,,,93.0,,33.0,,,,,,,,,,,
,,,Bi3.925Co0.075S3O4,,,,"(Bi,Co)4O4S3",,,,,,,,shape_01,3.95,,4.83,,,,4.39,,,,,,,,,,,,,
,,,Nb3Rh0.1Au0.9,,,,"Nb3(Rh,Au)",,,,,,,,shape_01,,10.8,,,,,10.8,,,,,,,,,,,,,
delta Tc=-0.58,,,Y1Ba2Cu3O6.76,,,,YBa2Cu3O7,,,6.76,,,,,,,85.23,,,,,85.23,,,,,,,,,,,,,
,,,Y0.95Ca0.05Ba2Cu2.75Co0.25O7.06,,,,"(Y,Ca)Ba2(Cu,Co)3O7",,,7.06,,,,,shape_01,67.9,,,,75.1,8.6,75.1,,,,,,,,,,,29.0,,
,,,Mg0.93Pb0.07,,,,Mg0.93Pb0.07,,,,,,,,,,0.013,,,,,0.013,,,,,,,,,,,,,Info: Very Low Tc (<0.1K)
,,,Y1Ba2Cu2.82Fe0.18OZ,,,,"YBa2(Cu,Fe)3O7",,,,,,,,,,55.0,,,,,55.0,,,,,,,,,,,,,
O-content calculated from the weight change during ANN. R not zero for P>2 GPa. Tc(on) = 3.3 K at 2.5 GPa.,,,Pr2Ba4Cu7O14.36,,,,Pr2Ba4Cu7O15,,,14.36,,,,,shape_01,,,22.7,,20.6,,20.6,,,,,,,,,,,,,
,,,La0.9Y0.1Fe1As1O0.6,,,,"(La,Y)O0.6FeAsO",,,,,,,,,22.6,25.6,,,22.6,,25.6,,,,,,,,,,,,,
dC at Tc = 298 mJ/mol.K extracted from Fig.2 (BNC-scaling),,,Ba0.76Na0.24Fe2As2,,,,"(Ba,Na)Fe2As2",,,,,,,,shape_01,,15.9,,,,,15.9,,,,,,,,-3.5,,,,,
,,,Re0.6W0.4,,,,Re0.6W0.4,,,,,,,,,,4.9,,,,,4.9,,,,,,,,,,,,,
,,,Nd1.3Ba1.5Sr0.2Cu3O6.917,,,,"(Nd,Ba,Sr)3Cu3Oz",,,6.917,,,,,shape_01,,,,,36.0,,36.0,,,,,,,,,,,,,
not SC. Semicond. like gap = 94 meV. Carrier shows at 0 K. DOS = 5.96 /eV.,,,Er1Pd1Bi1,,,,ErPdBi,,,,,,,,shape_01,,,,1.2,,,,,,,900.0,,,,,,,80.0,,
"void free somple,sound velocity = 2909 m/s for shear velocity",,480.0,Er1Ba2Cu3O6.92,,,,ErBa2Cu3O7,,,6.92,,,,,shape_01,,90.0,,,,,90.0,,,,,,,,,7.12,,,,
,,,Dy1Ba2Cu3O7,,,,DyBa2Cu3O7,,,,,,,,,93.4,95.1,96.1,,,1.3,95.1,,,,,,,,,,,-1.2,,
,,,Ba1Fe1.908Ni0.092As2,,,,"Ba(Fe,Ni)2As2",,40.0,,30.0,80.0,,,,18.8,,19.4,,18.4,,18.4,,,,,,,,,,,,,
impurity phase : Bi2S3(12%). Hc2(T) by GL theory. carrier concentration at 2K in DB. lattice term in SP (beta) = 0.414 mJ/mol.K4. (dC/gamma*Tc) = 1.4,,265.0,Sr0.5La0.5F1Bi1S2,,,,"(Sr,La)FBiS2",,,,,,,,shape_01,,,2.8,,,,2.8,1.04,1.42,,,,,,,,,,,
,,,Ba1Pb0.55Hg0.2Bi0.25O3,,,,"Ba(Pb,Hg,Bi)O3",,,,,,,,,,,3.83,,,,3.83,,,,,,,,,,,,,
sample with 0.1<x<0.15 in Li1+xTi2O4 was used. (delta-C/gamma*Tc) = 1.78. e-ph = 0.65. G-L = 29.,,657.0,Li1Ti2O4,4.0,,,LiTi2O4,,,,,,,,shape_01,,11.4,,,,0.3,11.4,11.0,19.15,,,160.0,5.5,1.45,,,0.0263,,1.97,
"underdoped. Thermal conductivity k: k/T = a + b*T^n, where n = 1 - 1.5 for T < 0.25 K.",,,Ba1Fe1.904Co0.096As2,,,,"Ba(Fe,Co)2As2",,,,,,,,,17.1,,,,,,17.1,,,203.0,,,,,,,,,,
Topological insulator. P = 5.5 GPa. not SC,,,Bi2Se3,,,,Bi2Se3,,,,,,,,shape_03,,,,0.0,,,,,,,,,,,,,,,,
"sputtered film, d=10,000A",,,Au0.25Nb0.75,,,,Au0.25Nb0.75,,,,,,,,,,11.2,,,,,11.2,,,,,,,,,,,,,
"ANN(325C,5H,in 500 bar O2)",,,Hg1Ba2Ca4Cu5O12+z,,,,HgBa2Ca4Cu5O12,,,,,,,,shape_02,,,,,110.0,,110.0,,,,,,,,,,,,,
,,,La1.9Sr0.1Cu1O4,,,,"(La,Sr)2CuO4",,,,,,,,shape_06,,,33.0,,,3.0,33.0,,5.0,,,,,,,,,,,
Y123 not detected by XRD.,,,Y1Ba1.6Sr0.4Cu4O8,,,,"Y(Ba,Sr)2Cu4O8",,,,,,,,,73.4,76.6,81.8,,,,76.6,,,,,,,,,,,,,
"demag(N = 0.25), RRR =1.04, Debye-T = 300K from R(T). SP (beta) = 0.232 mJ/mol.K4, (delta) = 0.44 uJ/mol.K6. Energy gap = 0.72 meV, penet = 599 nm, M* = 14.5 m<e>  from muon-SR. Hc(0) = 58.9 mT.",,321.0,Re3Ta1,3.68,,,Re3Ta,,,,,,,,shape_01,4.6,4.65,4.7,,4.68,,4.65,7.3,13.1,,,588.0,6.71,2.25,,,0.00213,,0.742,
1.7*0.37*0.03 MM3,,,Y1Ba2Cu3O6.8,,,,YBa2Cu3O7,,,6.8,,,,2.2e-09,shape_03,,84.0,,,,,84.0,,,,,,,,,,,12.0,,
,,,Pb1Tl0.27,,,,,,,,,,,,,,6.43,,,,,6.43,,,,,,,,,,,,,
,,,Gd0.85Hf0.15Ba2Cu3O6.84,,,,"(Gd,Hf)Ba2Cu3O7",,,6.84,,,,,shape_01,,81.8,,,,,81.8,,,,,,,,,,,,,
as-prepared. SUS(300 K) = 1.12 E-5 emu/mol.,,,Pd2In1Y1,,,,Pd2InY,,,,,,,,,,1.04,,,,1.12,1.04,,,,,,,,,,,,,
,,,Bi1.6Pb0.3Sb0.1Sr2Ca2Cu3OZ,,,,"(Bi,Pb,Sb)2Sr2Ca2Cu3O10",,,,,,,,,101.0,,114.0,,,,107.5,,,2.0,4.31,,,,,,,,,
,,,Nd1.75Sm0.1Ce0.15Cu1O3.972,,,,"(Nd,Sm,Ce)2CuO4",,,3.972,,,,,,,,,,22.2,,22.2,,,,,,,,,,,,,
"bulk modulus=143 GPa,  dTc/dP=1.14+-0.03 K/GPa for line fit",,,Hg1Ba2Ca1.73Pb0.17Cu2.86O8+z,,,,"HgBa2(Ca,Pb)2Cu3O8",,,,,,,,,130.0,133.0,,,,3.0,133.0,,,,,,,,1.5,,,,,
T<SDW/STR> = 90. Tm(FM) = 15K  reentrant behavior in R(T),15.0,,Eu1Fe1.78Ir0.22As2,,,,"Eu(Fe,Ir)2As2",,,,,,,,shape_01,,,21.0,,,,21.0,,,,,,,,,,,,,
RRR = 10. Debye-T = 116 K from R(T). SP (beta) = 2.10 mJ/mol.K4. (dS/dT) = 0.00298 uV/K2 for 150<T<300K. carrier n = 3.78E+22 /cm3 from S (thermopower),,140.0,Pd1Te2,,,,PdTe2,,,,,,,,shape_01,,,,1.8,,,,,5.84,,60.0,,,,,,,0.51,,
under doped. O-content not measured. Tc(max)=  K(P=10.5GPa).,,,Bi2Sr2Ca1Cu2O8+z,,,,Bi2Sr2CaCu2O8,,,,,,,,shape_03,,48.0,,,,,48.0,,,,,,,,1.5,,,,,
"Thicknwss=150-250 nm. optimal Nd-content.. R(T) anomary at 79 K.. For x=0.071, R(T) anomaly at 109 K.",,,Ba0.87Nd0.13Fe2As2,,,,"(Ba,Nd)Fe2As2",,,,,,,,shape_05,,,4.76,,,,4.76,,,,,,,,,,,,,
,,,Co7.32Ga25V67.68,,,,"(V,Co)75Ga25",,,,,,,,,,5.03,,,,,5.03,,,,,,,,0.0604,,,,,
Tc(max) = 36.2 K at P=1.3 GPa.  Tn defined as a peak of (dR/dT).,,,Ca0.82La0.18Fe1As2,,,,"(Ca,La)FeAs2",47.0,,,,,,,shape_03,20.5,,41.4,,,,30.95,,,,,,,,,,,,,
Curie T shows FM Curie T,123.2,,Gd1Sr2Ru0.8Cu2.2O8,,,,"GdSr2(Ru,Cu)Cu2O8",,,,,,,,shape_01,16.8,,40.0,,,,28.4,,,,,,,,,,,,,
SC volume fraction at 2K = 100%.,,,Bi4S3O4,,,,Bi4O4S3,,,,,,,,,4.5,,8.6,,,,6.55,21.0,,,,,,3.54,,,,,,
dTc/dp in K/GPa. CDW-s/c. CDW-temp=80.1 K ,,366.0,Lu5Ir4Si10,,,,Lu5Ir4Si10,,,,,,,,,,3.8,,,,,3.8,,,,,,,,-0.098,,,,,
"POINT CONTACT(ELECTRODE=PT-RH ALLOY),GAP AT 4.2K",,,La1.92Sr0.08Cu1O4-Z,5.79,,,"(La,Sr)2CuO4",,,,,,,,shape_01,,12.0,,,,,12.0,,,,,,,,,,,,3.0,
Cs-intercalated MoS2,,,Cs0.3Mo1S2,,,,Cs0.3MoS2,,3.3,,,22.0,,,,,6.9,,,,,6.9,,,,,,,,,,,,,
Hc2 measured by ESR of Gd(dopant). (dC/gamma*Tc) = 3.4. thermodynamic Hc(0) = 1.7 kG. 519.3 g/mol.,,163.0,La1Os2,6.1,,,LaOs2,,,,,,,,,,8.9,,,,0.13,8.9,3.0,5.3,,,,,,,,,,,
Raman shift measured,,,Ru1Sr2Gd1.3Ce0.7Cu2O10+z,,,,"RuSr2(Gd,Ce)2Cu2O10",,,,,,,,shape_01,32.1,,47.9,,,,40.0,,,,,,,,,,,23.2,,
"ANN(300C,in Ar). hole conc  p=0.107.",,,Hg1Ba2Cu0.97Zn0.03O4.052,,,,"HgBa2(Cu,Zn)Oz",,,4.052,,,,,shape_01,,,,,69.0,,69.0,,,,,,,,,,,12.3,,
impurity phase = CeO2,,,Mo0.25Sr2Ce2.01Y0.99Cu2.75O11+z,,,,"(Cu,Mo)Sr2(Ce,Y)3Cu2O11",,,,,,,,shape_01,,,,,53.0,,53.0,,,,,,,,,,,,,
,,,Tl1Ba2Ca1Cu2O7-D,,,,TlBa2CaCu2O7-D,,,,,,,,shape_05,92.0,,,,,,92.0,,,,,,,,,,,,,
P-induced SC.,,,Li0.9Mg0.1,,,,Li0.9Mg0.1,,,,,,,,,,11.0,,0.0,,,11.0,,,,,,,,0.34,,,,,
,,,Si2U3,,,,Si2U3,,,,,,,,,,,,0.1,,,,,,,,,,,,,,,,
T<STR> = 44.1  K from NRD.  R(T) = R(0) + A*T^n : n= 1.32.,,,Na1Fe0.985Co0.015As1,,,,NaFe1-xCoxAs,30.6,,,,,,,shape_03,,12.6,13.4,,,,12.6,,,460.0,1015.0,,,,,,,,,
,,,Eu2.17Ce0.5Sr1.33Cu2Al1O9.11,,,,"(Eu,Ce)2(Eu,Sr)2(Cu,Al)3O8+z",,,9.11,,,,,,,,,4.2,,,,,,,,,,,,,,,,
Hc(0) = 357 Oe. Hc2(0) = 2.9 kOe from RES(0.9Rn) and WHH.  (dC<el>/gamma*Tc) = 2.08.   kappa(GL) = 1.76.,,180.0,Bi3Sr1,,,,SrBi3,,,,,,,,shape_03,,,5.6,,,,5.6,0.089,6.5,5.3,,107.0,60.8,,-0.41,,0.021,,,
20 um foil. RRR = 30. Tc(max) = 12.9 K at P=180 kbar.,,,La1,,,,beta-La,,,,,,,,,,6.0,,,,,6.0,,,,,,,,1.01,,,,,
,,,Sm1Fe1As0.5P0.5O0.85,,,,"SmOFe(As,P)",,,,,,2000.0,,shape_03,17.0,,,,,,17.0,,,,,,,,,7.297,,,,
,,,La3S4,,,,La3S4,,,,,,,,,,8.1,,,,,8.1,,,,,,,,1.1,,,,,
The sample is quenched from 450C.,,,Y1Ba2Cu3O7-d,,,,YBa2Cu3O7-d,,,,,,,,shape_01,,85.0,,,,,85.0,,,,900.0,,,,,,,,,
,,,Au0.12Zr0.88,,,,Zr1-xAux,,,,,,,,,,2.78,,,,,2.78,,,,,,,,,,,,,
c/a = 1.617,,,Ce1Rh0.5Ir0.5In5,,,,"Ce(Rh,Ir)In5",,,,,,,,,,0.97,,,,,0.97,,,,,,,,,,,,,
THERMAL EXPANSION=10.5E-6 K(-1),,,Ba0.6K0.4Bi1O3,,,,"(Ba,K)BiO3",,,,,,,,,,,,,,,,,,,,,,,,,,,,
semicon-like,,,Pr1Ba1La1Cu3O7.42,,,,"Pr(Ba,La)2Cu3O7",,,7.42,,,,,,,,,4.2,,,,,,,,,,,,,,,,
,35.0,,Y1Ba2Cu3O6.41,,,,YBa2Cu3O7,,,6.41,,,,,,,,,,,,,,,,,,,,,,,,,
,,,Y1Ba2Cu2.94Zn0.06O7,,,,"YBa2(Cu,Zn)3O7",,,,,,,,,,67.04,,,,,67.04,,,,1.877,,,,,,,,,
,,,Bi2Sr2Ca0.7Lu0.3Cu2O8+Z,,,,"Bi2Sr2(Ca,Lu)Cu2O8",,,,,,,,,70.5,87.0,102.5,,,,87.0,,,,,,,,,,,,,
,,,Y1Sr2Cu2.7Mo0.3O7.1,,,,"YSr2(Cu,Mo)3O7",,,7.1,,,,,shape_01,30.0,,,,,,30.0,,,,,,,,,,,,,
,,256.0,Ta0.7V0.3,,,,V1-xTax,,,,,,,,,,3.0,,,,,3.0,45.6,6.41,,,,,,,,,,,
,,,Nb3Al0.9In0.1,,,,"Nb3(Al,In)",,,,,,,,,,18.3,,,,,18.3,,,,,,,,,,,,,
"O(18)=96%,Tc shift=0.42K",,,Y1Ba2Cu2.88Ni0.18O7,,,,"YBa2(Cu,Ni)3O7",,,,,,,,shape_01,,77.2,,,77.2,,77.2,,,,,,,,,,,,,
dTc/dp in K/Gpa. Hydrostatic pressure.,,,La0.35Ce0.65Ru2,,,,"(La,Ce)Ru2",,,,,,,,,,1.647,,,,,1.647,,,,,,,,0.045,,,,,
inductive penetration depth,,,Fe1U6,,,,U6Fe,,,,,,,,,,3.86,,,,,3.86,,,,,800.0,,,,,,,,
Hc2 measured and defined by new analysis of M(H).,,,Li2Pd3B1,,,,Li2Pd3B,,,,,,,,shape_01,,,,,6.87,,6.87,3.48,,,,300.0,9.7,,,,,,,
,,,Nd1Ba2Cu2.85Ga0.15O6.62,,,,"NdBa2(Cu,Ga)O7-y",,,6.62,,,,,shape_01,,,,,23.0,,23.0,,,,,,,,,,,,,
"RRR = 7.1. (dC/gamma*Tc) = 1.75. Hc2(2.17K) = 1.51 T,  Hc2(3.6K) = 0.66 T",,127.0,Co1La3,,,,La3Co,,,,,,,,,,4.4,,,,,4.4,2.1,26.0,31.0,,,,0.95,,,0.1,,1.3,
Lattice term in SP (beta) = 0.04 mJ/mol.K4. (dC/gamma*Tc) = 1.65. e-ph = 0.75,,458.0,N1V1,4.05,0.00027,,BNx,,,,,,,,,7.98,,9.23,,8.32,,8.32,10.32,9.82,163.6,,,,1.66,0.14,,,,,
,,,Tl2Ba2Ca1Cu2O8+z,,,,Tl2Ba2CaCu2O8,,,,,,,,shape_01,,108.0,,,,,108.0,,,,,,,,,,,1.48,,
,,,Nb0.85Hf0.15N0.94,,,,"(Nb,Hf)Nx",,,,,,,,,,12.3,,,,,12.3,,,,,,,,,,,,,
