Repository: Tejasvini595/superconductor_deepset

## Overview

This repository contains the official implementation of **"From Individual Elements to Macroscopic Materials: In Search of New Superconductors via Machine Learning"**.

The code implements a **DeepSet neural network** for predicting the critical temperature (Tc) of superconducting materials based solely on their chemical composition. By explicitly enforcing permutation invariance, the DeepSet architecture avoids artifacts associated with arbitrary element ordering and provides a physically meaningful framework for learning composition–property relationships in superconducting materials.

File: data/superconductors_kaggle_ready_v2.csv (part 2 of 87)
comment,curiet,debyet,element,gapene,kaizero_value,moment_value,name,neelt,nhc2zero_value,oz,pcohere_value,phc2zero_value,ppenet_value,rh300,shape,t1_value,t2_value,t3_value,tcn_value,tcsus_value,tcwidth_value,critical_temp_K,upper_critical_field_0K_T,gamma_sommerfeld_mJmolK2,resistivity_normal_uOhmcm,resistivity_roomtemp_uOhmcm,penetration_depth_nm,coherence_length_nm,dhc2dt_TK,dtcdp_KGPa,density_gcm3,lower_critical_field_0K_T,thermopower_300K_uVK,energy_gap_meV,data_quality_flag
"FM order Tm = 16.5 K. SC Tc(on) = 22.5K, Tc(zero) = 10K. reentrant SC. Eu(2+)-AFM order coexists with SC.",16.5,307.0,Eu1Fe1.72Ir0.28As2,,,,"Eu(Fe,Ir)2As2",,,,,,,,shape_03,,,21.9,,,,21.9,,35.0,,,,,,,,,,,
,,,Tl2Ba2Ca1Cu2O8+z,,,,Tl2Ba2CaCu2O8,,,,,,,,shape_01,,105.0,,,,,105.0,,,,,,,,,,,2.63,,
,,,Pr1.9Ce0.1Cu1O3.98,,,,"(Pr,Ce)2CuO4",,,3.98,,,,,,,9.0,,,,,9.0,,,,,,,,,,,,,
,,,La1Fe1P1O1,,,,LaOFeP,,,,,,,,,,5.5,,,,,5.5,,,,,,,,,,,,,
GAPENE from SP-heat.,,368.0,Y0.81Th0.19C2,3.74,,,"(Y,Th)C2",,,,,,,,,,3.52,,,,,3.52,,3.23,,,,,,,,,,,
,,,Lu0.6Tm0.4Ru1B2,,,,"(Lu,Tm)RuB2",1.08,,,,,,,shape_01,,,,,4.31,,4.31,,,,,,,,,,,,,
,,,Cr0.011Ti0.967V0.022,,,,Cr0.011Ti0.967V0.022,,,,,,,,,,3.6,,,,,3.6,,,,,,,,,,,,,
hole/Cu = 0.135 ,,,Bi2Sr2Ca0.9Er0.1Cu2O8,,,,"Bi2Sr2(Ca,Er)Cu2O8",,,,,,,,shape_03,,87.0,,,,,87.0,,,,,,,,,,,,,
R(T) has minimum at 27.7 K,,,Nb2Pd1S4Se1,,,,"Nb2Pd2(S,Se)5",,,,,,,,shape_01,,,2.76,,,,2.76,9.36,,,,,,,,,,,,
,,,Er0.62Yb0.38Ba2Cu3O7-Z,,,,"(Er,Yb)Ba2Cu3O7",,,,,,,,,,88.3,,,,,88.3,,,,1.5,,,,,,,,,
,,,Y0.6Pr0.2Cd0.2Ba2Cu3O7-Z,,,,"(Y,Pr,Cd)Ba2Cu3O7",,,,,,,,shape_01,47.0,,,,49.0,,49.0,,,,,,,,,,,,,
,,,Mo6Se7S1,,,,"Mo6(Se,S)8",,,,,,,,,,4.48,,,,,4.48,,,,,,,4.6,,,,,,
Tc = 1.88--1.56,,,Y0.5La0.5Rh3B2,,,,Y0.5La0.5Rh3B2,,,,,,,,shape_01,,1.88,,,,,1.88,,,,,,,,,,,,,
,,,Ba0.6Na0.4Fe2As2,,,,"(Ba,Na)Fe2As2",,,,,,,,shape_01,,,,,34.2,,34.2,,,,,,,,,,,,,
,,,C60K3,,,,K3C60,,,,,,,,,,19.5,,,,,19.5,32.7,,,,,31.0,2.8,,,,,,
,,,Y1Ba2Cu2.919Zn0.081O6.7,,,,"YBa2(Cu,Zn)3Oz",,,6.7,,,,,shape_03,,,17.0,,,,17.0,,,,,,,,,,,,,
,,,Y1Ba2Cu3O7,,,,YBa2Cu3O7,,,,,,,,shape_01,92.12,,,,,1.0,92.12,,,,1433.0,,,,,,,,,
,,,Fe1Se1,,,,"Fe(Se,Te)",,,,,,,,,7.51,9.51,13.5,,,,9.51,,,,,,,,,,,,,
"gap measured by photoemission spectroscopy. gap(0) = 0.6 and 2.1 meV, (2gap/kTc) = 2.1 and 7.2 for small and large gap, respectively.",,,C3La2,7.2,,,La2C3,,,,,,,,shape_03,,,,,6.5,,6.5,,,,,,,,,,,,2.1,
A,,,Y1Ba0.5Sr1.5Cu3OZ,,,,"Y(Ba,Sr)2Cu3Oz",,,,,,,,shape_06,,80.0,,,81.0,,80.0,,,,,,,,,,,,,
cohere(c) calculated using GL theory,,,Tl0.8Hg0.2Ba2Ca1.85Yb0.15Cu3O9-z,,,,"(Tl,Hg)Ba2(Ca,Yb)2Cu3O9",,,,,,,,,87.78,90.5,,,,,90.5,,,,4400.0,,,,,,,,,
,,,Bi2Sr1.24La0.76Cu1OZ,,,,"Bi2(Sr,La)2CuOz",,,,,,,,shape_03,13.0,,,,,,13.0,,,,,,,,,,,,,
,,,Y0.4Ca0.6Ba1.1La0.9Cu3O7.12,,,,"(Y,Ca)(Ba,La)2Cu3Oz",,,7.12,,,,,,,82.0,,,,,82.0,,,,,,,,,,,,,
,,,Bi2Sr2Ca1Cu2OX,6.3,,,Bi2Sr2CaCu2O8,,,,,,,,,,85.0,,,,,85.0,,,,,,,,,,,,,
,,,Sr2Cu1O3,,,,Sr2CuO3,,,3.0,,,,,shape_01,,,,,,,,,,,,,,,,,,,,
Lu behaves like magnetic impurities. (dTc/dx) = 0.21 K/at% Lu.,,,Zr0.993Lu0.007B12,,,,Zr1-xLuxB12,,,,,,,,shape_03,,,,,5.81,,5.81,,,,,,,,,,,,,
(dC/gamma*Tc) = 1.35 . lattice term in SP (beta) = 0.035 mJ/mol.K4,,381.0,Ti0.85V0.15,,,,"(Ti,V)",,,,,,,,,1.9,,2.0,,,,1.95,,5.9,,,,,,,,,,,
,,,Zr1Os1Si1,,,,ZrOsSi,,,,,,,,,,1.72,,,,,1.72,,,,,,,,,,,,,
,,,La1.8Sr0.2Cu0.995Zn0.005O4,,,,"(La,Sr)2(Cu,Zn)O4",,,,,,,,shape_01,,19.5,,,19.5,,19.5,,,,910.0,,,,,,,,,
twin sample,,,Y1Ba2Cu3O7-d,,,,YBa2Cu3O7-d,,,,,,,,shape_03,,,,,93.1,0.2,93.1,,3.23,,,,,,,,,,,
RRR = 3.9,,,La1Fe1As0.9Sb0.1F0.2O0.8,,,,"La(O,F)Fe(As,Sb)",,,,,,,,shape_01,,,28.6,,,,28.6,73.0,,,,,,3.7,,,,,,
RRR = 5.5. Tc(SP) = 0.53 K. Lattice term in SP (beta) = 2.00 mJ/mol.K4. [gamma]n  = [gamma](in DB) - gamma(0) = 60.8 - 10 = 51 mJ/mol.K2,,372.0,Y6Ta4Al43,,,,Y6Ta4Al43,,,,,,,,shape_01,,0.68,,,,,0.68,0.15,60.8,10.3,,,46.8,,,,,,,
SC properties not investigated,,815.0,Be13Ce0.648La352,,2860.0,,"(Ce,La)Be13",,,,,,,,,,,,,,,,,74.0,,,,,,,,,,,
R(T): expornent = 0.7. Tc(P) defined as Tc(on),,,La1Fe1As1H0.46O0.54,,,,"La(O,H)FeAs",,,,,,,,shape_01,,,36.2,,,,36.2,,,,,,,,,,,,,
"RRR = 14.8. n = 4.74 , A = 0.248 uOhm.cm/K in R(T) = R0 + A*T^n",,193.2,Pr0.9Eu0.1Pt4Ge12,,,4.29,"(Pr,Eu)Pt4Ge12",,,,,,,,shape_01,,7.62,,,7.6,,7.62,,43.7,8.39,,,,,,,,,,
<93>Nb NQR measured.,,,Nb0.75Al0.225Ga0.025,,,,,,,,,,,,,,19.1,,,,,19.1,,,,,,,,,,,,,
,,,Y0.5Pr0.5Ba2Cu3O6.65,,,,"(Y,Pr)Ba2Cu3Oz",,,6.65,,,,,shape_01,,18.7,,,,,18.7,,,,,,,,,,,,,
,,,Er1Ba2Cu3OX,,,,RBa2Cu3O7,0.55,,,,,,,,,90.0,,,,,90.0,,,,,,,,,,,,,
CARRIER IN E+21/CM3,,,Y0.7Pr0.3Ba2Cu3O7,,,,,,,,,,,,shape_03,,55.67,,,,,55.67,,,,,,,,,,,,,
,,,La1.992Sr0.008Cu1O4+Z,,,,"(La,Sr)2(Cu,Sn)O4",162.0,,,,,,,shape_01,,,,,,,,,,,,,,,,,,,,
size=1.5*1.5*0.1 mm3,,,Bi2Sr2Ca1Cu2O8+z,,,,Bi2Sr2CaCu2O8,,,,,,,,shape_03,,,,,90.0,,90.0,,,,,,,,,,,,,
,,,Re2Sc1,,,,Sc1Re2,,,,,,,,,,4.2,,,,,4.2,,,,,,,,,,,,,
,,,Bi2Sr2Ca0.8Gd0.2Cu2O8.26,,,,"Bi2Sr2(Ca,Gd)Cu2O8",,,8.26,,,,,,,89.8,,,,,89.8,,,,,,,,,,,,,
not s/c,,,Hg1.75Pb0.25Ba2Y1Cu2O8-z,,,,"(Hg,Pb)2Ba2YCu2O8",,,,,,,,shape_01,,,,5.0,,,,,,,,,,,,,,,,
M=THF. interlayer distance d = 14.186 A,,,Li0.37M1Ti1N1Br1,,,,alpha-Li0.37(THF)yTiNBr,,,,,,,,,,,,,7.5,,7.5,,,,,,,,,,,,,
,,,Y0.925Ca0.075Ba2Cu4O8,,,,"(Y,Ca)Ba2Cu4O8",,,,,,,,shape_01,,,,,83.8,,83.8,,,,,,,,,,,,,
,,,Nd1.85Ce0.15Cu1O4.03,,,,"(Nd,Ce)2CuO4",,,4.03,,,,,shape_01,,19.3,,,,,19.3,,,,,,,,,,,,,
,,,Tl1Ba2Ca2Cu3Oz,,,,TlBa2Ca2Cu3Oz,,,,,,,,shape_01,,130.0,,,,1.2,130.0,,,,,,,,,,,,,
Conditions for CaRb-1144 phase formation discussed.,,,Ba1Cs1Fe4As4,,,,BaCsFe4As4,,,,,,,,shape_01,,,,,26.0,,26.0,,,,,,,,,,,,,
,,,Gd1Ba2Cu2.8Fe0.2OZ,,,4.39,"GdBa2(Cu,Fe)3O7",,,,,,,,,,58.7,,,,,58.7,,,,,,,,,,,,,
"heat treatment(1700C,1h). SUS = 116 E-6 emu/gat. (dC/gamma*Tc) = 1.32. e-ph coupling = 0.49.",,361.0,Ru2Zr1,,,,ZrRu2,,,,,,,,,,1.92,,,,,1.92,,4.72,,,,,,,,,,,
,,,La1.8Ca0.2Cu1O4,,,,"(La,Ca)2CuOz",,,,,,,,shape_01,,,30.0,,,,30.0,,,,,,,,,,,,,
composition by EDS. RESN shows RES at 25 K. dressed DOS(N*) = 1.14 states/eV.atom.spin calculated from RESN and (dHc2/dT).,,,Ni24Zr76,,,,Zr1-xNix,,,,,,,,,,2.94,,,,,2.94,,,193.0,,,,3.84,,,,,,
"ZFC signal, SP-heat also measured. (dC/Tc) = 50 mJ/mol.K2.",,,Eu0.5K0.5Fe2As2,,,,"(Eu,K)Fe2As2",,,,,,,,shape_01,,32.0,,,,,32.0,,,,,,,,,,,,,
,,,Y1Ba2Cu3O7-Z,,,,YBa2Cu3O7,,,,34.0,,,,shape_02,,88.8,,,,,88.8,,,,,,,,,,,,,
not s/c,,,La0.978Pr0.022Sn3,,,,La1-xPrxSn3,,,,,,,,,,,,0.28,,,,,,,,,,,,,,,,
,,,Zr1Os1Si1,,,,ZrOsSi,,,,,,,,,,1.72,,,,,1.72,,,,,,,,,,,,,
,,,Lu0.9Ce0.1Ba2Cu3O7-z,,,,"(Lu,Ce)Ba2Cu3O7",,,,,,,,,60.0,,,,,,60.0,,,,,,,,,,,,,
,,432.0,Os0.9Ru0.1,,,,Ru1-xOsx,,,,,,,,,,0.584,,,,,0.584,,2.2,,,,,,,,,,,
,,,Mg1C1Ni3,,,,MgCNi3,,,,,,,,,,,,,7.1,,7.1,,,,,,,,,,,,,
"Values of superconductivity section is estimated by flactuation analysis in clean limit only. About other estimation, see in the text.",,,Bi1.8Pb0.3Sr2Ca2Cu3O10,,,,"(Bi,Pb)2Sr2Ca2Cu3O10",,,10.0,11.4,,1520.0,,shape_01,,,,,108.0,,108.0,250.0,,,,,,-3.3,,,,,,
,,,Bi2La0.25Pr0.25Ca2.5Cu2OZ,,,,"Bi2(R,Ca)2CaCu2O8",,,,,,,,shape_01,45.0,,62.0,,,,53.5,,,,,,,,,,,,,
,,,Hf1Rh1Si1,,0.00013,,HfPdSi,,,,,,,,shape_01,,,,,2.18,,2.18,0.54,,67.0,,,,,,,0.0057,,,
,,,Y1Ba2Cu2.94Ti0.06O6.91,,,,"YBa2(Cu,Ti)3O7",,,6.91,,,,,shape_01,,,,,77.0,,77.0,,,,,,,,,,,,,
,,,La1.7Ba0.3Cu1O4,,,,"(La,Ba)2CuO4",,,,,,,,,,9.7,,,,,9.7,,,,,,,,,,,,,
orthorhombic distortion = 5.78 E-3.,,,Er0.6Pr0.2Ca0.2Sr0.8Ba1.2Cu3Oz,,,,"(Er,Pr,Ca)(Sr,Ba)2CuOz",,,,,,,,,,72.5,,,,,72.5,,,,,,,,,,,,,
,,,La1.823Ba0.177Cu1O4,,,,"(La,Ba)2CuO4",,,,,,,,,,25.5,,,,,25.5,,,,,,,,,,,,,
,,,La1.65Sr0.35Cu0.9Ti0.1O4,,,,"(La,Sr)2(Cu,Ti)O4",,,,,,,,shape_01,,,29.9,,,,29.9,,,,,,,,,,,,,
,,,Ti60Nb25Si15,,,,TixNbySiz,,,,,,,,,,4.8,,,,0.5,4.8,,,,180.0,,,,,,,,,
,,,La1Fe1As0.7P0.3O1,,,,"LaOFe(As,P)",,,,,,,-5.7e-09,shape_01,,10.8,11.0,,,,10.8,27.0,,,,,,3.59,,,,,,
,,,Cr0.6Ge0.4,,,,Cr0.6Ge0.4,,,,,,,,,,,,1.2,,,,,,,,,,,,,,,,
,,,Bi2Sr2.5Nd0.5Cu2OY,,,,"Bi2Sr2(Sr,Nd)Cu2O8",,,,,,,,,,50.09,,,,,50.09,,,,,,,,,,,,,
RRR = 22. lattice term in SP (beta) = 0.127 mJ/mol.K4. (dC/gamma*Tc) = 1.4. Hc(0) = 9.95 mT. e-ph = 0.441. DOS = 3.18 states/eV.f.u.,,358.0,Ti1Ir1Si1,,,,TiIrSi,,,,,,,,shape_01,,1.42,,,,0.25,1.42,0.751,10.8,11.0,240.0,1110.0,20.9,,,,0.000535,,,
modified Curie-Weiss law for T > 10 K.. not SC.,,,Pu1Pd5Al2,,0.00069,1.05,PuPd5Al2,5.6,,,,,,,shape_03,,,,2.0,,,,,67.0,,,,,,,,,-7.0,,
,,,Y1Ba2Cu3O7-Y,4.8,,,YBa2Cu3O7,,,,,,,,,,92.4,,,,,92.4,,,,,,,,,,,,,
RESN shows resistivity at 4.2 K.,,,Zr66.3Ti11.7Ni22,,,,"(Zr,Nb)xNiy",,,,,,,,,,3.56,,,,,3.56,,5.04,159.0,,,,2.95,,,,,,
e-ph = 0.5.,,145.0,Cd1Mo6S8,,,,CdMo6S8,,,,,,,,,,1.8,,,,,1.8,,27.0,,,,,,,,,,,
Tl:Sr:Ca:Y:Cu=0.98:1.92:0.58:0.4:2 by ICP,,,Tl1Sr2Ca0.6Y0.4Cu2O7,,,,"TlSr2(Ca,Y)Cu2O7",,,,,,,,shape_01,58.0,,78.0,,,,68.0,,,,,,,,,,,,,
"Hc2 defined as R=0.5Rn. DOS = 3.93E+21 /eV.cm3, calculated from [RESN] and [dHc2/dT].. Carrier from Hall coeffic.",,,Sn0.7127Pb0.2373In0.05Te1,,,,"(Sn,Pb)1-xInxTe",,,,,2.57,,,,,2.62,,,,,2.62,,,,,,,1.42,,,,,,
"RRR = 200. residual-gamma = 108 mJ/mol.K2. beta(SP) = 0.466 mJ/mol.K4, delta(SP) = 0.00474 mJ/mol.K6. (dC/gamma*Tc) = 0.35. (dC/Tc) = 64 mJ/mol.K2",,275.0,Cs1Fe2As2,,,,CsFe2As2,,,,,,,,shape_03,1.8,,1.88,,,,1.84,1.65,184.01,1.8,,,,,,,,,,
Hall coeff. RH(10K) = 5.04 E-8 m3/C. Carrier n(10K) = 1.24 E+20 /cm3,,,La1Bi1S2F0.5O0.5,,,,"La(O,F)BiS2",,,,,,,,,2.4,,2.7,,2.7,,2.7,1.9,,,,,13.0,1.0,,,,,,
topological SC. Sr-intercalation. Sr-content by EDX. Carrier n(10K) = 2.65E19 /cm3,,,Sr0.062Bi2Se3,,,,SrxBi2Se3,,,,,,,0.31,shape_03,2.39,,2.57,,,,2.48,,,,,,,,,,,,,
,,,Bi2Sr2Ca0.7Y0.3Cu2Oz,,,,"Bi2Sr2(Ca,Y)Cu2O8",,,,,,,6.5e-09,shape_01,53.3,,,,70.5,,70.5,,,,5.3,,,,,,,12.6,,
impurity phase = CaFe1.85Co1.03As1.82 (6.58 %),,,Ca1Fe0.93Co0.07As1H1,,,,"CaH(Fe,Co)As",,,,,,,,,,23.0,,,,,23.0,,,,,,,,,,,,,
Hc2 defined as R=0.9Rn. Hirr defined as R= zero.,,,Pr1Fe0.9Co0.1As0.8P0.2O1,,,,PrO(Fe0.9Co0.1)As1-xPx,,,,,,,,shape_01,,,11.5,,10.9,,10.9,,,,,,,,,,,,,
"SC properties at P = 0 GPa. Tc, gap measured by muon-SR at H=0.1 T. [penet] not given explicitly",,,Y1Ba2Cu3O6.45,3.0,,,YBa2Cu3Oz,,,6.45,,,,,shape_01,,45.4,,,,,45.4,,,,,,,,,,,,,
PDHC2DT in fig5,,,Bi2Sr1.75La0.25Cu1O6+Z,,,,"Bi2(Sr,La)2CuO6+z",,,,,,,,shape_03,,,27.5,,,,27.5,,,,,,,,,,,1.38,,
"Isotope effect dTc < 0.01 K for sample with <76>Se and <80>Se, then isotope exponent = 0.",,,La1F0.4Bi1S0.906Se1.094O0.6,,,,"LaO0.6F0.4Bi(S,Se)2",,,,,,,,shape_01,,,,,3.76,,3.76,,,,,,,,,,,,,
as-prepared. SUS(300 K) = 29.68 E-5 emu/mol.,,,Ni2Zr1Al1,,,,Ni2ZrAl,,,,,,,,,,1.38,,,,0.17,1.38,,,,,,,,,,,,,
,,,La1.86Ba0.14Cu0.99Zn0.01O4,,,,"(La,Ba)2(Cu,Zn)O4",,,,,,,,shape_01,,,,4.2,,,,,,,,,,,,,,,,
dTc/dP in K/GPa. Debye-T estimated using scaling law. ,,330.0,Lu5Ir4Si10,,,,Lu5Ir4Si10,,,,,,,,,,3.91,,,,,3.91,,,,,,,,-0.0098,,,,,
Hc2 increases linearly with lowering T down to 0.5 K. High field by pulse field. The sample is block coprised of single crystal pieces.,,,K1Os2O6,,,,KOs2O6,,,,,,,,,,,9.73,,,,9.73,33.0,,,,,3.2,,,,,,,
,,,Y1Ba2Cu3O6.795,,,,YBa2Cu3Oz,,,,,,,,shape_01,,82.5,,,,,82.5,,,,,,,,,,,,,
,,,Ba1Al1Si1,,,,BaAlSi,,,,,,,,shape_01,,,,2.0,,,,,,,,,,,,,,,,
"Hc2 for H//layer at 2.2 K. For H normal to layer, Hc2(2.2K)=11.0 kOe.",,,S1Se1Ta1,,,,S1Se1Ta1,,,,,,,,,,3.7,,,,,3.7,,,,,,,,,,,,,
,,,Y1Ba2Cu2.55Mn0.45O7-Z,,,,"YBa2(Cu,Mn)3O7",,,,,,,,,78.0,86.0,,,,,86.0,,,2.38,,,,,,,,,,
,,,Bi2Sr2Ca1Cu1.3K0.7O8+z,,,,"Bi2Sr2Ca(Cu,K)2O8",,,,,,,,shape_01,,93.0,,,,,93.0,,,,,1906.0,,,,,,,,
FITTING C=AT**(-2)+BT +CT**3,,413.0,Y1Ba2Cu3O7,,,,YBa2Cu3O7,,,,,,,,,,90.5,,,,,90.5,,6.96,0.665,,,,,,5.24,,,,
"main phase 2212+minor 2223, THC150=10.7mw/cm,K",,,Bi1.6Pb0.4Sr2Ca2Cu3O10.24,,,,"(Bi,Pb)2Sr2Ca2Cu3O10",,,10.24,,,,,shape_02,73.3,,,,,,73.3,,,,,,,,,,,,,
,,,Ho1Ba2Cu3O7-Z,,,9.7,HoBa2Cu3O7,,,,,,,,,90.0,91.0,93.0,,,,91.0,,,,,,,,,,,,,
Hc2(0) shows Hc(0) because 1st kind SC. (delta-C/gamma*Tc) = 1.48  . e-ph coupling const. = 0.52. Specific heat measurements.,,277.0,Re0.05Ta0.95,3.48,,,Ta1-xRex,,,,,,,,,,2.77,,,,,2.77,460.0,5.12,,,,,,,,,,,
Neel-T determined by sus(peak),,,La2Cu0.98Li0.02O4,,,,"La2(Cu,Li)O4",136.0,,,,,,,shape_01,,,,4.2,,,,,,,,,,,,,,,,
,,,Ga0.3In0.7La3,,,,Ga0.3In0.7La3,,,,,,,,,,9.25,,,,,9.25,,,,,,,,,,,,,
"not SC down to 0.14 K. RRR = 22. AFM order (Tn=1.9K) decreases with H, desappear at H=3T.",,,Ce1Pt1In3.6Zn0.4,,,2.49,"CePt(In,Zn)4",1.9,,,,,,,shape_03,,,,0.14,,,,,,,58.0,,,,,,,,,
"grain oriented sample, G-L parameter=126",,,Hg1Ba2Ca1Cu2O6+z,,,,HgBa2CaCu2O6+z,,113.0,,16.6,,2090.0,,,,127.0,,,,,127.0,,,,,,,,,,,,,
,,,La1.85Sr0.15Cu1O4,,,,"(La,Sr)2CuO4",,,,,,,,,,36.0,,,,,36.0,,,,,,,,,,,,,
,,,Ce1Pt3Si0.94Ge0.06,,,,"CePt3(Si,Ge)",2.79,,,,,,,,,0.56,,,,,0.56,,,,,,,,,,,,,
anisotropy factor(Rc/Rab at 100K)=1000,,,Sm1La0.8Sr0.2Cu1O3.94,,,,"Sm(La,Sr)CuO4",,,3.94,,,,,shape_03,,,,,25.0,,25.0,,,,,,,,,,,,,
,,,Pt1V3,,,,Pt1V3,,,,,,,,,,3.62,,,,,3.62,,,,,,,,,,,,,
Fe-content not given. tetra-mono transformation at 43.0 K,,,Fe1Te0.925Se0.075,,,,"Fe(Te,Se)",43.0,,,,,,,,,11.5,,,,,11.5,,,,,,,,,,,,,
,,558.0,Tb2Rh3Si5,,,,Tb2Rh3Si5,7.5,,,,,,,,,,,4.0,,,,,,,,,,,,,,,,
,,,Yb0.4Nd0.4Pr0.2Ba2Cu3O7-Z,,,,"(Yb,Nd,Pr)Ba2Cu3O7",,,,,,,,shape_01,54.1,56.6,,,57.0,,56.6,,,,4.0,,,,,,,,,
,,,Hf1V2D1,,,,HfV2Dx,,,,,,,,,,3.41,,,,,3.41,,,,,,,,,,,,,
,6.6,,Y1Ba2Cu2.76Zn0.24O7,,,,"YBa2(Cu,Zn)3O7",,,7.0,,,,,shape_01,,13.0,,,,5.2,13.0,,,,6480.0,,,,,5.266,,,,
,,,Nd1.85Ce0.15Cu0.97Zn0.03O4,,,,"(Nd,Ce)2(Cu,Zn)O4",,,4.0,,,,,shape_01,,,,,11.0,,11.0,,,,,,,,,,,,,
,,,Be0.957Re0.043,,,,Be0.957Re0.043,,,,,,,,,,9.67,,,,,9.67,,,,,,,,,,,,,
,,,La1.89Ba0.11Cu1O4,,,,"(La,Ba)2CuO4",,,,,,,,shape_01,,11.9,,,,,11.9,,,,,,,,10.0,,,,,
,,,Ga0.65Cd0.35Sr2Y0.7Ca0.3Cu2O7+z,,,,"(Ga,Cd)Sr2(Y,Ca)Cu2O7",,,,,,,,,45.0,,57.0,,,,51.0,,,,,,,,,,,,,
,,416.0,Ti0.18V0.72Al0.1,,,,Ti-V-Al,,,,,,,,,,2.05,,,,,2.05,,7.63,,,,,,,,,,,
,,,Y1Ba1.9Sc0.1Cu3O6.55,,,,"Y(Ba,Sc)2Cu3O7",,,6.55,,,,,shape_01,86.9,,91.0,,,4.7,88.95,,,,,,,,,,,,,
(dC/gamma*Tc) = 2,,260.0,Ti0.6V0.4,,,,TixV1-x,,,,,,,,shape_01,,7.15,,,7.05,,7.15,13.5,9.52,98.98,,,,3.94,,,,,,
layered structure. 1T-Cu<2/3>Nb2S2C,,,Cu0.67Nb2S2C1,,,,1T-Cu<2/3>Nb2S2C,,,,,,,,,,4.85,,,,,4.85,8.99,,,,360.0,19.1,,,,0.0037,,,
"Anomaly in R(T) are 72 K, 22 K(maybe SC). R not to zero at T=2.8 K.",,,Ca0.76Ce0.24Fe1As2,,,,"(Ca,Ce)FeAs2",,,,,,,-9.55e-09,shape_03,,,22.0,,,,22.0,,,,,,,,,,,,,
H-content x in LaNiAsO1-xHx measure by EPM,,,La1Ni1As1H0.08O0.92,,,,"LaNiAs(O,H)",,,,,,,,,,,3.76,,,,3.76,,,,2260.0,,,,,,,,,
,,,Sr1Pd1Ni1Ge2,,,,Sr(Pd1-xNix)2Ge2,,,,,,,,shape_01,,,,,2.1,,2.1,,,,,,,,,,,,,
,,,La1.85Sr0.03Ca0.066Ba0.054Cu1O4,,,,"(La,Sr,Ca,Ba)2CuO4",,,,,,,,,,24.0,,,,,24.0,,,,,,,,,,,,,
,,,Nb1Sr2Eu2Cu2O8,,,,NbSr2EuCu2O8,,,,,,,,,,,,4.2,,,,,,,,,,,,,,,,
"semicon-like, ferromagnetic",,,Y1Sr2Cu2.7Ti0.3O7.123,,,,"YSr2(Cu,Ti)3O7",,,7.123,,,,,shape_01,,,,4.2,,,,,,,,,,,,,,,,
,,,H0.11S2Ta1,,,,H0.11S2Ta1,,,,,,,,,,4.2,,,,,4.2,,,,,,,,,,,,,
Energy gap (isotropic) measured by ARPES at near the M point.,,,Tl0.45K0.34Fe1.84Se2,,,,"(K,Tl)xFe2Se2",,,,,,,,shape_03,,28.0,,,,1.0,28.0,,,,,,,,,,,,8.0,
,,,Gd0.7Pr0.1Ca0.2Ba2Cu3O7-z,,,,"(Gd,Pr,Ca)Ba2Cu3O7",,,,,,,,,,,,,69.0,,69.0,,,,,,,,,,,,,
GAMMA FROM DHC2DT,,,Er1Ba2Cu3O7-Z,,,,ErBa2Cu3O7,,,,,,,,,,92.2,,,,2.7,92.2,58.0,0.47,5.04,,,18.7,1.01,,,,,,
cell volume = 188.70 A3,,,La1.875Ca0.125Cu1O4,,,,"(La,Ca)2CuO4",,,,,,,,,,,,,21.7,,21.7,,,,,,,,,,,,,
,,394.0,Y1Ba2Cu3O6.92,,,,YBa2Cu3O7,,,6.92,,,,,shape_01,,,,,,,,,3.54,,,,,,,,,,,
,,,Y1Ba2Cu3O6.556,,,,YBa2Cu3O7,,,6.556,,,2250.0,,shape_01,,,,,58.5,8.0,58.5,,,,,,,,,,,,,
,,,Tl2Sr2Sr0.5Lu0.5Cu2O7-Z,,,,"TlSr2(Sr,Lu)Cu2O7",,,,,,,,shape_01,73.0,,90.0,,,,81.5,,,,,,,,,,,,,
Tc(max) = 16.7 K (P=0.4 GPa).,,,Ca1Fe0.8Co0.2As1F1,,,,"Ca(Fe,Co)AsF",,,,,,,,shape_01,,,16.4,,,,16.4,,,,,,,,,,,,,
RRR = 2. energy gap by break junction. G-L parameter = 2.2.  (dC/gamma*Tc) = 0.73,,650.0,B2Nb1,3.5,,,NbB2,,,,,,,,shape_01,,9.5,,,9.6,0.6,9.5,0.395,4.2,,,63.0,29.0,,,,0.083,,1.36,
,,296.0,Sr14Cu24O41,,,,,,,,,,,,,,,,,,,,,100.0,,,,,,,,,,,
,,,Er0.64Ca0.36Ba1.4Sr0.6Cu2.76Co0.24O6.8,,,,"(Er,Ca)(Ba,Sr)2(Cu,Co)3O7",,,6.8,,,,,shape_01,,,,,48.0,,48.0,,,,,,,,,,,,,
,,,Y1Ba2Cu2.94Zn0.06O6.95,,,,"YBa2(Cu,Zn)3O7-d",,,6.95,,,,,shape_05,65.0,,,,,,65.0,,,,300.0,,,,,,,,,
,,,La9Br5B3C6,,,,La9Br5(CBC)3,,,,,,,,,,6.0,,,,,6.0,,,,,,,,,,,,,
,,,Al11La3,,,,Al11La3,,,,,,,,,,,,1.3,,,,,,,,,,,,,,,,
,,,Pb0.196Sn0.784In0.02Te1,,,,"(Pb,Sn,In)Te",,,,,,,,,,1.68,,,,,1.68,0.685,,,,,,,,,,,,
Jc-Fig shows Jc(H) at 70 K.,,,Yb0.96Pr0.04Ba2Cu3O7-z,,,,"(Yb,Pr)Ba2Cu3O7",,,,,,,,shape_01,,,,,91.6,,91.6,,,,,,,,,,,,,
"Tc by SUS. Tc shows no isotopic mass dependence. Hc2 shows Hc(type-I). M=99.2, 101.1(natural), 103.9 are measured.",,,Ru1,,,,Ru,,,,,,,,,,0.509,,,,,0.509,70.0,2.8,,,,,,,,,,,
,,,La1.75Ba0.25Cu1O4+Z,,,,"(La,Ba)2CuO4",,,,,,,,shape_05,29.0,,,,,,29.0,,,,,,,,,,,,,
as-prepared sample not s/c.,,,Co1Sr2Y0.7Ca0.3Cu2O7+z,,,,"CoSr2(Y,Ca)Cu2O7",,,,,,,,shape_01,,,,,40.0,,40.0,,,,,,,,,,,,,
c-axis oriented film. thickness=3000-6000A. Hc2 measured down to 38 mK.,,,Pr1.85Ce0.15Cu1O4,,,,"(Pr,Ce)2CuO4",,9.0,,60.0,,,,shape_05,,23.0,,,,,23.0,,,,,,,,,,,,,
,,,La1.9Sr0.1Cu1O4,,,,"(La,Sr)2CuO4",,,,,,,,shape_01,,27.8,,,,,27.8,,,,,,,,,,,,,
,,,Y1Ba1.75La0.25Cu3OZ,,,,"Y(Ba,La)2Cu3O7",,,,,,,,shape_01,83.7,88.5,,,,8.8,88.5,,,,5.52,,,,,,,,,
,,,Be17Nb2,,,,Be17Nb2,,,,,,,,,,1.47,,1.38,,,1.47,,,,,,,,,,,,,
,,,Y0.85Pr0.15Ba2Cu3O6.95,,,,"(Y,Pr)Ba2Cu3O7",,,6.95,,,,,shape_01,,81.6,,,,,81.6,,,,,,,,,,,,,
,,,Hg0.7Cr0.3Sr2Cu0.97Co0.03O4+z,,,,"(Hg,Cr)Sr2(Cu,Co)O4",,,,,,,,shape_01,,,,,46.0,,46.0,,,3411.0,4820.0,,,,,,,,,
RRR = 1.02. Hc(0) = 51 mT. kappa(GL) = 46.5. SP (beta) = 0.123 mJ/mol.K4. (dC<el>/gamma*Tc) = 1.45. e-ph = 0.52.,,362.0,Nb1Os2,3.54,,,NbOs2,,,,,,,,shape_01,,,2.7,,2.7,,2.7,3.36,8.58,,,460.8,9.9,1.8,,,0.00298,,,
,,,Pt0.2Rh0.8,,,,Pt0.2Rh0.8,,,,,,,,,,,,0.015,,,,,,,,,,,,,,,,
,,,Bi2Sr2Ca1Cu2OZ,,,,Bi2Sr2CaCu2OZ,,,,,,,,shape_03,,,88.4,,,,88.4,,,,,,,,1.69,,,,,
,,,Y0.95Ca0.05Ba1.6Sr0.4Cu4O7.8,,,,"(Y,Ca)(Ba,Sr)2Cu4O8",,,7.8,,,,,shape_01,79.0,,85.0,,,,82.0,,,,,,,,,,,,,
"Neel Temp by Mossbauer effect of Fe(57),1% Fe doped sample",,,La2Sr6Cu8O16,,,,La2Sr6Cu8O16,295.0,,,,,,,shape_01,,,,4.2,,,,,,,,,,,,,,,,
,2.5,,Li1.12Ti1.88O4,,,,Li1+xTi2-xO4,,,,,,,,,,9.4,,,,3.0,9.4,,,,,,,,,,,,,
,,,Y0.9Ca0.1Ba2Cu2.9Ni0.1O6.86,,,,"(Y,Ca)Ba2(Cu,Ni)3O7",,,6.86,,,,,shape_01,69.0,,,,74.0,,74.0,,,,,,,,,,,,,
,,,Pr1Ba2Cu2.4Co0.6OZ,,,,"PrBa2(Cu,Co)3O7",7.2,,,,,,,,,,,4.2,,,,,,,,,,,,,,,,
,,,Al0.06Au0.92Ga0.02,,,,"(Au,Ga,Al)",,,,,,,,,0.0846,0.09,0.0972,,,,0.09,,,,,,,,,,,,,Info: Very Low Tc (<0.1K)
"2223phase<3%, 2212phase>97%",,,Bi3.4V0.6Sr4Ca5Cu7Oz,,,,"(Bi,V)4Sr4Ca5Cu7Oz",,,,,,,,shape_02,,,,,82.2,,82.2,,,,,,,,,,,,,
dTc/dp in K/GPa. ,,,Lu0.25Sc4.75Ir4Si10,,,,"(Lu,Sc)5Ir4Si10",,,,,,,,,,7.95,,,,,7.95,,,,,,,,-0.291,,,,,
,,,Y1Ba2Cu2.98Zn0.02O7-z,,,,"YBa2(Cu,Zn)3O7",,,,,,,,shape_01,,84.7,,,,,84.7,,,,,,,,,,,,,
RRR=4.8,,,Nd1.85Ce0.15Cu1O4-z,,,,"(Nd,Ce)2CuO4",,,,,,,,shape_05,23.0,,,,,,23.0,,,,,,,,,,,,,
,,,Y1Ba2Cu4O8,,,,YBa2Cu4O8,,,,,,,,shape_03,,80.0,,,80.0,,80.0,,,,,,,,,,,,,
,,,Y1Ba2Cu2.76Co0.24O6.999,,,,"YBa2(Cu,Co)3O7",,,6.999,,,,,shape_01,,50.7,,,,,50.7,,,,,,,,,,,,,
,,,Y1Ba1Sr1Cu3O6.88,,,,YBaSrCu3Oz,,,6.88,,,,,shape_01,,75.6,,,,,75.6,,,,,,,,,,,,,
"e-ph coupling = 0.68. GL-parameter = 93 (//ab), =28 (//c).Thermodynamic Hc(0) = 240 (//ab) , =330 Oe (//c). Lattice term in SP (beta) = 1.21 mJ/mol.K2",,186.0,Cu0.05Zr1Te3,,,,CuxZrTe3,,1.3,,160.0,3.2,6050.0,,shape_03,,,3.8,,,,3.8,,2.64,,,,,,,,,,,
"RRR=4.04.SP (beta=2.32 mJ/mol.K4, delta=0.11 mJ/mol.K6). (dC/Tc) = 11.8 where Tc= 1.66K(SP-mid), then (dC/gamma*Tc) = 1.37.",,146.0,Ba1Pt2Sb2,,,,BaPt2Sb2,,,,,,,,shape_01,1.82,,1.85,,,,1.835,0.27,8.6,,,,35.0,,,,,,,
cleaved sample(d=20 micron-m).,,,Ba1Fe1.24Ru0.76As2,,,,"Ba(Fe,Ru)2As2",,,,,,,,shape_01,,7.1,,,,,7.1,,,,,,,,,,,,,
hexagonal phase. RRR = 1.52. GL parameter = 30.,,,Re3W1,,,,Re3W,,,,,,,,shape_01,,,9.45,,9.4,0.32,9.4,14.7,,,2.1,141.0,4.73,2.1,,,0.0279,,,
"Tc = 6.25-4.3*x   for YB6+x. RRR=3.87. (dC/gamma*Tc) = 2.02. G-L(Tc) = 3.0. surface SC, Hc3 = 640 mT from resistivity.",,706.0,B6Y1,4.1,,,YB6,,,,,,,,,,7.15,,,,,7.15,0.295,0.58,,,,,0.059,-0.53,,0.02,,,
"Hc1 value in DB is for intra-grain, for intergrain Hc1=24Oe",,,Dy1Ba1.5Sr0.5Cu3O6.9,,,,"Dy(Ba,Sr)2Cu3O7",,,6.9,,,,,,85.3,,87.3,,,,86.3,,,,6400.0,,,,,,0.042,,,
,,,Y1Ba2Cu2.9Ni0.1O6.92,,,,"YBa2(Cu,Ni)3O7-z",,,6.92,,,,,shape_01,,,,,80.0,,80.0,,,,,,,,,,,,,
plate like single crystals obtained from samples.,,,Ca0.76Ce0.24Fe1As1.8Sb0.2,,,,"(Ca,Ce)Fe(As,Sb)2",,,,,,,,shape_03,,,,,43.0,,43.0,,,,,,,,,,,,,
,,,V3Ga0.994Cd0.006,,,,,,,,,,,,,,11.2,,,,,11.2,,,,,,,,,,,,,
Tc = 6.6 K sample. dC(at Tc) = 29.3 mJ/mol.K. (dC/gamma*Tc) = 1.23. Hc(0) = 470 Oe,,,B6Y1,3.91,,,YB6,,,,335.5,2927.0,1618.0,,shape_03,,6.6,,,,0.2,6.6,,3.58,13.35,,,,,,,,,1.83507632,
dz=z(as-grown)-z(reduced) = 0.0207. Neel-T(as-grown)=83.9 K.,,,Nd1.83Ce0.17Cu1O4,,,,"(Nd,Ce)2CuO4",,,,,,,,shape_03,,,,,15.7,,15.7,,,,,,,,,,,,,
,,,Y1Ba2Cu3O7-Z,,,,YBa2Cu3O7,,122.0,,16.4,674.0,,,shape_03,,,,,92.5,,92.5,,,,,,,,,,,,,
,,,Bi2Sr2Gd1.64Ce0.36Cu2O10.24,,,,"Bi2Sr2(Gd,Ce)Cu2O8",,,10.24,,,,,shape_02,,,34.0,,,,34.0,,,,,,,,,,,,,
"wire. two gap system.  TBL value is for higher one. The lower gap = 2.34 meV, (2:gap/kTc) = 1.49.",,,Mg1B1.924C0.076,3.84,,,"Mb(B,C)2",,,,,,,,shape_01,,36.2,,,,,36.2,,,,,,,,,,,,6.05,
,,,Nb2.7V0.3Sn1,,,,"(Nb,V)3Sn",,,,,,,,,,15.9,,,,,15.9,,,,,,,,,,,,,
"1.3*0.8*0.02mm3, Ce distribution is uniform",,,Nd1.85Ce0.15Cu1O4+z,,,,"(Nd,Ce)2CuO4",,,,,,,-1e-09,shape_03,,24.0,,,,2.0,24.0,,,,,,,,,,,,,
,,,Pr1Ba2Cu2Co1O7.29,,,,"PrBa2(Cu,Co)3O7",,,7.29,,,,,,,,,10.0,,,,,,,,,,,,,,,,
,0.77,477.0,Ho2Rh3Si5,,,,Ho2Rh3Si5,3.0,,,,,,,,,,,4.0,,,,,,,,,,,,,,,,
not SC,,,Er1Fe4P12,,,9.59,ErFe4P12,,,,,,,,shape_01,,,,1.8,,,,,,,,,,,,,,,,
,,,Y0.8Pr0.2Ba2Cu3O7.2,,,,"(Y,Pr)Ba2Cu3Oz",,,7.2,,,,,,,63.3,,,,,63.3,,,,,,,,,,,,,
annealed at 680 K. GAMMA from Junod et al.,,,Sb1Ti3,,,,Ti3Sb,,,,,,,,,,5.5,,,,,5.5,54.1,,,,,,1.4,,,,,,
,,,Pb0.5Cd0.5La0.9Sr1.1Cu1O5-Z,,,,"(Pb,Cd)LaSrCuO5",,,,,,,,shape_01,,12.0,,,,,12.0,,,,2700.0,,,,,,,-6.0,,
,,,Gd1Sr2Cu2.7Mo0.3O7-z,,0.001,7.92,,2.27,,,,,,,shape_01,,25.7,,,,,25.7,,,,,,,,,,,,,
,,,Pb0.987Tl0.013Te1,,,,"(Pb,Tl)Te",,,,,,,,shape_03,,1.32,,,,,1.32,,,,,,,,,,,,,
,,,C8Rb1,,,,C8Rb1,,,,,,,,,,0.023,,,,,0.023,,,,,,,,,,,,,Info: Very Low Tc (<0.1K)
Hc2 defined as mid point of SP-transition. Thermal conductivity measured for current q//[100],,,Ba1Ni2As2,3.22,,,BaNi2As2,,,,,,,,shape_03,,0.68,,,,,0.68,0.11,12.3,,,,55.0,0.226,,,,,0.0946,
,,,Nd1.85Ce0.15Cu1O3.98,,,,"(Nd,Ce)2CuO4",,,3.98,,,,,shape_01,,19.5,,,,,19.5,,,,,,,1.5,,,400.0,,,
,,,Pb0.5Sr1.75Nd0.25Eu1.5Ce0.5Cu2.5O9,,,,"(Pb,Cu)(Sr,Nd)2(Eu,Ce)2Cu2O9",,,,,,,,shape_01,,32.0,,,,,32.0,,,,,,,,,,,,,
CUO CLUSTER(<1%VOLUME),,350.0,Y1Ba2Cu4O8.045,,,,YBa2Cu4O8,,,8.045,,,,,,,81.4,,,,,81.4,,4.9,,,,,,,5.74,,,,
,,,Ba1.6Sr0.4Yb0.95Ca0.05Cu3O6.8,,,,"Cu(Ba,Sr)2(Yb,Ca)Cu2O6",,,6.8,,,,,,,,,,80.0,,80.0,,,,,,,,,,,,,
No drop in R(T) near Tc(SUS). R-exponent = 0.59. GL-parameter = 1.89.,,,K0.05Mo1O1.63,,,,KxMoO2-z,,,1.63,,,,,shape_01,,,,,7.25,,7.25,802.0,,,,121.0,64.10000000000001,,,,0.045,,,
,,,Ga0.37Nb0.63,,,,Ga0.37Nb0.63,,,,,,,,,,,,6.0,,,,,,,,,,,,,,,,
cubic. sample produced by RCA.,,,Nb3Sn1,,,,Nb3Sn,,,,,,,,shape_03,,17.6,,,,,17.6,29.0,,,,,,2.4,,,,,,
,,,La1.8Sr0.2Cu1O4,,,,"(La,Sr)2CuO4",,,,35.2,,,,shape_04,,29.5,,,,,29.5,,,,,,,,,,,,,
"[penet]<L> measured by TDR, MWR, NV center method. n = 2.5, where d[penet] = a + b*(T/Tc)^n.",,,Ca1K1Fe4As4,,,,CaK(Fe1-xNix)4As4,,,,,,,,shape_03,,36.0,,,,,36.0,,,,,196.4,,,,,,,,
"CDW,SDW measured by NED. ",,,La1.875Ba0.025Sr0.1Cu1O4,,,,"(La,Ba,Sr)2CuO4",,,,,,,,shape_03,,30.2,,,,,30.2,,,,,,,,,,,,,
,,,Bi2Sr2Ca1Cu2O8.224,,,,Bi2Sr2CaCu2Oz,,,8.224,,,,,shape_03,,,89.0,,,,89.0,,,,,,,,,,,,,
mother metal: dhcp-La,,,La0.93Yb0.07,,,,"(La,Yb)",,,,,,,,,,3.56,,,,,3.56,,,,,,,,,,,,,
"The reactin to A15 took place during the electron beam irradiation(20kV, 5-30mA). Jc(4.2K)=1E+4 A/cm2 at 25T.",,,Nb0.75Al0.02Ge0.05,,,,,,,,,,,,,,19.8,,,,,19.8,,,,,,,,,,,,,
Tc=2.0 K from SP-heat. quasi-1D superconductor. residual resistivity at 4.0 K. // means //Nb-chain. e-ph = 1.05.  Hc2(0) by linear approx.,,223.0,Nb2Se3,,,,Nb2Se3,,0.75,,203.0,1.4,,,,2.2,,2.4,,,,2.3,,9.96,,,,,,,,,,,
30% Ho2CoGa8 type phase,,,U0.9Np0.1Co1Ga5,,,,"(U,Np)CoGa5",,,,,,,,,,,,,7.2,,7.2,3.4,120.0,,,,,,,,,,,
(dC/gamma*Tc) = 0.73. lattice term coeff. in C (beta) = 0.254 mJ/mol.K4,,285.0,La1Fe0.96Ni0.04As1O1,,,,"LaO(Fe,Ni)As",,,,,,,,,,,6.5,,,,6.5,17.0,5.74,,,,,3.81,,,,,,
,,,Y1Ba2Cu3O7-Z,,,,YBa2Cu3O7,,,,,,,,,,91.0,,,,,91.0,,,700.0,1000.0,,,,,,,,,
,,,Hg0.7Cr0.3Sr2Cu0.95Zn0.05O4+z,,,,"(Hg,Cr)Sr2(Cu,Zn)O4",,,,,,,,shape_01,,,,,51.0,,51.0,,,1445.0,3950.0,,,,,,,,,
,,,Ir1V3,,,,Ir1V3,,,,,,,,,,,,0.015,,,,,,,,,,,,,,,,
Fe-plane distance d=10.147 A.,,,Ca10Pt3.213Fe9.787As18,,,,Ca10(Pt3As8)((Fe1-xPtx)2As2)5,,,,,,,0.0054,shape_03,,,,,4.3,,4.3,,,,,,,,,,,,,
,,,Bi4Sr4Ca1.9Tm0.1Cu4O16.28,,,,"Bi2Sr2(Ca,Tm)Cu2O8",,,16.28,,,,,,,83.9,,,,,83.9,,,,,,,,,,,,,
B<11> enriched sample. LAT-A by NED(T=3K). (dC/gamma*Tc) = 2.0. SP-heat fitting (2 < T < 5 K). GAPENE by SP-heat.,,221.0,Li2Pd3B1,3.94,,,Li2Pd3B,,,,,,,,shape_01,,7.5,,,,,7.5,,9.0,,,,,,,,,,,
Tc defined as dc-SUS(on) at H=5 Oe.,,,Ba1Pb0.75Sb0.25O3,,,,"Ba(Pb,Sb)O3",,,,,,,,shape_03,,,,,3.5,,3.5,,,,,,,,,,,,,
"K-content estimatel from Tc-valve by Y.Asada, HIRFG shows Hc2(T)",,,Ba0.65K0.35Bi1O3,,,,"(Ba,K)BiO3",,,,,,,,shape_03,,,,,31.8,1.7,31.8,,,,,,,,,,,,,
,,,Eu1Ba2Cu3OX,,,,EuBa2Cu3O7,,,,,,,,shape_01,,93.0,95.0,,,,93.0,,,,,170.0,,,,5.31,,,,
ANN(750 C). Sm solubility limit  X > 0.8. (dC/gamma*Tc) = 3.32,,,La0.2Sm0.8Bi1S2F0.5O0.5,,,,"(La,Sm)(O,F)BiS2",,,,,,,,shape_01,,5.44,,,5.18,,5.44,,25.0,,,,,,,,,,,
,,,Y0.9Ca0.1Ba2Cu2.9Co0.1O6.95,,,,"(Y,Ca)Ba2(Cu,Co)3Oz",,,6.95,,,,,shape_01,,88.0,,,,,88.0,,,,,,,,,,,,,
,,,Ca1Ba1La0.4Nd0.6Cu3O7-Z,,,,"CaBa(La,Nd)Cu3O7",,,,,,,,shape_01,,63.0,,,,,63.0,,,,4.64,,,,,,,,,
,,,Sm1.85Ce0.15Cu1O4,,,,"(Sm,Ce)2CuO4",,,,,,,,shape_03,,,,,18.6,,18.6,,,,,,,,,,,,,
thickness = 200A. [penet] measured by transmission microwavw method.,,,Nb1,,,,Nb,,,,,,,,shape_04,,7.95,,,,0.1,7.95,,,11.8,,136.1,,,,,,,,
,,,Sr1.5Ba0.5Y1Cu2.8Mo0.2O7.03,,,,"(Cu,Mo)(Sr,Ba)2YCu2O7",,,7.03,,,,,shape_01,,,,,26.0,,26.0,,,,,,,,,,,,,
,,,Bi2Sr2Ca1Cu1.3K0.7O8+Z,,,,"Bi2Sr2Ca(Cu,K)2O8",,,,,,,,shape_01,,87.0,,,,,87.0,,,,,220.9,,,,,,,,
Tc defined as midpoint of inductance change. Tc measured upto 8 kbar,,,Au1Ga2,,,,AuGa2,,,,,,,,,,1.15,,,,,1.15,,,,,,,,0.3,,,,,
"3683,2GAP//=26MEV",,,Bi2Sr2Ca1Cu1.88Co0.12O8+Z,5.4,,,"Bi2Sr2Ca(Cu,Co)2O8",,,,,,,,shape_03,,56.0,,,,,56.0,,,,,,,,,,,,,
,16.0,,Y1Ba2Cu2.5Fe0.5O7.2,,,3.53,"YBa2(Cu,Fe)3O7",,,7.2,,,,,,,,,,,,,,,,10.0,,,,,,,,,
,,,Bi2.1Sr1.93Ca0.92Er0.05Cu2O8+z,,,,"Bi2Sr2(Ca,Er)Cu2O8",,,,,,,,,,68.2,,,,,68.2,,,,,,,,,,,,,
magnetic order observed by muon-SR (FM or AF),,,Ru0.6Sr2Eu1Cu2.4O8-z,,,,"(Ru,Cu)Sr2GdCu2O8",5.0,,,,,,,shape_01,,,70.0,,,,70.0,,,,,,,,5.5,,,,,
"HALL EFFECT BY VAN DER PAUW, NOT S/C",,,Bi2Sr2Cu1O6.17,,,,Bi2Sr2CuO6,,,6.17,,,,8e-10,,,,,4.2,,,,,,,,,,,,,,-8.5,,
Aeffective mass=260,,,Be13U1,,,,UBe13,,,,,,,,,,0.9,,,,,0.9,,,,,,10.0,,,,,,,
P = 11.7 GPa.  no structural transition.,,,Mo1Te2,,,,MoTe2,,,,,,,,shape_03,,,8.1,,,,8.1,4.0,,,,,,,,,,,,
,,,Ru2Y1,,,,YRu2,,,,,,,,,,1.52,,,,,1.52,,,,,,,,,,,,,
,,,Sb0.011Sn0.989,,,,Sb0.011Sn0.989,,,,,,,,,,3.642,,,,,3.642,,,,,,,,,,,,,
dTc/dp in K/Gpa. Hydrostatic pressure.,,,La0.25Ce0.75Ru2,,,,"(La,Ce)Ru2",,,,,,,,,,3.196,,,,,3.196,,,,,,,,0.107,,,,,
,,,Bi2Sr1.6Ca1.2Eu0.2Cu2O8.26,,,,"Bi2(Sr,Ca)2(Ca,Eu)Cu2O8",,,8.26,,,,1.77e-09,shape_01,,87.1,,,,,87.1,,,,,,,,,,,,,
Energy gap from SP analysis. (dC/gamma*Tc) =  1.50  . e-ph =  0.62 .,,436.2,Re0.15Mo0.85,3.7,,,Re1-xMox,,,,,,,,shape_01,,6.74,,,,,6.74,,3.41,,14.1,,,,,,,,,
gamma in mj/gat.K2,,350.0,C0.98Nb1,,,,NbC,,,,,,,,,,11.8,,,,,11.8,,2.63,,,,,,,,,,,
RRR=28,,,U1Pd2Al3,,,,UPd2Al3,13.8,,,,,,,,,1.89,,,,,1.89,,148.0,,,,,,,,,,,
C-content estimated from lattice constant  a  using PHC3870301(2003),,,Mg1B1.84C0.16,,,,"Mg(B,C)2",,,,,,,,shape_03,,33.0,,,,,33.0,,,,,,,,,,,,,
"For P = 1.79 GPa,  Tc(on) = 7.33 K, Hc2(0) = 8.2 T",,,Nd1Bi1S2F0.5O0.5,,,,"Nd(O,F)BiS2",,,,,,,,shape_01,4.2,,,,,,4.2,2.86,,,,,,,,,,,,
,,,Y1Ba2Cu3O6.63,,,,"YBa2(Cu,Zn)3O7-y",,,6.63,,,,2.2e-09,shape_03,62.0,,,,,,62.0,,,,,,,,,,,,,
partial substitution of NiS for CuO,,,Bi2.1Sr2.1Ca0.8Cu1.9Ni0.1S0.1Oz,,,,"Bi1Sr2Ca(CuO,NiS)2O8",,,,,,,,shape_01,,,,,78.0,,78.0,,,,,,,,,,,,,
"real conc. x = 0.044 in (Ba,K)(Fe1-xMx)2As2 by EPMA.  Tc defined as max of (dR/dT).",,,Ba0.5K0.5Fe1.9Cu0.1As2,,,,Ba0.5K0.5(Fe1-xCux)2As2,,,,,,,2.899e-10,shape_03,,22.29,,,26.2,,22.29,,,,,,,,,,,,,
,,,La1.85Sr0.016Ca0.074Ba0.06Cu1O4.01,,,,"(La,Sr,Ca,Ba)2CuOz",,,4.01,,,,,,,,24.9,,25.4,,25.4,,,,,,,,,,,,,
,,,Y0.85Ca0.15Ba2Cu2.85Co0.15O6.83,,,,"(Y,Ca)Ba2(Cu,Co)3O7",,,6.83,,,,,shape_02,,86.0,,,,,86.0,,,,,,,,,,,,,
"(NbC)1-x(NbN)x, x is not given. Whiskers grown along <111>direction",,,Nb1C0.5Ni0.5,,,,NbC/NbN,,,,,,,,,,17.3,,,,,17.3,10.7,,,,,,0.9,,,,,,
"synthesis(5GPa,900C,1h). impurity phase = Si",,,Ba6Ca2Si46,,,,(Ba6Ca2)Si46,,,,,,,,,,5.2,,,,,5.2,,,,,,,,,,,,,
,,,Ho1Ni2B2C1,,,,HoNi2B2C,,,,,,,,,,5.8,,,,,5.8,,,,,,,,,,,,,
"major phase=Tl-1222, impurity phase=Eu2CuO4",,,Tl1Ba1.75Eu1.75Ce0.5Cu2O9-z,,,,"TlBa2(Eu,Ce)2Cu2O9",,,,,,,,shape_02,,,40.0,,40.0,,40.0,,,,,,,,,,,,,
,,,Nd1.85Ce0.15Cu1O4-z,,,,"(Nd,Ce)2CuO4",,,,,,,,shape_03,,,,,17.5,,17.5,,,,,,,,,,,,2.2,
,,,Mo0.25Nb0.75,,,,"(Nb,Mo)",,,,,,,,,,3.47,,,,,3.47,,,,,,,,-0.04,,,,,
,,,Bi1.85Pb0.15Sr2Ca1Cu2O8+Z,,,,"(Bi,Pb)2Sr2CaCu2O8",,,,,,,,,85.5,,96.3,,,,90.9,,,,,,,,,,,4.16,,
resistivity minimum at 87K. Ferromag-order,142.0,,Ru1Sr2Gd1Cu2O8,,,,RuSr2GdCu2O8,,,,,,,,shape_01,31.0,43.0,46.0,,28.0,,43.0,,,,,,,,,,,,,
,,,Y0.8Ca0.2Ba1.9La0.1Cu4OZ,,,,"(Y,Ca)(Ba,La)2Cu4O8",,,,,,,,,74.0,80.7,83.0,,,,80.7,,,,,,,,,,,,,
film made at 10 K ,,,Ge3Rh5,,,,,,,,,,,,,,2.12,,,,,2.12,,,,,,,,,,,,,
,,,Th1.4Sc0.6C3,,,,"(Th,Sc)2C3",,,,,,,,,,7.2,,,,,7.2,,,,,,,,,,,,,
,,,Y0.4Pr0.6Ba1.6Ca0.4Cu3O7-z,,,,"(Y,Pr)(Ba,Ca)2Cu3O7",,,,,,,,shape_01,30.3,,,,,,30.3,,,,,,,,,,,,,
gap by tunneling using PtIr/MgCNi3 point contact. gap(delta) = 1.3 meV.,,,Mg1C1Ni3,4.3,,,MgCNi3,,,,,,,,,,7.0,,,,,7.0,,,,,,,,,,,,,
[cohere] calculated from vortex lattice structure by small-angle neutron scattering.,,,Pt3U1,,,,UPt3,,,,,,,,shape_03,,0.507,,,,,0.507,,,,,600.0,11.1,,,,,,,
2.5GPa 1000C,,,Hg0.75Sr1Ba1Ca2Cu3O8+z,,,,"Hg(Ba,Sr)2Ca2Cu3O8",,,,,,,,,,,123.0,,122.0,,122.0,,,,,,,,,,,,,
some samples are not SC. Maybe strain-induced SC. structural(tetra-to-ortho)transition with AFM at 198 K.,,,Sr1Fe2As2,,,,SrFe2As2,,,,,,,,shape_03,,21.0,,,21.0,,21.0,,,,,,,,,,,,,
,,,N1Ta1,,,,,,,,,,,,,,12.0,,,,,12.0,,,,,,,,,,,,,
,,,Ba0.6K0.4Bi0.8Pb0.2O3,,,,"(Ba,K)(Bi,Pb)O3",,,,,,,,,,14.7,,,,,14.7,,,,,,,,,,,,,
,,,La0.9Sr0.1Fe1As0.8P0.3O1,,,,La0.9Sr0.1FeAs1-xPxO,30.0,,,,,,,shape_01,,,6.72,,,,6.72,,,,,,,,,,,,,
,,,Sr0.6Ca0.333Cu1O2.15,,,,"(Sr,Ca)CuO2",,,2.15,,,,,,,,,,82.0,,82.0,,,,,,,,,,,,,
,,,Bi2Sr1.8La0.2Cu1Oz,,,,Bi2Sr2CuOz,,,,,,,,,,21.0,,,,,21.0,,,,,,,,,,,,,
,,,Y1Ba2Cu2.775Ni0.225O7-y,,,,"YBa2(Cu,Ni)3O7",,,,,,,,shape_01,,68.0,,,,,68.0,,,,,,,,,,,,,
original data in Nature 385(1997)236,,,La1.85Sr0.15Cu1O4,,,,"(La,Sr)2CuO4",,,4.0,,,,,shape_01,,,,,37.0,,37.0,,,,,,,,,,,,,
G-L = 98. (dC/gamma*Tc) = 2.53.,,,Mo7Re13C1,,,,Mo7Re13C,,,,,,,,,,8.1,,,,,8.1,14.8,57.5,,,460.8,4.7,,,,0.0031,,,
anisotropy=25.0,,,Hg1Ba2Cu1O4.103,,,,HgBa2CuO4,,,4.103,20.0,,1390.0,,shape_03,,,,,92.5,,92.5,,,,,,,,,,,,,
,,,Nb27.5Ta27.5Rh45,,,,NbxTayRhz,,,,,,,,,3.9,,4.03,,,,3.965,,3.73,,,,,,,,,,,
e-ph = 0.6. Hc(0)=0.03 T.,,140.0,Sn1Mo6Se8,,,,SnMo6Se8,,,,,,,,,,3.4,,,,,3.4,,26.3,,,,,,,,,,,
"M-intercalated material. M = (NH2)0.2(NH3)0.8. two gaps, w = 0.64 where gap<av> = d1(1-w) + d2*w, d1(in DB) = 1.1 meV(s-wave), d2 =0.18 meV(d)",,,Li0.6M1Fe0.995V0.005Se1,,,,"Li0.6MFe1-xVxSe, x=0.005",,,,,,0.19,,,,40.2,,,,,40.2,,,,,,,,,,,,1.1,
,,,Y1Ba1.85Nd0.15Cu3Oz,,,,"Y(Ba,Nd)2Cu3Oz",,,,,,,,shape_01,91.5,,95.0,,92.0,,92.0,,,,,,,,,,,,,
,,,Y0.9Rb0.1Ba2Cu3O6.42,,,,"(Y,Rb)Ba2Cu3O7",,,6.42,,,,,shape_01,91.0,,93.8,,,2.8,92.4,,,,,,,,,,,,,
,,,Cu0.75Re0.25Sr2Y1.3Ce0.7Cu2O9.06,,,,"(Cu,Re)Sr2(Y,Ce)2Cu2Oz",,,9.06,,,,,,,,,,33.5,,33.5,,,,,,,,,,,,,
,,,Co1Zr2,,,,Co1Zr2,,,,,,,,,,5.0,,,,,5.0,,,,,,,,,,,,,
,,,Y1Ba2Cu4O8,,,,YBa2Cu3O8,,,,,,,,shape_01,78.0,,84.0,,,,81.0,,,,,,,,,,,,,
R30/R273=1.2,,,Ba0.6K0.4Bi1O3,,,,"(Ba,K)BiO3",,,,,,,,shape_01,24.5,,26.5,,,,25.5,,,,19.1,,,,,,,,,
,,,Mo1,,,,Mo,,,,,,,,,,0.902,,,,0.001,0.902,,,,,,,,,,,,,
Tc calculated from Tc(Pb)=7.195 K (not given by the Authors),,,Bi0.0105Pb0.9895,,,,Pb1-xBix,,,,,,,,,,7.214,,,,,7.214,,,,,,,,,,,,,
,,,Sr0.9La0.1Cu1O2,,,,"(Sr,La)CuO2",,,,,,,,shape_01,,,,,43.0,,43.0,,,,,,,,,,,,,
,,,Y1Ba2Cu2.7Zn0.3O6.92,,,,"YBa2(Cu,Zn)3O7",,,6.92,,,,,shape_01,,47.2,,,,,47.2,,,,,,,,,,,,,
oz calculated using linear relation in TP300 vs oz.,,,Tm1Ba2Cu3O6.94,,,,TmBa2Cu3O7,,,6.94,,,,,shape_01,,89.88,,,,0.7,89.88,,,,830.0,,,,,,,2.0,,
SAME AS 3275,,,Bi1Ga1Sr1.8Ca1.2Cu2O8,,,,"(BI,GA)2(SR,CA)2CACU2O8",,,,,,,,,24.8,,,,,,24.8,,,,,,,,,,,,,
TCFIG shows Tc(SUS). R(T)-exponent = 1.20. compositions of O & F by EPMA.,,,La1Fe1As1F0.28O0.68,,,,"LaFeAs(O,H)",,,0.68,,,,,,,,36.5,,33.5,,33.5,,,202.0,,,,,,,,,,
,,,Au5K1,,,,Au5K1,,,,,,,,,,,,0.32,,,,,,,,,,,,,,,,
,,,Bi2Sr1.9La0.1Cu1O6+Z,,,,"Bi2(Sr,La)2CuO6",,,,,,,,,,13.3,,,,,13.3,,,,,,,,,,,,,
,,,Mg0.98Mn0.02B2,,,,"(Mg,Mn)B2",,,,,,,,,,34.5,,,,,34.5,,,,,,,,,,,,,
,,,La1.86Sr0.14Cu0.985Zn0.015O4,,,,"(La,Sr)2(Cu,Zn)O4",,,4.0,39.0,,,,shape_01,,,,,,,,,,,,,,,,,,,,
Tc from R<ab>. T<CDW> = 96.2 K. lattice term in SP = 0.77 mJ/mol.K4,,196.8,Ni0.02Ta1Se2,,,,2H-NixTaSe2,,,,,,,,shape_03,2.58,,2.79,,2.5,,2.5,,8.13,,,,,,,,,,,
"<119>Sn NMR. Two gaps, (2d/kTc) = 7 and 1.5) from two gap model using T-dependence of (1/T1). (1/T1) vs T shows Tc = 4.5 K for f=33 MHz, H=2.06 T.",,,Ca3Ir4Sn13,7.0,,,Ca3Ir4Sn13,,,,,,,,shape_03,,7.0,,,,,7.0,,,,,,,,,,,,,
Hall coeffic. RH(50K)=11.3 E-3 cm3/C. DOS = 3.56 states/eV from SP-data. G-L parameter = 190-270. Hc2 defined as R=0.8Rn. [cohere]=15-19A. [penet]=3600-4100A.,,,La1Fe1As1F0.05O0.95,,,,"La(O,F)FeAs",,,,,,,,shape_01,,,,,25.5,,25.5,122.0,,,,360.0,1.5,,,,0.006,,,
,,,Hg1Ba1.8La0.2Cu1Oz,,,,"Hg(Ba,La)2CuOz",,,,,,,,,,88.1,,,,,88.1,,,,,,,,,,,,,
"niminal=Y:Ba:Cu=1:2:3, composition by ICP. Al-content from Al2O3 crucible.",,,Y1Ba2Cu2.75Al0.25O7-z,,,,"YBa2(Cu,Al)3O7",,,,,,,,shape_03,,,80.8,,,,80.8,,,,,,,,,,,,,
"impurity phase: Ca2PbO4. Tc1= 98 K and 93 K for nd-laser irradiation sample, 10 W/cm2 60 min, and 20 W/cm2 120 min, respectively.",,,Bi0.8Nd0.1Tb0.1Pb1Sr2Ca2Cu3O10,,,,"(Bi,Nd,Tb,Pb)2Sr2Ca2Cu3O10",,,,,,,,shape_01,108.0,115.0,117.0,,,,115.0,,,,,,,,,,,,,
,,,N1Nb1,,,,NbN,,,,,,,,,,15.0,,,,,15.0,8.0,,,,,,,,,,,,
"Two band analysis. PENET and Hc1(0) show for sigma band. Hc2(0)//ab = Hc2(MgB2) + 16.9 T, Hc2(0)//c = Hc2(MgB2) + 6.91 T.",,,Mg1B1.868C0.132,,,,"Mg(B,C)2",,,,58.4,,1752.0,,shape_03,,,,,33.15,4.0,33.15,,,,,,,,,,,,,
,,,C1Hf0.9Nb0.1,,,,C1Hf0.9Nb0.1,,,,,,,,,,,,4.2,,,,,,,,,,,,,,,,
,,,Hg1Ba2Cu1O4.19,,,,HgBa2CuO4+Z,,,4.19,,,,,,,,70.0,,,,70.0,,,,,,,,,,,,,
,,214.0,Rh1Zr2,,,,Zr2Rh,,,,,,,,,,11.2,,,,,11.2,,68.0,,,,,,,,,,,
magnetically aligned sample. optimum oxygen content. H//c-axis,,,La1.889Sr0.111Cu1O4+z,4.02,,,"(La,Sr)2CuO4",,,,,,,,,,28.4,,,,,28.4,,1.83,,,,,,,,,,,
,,,B2Cr1,,,,Cr1B2,,,,,,,,,,,,1.2,,,,,,,,,,,,,,,,
data from reference 13 of J076024713.,,230.0,Nb3Sn1,4.8,,,Nb3Sn,,,,,,,,,,,,,18.0,,18.0,25.0,13.0,,,,11.5,,,,,,,
Tc from surface resistance,,,Pr1.85Ce0.15Cu1OZ,1.37,,,"(Pr,Ce)2CuO4",,,,,,390.0,,shape_03,,19.0,,,,1.7,19.0,,,,,,,,,,,,,
,,,Be22Re0.99Ru0.01,,,,"Be22(Re,Ru)1",,,,,,,,,,9.2,,,,,9.2,0.355,,,,,,,,,,,,
,,,Y1Ba2Cu2.85Zn0.114Ga0.036O7-Z,,,,"YBa2(Cu,Zn,Ga)3O7",,,,,,,,,,40.2,,,,,40.2,,,,,,,,,,,,,
,,,Lu0.85Pr0.15Ba1.7Sr0.3Cu3O6.91,,,,"(Lu,Pr)(Ba,Sr)2Cu3O7-d",,,6.91,,,,,shape_01,77.0,,,,,,77.0,,,,880.0,,,,,,,,,
,,,V3Ge0.9Al0.1,,,,V3Ge0.9Al0.1,,,,,,,,,,8.8,,,,,8.8,,,,,,,,0.347,,,,,
"M = PC (propylene carbonate).  M-content not given. co-intercalated (K, and M) sample",,,K0.26M1Zr1N1Cl1,,,,K0.26(PC)ZrNCl,,,,,,,,,,,,,11.5,,11.5,,,,,,,,,,,,,
Hc2(T) in Fig. obtained by ac-SUS (Hc2(0)=3.58 T). GL parameter = 27.,,,Li2Pd3B1,4.0,,,Li2Pd3B,,,,,,,,shape_01,,,,,7.6,,7.6,3.66,,,,252.0,9.5,,,,0.0095,,1.31,
Hc2(4.2K)=410 kG,,,Nb0.79Al0.164Ga0.057,,,,"Nb3(Al,Ga)",,,,,,,,,,20.7,,,,,20.7,43.900000000000006,,,,,,3.0600000000000005,,,,,,
,,,Bi1.7Pb0.3Sr2Ca1.9Sm0.1Cu3OZ,,,,"(Bi,Pb)2Sr2(Ca,Sm)2Cu3O10",,,,,,,,,,,85.0,,,,85.0,,,,,,,,,,,,,
,,,Y1Ba2Cu2.6Fe0.4O7.024,,,,"(Cu,Fe)Ba2YCu2O7",,,7.024,,,,,shape_01,,,,4.0,,,,,,,,,,,,,,,,
,,,Gd1Pb1Sr2Ca3Cu4OZ,,,,,,,,,,,,,50.0,42.0,70.0,,,,42.0,,,,,,,,,,,,,
nominal compositions (RN:Ni:B = 0.9:1:1),,,La1Ru1B1N1,,,,(LaN)2(Ru2B2),,,,,,,,shape_01,,,,1.8,,,,,,,,,,,,,,,,
,,,Nb0.17Ta0.83,,,,Nb0.17Ta0.83,,,,,,,,,,4.65,,,,,4.65,,,,,,,,,,,,,
,,,Nd1.3Ba1.7Cu3O7+z,,,,"Nd(Ba,Nd)2Cu3O7",,,,,,,,,,,,,33.8,,33.8,,,,,,,,,,,,,
(delta-C/gamma*Tc)= 0.60 . e-ph = 0.64 .,,476.0,Li1.16Ti1.84O4,,,,"Li(Ti,Li)2O4",,,,,,,,shape_01,,8.3,,,,,8.3,,1.62,,,,,,,,,,,
,,,Sm1.2Ba1.8Cu3O7.09,,,,"Sm(Ba,Sm)2Cu3O7",,,7.09,,,,,shape_01,29.0,,47.0,,,,38.0,,,,,,,,,,,,,
,,,Eu0.95Pr0.05Ba2Cu3OZ,,,,"(Eu,Pr)Ba2Cu3O7",,,,,,,,shape_01,91.05,91.35,91.8,,,,91.35,,,,0.792,,,,,,,,,
,,,Y0.4Pr0.6Ba1Sr1Cu3O7,,,,"(Y,Pr)(Ba,Sr)2Cu3O7",,,,,,,,shape_01,14.0,,32.0,,,,23.0,,,,,,,,,,,23.0,,
,,,Ba0.5K0.5Bi1O3,,,,"(Ba,K)BiO3",,,,,,,,shape_01,23.0,,24.0,,,,23.5,15.4,,,,80.30000000000001,4.53,,,7.29,,,,
RRR = 1.77. (dC/gamma*Tc) = 1.71. thermodynamic Hc(0) = 23 mT.,,,Ba8Si46,4.0,,,Ba8Si46,,,,,,,,,,8.1,,,,,8.1,5.75,123.7,680000.0,,,,,,,,,,
anisotropy factor = 21.7,,,K1Hg1C8,,,,KHgC8,,,,1900.0,,,,shape_03,,1.94,,,,,1.94,,,,,,,,,,,,,
tetra-to-ortho transition at 136 K. SUS<c)>= SUS<ab> = 6.7E-4 cm3/mol. R<ab> = 0.50 & R<c> = 16.44 mOhm.cm at 300K. RRR = 4. SP-fitting for T>150K.,,260.0,Ba1Fe2As2,,,,BaFe2As2,132.0,,,,,,,shape_03,,,,1.8,,,,,6.1,,,,,,,,,,,
,,,Bi2Sr2Ca1Cu2O8.15,,,,Bi2Sr2CaCu2Oz,,,8.15,,,,,shape_01,87.0,,,,,,87.0,,,,,,,,,,,,,
,,,Mo0.865Re0.135,,,,Mo0.865Re0.135,,,,,,,,,,6.1,,,,,6.1,,,,,,,,,,,,,
"gap(delta)=8 meV. having two gaps. another gap = 2.7 meV. Temperature dependence is BCS-like. measured by point contact, Andreev reflection.",,,B2Mg1,4.89,,,MgB2,,,,,,,,shape_03,,38.0,,,,,38.0,,,,,,,,,,,,,
,0.36,,Ba0.6K0.4Bi0.969Pr0.031O3,,,,"(Ba,K)(Bi,Pr)O3",,,,,,,,shape_03,,,,,18.4,,18.4,,,,,,,,,,,,,
,,,Pb1.6Bi0.4Pd1,,,,Pb2-xBixPd,,,,,,,,shape_01,,,2.8,,2.8,,2.8,,,,,,,,,,,,,
RRR = 26. Tc(SP) = 2.75 K. Hc2(0) = 0.48 T from SP measurements. Two-gap model (d1 - 2.0 and d2 = 1.2Tc) is better from [penet] and SP data.,,450.0,La1Ni1C2,4.0,,,LaNiC2,,,,,,,,shape_01,,3.5,,,2.95,,3.5,1.67,7.7,,121.0,394.0,,,,,,,,
"ANN(290-450C,Ar-flow)",,,Hg1.4Tl0.6Ba2Y0.9Ca0.1Cu2Oz,,,,"(Hg,Tl)2Ba2(Y,Ca)Cu2Oz",,,,,,,,,,,,,20.3,,20.3,,,,,,,,,,,,,
Tc(O<18>)=59.3K. penet not given. muon-SR. isotope effect for penet = 0.38.,,,Y0.7Pr0.3Ba2Cu3O6.942,,,,"(Y,Pr)Ba2Cu3O7",,,6.942,,,,,shape_01,,,,,60.6,,60.6,,,,,,,,,,,,,
"impurity phase: 7%Si, 6%BaSi2. G-L parameter = 21.",,,Ba24Si100,,,,Ba24Si100,,,,,,,,,,1.55,,,1.55,,1.55,0.35,,,,650.0,31.0,0.27,,,0.0012,,,
data from other papers.,,265.0,Mo0.15Nb0.85,,,,"(Nb,Mo)",,,,,,,,,,5.85,,,,,5.85,,6.3,,,,,,,,,,,
O(18)=92%,,,Y1Ba2Cu2.85Zn0.15O7-d,,,,"YBa2(Cu,Zn)3O7-d",,,,,,,,shape_01,,39.3,,,38.5,,39.3,,,,,,,,,,,,,
"ANN(1200C2d) (700C,9d)",,,La1Pt2Si2,,,,LaPt2Si2,,,,,,,,shape_01,1.31,,1.42,,,,1.365,,,,,,,,,,,,,
plate like single crystals obtained from samples.,,,Ca0.81La0.19Fe1As2,,,,"(Ca,La)FeAs2",,,,,,,,shape_03,,,,,28.1,,28.1,,,,,,,,,,,,,
"impurity phase=(Sr,Ba)2CuO2(CO3)",,,Tl0.1Hg0.9Sr2Ba2Cu2Co3Oz,,,,"(Tl,Hg)Sr2Ba2Cu2(CO3)Oz",,,,,,,,,,66.0,,,,,66.0,,,,,,,,,,,,,
,,,Gd0.3Pr0.7Ba2Cu3O7-Z,,,,"(Gd,Pr)Ba2Cu3O7",,,,,,,,shape_01,,,,4.2,,,,,,,,,,,,,,,,
,,,Y1Ba2Cu3.96Ni0.04O8,,,,"YBa2(Cu,Ni)4O8",,,,,,,,shape_01,62.4,,,,,,62.4,,,,,,,,,,,,,
"RRR = 3. SP-heat:(beta=0.463 mJ/mol.K4, (delta)=6.8 mJ/mol.K6. Debye-T(RES) = 135K. DOS(FL) = 2.76 states/eV.f.u. (dC/gamma*Tc) = 1.14. GL = 11.7 e-ph = 0.474",,276.0,Ca1Pd2As2,3.16,,,CaPd2As2,,,,,,,,shape_03,,1.27,1.8,,,,1.27,0.157,6.52,43.0,,210.0,45.8,,,7.23,0.0014,,,
"impurity phase=<1%,aligned under H=1T",,,Sr0.9La0.1Cu1O2,,,,"(Sr,La)CuO2",,13.4,,50.0,8.6,2630.0,,shape_01,,40.6,,,,,40.6,,,,,,,,,,,,,
,,,Pr1Ba2Cu2.775Ni0.225OZ,,,,"PrBa2(Cu,Ni)3O7",13.0,,,,,,,,,,,4.2,,,,,,,,,,,,,,,,
NQR measurement,,,Y1Ba2Cu3.964Ni0.036O8,,,,"YBa2(Cu,Ni)4O8",,,,,,,,shape_01,,,63.0,,,,63.0,,,,,,,,,,,,,
"(100)-collapsed Sr2CuO2(CO3)-1201 phase, as-synthesized",,,Tl1Ba2Sr2Cu2C1O10,,,,TlBa2Sr2Cu2(CO3)O7,,,,,,,,,,,,,61.0,,61.0,,,,,,,,,,,,,
,,,Y1Ba2Cu3O7-Z,,,,YBa2Cu3O7,,,,,,,,,92.0,92.5,93.0,,,,92.5,,,,,,,,,,,,,
,,,Bi2Sr2Ca1Cu1.1Li0.9Oz,,,,"Bi2Sr2Ca(Cu,Li)2Oz",,,,,,,,,82.8,,,,,5.6,82.8,,,,,,,,,,,,,
,,,Tl1Sr2Yb0.7Ca0.3Cu2Oz,,,,"TlSr2(Yb,Ca)Cu2Oz",,,,,,,,shape_01,,83.0,,,80.0,,83.0,,,,,,,,,,,,,
,,,Hg0.3Pb0.7Sr1.75La0.25Cu1O4+2,,,,"(Hg,Pb)(Sr,La)2CuO4",,,,,,,,,,30.0,,,,,30.0,,,,,,,,,,,,,
,,,Y1Ba2Cu2Co1O7.2,,,,"YBa2(Cu,Co)3O7",,,7.2,,,,,,,,,,,,,,,,,,,,,,,,,
,1.1,,Gd1Ba2Cu2.7Zn0.3Oz,,,7.93,"GdBa2(Cu,Zn)3O7",1.99,,,,,,,shape_01,,,,,,,,,,,,,,,,,,,,
,,,Y1Ba2Cu3O7-d,,,,YBa2Cu3O7,,,,,,,,shape_01,,,92.42,,,1.0,92.42,,,,1200.0,,,,,5.4,,,,
,,,La1.25Ca0.4Ba1.35Cu3O7.141,,,,"(Ca,La)(Ba,La)2Cu3O7",,,7.141,,,,,,,,80.6,,77.8,1.3,77.8,,,,1.48,,,,,,,,,
