Repository: Tejasvini595/superconductor_deepset

## Overview

This repository contains the official implementation of **"From Individual Elements to Macroscopic Materials: In Search of New Superconductors via Machine Learning"**.

The code implements a **DeepSet neural network** for predicting the critical temperature (Tc) of superconducting materials based solely on their chemical composition. By explicitly enforcing permutation invariance, the DeepSet architecture avoids artifacts associated with arbitrary element ordering and provides a physically meaningful framework for learning composition–property relationships in superconducting materials.

File: data/superconductors_kaggle_ready_v2.csv (part 3 of 87)
comment,curiet,debyet,element,gapene,kaizero_value,moment_value,name,neelt,nhc2zero_value,oz,pcohere_value,phc2zero_value,ppenet_value,rh300,shape,t1_value,t2_value,t3_value,tcn_value,tcsus_value,tcwidth_value,critical_temp_K,upper_critical_field_0K_T,gamma_sommerfeld_mJmolK2,resistivity_normal_uOhmcm,resistivity_roomtemp_uOhmcm,penetration_depth_nm,coherence_length_nm,dhc2dt_TK,dtcdp_KGPa,density_gcm3,lower_critical_field_0K_T,thermopower_300K_uVK,energy_gap_meV,data_quality_flag
inpurity=Li2CuO2,,,Hg0.7Cr0.3Sr2Cu1O4+Z,,,,"(Hg,Cr)Sr2CuO4",,,,,,,,shape_02,,,,,63.0,,63.0,,,,,,,,,,,,,
,,,Nb0.6Os0.4,,,,,,,,,,,,,,1.89,,,,,1.89,,,,,,,,,,,,,
"MELT PROCESS,Y FROM",,,Bi2Sr2Ca1Cu2O8.11,,,,Bi2Sr2CaCu2O8,,,8.11,,,,,,,,,,86.4,,86.4,,,,,,,,1.4,,,,,
,515.0,,La1.86Sr0.14Cu0.99Ni0.01O4,,,,"(La,Sr)2(Cu,Ni)O4",,,4.0,,,,,shape_01,,,,,,,,,,,,,,,,,,,,
"Bi:Pb:Sr:Ca:Cu = 1.42:0.55:1.97:0.96:2 by ICP. optimal sample, but O-content not given.",,,Bi1.4Pb0.8Sr2Ca1Cu2O8+z,,,,"(Bi,Pb)2Sr2CaCu2O8",,,,,,,,shape_03,,,,,97.5,,97.5,,,,,,,,,,,,,
P-induced SC. Pcr = 8 GPa. Tc(14 GPa) = 4.5 K. (dTc/dP) = -0.14 K/Gpa at Pcr. Hc2(0)//c = 2.9 T (P = 14 GPa) and = 2.8 T (26 GPa).,,,Bi1Te1I1,,,,BiTeI,,2.9,,,,,,shape_03,,,5.3,0.0,,,5.3,,,,,,,,-0.14,,,,,
P=0-10 kbar,,,Cu1S1,,,,Cu1S1,,,,,,,,,,1.65,,,,,1.65,,,,,,,,,,,,,
,,457.0,Y1Ba2Cu3O7,,,,YBa2Cu3O7,,,,,,,,shape_01,,91.4,,,,1.8,91.4,,10.6,,,,,,,5.74,,,,
,,,Nd1Ba2Cu3O6.65,,,,"(Nd,Pr)Ba2Cu3O7",,,6.65,,,,,shape_01,,34.3,,,,,34.3,,,,,,,,,,,,,
"RRR = 2.34. Yb content of sngle crystals(Ce1-xYbxCoIn5) were corrected by EDS,WDS,TXAS analysis.  Tc-x phase diagram of previous paper revised after correction of x.",,,Ce0.8Yb0.2Co1In5,,,,Ce1-xYbxCoIn5,,,,,,,,shape_03,,1.92,,,,,1.92,,,,,,,,,,,,,
not s/c. magnetic order measured by susceptibility.,,,Ho1Rh1.6Ru2.4B4,,,,"Ho(Rh,Ru)4B4",0.94,,,,,,,,,,,1.5,,,,,,,,,,,,,,,,
,,,Nb0.8Ga0.16Ni0.04,,,,"Nb0.8(Ga,Ni)0.2",,,,,,,,,,10.6,,,,,10.6,11.9,,,,,,1.75,,,,,,
,1.01,,Ba0.47K0.53Bi0.985Pr0.015O3,,,,"(Ba,K)(Bi,Pr)O3",,,,,,,,shape_03,,,,,5.2,,5.2,,,,,,,,,,,,,
quench to RT from 865C,,,Bi2Sr2Ca1Cu2Oz,,,,"Bi2(Sr,Ba)2CaCu2O8",,,,,,,,,81.0,87.6,,,,4.5,87.6,,,,,,,,,,,,,
"Type-I s/c. dHc2/dT, Hc2(0) in DB represent dHc/dT, Hc(0), respectively.",,78.5,Tl1,,,,Tl,,,,,,,,,,2.38,,,,,2.38,176.5,1.47,,,,,0.0128,,,,,,
energy gap measured by Raman shift. Temperature dependence of gap obeys BCS.,,,B2Mg1,3.96,,,MgB2,,,,,,,,shape_03,,38.2,,,,,38.2,,,,,,,,,,,,,
,,,Dy1Ba1Sr1Cu3O6.6,,,,"Dy(Ba,Sr)2Cu3Oz",,,6.6,,,,,,9.5,,20.2,,,,14.85,,,,41000.0,,,,,,,,,
,,,Nb3Sn0.39Ge0.61,,,,,,,,,,,,,,7.6,,,,,7.6,,,,,,,,,,,,,
,,,Rh0.03Ti0.97,,,,Ti1-xRhx,,,,,,,,,,1.34,,,,,1.34,,3.91,,,,,,,,,,,
,,,La1.9Sr0.1Cu1O4,,,,"(La,Sr)2CuOz",,,,,,,,shape_03,,,27.0,,,,27.0,,,,,,,,,,,,,
,,,Ca0.5Na0.5Fe2As2,,,,"(Ca,Na)Fe2As2",,,,,,,,shape_01,,,20.0,,,,20.0,,,,,,,,,,,,,
,,,Bi2Sr2Ca0.8La0.2Cu2O8.26,,,,"Bi2Sr2(Ca,La)Cu2O8",,,8.26,,,,,,,87.9,,,,,87.9,,,,,,,,,,,,,
,,,Nd1.85Ce0.15Cu0.98IN0.02O4-Z,,,,"(Nd,Ce)2(Cu,In)O4",,,,,,,,shape_01,17.0,19.5,24.3,,,7.3,19.5,,,,,,,,,,,,,
,,,Nb24Ti75Ta1,,,,,,,,,,,,,,7.4,,,,,7.4,,,,,,,,,,,,,
Zn-content x (in Ba(Fe1.89-2xCo2x)As2) = 0.052 by EPMA.Tc(R) defined as max of (dR/dT).,,,Ba1Fe1.79Zn0.1Co0.11As2,,,,"Ba(Fe,Zn,Co)2As2",,,,,,,,shape_03,,8.0,,,,,8.0,,,,,,,,,,,,,
,,,Fe1As1Ba2Sc1O3,,,,Fe2As2(Ba2ScO3)2,,,,,,,,,,,,1.8,,,,,,,,,,,,,,,,
M-intercalated. M = K0.3(H2O)y. H2O content y not given. thermodynamical critical field Hc(0) = 230 Oe determined from magnetization.,,,M1Ta1S2,,,,(M)TaS2,,,,,,,,,,5.25,,,,,5.25,,,,,,,,,,,,,
"R = R0+A*T^n, Curie-Weis law, Debye-model, are used.. Tc(SP) = 4.37 K. (gap/Tc) = 3.38 from SP(electron)- data-fitting.",,195.0,Pr0.93Ce0.07Pt4Ge12,,,3.57,"(Pr,Ce)Pt4Ge12",,,,,,,,shape_01,,5.52,,,4.953,,5.52,,59.4,7.64,,,,,,,,,,
"DEFINITION OF HC1 AMBIGUOUS,GAMMA=2.23 FROM SUS",,330.0,La1.8Ba0.2Cu1O4-Y,,,,"(La,Ba)2CuO4",,,,,,,,,,31.0,,,,,31.0,,6.0,,,,,,,,400.0,,,
zero-field muon-SR measured.,,,La1.87Sr0.13Cu0.99Zn0.01O4,,,,"(La,Sr)2(Cu,Zn)O4",,,,,,,,shape_01,,,,,18.83,,18.83,,,,,,,,,,,,,
,,,Ba0.65K0.35Bi1O3,,,,"(Ba,K)BiO3",,,,,,,,,,,,,30.0,,30.0,17.3,,,,220.0,3.68,0.87,,,,,,
,,,Y1Ba2Cu3OZ,,,,YBa2Cu3Oz,,,,,,,,shape_05,80.0,,,,,,80.0,,,,,,,,,,,,,
"parkerite structure. PENET,Hc1(0), GL-parameter calculated from Hc(0) using GLAG theory. Hc(0)=6.39 mT, GL = 8.31.  Tc(SP) = 0.70 K. (dC/gamma*Tc) = 1.16.",,173.0,Bi2Ni3Se2,,,,Bi2Ni3Se2,,,,,,,,,0.66,0.73,0.86,,,,0.73,0.075,12.2,,,549.7,66.0,0.148,,,0.00115,,,
point contact tunneling (Ag/Mo3Sb7).  Hc2 obtained from (dV/dI) vs H curves.,,,Mo3Sb7,3.2,,,Mo3Sb7,,,,,,,,,,2.25,2.3,,,,2.25,1.65,,,,,,1.42,,,,,0.32,
,,,Hg0.7V0.3Ba1.25Sr0.75Cu1O4.6+z,,,,"(Hg,VO4)(Ba,Sr)2CuOz",,,,,,,,,,55.0,,,,,55.0,,,,,,,,,,,,,
,,,La1F0.5Bi1S2O0.5,,,,LaO0.5F0.5Bi(S1-xSex)2,,,,,,,,shape_01,,2.48,,,,,2.48,,,,,,,,,,,,,
,,,Bi1K1,,,,KBi,,,,,,,,,,3.6,,,,,3.6,,,,,,,,,,,,,
,,,Nb0.15Mo0.85C1,,,,"(Nb,Mo)C",,,,,,,,,,11.673,,,,,11.673,,,,,,,,,,,,,
impurity phase = Si,,,Ba6Sr2Si46,,,,(Ba6Sr2)Si46,,,,,,,,,,7.2,,,,,7.2,,,,,,,,,,,,,
not SC,,,Tb2Ir3Si5,,-0.000936,9.99,Tb2Ir3Si5,3.21,,,,,,,shape_01,,,,1.5,,,,,,,,,,,,,,,,
plate like single crystals obtained from samples.,,,Ca0.84Nd0.16Fe1As0.9Sb0.1,,,,"(Ca,Nd)Fe(As,Sb)2",,,,,,,,shape_03,37.0,,,,43.0,,43.0,,,,,,,,,,,,,
,,,Hg0.7Cr0.3Sr2Cu0.98Ni0.02O4+z,,,,"(Hg,Cr)Sr2(Cu,Ni)O4",,,,,,,,shape_01,,,,,53.0,,53.0,,,1522.0,3880.0,,,,,,,,,
,,,Y1Ba2Cu2.85Ni0.075Zn0.075O7-z,,,,"YBa2(CU,Ni,Zn)3O7",,,,,,,,shape_01,,58.0,,,,,58.0,,,,,,,,,,,,,
gap parameter derived from BCS-relation.,,170.0,Nb3Sn1,4.1,,,Nb3Sn,,,,,,,,,,18.0,,,,,18.0,,11.4,,,,,,,,,,,
,,,Y1Ba2Cu2.85Ni0.15O6.6,,,2.52,"YBa2(Cu,Ni)3O7",,,6.6,,,,,shape_01,,,,,,,,,,,,,,,,,,,,
,,,Y1Ba2Cu3O6.85,,,,YBa2Cu3O7,,,6.85,,,,,,,90.9,,,,,90.9,,,,1.1,,,,,,,-2.66,,
,,381.0,Y1Ba2Cu2.7Zn0.3O7,,,,"YBa2(Cu,Zn)3O7",,,,,,,,shape_01,,19.0,,,,,19.0,,19.5,,,,,,,,,,,
,,,Pd49.75Cu0.25Sb50,,,,"(Pd,Cu)1-xSbx",,,,,,,,,,1.56,,,,,1.56,,,,,,,,,,,,,
RRR=76. PENET measured using 21 MHz tunnel diode oscillator.,,,Pr1Ru4Sb12,1.9,,,PrRu4Sb12,,,,,,,,,,1.25,,,,,1.25,,,,,290.0,,,,,,,,
Oxygen content by iodometry. hole conc p<sh>=0.235,,,La0.6Ca0.2Pr0.2Ba1.5Sr0.5Cu3O6.809,,,,"(La,Ca,Pr)(Ba,Sr)2Cu3O7",,,6.809,,,,,shape_01,,47.0,,,,,47.0,,,,,,,,,,,,,
Hall coeffic(77 K) = 2.0 cm3/C. lattice term of SP-heat(beta) = 0.79 mJ/mol.K4,,195.0,Nb1Te2,,,,NbTe2,,,,,,,,,,,,,0.6,,0.6,,3.0,,130.0,,,,,,,,,
,,,Mo6Se8,,,,Mo6Se8,,,,,,,,,,6.3,,,,,6.3,8.6,,,,,,1.7,,,,,,
nearly hydrostatic pressure. CDW temp = 32 K (at P=0),,,Nb1Se2,,,,2H-NbSe2,,,,,,,,shape_03,,7.1,,,,,7.1,,,,,,,,0.25,,,,,
"in TPFIG, p=1 for thermopower // a-axis, p=2 for thermopower// b-axis",,,Y1Ba2Cu3O6.7,,,,YBa2Cu3O7-d,,,6.7,,,,,shape_03,70.0,,,,,,70.0,,,,,,,,,,,,,
"RRR = R(280)/R(8K) = 3.3. Demag. factor = 0.1173 for Hc1. Hc1=Hc1(0)(1-t^2). -(dHc2/dT) = 0.415 and  0.336 T/K for 3<T<3.4 and for T<3 K, respectively.",,,Ta1Pt1Si1,,3.92e-05,,TaPtSi,,,,,,,,shape_01,3.45,3.54,3.8,,3.6,,3.54,1.02,1.18,,,315.0,18.0,0.336,,15.02,0.00568,,,
alpha-type,,,Rh1Te2,,,,Rh1Te2,,,,,,,,,,1.51,,,,,1.51,,,,,,,,,,,,,
,,,Sm1Ba2Cu3O6.467,,,,SmBa2Cu3O7,,,6.467,,,,,,,,,,,,,,,,,,,,,,,,,
prepared by Cu-flux method.,,,Zr1Ru1As1,,,,ZrRuAs,,,,,,,,shape_01,,3.2,,,,,3.2,,,,,,,,,,,,,
"during deintercalation process, Br-content = 40. Na-content by ICP-AES.",,,Na0.3Co1H2.6O3.3,,,,NaxCoO2/yH2O,,,,,,,,,,,,,4.3,,4.3,,,,,,,,,,,,,
not S/C,,,Nd1Ba1.5La0.5O6.64,,,,"Nd(Ba, La)2Cu3Oz",,,6.64,,,,,shape_01,,,,,,,,,,,,,,,,,,,,
100% O<16>,,,Sr0.4K0.6Bi1O3,,,,"(Sr,K)BiO3",,,,,,,,,,,,,11.5,,11.5,,,,,,,,,,,,,
The hight of pnictogen from the Fe plane h<pn> = 1.12 A. As-Fe-As bonding angle alpha = 121.1 degree.,,,La1Fe1P1F0.05O0.95,,,,"LaFeP(O,F)",,,,,,,,shape_01,,6.7,,,,,6.7,,,,,,,,,,,,,
,,,Ca0.1Ba1.65La1.25Cu3O7.03,,,,"(La,Ca)(Ba,La)2 Cu3O7",,,7.03,,,,,,29.9,,,,,,29.9,,,,,,,,,,,,,
poly powder. Tc-width = 0.3 K.,,,Nb1.05Se2,,,,NbxSe2,,,,,,,,,,4.86,,,,,4.86,,,,,,,,0.8,,,,,
,,,Hg1Tl2Ba4Ca4Cu6OZ,,,,"(Hg,Tl)(Ba,Sr) Ca Cu Oz",,,,,,,,shape_02,85.0,,130.0,,,,107.5,,,,,,,,,,,,,
,,,Mg1B1.6Be0.4,,,,"Mg(B,Be)2",,,,,,,,shape_01,,20.9,,,,,20.9,,,,,,,,,,,,,
"ANN(540C, 120h). p = 0.116 (determined using Tallon's eq.. with Tc(max)=93.6 K)",,,Y1Ba2Cu3O7-z,,,,YBa2Cu3Oz,,,,,,,,shape_03,,,,,78.6,,78.6,167.0,,,,,1.4,3.03,,,,,,
RRR = 9.5. Tc(SP) = 1.05 K. e-ph = 0.414. (dC/gamma*Tc) = 1.25. Thermodynamic Hc(0) = 57 Oe. kappa(GL) = 3.2,,505.0,La1Nb2Al20,3.24,,,LaNb2Al20,,,,,,,,shape_03,,1.15,,,,,1.15,449.0,23.4,,,276.0,85.60000000000001,0.0586,,,0.0015,,,
,,,Sm1Fe1As1F0.1O0.9,,,,"Sm(O,F)FeAs",,,,,,,,,52.6,,55.0,,54.6,,54.6,,,,,,,,,,,,,
,,,Re0.8V0.2,,,,"(V,Re)",,,,,,,,,,5.2,,,,,5.2,,,,,,,,,,,,,
as-sintered,,,Tl0.9Hg0.1Ba2Ca2Cu3O8+z,,,,"(Tl,Hg)Ba2Ca2Cu3O8",,,,,,,,,132.0,,,,,,132.0,,,,,,,,,,,,,
,,,Y0.4Pr0.6Ba2Cu4O8,,,,"(Y,Pr)Ba2Cu4O8",,,,,,,,shape_01,,,,,32.0,,32.0,,,,,,,,-25.3,,,,,
,,,Ba1Pb0.8Bi0.2O3,,,,"Ba(Pb,Bi)O3",,,,,,,-1.25,,,10.25,,,,,10.25,,,,,,,,,,,,,
"ANN(300C,in Ar). hole conc  p=0.103.",,,Hg1Ba2Cu1O4.052,,,,HgBa2CuOz,,,4.052,,,,,shape_01,,,,,82.0,,82.0,,,,,,,,,,,13.3,,
GL(kappa) = 80,,,Hf0.97V0.03B2,,,,"(Hf,V)B2",,,,,,,,shape_01,,,,,7.31,,7.31,10.8,,0.8,,445.0,5.5,,,,0.0036,,,
optimal oxygen content,,,Tl2Ba2Cu1O6,,,,TlBa2CuO6,,46.7,,26.5,,2550.0,,shape_01,,,92.1,,,,92.1,,,,,,,,,,,,,
"DELTA=TC=1.07K,79%O(18)",,,Y0.7Pr0.3Ba2Cu3O7-Z,,,,"(Y,Pr)Ba2Cu3O7",,,,,,,,,,60.4,,,,,60.4,,,,,,,,,,,,,
broad SC transition (Tc(SUS-mid) = 25.4 K.,,,La1.88Sr0.12Cu1O4,,,,"(La,Sr)2CuO4",,,,,,,,,,,,,29.4,,29.4,,,,,,,,,,,,,
"THCFIG shows lattice thermal conductivity, UHV shows thermal diffusivity as a function of T at 1 GPa,rod along HIP cylinder axis, 0.7*0.9*13.8 mm3",,,Y1Ba2Cu4O8,,,,YBa2Cu4O8,,,,,,,,,,,79.0,,,4.0,79.0,,,,630.0,,,,,,,,,
impurity phase = CaFe1.85Co1.03As1.82 (7.76 %),,,Ca1Fe0.91Co0.09As1H1,,,,"CaH(Fe,Co)As",,,,,,,,,,22.7,,,,,22.7,,,,,,,,,,,,,
,,,Sm1.28Ba1.72Cu3O7.03,,,,"Sm(Ba,Sm)2Cu3O7",,,7.03,,,,,shape_01,33.7,,53.5,,,,43.6,,,,,,,,,,,,,
hole(outer plane) = 0.189. hole(inner plane) = 0.150 determined from NMR(Knight shift).  Neel-T from T1(NMR).,,,Ba2Ca3Cu4F1.4O8.6,,,,"Ba2Ca3Cu4O8(O,F)2",30.0,,,,,,,shape_01,,91.0,,,,,91.0,,,,,,,,,,,,,
,,,Sr0.875Nd0.125Cu1O2-d,,,,"(Sr,Nd)CuO2",,,,,,,,shape_05,,,20.0,,,,20.0,,,,,,,,,,,,,
"KONDO-T=2.1K,NEELT,GAMMA,KONDO-T FROM SPECIFIC HEAT",,,Eu0.9Pr0.1Ba2Cu3O6.95,,,,"(Eu,Pr)Ba2Cu3O7",1.15,,6.95,,,,,shape_01,78.2,79.45,81.5,,,,79.45,,40.0,,0.973,,,,,,,,,
"SC not measured. Compositions, Hf:Ir:Si = 27:48:38 by EDX,  molar weight = 398.8 g/mol. unit cell = 0.1874 nm3",,,Hf1Ir1Si1,,,,HfIrSi,,,,,,,,shape_01,,,,,,,,,,,,,,,,14.13,,,,
space-G = P6/mmm. Hc2(0) calculated using WHH theory.,,,U1Ni2Al3,,,,UNi2Al3,4.6,,,,,,,shape_01,,1.02,,,,,1.02,9.1,,,,,19.0,1.3,,,,,,
,,,Y1Ba2Cu3O6.96,,,,YBa2Cu3O7,,,6.96,,,,,shape_01,,91.4,,,,,91.4,,,,,,,,,,,,,
[gamma] shows for T=2.3 K,,,Ce1Co1In5,,,,CeCoIn5,,,,,,,,shape_03,,2.24,,,,,2.24,,359.0,,,,,,,,,,,
,,,La1.84Ca0.16Cu1O4,,,,"(La,Ca)2CuOz",,,,,,,,shape_01,,,34.0,,,,34.0,,,,,,,,,,,,,
"RRR = 1.8. DOS = 68.49 states/eV.fu. Tc = 3.21 K from SP.  GL = 17.8. Hc(0) = 852 Oe, (dC/gamma*Tc) = 0.89. e-ph = 0.56 Hp = 6.1 T.",,307.0,La3Ru8B6,,,,La3Ru8B6,,,,,,,,shape_01,,,3.31,,3.15,0.37,3.15,2.15,48.0,,,221.0,12.4,0.97,,,0.01,,,
hole conc = 0.15. chemical compo. obtained by EDX. hole conc from L3-absorption edge.,,,Bi1.63Pb0.34Sr1.53La0.41Cu1.01O6+z,,,,"(Bi,Pb)2(Sr,La)2CuO6",,,,,,,,shape_01,,,,,31.0,,31.0,,,,,,,,,,,,,
GAMMA calculated from Hc. Gruneizen const. = -0.4.,,,Ga1,,,,Ga,,,,,,,,,,1.061,,,,,1.061,,0.53,,,,,,-0.138,,,,,
Tsai-type approximant. gamma in mJ/k2.mol-cluster. kappa(GL)=25.9. (dC/Tc) = 218 mJ/K2.mol-cluster. (dC/gamma*Tc) = 0.54. Hc(0) = 50.0 Oe.,,157.0,Au63.5Ge20.5Yb16,,,,Au63.5Ge20.5Yb16.0,,,,,,,,,,0.36,,,0.36,,0.36,0.165,251.0,134.9,,1100.0,42.400000000000006,0.675,,,4.5,,,
Curie-T from SUS.,,,Ga6Sm1,,,0.88,SmGa6,4.2,,,,,,,,,,,1.7,,,,,,,,,,,,,,,,
Two step SC-transitions.,,,Eu0.5La0.5F1Bi1S1.8Se0.2,,,,"Eu0.5La0.5FBi(S,Se)2",,,,,,,,shape_01,0.5,,2.7,,,,1.6,,,,,,,,,,,,,
,,,Y0.85Ca0.15Ba2Cu2.85Co0.15O6.97,,,,"(Y,Ca)Ba2(Cu,Co)3Oz",,,6.97,,,,,shape_01,,86.0,,,,,86.0,,,,,,,,,,,,,
,,,Bi1.6Pb0.4Sr2Ca3.6Oz,,,,"(Bi,Pb)2Sr2Ca2Cu3Oz",,,,,,,,shape_02,102.0,,,,,,102.0,,,,,,,,,,,,,
,,,La1Fe0.95Ir0.05As1O1,,,,"LaO(Fe,Ir)As",,,,,,,,,,7.18,,,,,7.18,,,,,,,,,,,,,
"during deintercalation process, Br-content = 1.0. Na-content by ICP-AES.",,,Na0.4Co1H2.6O3.3,,,,NaxCoO2/yH2O,,,,,,,,,,,,,2.0,,2.0,,,,,,,,,,,,,
,,,La1Sm0.8Sr0.2Cu1O4,,,,,,,,,,,,,35.0,,,,35.0,,35.0,,,,,,,,,,,,,
,,,Bi1.5Pb0.5Sr2Eu1.65Ce0.35Cu2OZ,,,,"(Bi,Pb)2Sr2(Eu,Ce)2Cu2Oz",,,,,,,,shape_01,,33.0,,,,,33.0,,,,,,,,,,,,,
RRR = 57.6. RH(200K) = 1.05 cm3/C. DB value for 100K. SP (beta) = 2.54 mJ/mol.K4. (dC/gamma*Tc) = 1.05. GL(kappa) = 0.6. SUS(300K) = 1.18E-4 cm3/mol.,,91.4,Ba1Nb1S3,,,,BaNbS3,,338.0,,987.0,1640.0,,0.01067,shape_01,,1.89,,,,0.01,1.89,,1.35,,,234.0,,,,3.93,,,,
n = 1.80 where R(T) = R0 + A*T^n for Tc < T < 100K.,,,La1Fe1As0.25P0.75O1,,,,"LaFe(As,P)O",,,,,,,,shape_01,,7.52,,,7.07,,7.52,,,,,,,,,,,,,
,,,Tl2Ba2Ca1Cu2O7.946,,,,Tl2Ba2CaCu2O8,,,7.946,,,,,shape_01,,107.0,,,,,107.0,,,,,,,,,,,,,
Raman shift measured,,,Ru1Sr2Eu1.4Ce0.6Cu2O10+z,,,,"RuSr2(Eu,Ce)2Cu2O10",,,,,,,,shape_01,26.0,,49.0,,,,37.5,,,,,,,,,,,30.0,,
"Sn<116>, Sn<124> were used. Tc value is for Sn<116> isotope. Tc(Nb3Sn<124>) = 17.89 K.",,,Nb3Sn1,,,,Nb3Sn,,,,,,,,,,17.93,,,,,17.93,,,,,,,,,,,,,
,,,Y1Ba2Cu3O7-Z,,,,YBa2Cu3O7,,,,,,,,,,92.2,,,,,92.2,,,,0.8,,,,,,,,,
M-I transition trasnsition temp.=98.7 K. not s/c,,,La1.815Sr0.185Cu0.965Fe0.035O4,,,,"(La,Sr)2(Cu,Fe)O4",,,,,,,,shape_01,,,,10.0,,,,,,32340.000000000004,,,,,,,,,,
Tc= 1.65 K by ac-SUS.,,,La0.8Th0.2Bi1S2O1,,,,"(La,Th)OBiS2",,,,,,,,shape_01,,2.046,,,,,2.046,,,,,,,,,,,,,
"Hc2 defined as R=0.5Rn. DOS = 6.45E+21 /eV.cm3, calculated from [RESN] and [dHc2/dT].. Carrier from Hall coeffic.",,,Sn0.4197Pb0.4203In0.16Te1,,,,"(Sn,Pb)1-xInxTe",,,,,4.05,,,,,4.18,,,,,4.18,,,,,,,1.41,,,,,,
composition: Sr0.537Eu0.463(Fe0.885Co0.115)2As2 by WDS. Hc2 measured by ac(16Hz) freqency shift.,,,Sr0.54Eu0.46Fe1.78Co0.22As2,,,,"(Sr,Eu)(Fe,Co)2As2",,20.4,,40.0,22.4,,,shape_03,16.8,,,,16.2,,16.2,,,,,,,,,,,,,
,,,Pr1.87Ce0.13Cu1OZ,,,,"(Pr,Ce)2CuOz",,,,,,,,shape_05,,,12.0,,,,12.0,,,,,,,,,,,,,
,,,Y1Ba2Cu3Oz,,,,YBa2Cu3Oz,,,,,,,,,,,91.58,,,,91.58,,,,,,,,,,,,,
,,,La1.89Sr0.11Cu0.995Fe0.005O4,,,,"(La,Sr)2CuO4",,,4.0,,,,,shape_01,,14.7,16.5,,,,14.7,,,,,,,,,,,,,
,,,Nb5V50Ti45,,,,,,,,,,,,,,7.4,,,,,7.4,,,,,,,,,,,,,
,,,O0.105Rh0.285Zr0.61,,,,O0.105Rh0.285Zr0.61,,,,,,,,,,11.8,,,,,11.8,,,,,,,,,,,,,
,,,Co1Ge3,,,,Co1Ge3,,,,,,,,,,,,0.35,,,,,,,,,,,,,,,,
P = 13.7 GPa. High-Tc phase,,,Mo3Sb7,,,,Mo3Sb7,,,,,,,,shape_03,,,,,6.0,,6.0,,,,,,,,,,,,,
"betha-Bi2Pd is a single-gap multiband superconductor, measured by STM.",,,Bi2Pd1,,,,betha-Bi2Pd,,,,,,,,shape_03,,,,,,0.03,5.07,,,,,,23.0,,,,,,0.75,
,,,La1.84Ba0.16Cu0.99Ga0.01O4,,,,"(La,Ba)2(Cu,Ga)O4",,,,,,,,shape_01,,8.3,,,,,8.3,,,,,,,,,,,,,
,,,Hg1Ba2Ca2Cu3Fe0.6Oz,,,,"HgBa2Ca2Cu3(O,Fe)",,,,,,,,,,,,,130.0,,130.0,,,,,,,,,,,,,
As-Fe-As bond angle = 109.4 degree,,,Ca4Al2Fe2P2O6,,,,Ca4Al2O6Fe2P2,,,,,,,,,,,17.1,,,,17.1,,,,,,,,,,,,,
Tm(FM) = 70 K. ferromag.  (Tm/Tc) = 7. kappa(GL) = 4.1. weak ferro-(not conventional ferro-),70.0,,K0.05Mo1O2-z,,,,KxMoO2,,,,,,,,,,,,,9.5,,9.5,,,,,,,,,,,,,
,,,Nb27.5Ta27.5Ir45,,,,NbxTayIrz,,,,,,,,,3.89,,3.98,,,,3.935,,2.86,,,,,,,,,,,
(dC/gamma*Tc) = 1.11,,294.0,Ba1Ni2P2,,,,BaNi2P2,,,,,,,,shape_01,,2.55,,,,,2.55,,14.43,,,,,,,,,,,
delta Tc=-0.15,,,Y1Ba2Cu3O6.49,,,,YBa2Cu3O7,,,6.49,,,,,,,59.53,,,,,59.53,,,,,,,,,,,,,
"Tc is correlated with resistivity(R300),  not with Co-content.",,,La1Fe0.9875Co0.0125As1F0.11O0.89,,,,"La(O,F)(Fe,Co)As",,,,,,,,,,,,,25.0,,25.0,,,,,,,,,,,,,
,,,Er1Ba2Cu2.985Fe0.015O7-d,,,,"ErBa2(Cu,Fe)3O7",,,,,,,,shape_01,88.5,,,,88.7,,88.7,,,,,,,,,5.0,,,,
e-ph coupling = 0.86.,,233.0,La1Ru4As12,,,,LaRu4As12,,,,,,,,,,,,,10.3,,10.3,0.72,73.0,,,,20.6,,,,,,,
"C=a*T + b*T^3 + c*T^5 + d*T~7, b=1.906mJ/mol.K4, c=0.097mJ/mol.K6, d=-0.00007mJ/mol.K8. gap = 0.93 meV, (dC/gamma*Tc) = 1.7  from SP fitting.",,175.0,Ba0.67Pt3B2,3.53,,,Ba0.67Pt3B2,,,,,,,,shape_01,5.53,5.65,5.74,,5.45,,5.65,,5.93,,,,,,,,,,0.93,
not SC,0.63,,Er2Ir3Si5,,-0.000339,9.92,Er2Ir3Si5,2.2,,,,,,,shape_01,,,,1.5,,,,,,,,,,,,,,,,
PENET FROM MAGNETIZATION,,,Gd1Ba2Cu3OZ,,,,GdBa2Cu3O7,,,,,,,,shape_01,90.7,91.4,92.2,,,,91.4,,,,,2500.0,,,,,,,,
pressure-induced s/c. Tc-value represent Tc(max). phase diagram investigated by In<115>NQR,,,Ce1In3,,,,CeIn3,,,,,,,,shape_03,,0.2,,0.0,,,0.2,,,,,,,,,,,,,
"Impurity phases: KCl(4.5%), KClO3(0.5%). hole conc. = 0.46 (overdoped sample. (dC/Tc) = 20 mJ/mol.K2. (dC) = 1.6 J/mol.K",,,Y1Sr2Mo0.25Cu2.75O7.54,,,,"(Cu,Mo)Sr2YCu2O7.54",,,7.54,,,,,shape_01,,78.0,,,,,78.0,,,,,,,,,,,,,
,,,Al0.95B0.05Nb3,,,,Al0.95B0.05Nb3,,,,,,,,,,19.1,,,,,19.1,,,,,,,,,,,,,
"RRR = 1.09. Debye-T = 237 K from R(T). SP (beta) = 0.35 mJ/mol.K4, (delta) = 1.2 uJ/mol.K6.  (dC/gamma*Tc) = 1.60. GL = 46.2.",,338.0,Re6Zr1,3.72,,,Re6Zr,,,,,,,,shape_01,,6.75,,,6.7,0.2,6.75,11.2,26.9,142.0,,247.0,5.37,2.44,,,0.0103,,,
,,,Fe0.95Sn0.05,,,,Fe0.95Sn0.05,,,,,,,,,,,,1.26,,,,,,,,,,,,,,,,
(delta-C/gamma*Tc) =  1.43. e-ph coupling = 0.53,,180.0,Th0.65Y0.35,,,,Th1-xYx,,,,,,,,shape_01,,1.53,,,,,1.53,,5.1,,,,,,,,,,,
,,,Y0.6Pr0.4Ba2Cu3O7,,,,"(Y,Pr)Ba2Cu3O7",,,,,,,,shape_01,,,,,45.3,,45.3,,,,,,,,,,,,,
,,,Ca0.4La1.25Ba1.35Cu3O7.055,,,,"(Ca,La)(Ba,La)2Cu3O7",,,7.055,,,,,shape_01,,,64.0,,57.0,4.5,57.0,,,,1500.0,,,,,,,,,
not SC. Actualconcentration of Pt (in DB value) is 44 % of nominal values. Fermi liquid temperature T<FL> = 4.22 K.,,,Ce1Ir0.736Pt0.264In5,,,,CeIr1-xPtxIn5,,,,,,,,shape_03,,,,0.2,,,,,255.0,,,,,,,,,,,
RRR=1.9,,,Y0.1Tb0.9Ni2B2C1,,,,"(Y,Tb)Ni2B2C",13.5,,,,,,,,,,,,,,,,,,,,,,,,,,,
,,,Ce1Co1In4.91Sn0.09,,,,"CeCo(In,Sn,Hg)5",,,,,,,,shape_01,,1.19,,,,,1.19,,,,,,,,,,,,,
,,,Sr2V1Fe1As1O3,,,,Sr2VFeAsO3,,,,,,,,shape_01,32.5,,36.4,,,,34.45,,,,,,,,,,,,,
,,,Y1Ba2Cu3O6.55,,,,YBa2Cu3Oz,,,6.55,,,,,shape_01,,,,,,,,,,,,,,,,,,,,
,,,Y1Ba2Cu3O6.666,,,,YBa2Cu3O7,,,6.666,,,2250.0,,shape_01,,,,,60.5,17.0,60.5,,,,,,,,,,,,,
"impurity phase: maybe alpha-Bi2Pd(Tc=1.72 K). Tn, Tc defined as max of (dR/dT).",,,Er1Pd1Bi1,,,3.54,ErPdBi,,,,,,,,shape_03,,1.24,,,1.22,,1.24,1.6,,,,448.0,14.0,,,,0.0002,,,
,,,Eu0.8Pr0.2Ba2Cu3O7-y,,,,"(Eu,Pr)Ba2Cu3O7",,,,,,,1e-09,shape_01,,,59.0,,,,59.0,,,,1400.0,,,,,,,,,
,,,Sr2Cu1C0.94B0.06O5,,,,"Sr2CuO2(CO3,BO3)",,,,,,,,,,,,,21.0,,21.0,,,,,,,,,,,,,
,,,B2Mo1,,,,MoB2,,,,,,,,,,,,0.42,,,,,,,,,,,,,,,,
Hc2(0) means Hc2(4.2K).,,,Nb1C0.3N0.7,,,,NbC0.3Nx,,,,,,,,,,17.7,,,,,17.7,11.16,,,,,,,,,,,,
,,,La1Fe0.9Ru0.1As1F0.11O0.89,,,,"La(O,F)(Fe,Ru)As",,,,,,,,,,23.7,,,,,23.7,,,,,,,,,,,,,
crystallized at 1151 K.,,247.0,Rh45Ta55,,,,Ta1-xRhx,,,,,,,,,3.17,3.37,3.37,,,,3.37,,2.67,,,,,2.5,,,,,,
 Ferromag-order,142.0,,Ru1Sr1.98La0.02Gd1Cu2O8,,,,"Ru(Sr,La)2GdCu2O8",,,,,,,,shape_01,14.0,20.6,33.0,,12.0,,20.6,,,,,,,,,,,,,
ANN(710 C)  Sm solubility limit  X > 0.8,,,La0.1Sm0.9Bi1S2F0.5O0.5,,,,"(La,Sm)(O,F)BiS2",,,,,,,,shape_01,,5.2,,,4.4,,5.2,,,,,,,,,,,,,
,,,Bi2Sr2Ca0.6Y0.4Cu2O8+d,,,,"Bi2Sr2(Ca,Y)Cu2O8",,,,,,,,shape_01,,65.5,,,,,65.5,,,,,,,,,,,11.0,,
"three phases(3C-SiC(main phase), Si, Al). carrier n = 3.86-7.06)E+20/cm3 from Hall coeffic. type-II SC(GL = 1.8).  RRR = 5.3.",,,Si1C1,,,,Al-doped SiC,,,,,,,,,1.35,,1.5,,1.4,,1.4,370.0,,746.0,,281.0,148.0,,,,,,,
P-induced SC. P<cr> = 10 GPa. Tc(max) = 17 K (in DB) at 13.5 GPa. (dTc/dH) = -3.8 K/T at 11.5 GPa.,,,Ba1Fe2S3,,,1.2,BaFe2S3,119.0,,,,,,,shape_03,17.0,,,0.0,,,17.0,,,,,,,,,,,,,
,,,Ir0.41Nb0.59,,,,Nb1-xIrx,,,,,,,,,,9.8,,,,,9.8,,,,,,,,,,,,,
not zero-resistance,,,Sm0.7Pr0.3Ba2Cu3O6.85,,,,"(Sm,Pr)Ba2Cu3Oz",,,6.85,,,,,shape_01,,,4.4,,,,4.4,,,,,,,,,,,,,
,,,Bi1.8Pb0.2Sr2Ca1Cu2Oz,,,,"(Bi,Pb)2Sr2CaCu2O8",,,,,,,,shape_01,56.3,,,,60.7,7.2,60.7,,,,1.3,,,,,,,-5.5,,
inpuriq phase=unknown and Al1234,,,Al1Sr2Ca1.6Y0.4Cu3O9.1,,,,"AlSr2(Ca,Y)2Cu3O9",,,9.1,,,,,,,,,,,,,,,,,,,,,,,,,
gamma in mj/mol.K2. Resistivity goes to zero at 1.2K. (Delta-C/gamma.T2)=0.76.CurieT=12.5K for H//C and -67.4K for H//a,12.5,,Ce1Ir1In5,,,,CeIrIn5,,,,,,,,shape_03,,0.4,,,,,0.4,,720.0,,,,,,,,,,,
P-induced SC. P<crit> = 5 GPa. Tc defined as 0.9Rn. Tc(max) = 1.4 K (9.3GPa). values of SC properties are for P = 9.3 GPa.,,,Sn1O1,,,,SnO,,,,,,,,,,,1.4,0.0,,,1.4,0.58,,,,,24.0,,0.28,,,,,
,,,La1.5Ba1.4Ca0.1Cu3O6.932,,,,"(La,Ba,Ca)3Cu3O6",,,6.932,,,,,shape_01,,,,,25.0,,25.0,,,,,,,,,,,,,
d=2000 A   energy gap estimated by T-dependence of [penet],,,Nd1.85Ce0.15Cu1O4,4.28,,,"(Nd,Ce)2CuO4",,,,,,,,shape_04,,,,,20.9,,20.9,,,,,181.0,,,,,,,,
,,,Y1Ni1.4Pd0.6B2C1,,,,"Y(Ni,Pd)2B2C",,,,,,,,shape_01,,9.92,,,,,9.92,,,,,,,,,,,,,
"THC BELOW 7K,FIELD DEP. OF THC AND MAGNETIZATION",,,Gd1Ba2Cu3O7-Z,,,,GdBa2Cu3O7,2.2,,,,,,,shape_01,,95.5,,,,1.5,95.5,,,0.6,,,,,,,,,,
"A15,Nb,Nb5Ga3 phases. RRR=1.5",,,Ga20Nb80,,,,Nb80Ga20,,,,,,,,,,15.4,,,,,15.4,20.6,,,,,,2.0,,,,,,
"anisotropy=3.0 from Hc2. values of Hc2,Dhc2/dT show for H//ab. Hc2(0),dHc2/dT are 4.8T, 0.17 for H//c. cohere(c)=27 A.",,,B2Mg1,,,,MgB2,,,,,,,,shape_03,,38.2,,,,,38.2,15.0,,,,,8.200000000000001,0.55,,,,,,
RRR=69. Gamma in mj/mol.K2. Delta-C/gamma*Tc = 2.22,,253.0,La1Ru4Sb12,,,,LaRu4Sb12,,,,,,,,,,3.58,,,,,3.58,3.0,37.0,,,,,0.12,,,,,,
"annealed O2 10E-5 atm, 630C, 2.5h + 650C 1.5h + 10E-8 atm 650C 2h ",,,Bi1.8Pb0.2Sr2Cu1O6+y,,,,"(Bi,Pb)2Sr2CuO6",,,,,,,,shape_01,,,14.0,,,,14.0,,,51000.0,32000.0,,,,,,,,,
GAMMA FROM DHC2DT,,,Yb1Ba2Cu3O7-Z,,,,YbBa2Cu3O7,,,,,,,,,,90.1,,,,1.8,90.1,166.0,8.67,0.74,,,11.6,2.7,,,,,,
,,,Bi2Sr2Ca1Cu1.954Fe0.046O8+d,,,,"Bi2Sr2Ca(Cu,Fe)2O8",,,,,,,,shape_03,,,,,69.5,,69.5,,,,,346.0,,,,,,,,
,,,La0.2Pr0.8Ba2Cu3O7,,,,"(La,Pr)Ba2Cu3O7",16.2,,,,,,,shape_01,,,,,,,,,,,,,,,,,,,,
,,,Gd1Ba2Cu2.91Fe0.09O6.94,,,,"GdBa2(Cu,Fe)3Oz",,,6.94,,,,,,,75.0,,,,,75.0,,,,,,,,,,,,,
H//c-axis,,,La1.87Sr0.13Cu1O4+z,4.0,,,"(La,Sr)2CuO4",,,,,,,,shape_03,,34.4,,,,,34.4,,1.98,,,,,,,,,,,
,,,La1.85Sr0.15Cu0.98Ti0.02O4,,,,"(La,Sr)2(Cu,Ti)O4",,,,,,,,shape_01,,,32.3,,,,32.3,,,,,,,,,,,,,
,,,Ca0.5Nd0.5Ba1La1Cu3O7.17,,,,,,,7.17,,,,,,,41.4,,,,,41.4,,,,,,,,,,,,,
,,,La1Ir2Ge2,,,,LaIr2Ge2,,,,,,,,,,1.5,,,,,1.5,,,,,,,,,,,,,
,,,La1Fe1As1F0.1O0.9,,,,"La(O,F)FeAs",,,,,,,,shape_01,,23.0,26.8,,22.2,,23.0,,,,,,,,,,,-49.2,,
Data from specific heat measurements. delta-C=460 mj/mol.K. delta-C/gamma*Tc=1.77. thermodynamic Hc(0)=0.229T.,,490.0,Y1Ni2B2C1,4.2,,,YNi2B2C,,,,,,,,,,14.25,,,,,14.25,,18.2,,,,,,,,,,,
"not SC. Semiconductor-like(dR/dT<0). R(T) = R0*exp(-T0/T)^(1/n), n=4.",,222.0,Cu1Ir2Se4,,,,"Cu(Ir,Pt)2Se4",,,,,,,,shape_01,,,,0.5,,,,,7.0,,,,,,,,,,,
,,,Y1Ba1.8Nd0.2Cu3OZ,,,,"Ca(Ba,Nd)2Cu3O7",,,,,,,,,89.9,90.8,,,,1.4,90.8,,,,,,,,,,,,,
Compositions: Cs0.92Pb0.85Bi3.20Te0.603,,,Ce1Bi3.1Pb0.9Te6,,,,"Cs(Bi,Pb)4Te6",,,,,,,,shape_01,,,,,2.8,,2.8,,,,,,,,,,,,,
"Using Sn(116), Sn(124)",,,Nb3Sn1,,,,Nb3Sn,,,,,,,,,,17.9,,,,,17.9,,,,,,,,,,,,,
,,,V50Ti45Zr5,,,,,,,,,,,,,,7.0,,,,,7.0,,,,,,,,,,,,,
Hc2(0) means Hc2(4.2K).,,,Nb1C0.2N0.64,,,,NbC0.2Nx,,,,,,,,,,16.3,,,,,16.3,4.37,,,,,,,,,,,,
Tc defined as max of dR/dT,,,La0.81Dy0.06Sr0.13Fe1As1O1,,,,"(La,Dy,Sr)FeAsO",,,,,,,,,,16.5,,,,,16.5,,,,,,,,,,,,,
SP-heat measured semi-adiabatic heat pulse method,,,Mg1.995Mn0.005B2,,,,"(Mg,Mn)B2",,,,,,,,shape_01,,37.7,,,,,37.7,24.9,,,,,,,,,,,,
Figure shows Hc1(P=1) and Hc2(P=2). G-L parameter = 25.,,120.0,Ce1Ru2,1.0,,,CeRu2,,,,,,,,shape_03,,6.3,,,,,6.3,52.3,27.0,,,198.0,7.93,,,,0.0175,,,
,,,Mo0.25Sr2Ce2.01Yb0.99Cu2.75O11+z,,,,"(Cu,Mo)Sr2(Ce,Yb)3Cu2O11+z",,,,,,,,,,,,,36.8,,36.8,,,,,,,,,,,,,
low temperature phase. Tc(on)=2.5 K. R is not zero at 1.5 K.,,,Y1Ir2Si2,,,,YIr2Si2,,,,,,,,,,2.5,,,,,2.5,,,,,,,,,,,,,
not SC. EDX analysis: Fe1.04Te.  structural transition at 72 K.,,,Fe1.04Te1,,,,FeSex,,,,,,,1.108e-09,shape_03,,,,4.0,,,,,33.0,,,,,,,,,,,
Energy gap obtained by SP using two gap model. Large and small gaps are 4.11 and 2.60 meV.,,,Fe1Se0.4Te0.6,,,,FeSe1-xTex,,,,,,,,shape_03,,13.8,,,,,13.8,,,,,,,,,,,,4.11,
"RRR = 2.8. Anisotropy (Hc2) = 1.25. Anisotropy = 1.14(Hc1), = 1.25(Hc2,penet). GL(kappa) = 5.7. Hc2(R-mid) corresponts to Hc3, not shown in Fig.",,,Bi2Pd1,4.1,,,beta-Bi2Pd,,0.61,,23.2,0.76,132.0,,shape_03,,4.93,,,,0.1,4.93,,,,,,,,,,,,,
"Single phase,ISOTOPE=ln(1-dTc/Tc)/ln(M16/M18). ,ISOEL=O",,,La1.85Sr0.15Cu0.984Zn0.016O4+z,,,,"(La,Sr)2(Cu,Zn)O4",,,,,,,,shape_01,,,,,19.0,,19.0,,,,,,,,,,,,,
small anomaly (SDW) in R(T).,,,Sr0.6K0.4Fe2As2,,,,"(Sr,K)Fe2As2",,,,,,,,,,38.0,,,,,38.0,,,,,,,,,,,,,
Cu intercalated in TaS2 layers.,,,Cu0.01Ta1S2,,,,CuxTaS2,,,,,,,,,,3.05,,,,,3.05,,11.0,,,,,,,,,-3.71,,
,,,Ta1,,,,Ta,,,,,,,,,,4.42,,,,,4.42,,,,,,,,,,,,,
,,,Nb3Si0.27Sn0.73,,,,Nb3Si0.27Sn0.73,,,,,,,,,,13.9,,,,,13.9,,,,,,,,,,,,,
"THICKNESS=3700A,COHERE AB/C=14.5",,,La1.85Sr0.15Cu1O4,,,,"(La,Sr)2CuO4",,,,32.0,,,,shape_05,,31.6,,,,,31.6,,,,,,,,,,,,,
ratio of <16>O:<18>O measured by RBS. Tc by M measurement.,,,La1.85Sr0.15Cu1O4,,,,"(La,Sr)2CuO4",,,,,,,,shape_01,,,,,35.0,,35.0,,,,,,,,,,,,,
,,,Hg0.9Ba2Cu1O4+z,,,,HgBa2CuO4,,,,,,,,,,,,,91.0,,91.0,,,,,,,,,,,,,
dTc/dP calculated from uniaxial values (dTc/dP)//c = 0.075 K/GPa and (dTc/dP)//a = 0.290 K/GPa using thermal expansion.,,,Ce1Co1In5,,,,CeCoIn5,,,,,,,,,,2.23,,,,,2.23,,,,,,,,0.655,,,,,
,,,Nb2.34Zr0.66Sn1,,,,"(Nb,Zr)3Sn",,,,,,,,,,17.7,,,,,17.7,,,,,,,,,,,,,
SP (beta) = 0.085 mJ/mol.K4. (dC/gamma*Tc) = 1.72. e-ph = 0.58. kappa(GL) = 6.6. DOS = 5.4 states/eV.fu from gamma. Anisotropy(R) = 14(300C),,454.0,Mo3P1,3.42,,,Mo3P,,13.7,,,41.2,,,shape_03,,,,,5.6,,5.6,,12.8,,,121.0,18.3,,,,0.019,,,
"x=0.2 and 0.3 (in LaPd2(Ge1-xSnx)2 samples were multi-phase even after ANN(750C,5days).",,,La1Pd2Ge1.9Sn0.1,,,,"LaPd2(Ge,Sn)2",,,,,,,,shape_02,,1.25,,,,0.04,1.25,,,,,,,,,,,,,
,7.4,,Y1Ba2Cu3.92Co0.08O8,,-6e-08,3.18,"YBa2(Cu,Co)4O8",,,,,,,,,47.5,,53.7,,,5.0,50.6,,,,,,,,,,,,,
,,,Ce1Co1In4.94Sn0.06,,,,"CeCo(In,Sn)5",,,,,,,,shape_03,,1.57,,,,,1.57,3.8,,,,,,,,,,,,
,,,Bi2Sr2Ca0.7Y0.3Cu2I1O8,,,,"Bi2Sr2(Ca,Y)Cu2O8I",,,,,,,,shape_01,,79.0,,,79.0,,79.0,,,,220.0,,,,,,,,,
reannealed sample. no anomaly in R(T),,,Sr0.6K0.4Fe2As2,,,,"(Sr,K)Fe2As2",,,,,,,,shape_01,,20.0,,,20.0,,20.0,,,,,,,,,,,,,
,,,Gd1Ba2Cu3S1O6,,,8.33,"GdBa2Cu3(O,S)7",,,,,,,,,,,,,,,,,,,,,,,,,,,,
,,229.0,Pd0.51Sb0.49,,,,Pd1-xSbx,,,,,,,,,,1.67,,,,,1.67,,1.42,,,,,,,,,,,
,,,Tl2Ba2Cu1O6.12,,,,Tl2Ba2CuO6,,,6.12,,,,,,,,,,87.8,,87.8,,,,,,,,,,,,,
,,,Hg0.5Pb0.5Ba2Ca2Cu3O8+z,,,,"(Hg,Pb)Ba2Ca2Cu3O8",,,,,,,,,103.0,,,,,,103.0,,,,,,,,,,,,,
"Curie-T = -54.63 K, Meff = 3.65 myu-B/Pr for H//ab. For H//c, data in DB. Comp = Pr2.1Pt2.9Ge5.0 by EDX",,,Pr2Pt3Ge5,,,3.65,Pr2Pt3Ge5,,,,,,,,shape_03,,,,,7.8,,7.8,,,,,,,,,,,,,
,,,Sr2Ca3Cu4F2O8.6,,,,Sr2Ca3Cu4O8F2,,,8.6,,,,,shape_01,,,,,38.0,,38.0,,,,,,,,,,,,,
gap from SP using alpha-model.  (dC/gamma*Tc) = 1.28.,,,Sr1Pt3P0.8Si0.2,4.4,,,SrPt3P1-xSix,,,,,,,,shape_01,,,7.8,,,1.0,7.8,,7.77,,,,,,,,,,1.28,
RES77=RES(T=50 K),,,Pr1Ba1.7Sr0.3Cu3Oz,,,,"Pr(Ba,Sr)2Cu3Oz",18.0,,,,,,,shape_01,,,,5.0,,,,,,,,,,,,,,,,
whiskers,,,Nb1Se2,,,,,,,,,,,,,,2.2,,,,,2.2,,,,,,,,,,,,,
"C=[gamma]T+[beta]T^3+[delta]T^5 fitting. [gamma] corrected by subtracting impurity part. [beta]=3.97 mJ/mol.K4, [delta]=7.4 uJ/mol.K6. [Debye-T] obtained from Debye and Einstein(147 K) model.",,740.0,Mg10Ir19B16,14.0,,,Mg10Ir19B16,,,,,,,,,,4.45,,,,,4.45,0.77,52.6,,,404.0,20.6,,,,0.003,,0.7,
,,,La1Bi1S0.8Se1.2F0.5O0.5,,,,"La(O,F)Bi(S,Se)",,,,,,,,shape_01,3.6,,,,3.6,,3.6,,,,,,,,,,,,,
,,,Nb3P1,,,,Nb3P1,,,,,,,,,,2.0,,,,,2.0,,,,,,,,,,,,,
,,,La1.85Sr0.15Cu1O4,,,,"(La,Sr)2CuO4",,,,,,,,shape_01,33.8,,37.1,,,,35.45,,,,,,,,,,,,,
Hc1 defined as deviation from linear M-H curve.,,,C60K3,,,,K3C60,,,,,,,,,,19.3,,,,,19.3,,,,,,,,,,0.0042,,,
AFM order from (Li0.8Fe0.2)OH layers. Tn measured by SP-heat. Anion hight from Fe(2)  layers = 1.263 A.,,,Li0.8Fe1.2S0.41H1O1,,,,"(Li,Fe)OH(Se,S)",8.51,,,,,,,shape_01,,,,0.0,0.0,,0.0,,,,,,,,,,,,,Check: Tc=0 (Non-superconducting?)
,,,Ba1Fe2As2,,,,BaFe2As2,,,,,,,,shape_03,,,,1.8,,,,,,5000.0,5900.0,,,,,,,,,
RF technique in pulsed field. spin-orbit parameter=0.7.,,,C60Rb3,,,,Rb3C60,,,,,,,,,,,,,,,,57.4,,,,,2.4000000000000004,3.86,,,,,,
,,,Nb0.69Pd0.31,,,,Nb1-xPdx,,,,,,,,,,1.84,,,,,1.84,,,,,,,,,,,,,
,,,Fe2U1,,,,Fe2U1,,,,,,,,,,,,1.06,,,,,,,,,,,,,,,,
,,,Y0.8Pr0.2Ba2Cu3O7.5,,,,"(Y,Pr)Ba2Cu3Oz",,,7.5,,,,,,,62.9,,,,,62.9,,,,,,,,,,,,,
"520C IN O2-N2 ATMOSPHERE,QUENCH TO L-N2",,,Y1Ba2Cu3O6.65,,,,YBa2Cu3O7,,87.0,6.65,20.0,380.0,3180.0,,shape_03,,62.2,,,,,62.2,,,,,,,,,,,,,
(dC/gamma*Tc) = 0.32,,,La1Fe1P1O1,,,,LaFePO,,1.0,,,7.0,,-3.99e-09,shape_01,,,,,5.8,,5.8,,,,,,,,,,,,,
HC2 ESTIMATED HY WHH THEORY,,,Y1Ba2Cu4O8,,,,YBa2Cu4O8,,,,,,,,shape_01,79.6,82.5,82.6,,,,82.5,114.0,,0.75,3.0,2400.0,17.0,2.0,,,140.0,,,
nominal Y:Ba:Cu=1:2:3,,460.0,Y1Ba2Cu3O7,,,,YBa2Cu3O7,,,7.0,,,,,,,92.83,,,,,92.83,,,,,,,,,,,,,
grain size: 2-10 um,132.0,,Ru1Sr2Gd1Cu2OZ,,,,RuSr2GdCu2Oz,,,,,,,,shape_06,36.0,45.1,50.0,,,,45.1,,,2300.0,4900.0,,,,,,,73.0,,
P-induced SC. Tc(max) = 14.7 K at P=3.0 GPa.. Pcr = 1.8 GPa. Tn measured by SUS for H//c.,,,Sr1Ca13Cu24O41,,,,SrCa13Cu24O41,4.2,,,,,,,shape_03,,,14.7,,11.8,,11.8,,,,,,,,,,,,,
,,,Bi3.2Pb0.4V0.4Sr4Ca5Cu7Oz,,,,"(Bi,Pb,V)4Sr4Ca5Cu7Oz",,,,,,,,shape_02,,,108.5,,,,108.5,,,,,,,,,,,,,
P = 1.7 GPa. RRR = 200. Hc2(WHH) = 25.7 T,,,Ce1Rh1In5,,,,CeRhIn5,,,,,,,,shape_03,,,2.124,,,,2.124,10.19,,,,,4.12,17.28,,,,,,
,,,La0.8Y0.2Fe0.975Mn0.025As1F0.11O0.89,,,,La0.8Y0.2Fe1-xMnxAsO0.89F0.11,,,,,,,,shape_01,,10.1,,,8.9,,10.1,,,,,,,,,,,,,
compositions are nominal values. Tc(max)=128K at 8GPa,,,Ba2Ca4Cu5C0.4B0.6O3+z,,,,"Ba2Ca2Cu3(CO3,BO3)Oz",,,,,,,,,,,,,120.0,,120.0,,,,,,,,1.2,,,,,
,,,La1.85Sr0.15Cu0.982Zn0.018O4,,,,"(La,Sr)2(Cu,Zn)O4",,,,,,,,shape_01,,12.6,,,,,12.6,,,,,,,,,,,,,
,,,Gd1Sr2Cu2Nb1O7+z,,,7.5,RSr2Cu2NbO7,2.2,,,,,,,shape_01,,,,1.8,,,,,,,,,,,,,,,,
RHN=80K,,,Nd1.84Ce0.16Cu1O3.96,,,,"(Nd,Ce)2CuO4",,,3.96,,,,-1.11e-10,,,16.1,,,,,16.1,,,,,,,,,,,,,
2223(MAJOR)+2212(MINOR),,,Tl2Ba2Ca3Cu4O12,,,,Tl2Ba2Ca(N-1)Cu(N)O(2N+1),,,,,,,,shape_02,115.0,120.0,126.0,,,,120.0,,,,,,,,,,,,,
"constant current=0.50mA(oxidize),Cu-valence=2.150",,,La1.84Ba0.16Cu1O4,,,,"(La,Ba)2CuO4",,,,,,,,shape_01,,29.8,,,,,29.8,,,,,,,,,,,,,
thermal expansion coefficient,,,U0.957Th0.043Be13,,,,"(U,Th)Be13",,,,,,,,,,0.53,,,,,0.53,,,,,,,,,,,,,
,,,Bi2.2Sr2Ca0.8Cu2O8+Z,,,,"Bi2Sr2(Ca,Bi)Cu2O8",,2640.0,,27.0,44.0,,,shape_03,,,,,,,,,,,,,,,,,,,,
,,271.0,Nb0.9Ta0.1,,,,Nb1-xTax,,,,,,,,,,8.4,,,,,8.4,7.7,7.85,,,,,,,,,,,
"real conc. x = 0.149 in (Ba,K)(Fe1-xMx)2As2 by EPMA.  Tc defined as max of (dR/dT).",,,Ba0.5K0.5Fe1.7Ni0.3As2,,,,Ba0.5K0.5(Fe1-xNix)2As2,,,,,,,,shape_03,,5.1,,,5.01,,5.1,,,,,,,,,,,,,
,,,U6Mn0.5Fe0.5,,,,U6Mn1-xFex,,,,,,,,,,2.86,,,,,2.86,,,,,,,,,,,,,
,,,Hg1Ba2Cu1O4.03,,,,HgBa2CuO4,,,4.03,,,,,,,49.9,,,,,49.9,,,,,,,,,,,,,
,,,Pb0.96Tl0.04,,,,Pb0.96Tl0.04,,,,,,,,,,7.06,,,,,7.06,,,,,,,,,,,,,
"constant current=0.50mA(oxidize),Cu-valence=2.178",,,La1.95Ba0.05Cu1O4,,,,"(La,Ba)2CuO4",,,,,,,,shape_01,,33.6,,,,,33.6,,,,,,,,,,,,,
Tc is for <16>O. Tc(<18>O) = 90.99 K. oz(<18>O) = 6.953. spin glass temp: Tg(<16>O = .,,,Y1Ba2Cu3O6.951,,,,YBa2Cu3O7,,,6.951,,,,,shape_01,,,,,91.19,,91.19,,,,,,,,,,,,,
,,,Nb41.25Ta13.75Ir45,,,,NbxTayIrz,,,,,,,,,4.23,,4.47,,,,4.35,,3.11,,,,,,,,,,,
,,,B1W2,,,,B1W2,,,,,,,,,,,,1.2,,,,,,,,,,,,,,,,
"Tc, Hirr were determined by the out-of-plane resistivity",,,Hg0.8Ba2Cu1.2O4+Z,,,,"(Hg,Cu)Ba2CuO4",,,,,,,,,92.0,94.0,,,,,94.0,,,,340000.0,,,,,,,,,
,,,Be22Mo1,,,,Be22Mo,,,,,,,,,,2.51,,,,,2.51,,,,,,,,,,,,,
"G-L = 41. Hc1, Hc2  measured  for H//[001].",,,Fe1U6,,,,U6Fe,,,,,,,,shape_03,,3.95,,,,,3.95,13.1,,,,206.0,5.0,,,,0.0144,,,
detwinned sample. G-L = 17.0.,,,Y1Ba2Cu3O6.6,,,,YBa2Cu3Oz,,,6.6,,,1699.0,,shape_01,,59.0,,,,,59.0,,,,,,,,,,,,,
valence of Cu(calculated) = 2.06.,,,Ba2Ca1Cu2F1.4O4.6,,,,"Ba2CaCu2O4(O,F)2",,,,,,,,,,,,,106.0,,106.0,,,,,,,,,,,,,
,,,Ce1Fe1As0.7P0.3F0.05O0.95,,,2.53,"CeFe(As,P)O0.95F0.05",3.66,,,,,,,shape_01,,,18.2,,18.1,,18.1,,,,,,,,,,,,,
,,,Na0.59Zr1N1Cl1,,,,NaxZrNCl,,,,,,,,,,15.0,,,,,15.0,,,,,,,,,,,,,
composition (Tl:Ba:Ca:Cu = 1.03:1.93:1.73:3.31) by SEM-EDX,,,Tl1Ba2Ca2Cu3C0.2Oz,,,,TlBa2Ca2Cu3Oz,,,,,,,,,,,,,123.5,,123.5,,,,,,,,,,,,,
,,,Er1Ni0.199Co0.02B2C1,,,,"Er(Ni,Co)2B2C",6.0,,,,,,,shape_01,,9.2,,,,,9.2,,,,,,,,,,,,,
,,,La1.85Sr0.15Cu1Oz,,,,"(La,Sr)2(Cu,Fe)O4",,,,,,,,,,,,,38.0,,38.0,,,,,,,,,,,,,
,,,Dy1Ba2Cu2.7Ga0.3O6.77,,,,"DyBa2(Cu,Ga)O7-y",,,6.77,,,,,shape_01,,,,,39.0,,39.0,,,,,,,,,,,,,
RH(20K) = -0.861 E-3 cm^3/C.,,,Zr1P1.6Se0.4,,,,ZrP2-xSex,,,,,,,,shape_01,,3.98,,,3.5,,3.98,0.99,,127.0,,,,,,,,,,
Bi2212 phase <7-14 %,,,Bi2.1Sr0.9Ca1Cu1O6+z,,,,"Bi2(Sr,Bi,Ca)2CuO6",,,,,,,,,,,,,74.6,,74.6,,,,,,,,,,,,,
,,,Gd0.6Pr0.4Ba2Cu3O7,,,,"(Gd,Pr)Ba2Cu3O7",,,,,,,,shape_01,,20.9,,,,,20.9,,,,,,,,,,,,,
,,,Tm1Ba2Cu3O6.65,,,7.53,TmBa2Cu3O7,,,6.65,,,,,,91.2,92.5,,,,,92.5,,,1.11,,,,,,,,,,
Tc(SP) = 2.8 K. (dC/gamma*Tc) = 0.85.,,,Y2Ir3Si5,,0.003371,,Y2Ir3Si5,,,,,,,,shape_01,,2.96,,,2.85,,2.96,,35.0,,,,,,,,,,,
"SC regin is very small (maybe, 0.04 < x , 0.045 in Ba(Fe1-xCux)2As2)",,,Ba1Fe1.856Cu0.088As2,,,,"Ba(Fe,Cu)2As2",,,,,,,,,2.1,,2.2,,,,2.15,,,,,,,,,,,,,
,,,Yb0.5Pr0.5Ba2Cu3O6.9,,,,"(Yb,Pr)Ba2Cu3O7",,,6.9,,,,,,,34.8,,,,,34.8,,,,,,,,,,,,,
crystallized at 1338 K.,,232.0,Ir45Ta55,,,,Ta1-xIrx,,,,,,,,,2.92,3.39,3.41,,,,3.39,,2.34,,,,,,,,,,,
two counterelectrode(Au) on ab-plane,,,Bi2Sr2Ca1Cu2Oz,8.9,,,Bi2Sr2CaCu2O8,,,,,,,,shape_03,,92.0,,,,,92.0,,,,,,,,,,,,35.0,
,,,Pr1Ba2Cu4O8,,,,PrBa2Cu4O8,,,,,,,,shape_01,,,,,,,,,,,700.0,,,,,,,,,
unit volume = 75.58 A^3. RRR = 27.1.,,,Bi2Pd1,,,,alpha-PdBi2,,,,,,,,shape_01,,,1.6,,1.6,0.17,1.6,290.0,,,,,,,,,,,,
"R(T) = R(0) + A*T^n, where R(0) = 0.3.5 mOhm.cm, A = 1.08E-4, n = 1.28",,,Nd1Bi0.9Pb0.1S2F0.3O0.7,,,,"Nd(O,F)Bi1-xPbxS2",,,,,,,,shape_03,5.85,,5.52,,4.83,,4.83,,,,,,,,,,,,,
,,,Pb2Sr0.9La1.1Cu2O6.65,,,,,,,6.65,,,,,,,30.3,,,,,30.3,,,,,,,,,,,,,
Tc depends on sintering conditions.,,530.0,C3Y2,4.1,,,Y2C3,,,,,,,,,,,,,15.2,,15.2,26.8,6.3,,,447.0,5.5,2.55,,,0.00328,,,
,,,Tm1Ba2Cu3O7,,,,TmBa2Cu3O7,,,7.0,,,,,shape_01,,90.4,,,,0.7,90.4,,,,,,,,0.39,,,,,
hole conc = 0.213 estimated from Tc using Tallon's eq. PENET is at T/Tc = 0.6.,,,Bi2Sr2Ca0.9Y0.1Cu2O8+z,,,,"Bi2Sr2(Ca,Y)Cu2O8",,,,,,,,,,,,,84.0,,84.0,44.4,,,,286.1,,,,,,,,
,,,Ca1Ba1La1Cu3O7-Z,,,,CaBaLaCu3O7,,,,,,,,shape_01,,72.0,,,,,72.0,,,,1.84,,,,,,,,,
,,,Y1Ba1.9Cu2.9Co0.1O6.92,,,,,,,6.92,,,,,,66.0,,,,,,66.0,,,,,,,,,,,,,
,,,Cu1S1Se1,,,,Cu1S1Se1,,,,,,,,,,1.5,,,,,1.5,,,,,,,,,,,,,
Sample number is #2.,,,Y1Ba2Cu3O7,,,,YBa2Cu3O7,,,,,,,,shape_04,,,,,88.3,,88.3,,,,,1710.0,,,,,,,,
"s/c parameters calculated using data of ""Usp.Fiz.Nauk, 115(1975)263"". G-L parameter = 35.8",,,Lu5Rh4Si10,,,,Lu5Rh4Si10,,,,,,,,,,3.91,,,,,3.91,1.48,17.4,,,411.0,11.5,0.64,,,,,,
,,,Hg0.8V0.2Ba2Ca1Cu2O6.3,,,,"(Hg,V)Ba2CaCu2O6",,,6.3,,,,,,,,,,115.0,,115.0,,,,,,,,,,,,,
,,280.0,Bi2Sr2Ca2Cu3OZ,,,,Bi2Sr2Ca2Cu3O10,,,,,,,,,,108.0,,,,,108.0,,,,,,,,,4.35,,,,
,,,Bi2Sr1.3Sm0.7Cu1O6.405,,,,"Bi2(Sr,Sm)2CuO6",,,6.405,,,,,,,,,,8.0,,8.0,,,,,,,,,,,,,
,,,Pd1Te2.3,,,,,,,,,,,,,,1.85,,,,,1.85,,,,,,,,,,,,,
"Hc2,Hc1 for H//ab. demag-correction. Anisotropy (Hc2) = 14.9.  kappa(GL) = 7.58. SP  (dC/gamma*Tc) = 1.23. e-ph = 0.66.  N(0) = 1.14 states/eV.fu.",,154.4,Sn1Ta1S2,,,,SnTaS2,,203.6,,127.0,3034.0,64.4,,shape_03,,3.0,,,2.97,,3.0,,4.45,,,,,,,,,,,
"O(18)=94%, Tc shift =1.94K, dTc/dx=20K/at.%",,,Y1Ba2Cu3.98Ni0.02O8,,,,"YBa2(Cu,Ni)4O8",,,,,,,,,,67.1,,,,,67.1,,,,,,,,,,,,,
,,,Pr1.665Gd0.185Ce0.15Cu1O4,,,,"(Pr,Gd,Ce)2CuO4",,,,,,,,,14.0,,18.2,,15.5,,15.5,,,,,,,,,,,,,
5 % Hf- or Y-doped Zr5Sb3.,,,Sb3Zr5,,,,Zr5Sb,,,,,,,,shape_01,,,,,2.2,,2.2,,,,,,,,,,,,,
,,,C60K3,,,,K3C60,,,,,,,,,,19.3,,,,,19.3,49.0,,,,2400.0,26.0,3.73,,1.91,132.0,,,
,,,Ga0.3Hg0.7Sr2Y0.3Ca0.7Cu2OZ,,,,"(Ga, Hg )Sr2( Y, Ca )Cu2 Oz",,,,,,,,,,,86.0,,,,86.0,,,,,,,,,,,,,
,,,Bi2Sr2Ca0.8Gd0.2Cu2O8+z,,,,"Bi2Sr2(Ca,Gd)Cu2O8",,,,,,,,,,73.0,,,,,73.0,,,,,,,,,,,,,
"METALLIC,2223 PHASE DOMINANT",,,Bi1.7Pb0.2W0.1Sr2Ca2Cu3OX,,,,"(Bi,Pb,W)2Sr2Ca2Cu3O10",,,,,,,,shape_02,93.0,,113.0,,,,103.0,,,,,,,,,,,,,
,,,Y0.9Pr0.1Ba2Cu3O6.98,,,,"(Y,Pr)Ba2Cu3Oz",,,6.98,,,,,shape_01,,85.9,,,,,85.9,,,,,,,,,,,,,
"[isotope] = 0.41 or 0.48 assuming exchenge ratio = 100 or 85 %, respectively.",,,Ba0.625K0.375Bi1O3,,,,"(Ba,K)BiO3",,,,,,,,,29.0,29.4,30.0,,,,29.4,,,,,,,,,,,,,
(dC/gamma*Tc) = 2.3.  gap size (2D/kTc) = 4.58 from SP-alpha model.,,144.0,Ba1Pd2As2,4.58,,,BaPd2As2,,,,,,,,shape_01,,,,,3.85,,3.85,,6.1,,,,,,,,,,,
,,,Bi1.8Pb0.2Sr2Ca1Cu2O8-Z,,,,"(Bi,Pb)2Sr2CaCu2O8",,,,,,,,shape_01,89.0,92.0,96.0,,,7.0,92.0,,,,,,,,,,,,,
,,,Rh1Zr1,,,,Rh1Zr1,,,,,,,,,,2.7,,1.7,,,2.7,,,,,,,,,,,,,
chemical compositions not investigated. Tc range of 1.5 - 4.2 measured by magnetization,,,Ge1P1,,,,GeP,,,,,,,,,,4.2,,,,,4.2,,,,100.0,,,,,4.73,,,,
,,,La1.6Nd0.2Ba0.2Cu1O4,,,,"(La,Nd,Ba)2CuO4",,,,,,,,,,,,,11.0,,11.0,,,,,,,,,,,,,
,,,C0.5Sr2.01Ca0.44Y0.55Cu2.44O6.94,,,,"(C,Cu)(Sr,Ca)2(Y,Ca,Sr)Cu2O7",,,6.94,,,,,,,,45.5,,,,45.5,,,,,,,,,,,,,
"major phase= Tl1212, minor phase = Tl1201. volume ratio(Tl1212/tl1201) = 60/11",,,Tl0.5Pb0.5Sr1.8Yb0.2Mg1Cu2O7-z,,,,"(Tl,Pb)(Sr,Yb)2(Ca,Mg)Cu2O7-z",,,,,,,,,34.9,,95.0,,,,64.95,,,,,,,,,,,,,
RRR=150. (dC/Tc) = 9.8 mJ/mol.K2. (dC/gamma*Tc) = 1.4. Thermodynamic Hc(0) = 133 Oe. G-L parameter = 1.1.,,264.0,Ga9Ir2,,,,Ir2Ga9,,,,,,,,shape_01,,,,,2.2,,2.2,250.0,6.9,1.0,,,100.0,,,,,,,
impurity phase BaCuO2 < 8%. TCWIDTH(10-90% in sus). La-conc.=0.883 (in meas.),,,La1Ba2Cu3O6.95,,,,LaBa2Cu3Oz,,,6.95,,,,,,,,,,74.0,52.0,74.0,,,,,,,,,,,,,
,,160.0,Hf0.61Ta0.39,,,,Hf1-xTax,,,,,,,,,,5.71,,,,,5.71,,,,,,,,0.05,,,,,
nominal = Fe0.9Te0.8Se0.2,,,Fe1.035Te0.78Se0.22,,,,"Fe(Te,Se)",,,,,,,,shape_03,,,,,6.0,,6.0,,,,,,,,,,,,,
15%Nb5Ga3 contained. total analysis: Nb0.74Ga0.26. SP-heat data shows after phase volume correction. DOS=1.7 states/eV-atom using e-ph = 1.8.,,280.0,Ga1Nb3,,,,Nb3Ga,,,,,,,,,,19.8,,,,,19.8,,11.4,,,,,,,,,,,
"impurity phasa: CaTiO3, CaO",,,Fe2As2Ca4Mg0.75Ti2.25O7.5,,,,"Fe2As2Ca4(Mg,Ti)3O7",,,,,,,,,42.0,,47.0,,43.0,5.0,43.0,,,,,,,,,,,,,
no magnetic order.,,,Ce0.965La0.035Co1In5,,,,"(Ce,La)CoIn5",,,,,,,,shape_03,,1.84,,,,,1.84,,,,,,,,,,,,,
,,,Au0.27Tl0.73,,,,Au0.27Tl0.73,,,,,,,,,,2.04,,,,,2.04,,,,,,,,,,,,,
"single phase is not s/c, semiconducting",,,Bi0.33Cu2.67Sr2Y1O6.88,,,,"(Bi,Cu)Sr2YCu2O7",,,6.88,,,,,shape_01,,,,5.0,,,,,,,,,,,,,,,,
as-obtained. RRR = 15.,,,Si1V3,,,,V3Si,,,,,,,,,,16.84,,,,0.16,16.84,,,,,,,2.0,,,,,,
,,,Y1Ba2Cu2.79Zn0.21O6.76,,,,"YBa2(Cu,Zn)3O7-d",,,6.76,,,,,shape_05,,,,,,,,,,,1000.0,,,,,,,,,
Cu-valence = 2.25,,,Hg0.5Fe0.5Sr2Y0.3Ca0.7Cu2O6.65,,,,"(Hg,Fe)Sr2(Y,Ca)Cu2O7",,,6.65,,,,,,68.0,,77.0,,,,72.5,,,,,,,,,,,-5.9,,
,,,Nd1.85Y0.15Cu1O4,,,,"(Nd,Ce)2CuO4",,,,,,,,shape_01,,,,,21.0,,21.0,,,,,,,,,,,,,
e-ph coupling const. = 0.34. Specific heat measurements.,,317.0,Re0.2Ta0.8,,,,Ta1-xRex,,,,,,,,,,0.21,,,,,0.21,,3.0,,,,,,,,,,,
thickness = 7 um. Carrier density (n) estimated from Tc vs n curve,,,C1,,,,B-doped diamond,,,,,,,,,,,5.0,,,,5.0,3.4,,,,,8.0,1.12,,,,,,
insulator-like. hole not introduced into CuO2 plane.,,,La1.98Na0.02Cu1O4,,,,"(La,Na)2CuO4",,,,,,,,shape_01,,,,16.0,,,,,,,,,,,,,,,,
,,,Nd0.9Ba1.7Sr0.4Cu3O6.666,,,,"(Nd,Ba,Sr)3Cu3Oz",,,6.666,,,,,shape_01,,,,,82.0,,82.0,,,,,,,,,,,,,
,,,Ir0.64Re0.16Rh0.2,,,,Ir1-x-yRexRhy,,,,,,,,,,0.55,,,,,0.55,,,,,,,,,,,,,
The upper critical field of multiband superconductor CaKFe4As4 was mapped out up to 90T for different orientations and at temperature down to 4.K.,,,Ca1K1Fe4As4,,,,CaKFe4As4,,,,,,,,shape_03,34.94,34.97,35.01,,,0.07,34.97,,,,,,,,,,,,,
,,,K1Tl1.5C8,,,,KTl1.5C8,,,,,,,,,,2.45,,,,,2.45,,,,,,,,,,,,,
"Sn(III), P=113 kbar",,,Sn1,,,,Sn1,,,,,,,,,,5.3,,,,,5.3,,,,,,,,,,,,,
,,,La1Ni0.95Cu0.05C2,,,,"La(Ni,Cu)C2",,,,,,,,shape_01,3.15,,4.05,,3.15,,3.15,,,,168.0,,,,,,,,,
not SC. lattice const. = at 24 K. magnetic order of Eu(2+) at 14 K (Curie-T).,,,Eu1Ni2As2,,,,EuNi2As2,,210.0,,1477.0,150.0,,,shape_03,,,,0.4,,,,,,,,,,,,,,,,
,,,La1.85Sr0.15Cu0.985Zn0.015O4,,,,"(La,Sr)2(Cu,Zn)Oz",,,,,,,,shape_03,,,22.0,,,,22.0,,,,,,,,,,,,,
,,,Nb0.6Ru0.4,,,,Nb0.6Ru0.4,,,,,,,,,,1.2,,,,,1.2,,,,,,,,,,,,,
Al-doped V2Al20. Einstein-T = 23.7 K using Einstein model(delta=0.280). (dC/gamma*Tc) = 1.35,,,Al20.3V2,2.74,,,AlxV2Al20,,,,,,,,,1.5,1.49,,,,,1.49,,33.0,,,,,,,,,,,
super structure was detected,,,Y1.1Ba2Cu3O6.87,,,,YBa2Cu3O7,,,6.87,,,,,shape_01,,,,,95.9,4.5,95.9,,,,,,,,,,,,,
,,,Pb0.5V0.5Sr2Ca0.4Er0.6Cu2OZ,,,,"(Pb,V)Sr2(Ca,Er)Cu2Oz",,,,,,,,shape_01,,,,5.0,,,,,,,,,,,,,,,,
,,,Cr0.3U0.7,,,,Cr0.3U0.7,,,,,,,,,,,,1.08,,,,,,,,,,,,,,,,
,,,Y1Ba2Cu2.97Zn0.03O7,,,,"YBa2(Cu,Zn)3O7",,,7.0,,,,,shape_01,,77.0,,,,3.0,77.0,,,,1100.0,,,,,5.407,,,,
Type-1 SC. RRR=14.0. GL(kappa) = 0.23. effective mass = 3.03 m0. (dC/gamma*Tc) = 1.44. e-ph coupling = 0.45. latticeterm in SP (beta)=0.027 mJ/mol.K2. H//a-axis.,,660.0,Ga3Sc1,,,,ScGa3,,,,,,,,shape_03,,2.1,,,,,2.1,209.0,7.03,,,59.0,260.0,,,,,,0.18,
,,,Er0.7Ca0.3Ba2Cu3O6.83,,,,"(Er,Ca)Ba2Cu3O7",,,6.83,,,,,shape_01,51.5,55.7,60.0,,,,55.7,,,,350.0,,,,,,,,,
R(T) shows max at 37 K.,,,Ce1Co1In7.65Zn0.35,,,,"CeCo(In,Zn)5",,,,,,,,shape_03,1.76,,1.78,,1.78,,1.78,,,,,,,,,,,,,
,,,La1.842Nd0.008Sr0.036Ba0.114Cu1O3.98,,,,"(La,Nd,Sr,Ba)2CuOz",,,3.98,,,,,,,,,,31.7,,31.7,,,,,,,,,,,,,
