Repository: Tejasvini595/superconductor_deepset

## Overview

This repository contains the official implementation of **"From Individual Elements to Macroscopic Materials: In Search of New Superconductors via Machine Learning"**.

The code implements a **DeepSet neural network** for predicting the critical temperature (Tc) of superconducting materials based solely on their chemical composition. By explicitly enforcing permutation invariance, the DeepSet architecture avoids artifacts associated with arbitrary element ordering and provides a physically meaningful framework for learning composition–property relationships in superconducting materials.

File: data/superconductors_kaggle_ready_v2.csv (part 4 of 87)
comment,curiet,debyet,element,gapene,kaizero_value,moment_value,name,neelt,nhc2zero_value,oz,pcohere_value,phc2zero_value,ppenet_value,rh300,shape,t1_value,t2_value,t3_value,tcn_value,tcsus_value,tcwidth_value,critical_temp_K,upper_critical_field_0K_T,gamma_sommerfeld_mJmolK2,resistivity_normal_uOhmcm,resistivity_roomtemp_uOhmcm,penetration_depth_nm,coherence_length_nm,dhc2dt_TK,dtcdp_KGPa,density_gcm3,lower_critical_field_0K_T,thermopower_300K_uVK,energy_gap_meV,data_quality_flag
pressure induced s/c. s/c properties = at p=1.22GPa. P=1.06 Gpa<s/c<1.44 Gpa. Rho(RT)=0.26 microOhm.cm. RRR=600,,,Ge2U1,,,,UGe2,,,,,,,,shape_03,,0.72,,0.0,,,0.72,,,,,,,5.3,,,,,,
,,,Sr1Ga1Si1,,,,SrGaSi,,,,,,,,shape_01,,4.9,,,,,4.9,,,,,,,,,,,,,
optimal doped: The superconducting gap is estimated by SIS tunneling conductances.,,,Bi2Sr2Ca1Cu2OZ,,,,Bi2Sr2CaCu2Oz,,,,,,,,shape_03,,,95.0,,,,95.0,,,,,,,,,,,,35.0,
isotope Tl(203)-99.74% pure. M=203.33,,,Tl1,,,,Tl(203),,,,,,,,,,2.3956,,,,,2.3956,170.0,,,,,,0.01305,,,,,,
Li-doped. Li-content not known. Li-intercalated between halogen layers.,,,Li1Hf1N1Cl0.525Br0.475,,,,"LixHfN(Cl,Br)",,,,,,,,,,22.7,,,,,22.7,,,,,,,,,,,,,
,,,Dy1Ba2Cu3O7-Z,,,10.7,DyBa2Cu3O7,,,,,,,,,90.0,92.0,93.0,,,,92.0,,,,,,,,,,,,,
,,,Al1Th2,,,,Al1Th2,,,,,,,,,,0.09,,,,,0.09,,,,,,,,,,,,,Info: Very Low Tc (<0.1K)
RRR=7.8. De Gennes factor=3.2,,,Y0.7Tb0.3Ni2B2C1,,,,"(Y,Tb)Ni2B2C",,,,,,,,shape_03,,9.03,,,,,9.03,,,,,,,,,,,,,
400-days-aged(RT) sample. nominal sample (Tc=18.5 K). Gap & PENET obtained using model fitting of muon-SR.,,,Pu1Co1Ga5,4.8,,,PuCoGa5,,,,,,,,shape_03,,15.0,,,,,15.0,,,,,498.0,,,,,,,,
,,,Nb50Ti25Zr25,,,,,,,,,,,,,,9.7,,,,,9.7,,,,,,,,,,,,,
,,,Zr2Co0.9Cu0.1,,,,Zr2(Co1-xCux),,,,,,,,shape_01,,6.07,6.6,,5.8,,6.07,,,,,,,,,,,,,
,,,Nb2.55V0.45Au1,,,,,,,,,,,,,,5.1,,,,,5.1,,,,,,,,,,,,,
penet<ab> derived from muon-SR of poly sample. carrier p=0.22 (over-doped),,,Hg1Ba2Cu1O4.37,,,,HgBa2CuO4+z,,,4.37,,,0.148,,shape_01,,,,,35.0,,35.0,,,,,,,,,,,,,
,,,Cu1Rh1.5Sn0.5Se4,,,,"Cu(Rh,Sn)2Se4",,,,,,,,,,0.14,,,,,0.14,,,,,,,,,,,,,
,,,Er1Ba2Cu2.82Fe0.18O6.97,,,,"ErBa2(Cu,Fe)3Oz",,,6.97,,,,,shape_06,,,72.0,,,,72.0,,,3400.0,3500.0,,,,,,,,,
Two-step Tc in R-T curve. The lower(Ru-1232) = 6 K. The higher(Ru-1222) shown in T3 of TBL. Curie-T shows ferromagnetic temp.,45.0,,Ru0.8Nb0.2Sr2.2Gd1Ce1.8Cu2Oz,,,,"(Ru,Nb)Sr2(Gd,Ce,Sr)3Cu2Oz",,,,,,,,,,,15.0,,10.0,,10.0,,,,,,,,,,,,,
,,,La1.935Ca0.065Cu1O4,,,,"(La,Ca)2CuO4",,,,,,,,shape_01,2.3,,8.8,,,,5.55,,,,,,,,,,,,,
G-L=65,,,Y1Ba2Cu3O6.45,,,,YBa2Cu3Oz,,40.0,6.45,34.0,,2260.0,,shape_03,,31.5,,,,,31.5,,,,,,,,,,,,,
P-induced SC. s/c and NMR measurements at P=3.5 GPa. Tc(P=3.5 GPa) = 4.8 K. spin gap = 173 and 217 K from 1/T1 and K-shift.,,,Sr2Ca12Cu24O41,,,,"(Sr,Ca)14Cu24O41",,,,,,,,shape_03,,,,0.0,4.8,,4.8,,,,,,,,,,,,,
Hc2 by permeability. PENET is London penetration depth.,,,Nb0.99Ta0.01,,,,Nb1-xTax,,,,,,,,,,9.079,,,,,9.079,,,,,45.6,26.8,,,,,,,
The nematic fluctuations are systematically studied by the uniaxis pressure-dependent resistivity in the electron-doped iron-based superconductor BaFe2-xNixAs2.,,,Ba1Fe1.935Ni0.065As2,,,,BaFe1.935Ni0.065As2,,,,,,,,shape_03,,,,,,,7.8,,,,,,,,,,,,,
,,,Ag4Ge1,,,,Ag4Ge1,,,,,,,,,,0.85,,,,,0.85,,,,,,,,,,,,,
Hc2 defined as R=0.9Rn. Hirr defined as R= zero.,,,Pr1Fe0.9Co0.1As0.9P0.1O1,,,,PrO(Fe0.9Co0.1)As1-xPx,,,,,,,,shape_01,,,15.9,,14.7,,14.7,,,,,,,,,,,,,
"Tl-site occupancy = 0.94 from XRD. anisotropy(Hc2) = 12.6. GL parameter(kappa) = 202 for H//a, =1.3 for H//c.  thermodynamic Hc(0) = 0.0207 T.",,,Tl2Mo6Se6,5.0,,,Tl2Mo6Se6,,0.47,,940.0,5.9,0.12,,shape_03,,4.2,,,,,4.2,,0.13,,,,,,,,,,0.9,
,,,Y1Ba2Cu2.82Fe0.18O7-Z,1.1,,,"YBa2(Cu,Fe)3O7",,,,,,,,shape_01,,72.2,,,,,72.2,,,,,,,,,,,,,
"THPOW300=AT 240K,RHN=AT 50K",,,La1.5Sr0.5Cu1O4,,,,"(LA,SR)2CUO4",,,,,,,-2.56e-10,shape_01,,,,,,,,,,,,,,,,,,1.3,,
Energy gap from SP analysis. (dC/gamma*Tc) =  1.59  . e-ph = 0.64  .,,397.2,Re0.55Mo0.45,3.7,,,Re1-xMox,,,,,,,,shape_01,,6.6,,,,,6.6,,3.45,,54.2,,,,,,,,,
Polycrystalline sample,,,Er0.6Pr0.2Ca0.2Ba2Cu3O7-Z,,,,"(Er,Pr,Ca)Ba2Cu3O7-z",,,,,,,,shape_01,,,74.0,,,,74.0,,,520.0,,,,,,,,,,
synthesized under P=5.5 GPa.,,,Nd1Fe1As1O0.7,,,,NdOxFeAs,,,,,,,,shape_01,52.1,53.7,54.3,,53.0,,53.7,,,,,,,,,,,,,
SUS(Pauli)=1.51E-4 cm3/mole,,,Bi2Sr1.6La0.4Cu1O6.29,,,,"Bi2(Sr,La)2CuO6",,,6.29,,,,,,,30.6,,,30.6,,30.6,,,,,,,,,,,,,
RRR = 27. Hall const. at 2K. Lattice term in SP (beta) = 0.91 mJ/mol.K4. (dC/gamma*Tc) = 1.3. e-ph = 0.5. GL = 0.6,,221.0,Ir1Sn4,3.55,,,beta-IrSn4,,,,,,,,shape_03,0.84,0.93,1.0,,0.9,0.15,0.93,0.008,5.2,3.0,80.0,115.0,193.0,0.00983,,,,,,
as-prepared. SUS(300 K) = 2.35 E-5 emu/mol.,,,Pd2Sn1Y1,,,,Pd2SnY,,,,,,,,,,4.9,,,,0.2,4.9,,,,,,,,,,,,,
,,,Nd1.11Gd0.74Ce0.15Cu1O4,,,,"(Nd,Gd,Ce)2CuO4",,,,,,,,,11.2,,18.1,,15.0,,15.0,,,,,,,,,,,,,
"activation energy=5.85 (from RES), 2.06 meV (from TP).",,,La1.65Sr0.35Cu0.8Fe0.2O4,,,,"(La,Sr)2(Cu,Fe)O4",,,4.0,,,,,shape_01,,,,10.0,,,,,,,,,,,,,,18.0,,
,,,La1.85Sr0.15Cu0.9975Co0.0025O4,,,,"(La,Sr)2(Cu,Co)O4",,,,,,,,,,,,,34.8,,34.8,,,,,,,,,,,,,
,,,La1.815Sr0.185Cu1O3.964,,,,"(La,Sr)2CuO4",,,3.964,,,,,,,33.2,,,,,33.2,,,,,,,,,,,,,
,,,La1.776Nd0.074Sr0.15Cu1O4-d,,,,"(La,Nd,Sr)2CuO4",,,,,,,,shape_01,,,,,,,,,,,,,,,,,,,,
Tc by ac-impedance bridge. Tc measured for various W isotopes.,,,B1W2,,,,W2B,,,,,,,,,,3.18,,,,,3.18,,,,,,,,,,,,,
"Tc = 4.75 K , Hc(0) = 50 mT from SP and entropy balance, kappa(GL) = 3. (dC/gamma*Tc) = 1.75.",,,Th1Pt4Ge12,3.6,,,ThPt4Ge4,,,,,,,,shape_01,,4.8,,,,,4.8,0.21,35.0,,,1.2000000000000002,0.4,0.064,,,,,0.72,
,,,Y1Ba2Cu2.96Fe0.04O7-z,,,,"YBa2(Cu,Fe)3O7",,,,,,,,shape_03,,90.5,,,,,90.5,,,,,,,,,,,,,
laser pulse preparation,,,Au1Ge1,,,,Au1Ge1,,,,,,,,,,2.7,,,,,2.7,,,,,,,,,,,,,
"H// = H//[001], H/n = H//[110]. gamma in mJ/U-mol.K2. (dC/gamma*Tc) = 1.58. Hc(0) = 0.065T. A = 0.012 uOhm.cm/K2 R0 = 54 uOhm.cm for R = R0 + A*T2.",,,Co1U6,3.7,,,U6Co,,6.56,,65.0,7.85,,,shape_03,2.33,2.36,2.8,,,,2.36,,20.0,,,,,4.3,,,,,0.602087024,
,,,Yb0.3Pr0.7Ba2Cu3O6.94,,,,"(Yb,Pr)Ba2Cu3O7",,,6.94,,,,,,,,,5.0,,,,,,,,,,,,,,,,
,,,Hf1Ir1Si1,,,,HfIrSi,,,,,,,,,,3.5,,,,,3.5,,,,,,,,,,,,,
,,,Tl0.5Pb0.5Sr2Ca1Cu2O7,,,,"(Tl,Pb)Sr2CaCu2O7",,,7.0,,,,,shape_01,,78.4,,,,,78.4,,,,,,,,-0.4,,,,,
,,,La1.94Ba0.06Cu0.99Ni0.01O4,,,,"(La,Ba)2(Cu,Ni)O4",,,,,,,,,,,,4.2,,,,,,,,,,,,,,,,
,,,Be2Rh1,,,,Be2Rh1,,,,,,,,,,1.37,,,,,1.37,,,,,,,,,,,,,
intercalated material = 0.2Sr(NH3)x. M = 0.2Sr(NH3)x,,,M1W1S2,,,,(M)WS2,,,,,,,,,,3.5,,,,,3.5,,,,,,,,,,,,,
,,,Hf0.909W0.091,,,,Hf1-xWx,,,,,,,,,,2.38,,,,,2.38,,,,,,,,,,,,,
RRR = 1.4. GL parameter = 13. (dC/gamma*Tc) = 1.7.,,219.0,Y1Rh2Sn1,4.0,,,YRh2Sn,,,,,,,,,,4.1,,,,0.5,4.1,1.26,8.55,,,207.0,16.3,,,,,,0.7,
O-content by TGA. R is not zero at 10 K. O-rich phase is responsible to SC.,,,La2Cu0.955V0.045O4.056,,,,"La2(Cu,V)O4",,,4.056,,,,,,,,40.0,,,,40.0,,,,,,,,,,,,,
"final heat treatment(950-1005C, total 120h)",,,Mo0.25Sr2Ce1Y1Cu2.75O9+z,,,,"(Cu,M0)Sr2(Ce,Y)2Cu2O9",,,,,,,,,,56.0,,,,,56.0,,,,,,,,,,,,,
small Meissner effect,,,Bi3Rh1,,,,RhBi3,,,,,,,,shape_03,,,,,3.15,,3.15,,,,,,,,,,,,,
,,,Lu0.55Tm0.45Ru1B2,,,,"(Lu,Tm)RuB2",1.69,,,,,,,shape_01,,,,,2.94,,2.94,,,,,,,,,,,,,
"Electronic nematicity was clarified around the quantum critical point(x=0.16) of FeSe(1-x)Sx(x=0-0.30) in the normal state of resistivity, braeking the superconductivity in high magnetic fields.",,,Fe1Se0.82S0.18,,,,Fe1Se0.82S0.18,,,,,,,,shape_03,,,,,,,7.96,,,,,,,,,,,,,
,,,Bi2Sr1.4Ca1.6Cu2O8.2,,,,"Bi2(Sr,Ca)3Cu2O8",,,8.2,,,,,,,81.1,,,,,81.1,,,,,,,,,,,,,
,,,Y1Ba2Cu3O6.98,,,,"(Y,Pr)Ba2Cu3Oz",,,6.98,,,,,shape_01,,92.2,,,,,92.2,,,,,,,,,,,,,
monoclinic beta=90.8,,,Tm1Rh3B2,,,,TmRh3B2],11.8,,,,,,,,,,,1.2,,,,,,,,,,,,,,,,
"Fig. is for Hc2(p=1), HIR(P=2)",,,Y1Ni2B2C1,,,,YNi2B2C,,,,,,,,shape_01,,15.5,,,,,15.5,,,,,,,,,,,,,
SC properties not investigated,,895.0,Be13Ce1,,2050.0,,CeBe13,,,,,,,,,,,,,,,,,58.6,,,,,,,,,,,
,,,Tl1Sr2Sr0.5Gd0.5Cu2O7-Z,,,,"TlSr2(Sr,Gd)Cu2O7",,,,,,,,shape_01,77.0,,90.0,,,,83.5,,,,,,,,,,,,,
London [penet] and [cohere] estimated from Fermiology(ARPES). GL(kappa) = 0.13. Energy gap from STS.,,,Sr1Pd2Ge2,4.0,,,SrPd2Ge2,,,,,,,,shape_03,,,2.9,,2.7,,2.7,,,,,40.0,299.0,,,,,,0.5,
,,,In3Te4,,,,In3Te4,,,,,,,,,,1.25,,,,,1.25,,,,,,,,,,,,,
Hc2(0) means Hc2(4.2K).,,,Nb1C0.5N0.47,,,,NbC0.5Nx,,,,,,,,,,17.4,,,,,17.4,7.91,,,,,,,,,,,,
absolute H content is 60 wt% in (Li0.8Fe0.2)OHFeSe. SC and AFM coexist. FM also observed by NPD.,,,Li0.8Fe1.2Se1H1O1,,,,"(Li,Fe)OHFeSe",8.6,,,,,,,,,,,,40.0,,40.0,,,,,,,,,,,-6.27,,
"Jc from magnetization. Jc(70K,0T)=6.4 E+8 A/cm2. Jc(70K,1T)=7.9 E+7 A/cm2",,,Y0.92Pr0.08Ba2Cu3O7-z,,,,"(Y,Pr)Ba2Cu3O7",,,,,,,,shape_01,88.4,90.5,,,,,90.5,,,,,,,,,,,,,
,,,La1Ni1Si1,,,,LaNiSi,,,,,,,,shape_01,1.2,,1.26,,,,1.23,,,,100.0,,,,,,,,,
,,,Hg1Ba2Cu0.98Ni0.02O4+z,,,,"HgBa2(Cu,Ni)O4",,,,,,,,,,,,,94.0,,94.0,,,,,,,,,,,,,
gamma and gap are estimated from Hc measurements. G-L parameter = 0.0026,,,W1,3.52,,,W,,,,,,,,,,0.0154,,,,,0.0154,1.15,0.9,,,,,,,,,,,Info: Very Low Tc (<0.1K)
RESN shows resistivity at 0 K (extrapolated value),,,Tl0.5Pb0.5Sr2Ca1Cu2.98Zn0.02O7,,,,"(Tl,Pb)Sr2Ca(Cu,Zn)2O7",,,,,,,,shape_01,65.0,,77.0,,,,71.0,,,3530.0,10460.0,,,,,,,,,
,,,Bi2Sr2Ca0.72Pr0.28Cu2OZ,,,,,,,,,,,,,,,,,73.0,,73.0,,,,,,,,,,,,,
,,,La1.3Gd1.5Ca1.2Ba2Sr1Cu6.3In0.7Oz,,,,"(La,Ca,Gd)3Ca(Ba2Sr)(Cu,In)7Oz",,,,,,,,shape_01,52.0,56.0,68.5,,,,56.0,,,,41000.0,,,,,,,,,
,,,La1Mo6Se8,,,,LaMo6Se8,,,,,,,,,,10.8,,,,,10.8,44.5,,,,,,7.5,,,,,,
,,,Hg1Ba2Cu1O4+y,7.9,,,HgBa2CuO4,,,,,,,,shape_01,,,97.0,,,,97.0,,,,20000.0,,,,,,,,33.0,
,,,Bi1Sr1Cu1OY,,,,BiSrCuOZ,,,,,,,,,,5.28,,,,,5.28,,,,,,,,,,,,,
,,,Cu1Rh1.6Sn0.4Se4,,,,"Cu(Rh,Sn)2Se4",,,,,,,,,,0.57,,,,,0.57,,,,,,,,,,,,,
RRR=2.7,,,U1Pd2Al0.3Ga2.7,,,,"UPd2(Al,Ga)3",12.0,,,,,,,,,,,0.05,,,,,226.0,,,,,,,,,,,
,,,La1Bi1S1.2Se0.8F0.5O0.5,,,,"La(O,F)Bi(S,Se)",,,,,,,,shape_01,3.7,,,,3.7,,3.7,,,,,,,,,,,,,
"Hc2 defined as R=0.5Rn. DOS = 2.69E+21 /eV.cm3, calculated from [RESN] and [dHc2/dT].. Carrier from Hall coeffic.",,,Sn0.6646Pb0.2854In0.05Te1,,,,"(Sn,Pb)1-xInxTe",,,,,2.15,,,,,2.28,,,,,2.28,,,,,,,1.35,,,,,,
60 % substitution of C<13>. ISOTOPE = 2.0 - 2.25.,,,C60Rb3,,,,Rb3C60,,,,,,,,,,28.6,,,,,28.6,,,,,,,,,,,,,
,13.0,,Sc2Dy3Ir4Si10,,,,"(Sc,Dy)5Ir4Si10",4.0,,,,,,,,,,,2.0,,,,,,,,,,,,,,,,
>95% Hg1201. c-axis aligned grains(ave. size = 4 micron). anisotropy = 7.95.,,,Hg1Ba2Cu1O4+Z,,,,HgBa2CuO4,,,,,,0.171,,,,,,,93.0,,93.0,,,,,,,,,,,,,
NMR of <75>As measured.,,,Ba1Fe1.86Co0.12Mn0.02As2,,,,"Ba(Fe,Co,Mn)2As2",,,,,,,,shape_03,,12.5,,,,,12.5,,,,,,,,,,,,,
poly crystals with large single crystals,,,Ge3Nb5,,,,Nb5Ge3,,,,,,,,shape_01,0.33,0.45,1.0,,,,0.45,,,,,,,,,,,,,
Tc by ac-impedance bridge. Tc measured for various Mo isotopes.,,,B1Mo2,,,,Mo2B,,,,,,,,,,5.86,,,,,5.86,,,,,,,,,,,,,
,,,Ba1.6Sr0.4Yb0.75Ca0.25Cu3O6.19,,,,"Cu(Ba,Sr)2(Yb,Ca)Cu2O6",,,6.19,,,,,,,,,,23.0,,23.0,,,,,,,,,,,,,
RESRT=280K,,,Y1Ba2Cu2.85Zn0.15O7-Z,,,,"YBa2(Cu,Zn)3O7",,,,,,,8.57e-10,shape_01,,49.0,,,,,49.0,,,,1.88,,,,,5.05,,,,
Neel-T by susceptibility. sp-heat measured.,,,Ho1Rh3.72Ru0.28B4,,,,"Ho(Rh,Ru)4B4",1.25,,,,,,,,,6.42,,,,,6.42,,,,,,,,,,,,,
,,,La1Fe1As0.2P0.8F0.1O0.9,,,,"LaFe(As,P)(O,F)",,,,,,,,shape_01,,8.8,,,,,8.8,,,,,,,,,,,,,
volume fraction: Tl2223:Tl1223 = 39.27:36.91 another phase=Ba2Cu3O5 (volume fraction not shown). lattice const. for Tl2223 phase.,,,Tl2Ba2Ca1.7Cu0.3Cu3Oz,,,,"Tl2Ba2(Ca,V)2Cu3Oz",,,,,,,,shape_02,107.6,,115.4,,,7.8,111.5,,,,,,,,,,,,,
Hc2 defined as R=0.5Rn. Carrier from Hall coeffic.,,,Sn0.776Pb0.194In0.03Te1,,,,"(Sn,Pb)1-xInxTe",,,,,1.5,,,,,2.25,,,,,2.25,,,,,,,,,,,,,
,,,Gd1Ba2Cu3Oz,,,,GdBa2Cu3O7,,,,,,,,,,87.0,,,,,87.0,,,,,,,,,,,,,
,,,B2.5Mo1,,,,B2.5Mo1,,,,,,,,,,7.45,,,,,7.45,,,,,,,,,,,,,
,,,Nb0.32Re0.68,,,,Nb0.32Re0.68,,,,,,,,,,4.5,,,,,4.5,,,,,,,,,,,,,
,,,Pb1S1,,,,Pb1S1,,,,,,,,,,,,1.0,,,,,,,,,,,,,,,,
Compositions Y:Pt:Bi = 28.3:38:33.7 by EDX. Carrier = 5.6E+18 /cm3 for T<50K. Hall mobility = 1100 cm2/V.s for T<50K. Schottky term in SP = 0.052/T2 mJ/mol.K,,222.0,Y1Pt1Bi1,,,,YPtBi,,,,,,,,shape_03,0.85,0.97,,,0.86,0.45,0.97,1.6,0.69,880.0,520.0,,14.0,,,,,,,
,,,C0.002N0.937Ta1,,,,"Ta(C,N)",,,,,,,,,,8.91,,,8.58,,8.91,,,,,,,,0.072,,,,,
,,,La2Cu1O4.047,,,,La2CuO4,,,4.047,,,,,shape_01,,29.7,37.0,,,,29.7,,,,,,,,1.7999999999999998,,,,,
grain size by SEM. effective PENET = 1.31*PPENET = 2044A. PPENET(P=1.02GPa) = 1305 A(P-dependence),,,Y1Ba2Cu4O8,,,,YBa2Cu4O8,,,,,,1560.0,,shape_01,,80.05,,,,,80.05,,,,,,,,5.0,,,,,
,,,Bi2Sr2Ca2Cu3Zn0.009C0.288H0.144N0.72Oz,,,,(ZnPc)Bi2Sr2Ca2Cu3Oz,,,,,,,,,,,92.9,,,,92.9,,,,,,,,,,,,,
dTc/dp in K/Gpa. Hydrostatic pressure.,,,La0.1Ce0.9Ru2,,,,"(La,Ce)Ru2",,,,,,,,,,7.194,,,,,7.194,,,,,,,,0.016,,,,,
RRR = 30.8. Type-1 SC. SP (beta) = 0.30 mJ/mol.K4. (dC/gamma*Tc) = 1.42. GL = 0.05. e-ph = 0.62,,235.0,As1Sn1,,,,AsSn,,,,,,,-9.21e-05,shape_01,,,3.58,,,0.27,3.58,178.0,2.18,5.42,,23.2,454.4,,,,,,,
,,,Y1Ba2Cu2.697Mn0.303O6.9,,,,"YBa2(Cu,Mn)3O7",,,6.9,,,,,,,63.0,92.0,,,,63.0,,,,,,,,,,,,,
,,,Ca1Ba1Tm1Cu3O7-Z,,,,CaBaTmCu3O7,,,,,,,,,,67.0,,,,,67.0,,,,32.77,,,,,,,,,
not SC,,,La0.95Ce0.05Ni1C2,,0.002,2.13,"(La,Ce)NiC2",,,,,,,,shape_01,,,,0.4,,,,,8.3,30.0,,,,,,,,,,
,,,Y1Ba2Cu2.9Fe0.1O6.9,,,,"YBa2(Cu,Fe)3O7",,,6.9,,,,,shape_01,,74.9,,,,,74.9,,,,,,,,,,,,,
,,,Cu1.8Mo6S8,,,,CuMo6S8,,,,,,,,,,10.5,,,,,10.5,15.3,,,,,,1.9,,,,,,
"ANN(350C,6d in vac). TP300 = TP(290K). P determined from TP(290K) using TP(290K)-p relation.",,,Hg1Ba2Cu1O4+z,,,,HgBa2CuOz,,,,,,,,,,,,,46.0,,46.0,,,,,,,,,,,60.0,,
Gap measured by Andreev reflection. gap size = 4.76 by SP analysis. SP (beta) = 1.16 mJ/mol.K4. Isotropic Hc2 (Hc2//ab = Hc2//c).,,144.0,Ba1Pd2As2,5.4,,,BaPd2As2,,0.18,,,0.18,,,shape_03,,3.5,,,3.75,,3.5,,5.9,,,26.4,42.7,,,,,,0.85,
,,,Hg2Ba1.9Sr0.1Y0.8Ca0.2Cu2O8-z,,,,"Hg2(Ba,Sr)2(Y,Ca)Cu2O8",,,,,,,,,,,,,27.0,,27.0,,,,,,,,,,,,,
,,,Ce1Co1In4.75Cd0.25,,,,"CeCo(In,Cd)5",,,,,,,,,,2.13,,,,,2.13,,,,,,,,,,,,,
,,,Hg0.8Nd0.2Ba2Ca2Cu3O8.3,,,,"(Hg,Nd)Ba2Ca2Cu3O8",,,8.3,,,,,,,,,,128.0,,128.0,,,,,,,,,,,,,
,,,Bi14Rh3,,,,Rh3Bi4,,,,,,,,shape_03,,,,,2.85,,2.85,,,,,,,,,,,,,
,,,Y2Ba4Cu7O14.68,,,,Y2Ba4Cu7O15,,,14.68,,,,,shape_01,,,60.0,,,,60.0,,,,,,,,,,,,,
,,,La1Ba1Ca1Cu2.7Ni0.3O6.848,,,,"La(Ca,Ba)2(Cu,Ni)3O7",,,6.848,,,,,shape_01,28.0,,,,,,28.0,,,,,,,,,,,,,
,,,Y0.6Pr0.4Ba2Cu3O6.98,,,,"(Y,Pr)Ba2Cu3O7",,,6.98,,,,,,44.1,45.4,47.6,,,,45.4,,,,1.59,,,,,,,,,
anisotropy factor(Rc/Rab at 100K)=1000,,,Y1Ba2Cu3O6.4,,,,YBa2Cu3Oz,,,6.4,,,,,shape_03,,35.8,,,,,35.8,,,,,,,,,,,,,
,,,Mo0.42Re0.58,,,,,,,,,,,,,,6.35,,,,,6.35,,,,,,,,,,,,,
zero-field muon-SR measured.,,,La1.9Sr0.1Cu0.99Zn0.01O4,,,,"(La,Sr)2(Cu,Zn)O4",,,,,,,,shape_01,,,,,11.97,,11.97,,,,,,,,,,,,,
,,,Ta0.025Ti0.975,,,,,,,,,,,,,,1.3,,,,,1.3,,,,,,,,,,,,,
,,,Ru1Sr2Eu1Cu2O8,,,,RuSr2EuCu2O8,,,,,,,9.25e-09,,,,30.0,,,,30.0,,,,,,,,,,,88.6,,
,,,Hf1Os1Si1,,,,HfOsSi,,,,,,,,,,,,1.6,,,,,,,,,,,,,,,,
ab-plane THC by steady-state method,,,Y1Ba2Cu3O6.34,,,,YBa2Cu3Oz,,,6.34,,,,,shape_03,,,,10.0,,,,,,,,,,,,,,,,
,,,In3Y1,,,,YIn3,,,,,,,,,,0.78,,,,,0.78,,,,,,,,,,,,,
Tc by SP-heat.,,427.7,Al1,,,,Al,,,,,,,,,,1.163,,,,,1.163,,1.35,,,,,,,,,,,
,,,Ca1Al1Si1,,,,CaAlSi,,,,,,,,,,7.8,,,,,7.8,,,,,,,,,,,,,
"under doped. ANN(280h,in Ar). Cu-NMR studies show that CuO2 planes composed of three AFM-CuO2 planes and two SC+AFM planes.",,,Hg1Ba2Ca4Cu5Oz,,,,HgBa2Ca4Cu5Oz,290.0,,,,,,,shape_01,,,,,72.0,,72.0,,,,,,,,,,,,,
,,,Bi2.11Sr1.89Cu1O6+z,,,,"Bi2(Sr,Bi)2CuO6",,,,,,,,shape_03,,6.8,,,,,6.8,,,,0.48,,,,,,,,,
,,,Ce1Pt3Si0.9Ge0.1,,,,"CePt3(Si,Ge)",3.2,,,,,,,,,0.31,,,,,0.31,,,,,,,,,,,,,
,,,Bi2Sr2Ca1Cu2I0.61O8.21,,,,Bi2 Sr2 Ca Cu2 O8 Ix,,,8.21,,,,,shape_02,,56.3,,,,,56.3,,,,,,,,,,,,,
M = NH3. x and y not given.,,,Li0.45M0.3Fe2Se1.8Te0.2,,,,"LixMyFe2(Se,Te)2",,,,,,,,,,,,,42.3,,42.3,,,,,,,,,,,,,
,,,Eu1Ba2Cu3OY,,,,EuBa2Cu3O7,,45.0,,27.0,190.0,,,,,94.8,,,,,94.8,,,0.41,0.72,,,,,,,,,
,,,Bi2Sr2Ca1Cu2O8.26,,,,Bi2Sr2CaCu2Oz,,,8.26,,,,,shape_01,75.0,,,,,,75.0,,,,,,,,,,,,,
Eu-content by WDS.,,,Sr0.66Eu0.34Fe1.76Co0.24As2,,,,"(Sr,Eu)(Fe,Co)2As2",,,,,,,,shape_03,11.6,,14.9,,9.82,,9.82,,,,,,,,,,,,,
,,,La1Ba2Cu2.97Fe0.03OZ,,,,"LaBa2(Cu,Fe)3O7",,,,,,,,,55.2,,,,,,55.2,,,,,,,,,,,,,
"ANN(0.2% O2,500C)",,,Bi2Sr2Ca1Cu2O8+Z,,,,Bi2Sr2CaCu2Oz,,,,,,,,shape_03,,,,,89.0,,89.0,,,,,,,,,,,,,
,,,Y1Ba2Cu3Oz,,,,YBa2Cu3O7,,,,,,,,shape_01,,90.0,,,,,90.0,,,,,,,,,,,,,
,,,Nb1O1,,,,,,,,,,,,,,1.25,,,,,1.25,,,,,,,,,,,,,
"untwinned sample,ppenet=800 A for b-axis",,,Y1Ba2Cu4O8,,,,YBa2Cu4O8,,,8.0,,,2000.0,,shape_03,,80.0,,,,0.5,80.0,,,,,,,,,,,,,
resistivity at 4.2K=about 0.7 mohm.cm,,,Pr0.5Ca0.5Sr0.7Ba1.3Cu2.6C0.4O7-z,,,,"(Pr,Ca)(Sr,Ba)2(Cu,CO3)3Oz",,,,,,,,shape_01,,,30.0,,,,30.0,,,,,,,,,,,,,
,,,Ba1Fe1.84Co0.16As2,,,,"Ba(Fe,Co)2As2",,,,,,,,,,,22.0,,22.0,0.6,22.0,,,,,,,,,,,,,
TL=1.78 BY CHEMICAL ANALYSIS,,,Tl2Ba2Ca2Cu3O9.83,,,,,,,9.83,,,,,shape_01,,114.0,,,,,114.0,,,,,,,,,,,,,
,,,Y0.76Ca0.24Ba2Cu2.85Co0.15O6.8,,,,"(Y,Ca)Ba2(Cu,Co)3O7",,,6.8,,,,,shape_02,,86.0,,,,,86.0,,,,,,,,,,,,,
,,182.2,Au1Te2,,,,AuTe2,,,,,,,,,,,,,,,1.8,,1.1,2.9,,,,,,,,,,
,,,Lu1Ba2Cu3O7,,,,LuBa2Cu3O7,,,,,,,,,89.8,92.4,95.8,,,4.0,92.4,,,,,,,,,,,-4.7,,
,,,Y1Ba2Cu3H0.13O7,,,,,,,,,,,,shape_01,,93.5,,,,,93.5,,,,,,,,,,,,,
,,,Ba1Fe1.856Ni0.144As2,,,,"Ba(Fe,Ni)2As2",,,,,,,,,5.7,,7.5,,6.0,,6.0,,,,,,,,,,,,,
RRR=1.65. small amount of impurity (RhB),,,Lu1Rh4B4,,,,LuRh4B4,,,,,,,,shape_01,,8.61,,,,,8.61,,,,,,,2.08,,,,,,
,,,La1.3Ba1.7SrCu3O6.885,,,,"La(Ba,Sr)2Cu3O7",,,6.885,,,,,,,32.0,,,,,32.0,,,,,,,,,,,,,
phase transition at about 160 K.,,,Rb1V6S8,,,,RbV6S8,,,,,,,,,,0.65,,,,,0.65,,,,,,,,,,,,,
,,,Eu0.5Pr0.5Ba2Cu4O8,,,,"(Eu,Pr)Ba2Cu4O8",,,,,,,,shape_02,15.0,,40.0,,,,27.5,,,,,,,,,,,,,
,,,Y1.5Ce0.5Sr2Cu2Fe1O8+d,,,1.9,"(Y,Ce)Sr2Cu2FeO8+d",25.0,,,,,,,shape_01,,,,,,,,,,,,,,,,,,,,
density=8.3 g/cm3,,,Ca1Rh1.2Sn4.5,,,,,,,,,,,,,,8.7,,,,,8.7,,,,,,,0.4,,,,,,
no-oxygenation,,,Ba1Sr1Y1Cu3O7+z,,,,CuBaSrYCu2O7,,,,,,,,shape_01,82.7,,,,,,82.7,,,,,,,,,,,,,
FM Curie-T from M measurements,146.0,,Ru1Sr2Sm1Cu2O8,,,,RuSr2SmCu2O8,,,,,,,,shape_01,12.0,,,,,,12.0,,,,,,,,,,,,,
,,,Ce1Co1.67Ni0.33,,,,Ce1Co1.67Ni0.33,,,,,,,,,,0.46,,,,,0.46,,,,,,,,,,,,,
,,,Nd0.85La0.15Ba2Cu3O7-z,,,,"(Nd,La)Ba2Cu3",,,,,,,,shape_01,,89.21,,,,,89.21,,,,,,,,,,,11.02,,
Tq=500C,,,Y1Ba2Cu2.9Fe0.1O6.8,,,,"YBa2(Cu,Fe)3O7",,,6.8,,,,,shape_01,48.0,,,,,,48.0,,,,,,,,,,,,,
Ru-content determined by WDS.,,,Ba1Fe1.52Ru0.48As2,,,,"Ba(Fe,Ru)2As2",29.7,,,,,,,shape_03,13.6,,17.5,,,,15.55,,,,,,,,,,,,,
B-doped diamond. B-content = 2.5 E+21 B/cm3. carrier = 1.8 /cm3 from Hall effect. (dC/gamma*Tc) = 0.5,,1440.0,C1,,,,diamond,,,,,,,,,3.4,,4.5,,,,3.95,14.0,0.113,,,,4.800000000000001,4.7,,,,,,
,,,Y1Ba1Sr1Cu2.75Sn0.25O7.163,,,,"YBaSr(Cu,Sn)3O7",,,7.163,,,,,,,40.9,,,,,40.9,,,,,,,,,,,,,
"Intercalated material. Na-content, x not measured. DB value is tentative.",,,Na0.5Ti1N1Cl1,,,,NaxTiNCl,,,,,,,,shape_01,,,,,16.3,,16.3,,,,,,,,,,,,,
,,,Bi1.8Pb0.2Sr2Ca1Cu1.88Fe0.12O8,,0.00039,4.31,"(Bi,Pb)2Sr2Ca(Cu,Fe)2O8",,,,,,,,shape_01,,,,,30.9,,30.9,,,,,,,,,,,,,
,,,Sm1Ba2Cu3O6.944,,,,SmBa2Cu3O7,,,6.944,,,,,,,94.0,,,,,94.0,,,,,,,,,,,,,
RRR = 8.41,,,Pr0.6Sr0.4Fe1As0.9Sb0.1O1,,,,"(Pr,Sr)Fe(As,Sb)O",,,,,,,,shape_01,,,22.0,,,,22.0,,,,,,,,,,,,,
,,,Nd1.86Ce0.14Cu1O4-y,,0.000479,3.46,"(Nd,Ce)2CuO4",,,,,,,,shape_01,,,,,,,,,,,,,,,,,,,,
gap by NMR,,,Pr1Os4Sb12,5.2,,,PrOs4Sb12,,,,,,,,,,1.85,,,,,1.85,,,,,,,,,,,,,
Thermal conductivity k measured down to 100 mK. k/T =  0.1 mW/K2.m when T tends to 0 K. Thermal conductivity shows fully gapped SC.,,,Nd1Bi1S2F0.29O0.71,,,,"Nd(O,F)BiS2",,1.0,,180.0,,4470.0,,shape_03,,,5.2,,,,5.2,,,,,,,,,,,,,
,,,Pd1Bi1.85Pb0.15,,,,beta-PdBi2-xPbx,,,,,,,,shape_03,,,4.4,,,0.3,4.4,,,,,,,,,,,,,
,,,Fe1Te0.5Se0.5,,,,Fe1+yTe1-xSex,,,,,,,1.13e-09,shape_01,,,15.6,,,,15.6,,,,,,,8.2,,,,0.08,,
,,,La3Co2Sn13,,,,"La3(Co,Ru)4Sn13",,,,,,,,shape_01,,1.95,,,,,1.95,1.38,,,,,16.0,0.904,0.05,,,,,
"Ba-content by EDS. Tn nearly equal to T<STR> measured by SUS and RES. Tc defined as sharp drop of R, but not to zero (maybe filamentary SC)",,,Ba1Fe1.91Mo0.09As2,,,,"Ba(Fe,Mo)2As2",,,,,,,,shape_03,,,,0.0,,,,,,,,,,,,,,,,
,,,Dy1Ba2Cu2.85Ga0.15O6.74,,,,"DyBa2(Cu,Ga)O7-y",,,6.74,,,,,shape_01,,,,,,,,,,,,,,,,,,,,
,,,Y1Ba2Cu2.94Zn0.06O6.68,,,,"YBa2(Cu,Zn)3Oz",,,6.68,,,,,shape_03,,,25.0,,,,25.0,,,,,,,,,,,,,
,,372.0,Y0.9Ba2.1Cu3O7-Z,,,,"(Y,Ba)Ba2Cu3O7",,,,,,,,,,92.0,,,,,92.0,,63.0,,,,,,,,,,,
,,,Pr1Ba2Cu2.7Co0.3OZ,,,,"PrBa2(Cu,Co)3O7",10.2,,,,,,,,,,,4.2,,,,,,,,,,,,,,,,
"Hirr = [(1-Tirr)/Tc(0)]^n, where n = 2.59 for H > 400 Oe.",,,Hg0.3La0.7Ba2Ca3Cu2.8Ag1.2O10-z,,,,"(Hg,La)Ba2Ca3(Cu,Ag)4O10-z",,,,,,,,shape_01,,,,,126.9,,126.9,,,,,,,,,,,,,
,,,Hg1Ba2Cu1O4,,,,HgBa2CuO4,,,,,,,,shape_01,,,,,,,,,,,,,,,,,,,,
,,,Y1Ba2Cu2.79Co0.21O7-Z,,,,"YBa2(Cu,Co)3O7",,,,,,,,,,,,,,,,,,,,,,,,,,29.1,,
alpha-La,,,La1,,,,La,,,,,,,,,,4.86,,,,,4.86,,,,,,,,1.4,,,,,
proton irradiation effect of Tc. optimum sample,,,Ba1Fe1.85Co0.15As2,,,,"Ba(Fe,Co)2As2",,,,,,,,shape_03,,24.8,,,,,24.8,,,,,200.0,,,,,,,,
,,,Y1Ba2Cu2.79Co0.21O7+Z,,,,"YBa2(Cu,Co)3O7",,,,,,,4.64e-09,shape_01,,41.1,,,,,41.1,,,,,,,,,,,,,
,,,Bi2Sr1.5Ca1.5Cu2O8.25,,,,"Bi2(Sr,Ca)2Cu2O8",,,8.25,,,,,,,67.0,,,,,67.0,,,,,,,,,,,,,
"impurity phases: NdOF, Bi2S3",,,Nd1Bi1S2F0.4O0.6,,,,"Nd(O,F)Bi2S2",,,,,,,,,,,,,5.25,,5.25,,,,,,,,,,,,,
multi-band s-wave SC. (beta) = 0.231 mJ/mol.K4 and (delta) = -0.0001 mJ/mol.K6 in SP. Hc(0) = 0.23 T from entropy analysis. GL parameter=29. (dC/Tc) = 7.65 mJ/mol.K2,,294.0,Li1Fe1As1,,,,LiFeAs,,,,,,,,shape_03,,15.0,,,,,15.0,9.4,17.0,,,,,,,,,,,
,,,As1Ni0.25Pd0.75,,,,As1Ni0.25Pd0.75,,,,,,,,,,1.6,,,,,1.6,,,,,,,,,,,,,
,,,La1.934Ba0.066Cu1O4,,,,"(La,Ba)2CuO4",,,,,,,,,,,,,22.6,,22.6,,,,,,,,,,,,,
LATB IS SLIGHTLY LARGER THAN LATA,,,Bi2Sr2Ca1Cu2O8+Z,,,,Bi2Sr2CaCu2O8,,,,,,,1.6e-09,shape_01,65.5,70.8,,,,,70.8,,,,,,,,,,,,,
,,,Ba2Ca2.4Mg0.6Cu5O12-z,,,,"CuBa2(Ca,Mg)3Cu4O12-z",,80.0,,20.0,115.0,,7.86,shape_01,,,,,116.8,,116.8,,,,,,,,,,,,,
"ANN(800C,24h,in N2)-ANN(300C,24h,in O2) -ANN(350C,24h,in 195 atm O2. Fe-site by Mossbauer.",,,Fe1Sr2Y1Cu2O7.68,,2.6e-06,3.3,FeSr2YCu2Oz,,,7.68,,,,,shape_01,,,,,56.0,,56.0,,,,,,,,,,,,,
"93% (Hg,Re)-1223,impurity phase= HgCaO2,BaCO3,CaCuO2,BaCuO2. underdoped sample(P=0.152)",,,Hg0.82Re0.18Ba2Ca2Cu3O8+z,,,,"(Hg,Re)Ba2Ca2Cu3O8",,,,,,,,,,,,,132.6,,132.6,,,,,,,,8.0,,,3.0,,
Tm = 7.5 K (FM order by Ce),,,Ce0.4Nd0.6Bi1S2F0.7O0.3,,,,"(Ce,Nd)O0.3F0.7BiS2",,,,,,,,shape_01,,,,,3.67,,3.67,,,,,,,,,,,,,
"decant  at 550 C. ANN(600 C, 10days).  RRR = 38",,,Y1Fe2Ge2,,,,YFe2Ge2,,,,,,,,shape_03,,0.9,,,,,0.9,,,,,,,,,,,,,
HC2ZERO in DB means Hc2(4.2K).,,,Ti0.64Nb0.1Ta0.26,,,,"Ti64(Nb,Ta)36",,,,,,,,,,7.78,,,,,7.78,9.97,,,,,,,,,,,,
"THICKNESS=3700A,COHERE AB/C=35",,,La1.9Sr0.1Cu1O4,,,,"(La,Sr)2CuO4",,,,31.5,,,,shape_05,,29.1,,,,,29.1,,,,,,,,,,,,,
,,,Sm1Ba2Cu2Co1O6.62,,,,RBa2(Cu2Co)O7,,,6.62,,,,,,,,,4.2,,,,,,,,,,,,,,,,
SP (beta) = 4.68 mJ/mol.K4. (dC/gamma*Tc) = 1.6. e-ph = 0.51. DOS = 1.3 states/eV.fu from gamma.,,314.0,Ga5Re1,,,,ReGa5,,,,,,,,,,2.1,,,2.3,,2.1,,4.7,,,,,,,,,,,
,,,Tm1Ba2Cu2.85Ni0.15O7-y,,,,"TmBa2(Cu,Ni)3O7",,,,,,,,shape_01,,84.0,,,,,84.0,,,,,,,,,,,,,
"T*(dR/dT anomaly, maybe CDW transition) = 118 K.  Tn1 = 2.3 K, Tn2 = 0.6 K. SP (beta) = 3.44 mJ/mol.K4.",,194.2,Eu3Bi2S2.5Se1.5F4,,,6.92,Eu3Bi2S4-xSexF4,2.3,,,,,,-2.72e-10,shape_01,,2.72,,,,,2.72,,18.1,,,,,,,,,,,
,,,Ir0.1Os0.2Rh0.7,,,,Ir1-x-yOsxRhy,,,,,,,,,,,,0.014,,,,,,,,,,,,,,,,
P-induced SC. using Bridgman anvil cell. P<crit> = 9.0 GPa.  Phase II for P > 8GPa(RT),,,Bi2Te3,,,,Bi2Te3,,,,,,,,,3.7,,5.0,0.0,,,4.35,,,,,,,,,,,,,
Tc(SP) = 3.61K. Hc(0) = 16.9 mT calculated from SP-heat data. (dC/gamma*Tc) = 1.46. G-L parameter = 34.1,,,La6Zn1Sb15,3.09,,,La6ZnSb15,,,,,,,,shape_01,3.65,3.74,3.85,,,,3.74,0.81,,,,685.0,20.1,,,,0.00123,,,
,,,Y1Ba1Sr1Cu2.5B0.1S0.4Oz,,,,"Y(Ba,Sr)(Cu,B,S)3Oz",,,,,,,,,44.0,,,,,,44.0,,,,,,,,,,,,,
"[RH300] shows RH200. RH100 = 2.32 E-9 m3/C. Rab = R0 + A*T^n for Tc < T < Tn: R0(uOhm.cm), A, n are (16.51, 7.24, 1.56)",,,Ba0.75K0.25Fe2As2,,,,"(Ba,K)Fe2As2",,,,,,,6.8e-10,shape_03,,31.0,,,,,31.0,,,,,,,,,,,,,
,,,Y0.8Pr0.2Ba2Cu3O7,,,,"(Y,Pr)Ba2Cu3O7",,,,,,,,shape_01,,,,,73.2,,73.2,,,,,,,,,,,,,
(dC/gamma*Tc) = 1.95. C<el> well fitting to T^3 dependence(alpha = 2.93). muon-SR measured at H=0 and transverse field.,,183.0,Y5Rh6Sn18,,,,Y5Rh6Sn18,,,,,,,,shape_03,,,,,3.0,,3.0,,38.13,350.0,,,,,,,,,,
T<SDW> = 29.4 K. Tm(FM) = 14.8 K.,24.4,,Rb1Eu1Fe3.6Ni0.4As4,,,7.74,"RbEu(Fe,Ni)4As4",,,,,,,,shape_01,,,,,,,,,,,,,,,,,,,,
plate,,,La1.85Sr0.15Cu1O4,,,,"(La,Sr)2CuO4",,,,,,,,shape_03,38.0,,,,,,38.0,,,,,,,,5.0,,,,,
,7.62,,Ce1Bi1S2F0.7O0.3,,,,"Ce(O,F)BiS2",,,,,,,,shape_01,2.82,,3.02,,,,2.92,,,,,,,,,,,,,
,,,Y1Ba2Cu2.6Co0.4O7.03,,,,"YBa2(Cu,Co)3O7",,,7.03,,,,,,,11.3,,,,,11.3,,,,,,,,,,,,,
,,,La1.86K0.14Cu1O3.97,,,,"(La,K)2CuO4",,,3.97,,,,,shape_01,,,,,33.0,,33.0,,,,,,,,,,,,,
P-dependence of RbEuFe4As4(#158157) shown in MLAT158160,,,Rb1Eu1Fe4As4,,,,RbEuFe4As4,,,,,,,,shape_01,,26.6,36.4,,,,26.6,,,,,,,,,,,,,
Tc0 = 40K(perfect order). isotope(alpha) = 0.153 for Tc=40K. disorder(out-of-plane) increases isotope effect. dTc(<16>O2 -<18>O2)  = 0.71K.,,,Bi2Sr1.6Nd0.4Cu1O6+z,,,,"Bi2(Sr,Nd)2CuO6",,,,,,,,shape_03,,,,,30.07,,30.07,,,,,,,,,,,,,
InN[12[-]10] // substrate Al2O3[101[-]0]. Tc defined as 0.5 Rn. BCS-type SC. Hc2 measured by ac-SUS.,,,In1N1,,,,InN,,,,,,,,shape_05,,1.3,,,,,1.3,,,,,,310.0,,,,,,0.43,
,,,Y0.7Pr0.3Ba2Cu3O7,,,,"(Y,Pr)Ba2Cu3O7",,,,,,,,shape_05,,,53.0,,,,53.0,,,,,375.0,,,,,,,,
"K-content, x estimated from Tc using Tc = 38.5 -54(0.345-x) - 690(0.345-x)^2. Thermal conductivity measured for heat current//a and //c.",,,Ba0.663K0.337Fe2As2,,,,"(Ba,K)Fe2As2",,,,,,,,shape_03,,38.0,,,,,38.0,,,,,,,,,,,,,
,,,La1.4Ba1.27Ca0.33Cu3Oz,,,,,,,,,,,,shape_01,,68.0,,,,,68.0,,,,,,,,,,,,,
Tq=600C,,,Y1Ba2Cu2.9Fe0.1O6.72,,,,"YBa2(Cu,Fe)3O7",,,6.72,,,,,shape_01,33.0,,,,,,33.0,,,,,,,,,,,,,
(dTc/dP) = -0.29 K/kbar (only 2 Tc point),,,K1Fe1.932Co0.068As2,,,,"K(Fe,Co)2As2",,,,,,,,shape_03,1.7,,1.99,,,,1.845,,,3.8,,,,,,,,,,
not SC. Tn measured by SP and SUS. Tcoh (in FIg shows coherence T of Kondo lattice )  = 27 K.,,,Ce0.6Nd0.4Co1In5,,,,Nd1-xCexCoIn5,1.81,,,,,,,shape_03,,,,0.5,,,,,,,,,,,,,,,,
,,,Nb3Al0.81Ge0.19,,,,,,,,,,,,,,17.6,,,,,17.6,,,,,,,,,,,,,
RRR=9.6. Hc2(T) shown in Fig.4. Hc2(0) estimated from Hc2(T) by fitting.,,,Y0.75Lu0.25Ni2B2C1,,,,"(Y,Lu)Ni2B2C",,,,,,,,,,14.9,,,,,14.9,7.89,,,,,,,,,,,,
,,,Nb3Ga0.95Ge0.05,,,,"Nb3(Ga,Ge)",,,,,,,,,,15.3,,,,,15.3,,,,,,,,,,,,,
"s/c properties are estimated from R(T), M-H curve. resistivity not zero at 1.8 K.",1.7,391.0,Na0.31Co1H2.6O3.3,2.71,0.0019,,Na0.31CoO2:1.3H2O,,,,,,,,shape_01,,,,,4.3,,4.3,100.0,15.9,,,790.0,5.7,3.4000000000000004,,,0.0013,,0.5,
[gamma] estimated from entropy constraint using SP-data. residual [gamma] = 0.85 mJ/mol.K2. lattice term (beta) = 0.96 mJ/mol.K4. (dC/gamma*Tc) = 1.0.,,,Rb0.653Fe1.532Se2,,,,RbxFezSe2,,,,,,,,shape_03,,,30.9,,,2.8,30.9,,10.0,,,,,,,,,,,
thickness=1000A.,,,La1.91Ce0.09Cu1O4,,,,"(La,Ce)2CuO4",,,,,,,,shape_04,18.2,,,,,,18.2,,,,,,,,,,,,,
Tc(max) = 35.3 K at P=4 GPa,,,La1Fe1As1F0.08O0.92,,,,"La(O,F)FeAs",,,,,,,,shape_01,,,30.4,,,,30.4,,,,,,,,,,,,,
"Using Sn(116), Sn(124)",,,Sn1,,,,Sn,,,,,,,,,,3.72,,,,,3.72,,,,,,,,,,,,,
NEELT BY MUON-SR,,,La2Cu0.9Zn0.1O4,,,,"La2(Cu,Zn)O4",103.0,,,,,,,shape_01,,,,,,,,,,,,,,,,,,,,
,,,Y1Ba2Cu3Se0.5OZ,,,,"YBa2Cu3(O,Se)7",,,,,,,,shape_02,,92.0,,,,,92.0,,,,,,,,,,,,,
,,,Ca9.06Gd0.94Pt3Fe10As18,,,,(Ca1-xGdx)(Pt3As8)(FeAs)10,,,,,,,,shape_01,,,,,25.0,,25.0,,,,,,,,,,,,,
La-content =0.259 by WDS.,,,Ca0.74La26Fe0.967Co0.033As2,,,0.6,"Ca0.74La0.26(Fe,Co)As2",,,,,,,,shape_03,,15.6,,,18.6,,15.6,,,,,,,,,,,,,
,,,Bi2Sr2Ca0.91Gd0.09Cu2O8+z,,,,"Bi2Sr2(Ca,Gd)Cu2O8",,,,,,,,shape_03,87.0,,,,,,87.0,,,,,,,,,,,,,
,,,La1.842Nd0.008Sr0.036Ba0.114Cu1O4,,,,"(La,Nd,Sr,Ba)CuO4",,,,,,,,,,31.7,,,,,31.7,,,,,,,,,,,,,
,,,Y1Ba2Cu2.94Fe0.06O7-Z,,,,"YBa2(Cu,Fe)3O7",,,,,,,,,,86.4,,,,,86.4,,,,1.91,,,,,,,,,
,,,Bi2Sr1.4La0.6Cu1O6+Z,,,,"Bi2(Sr,La)2CuO6",,,,,,,,shape_01,,11.0,,,,,11.0,,,,,,,,,,,,,
,,,Y1Ba2Cu3O6.48,,,,YBa2Cu3O7,,,6.48,,,,,shape_01,,19.7,,,,,19.7,,,,,,,,,,,1.5,,
"POINT CONTACT(AU TIP),GAP VALUES BETWEEN 17 AND 31 MEV",,,Bi1.7Pb0.3Sr2Ca1Cu2OZ,,,,"(Bi,Pb)2Sr2CaCu2O8",,,,,,,,shape_03,,96.0,,,,,96.0,,,,,,,,,,,,17.0,
FeAs2 detected. 112-phase.,,,Ca0.9Pr0.1Fe1As2,,,,"(Ca,Pr)FeAs2",,,,,,,,,,,,,20.0,,20.0,,,,,,,,,,,,,
Cu-intercalated Bi2Se3. SC for 0.03 =< x =< 0.5 in CuxBi2Se3.,,,Cu0.1Bi2Se3,,,,CuxBi2Se3,,,,,,,,,2.7,,3.2,,,,2.95,,,,,,,,,,,,,
P-induced SC. P<crit> = 15 kbar.,5.8,,Ce1Rh1In5,,,,CeRhIn5,3.8,,,,,,,shape_03,,2.1,,0.0,,,2.1,,,,,,,,,,,,,
,,,Nb3Os1,,,,Nb3Os,,,,,,,,shape_01,,,,1.7,,,,,,,,,,,,,,,,
GAP AT 9.8K,,,Er1Ba2Cu3O7,4.1,,,ErBa2Cu3O7,,,,,,,,,,90.0,,,,,90.0,,,,,,,,,,,,11.4,
ortho-NdNiGa2 type(Cmmm). RR=14.1 uOhm.cm. RRR=5.2. Tc(R=0)=2.05 K. delta-C = 32 mj/mol.K. delta-C/gamma*Tc = 1.40.,,560.0,La1Ni1Ga2,3.2,,,LaNiGa2,,,,,,,,shape_01,,1.97,,,,,1.97,,11.64,,,,,,,,,,,
,,,Na3Sb1,,,,Na3Sb,,,,,,,,,,,,1.45,,,,,,,,,,,,,,,,
H//c-axis. O-content not given.,,,Y1Ba2Cu3O6+z,,,,YBa2Cu3Oz,,,,,,,,shape_03,,22.0,,,,,22.0,,,,,,,,,,,,,
Hc1(0) is  at 1.9K. G-L parameter = 140. delta-C/Tc = 107 mj/f.u.K2. delta-C/k*Tc = 0.67,,185.0,Na0.31Co1H2.6O3.3,,,,NaxCoO2.yH2O,,,,,,,,shape_01,,,,,4.3,,4.3,10.0,159.0,,,790.0,5.7,3.4000000000000004,,,0.0013,,,
e-ph = 0.73. DOS = 4.14 states/eV. T<CDW> = 70.1 K from R(T) anomaly. GL(kappa) = 45.,,208.5,Pd0.04Ta1S2,,,,2H-PdxTaS2,,,,,,,,shape_01,,,4.22,,4.2,,4.2,10.9,16.86,,,248.0,5.5,,,,0.0102,,,
"porosity=0.165. For zero porosity, E=134, G=57.14, B=70.28 GPa, p=0.172",,345.7,Y1Ba2Cu3O7-z,,,,YBa2Cu3O7,,,,,,,,,,83.0,,,,,83.0,,,,,,,,,5.45,,,,
,,,Y0.98Ca0.02Ba2Cu3O7-z,,,,"(Y,Ca)Ba2Cu3O7",,,,,,,,,,86.4,,,,,86.4,,,,,,,,,,,,,
,,,Y0.6Pr0.4Ba2Cu3O6.65,,,,"(Y,Pr)Ba2Cu3Oz",,,6.65,,,,,shape_01,,38.0,,,,,38.0,,,,,,,,,,,,,
,,,Sr1Ga0.7Si1.3,,,,"Sr(Ga,Si)2",,,,,,,,,,3.17,,,,,3.17,,,,,,,,,,,,,
G-L parameter = 60,,210.0,Y2C2I2,,,,Y2C2I2,,,,,,,,,,10.0,,,,,10.0,11.8,,,,,,,,,0.006,,,
,,,Ca0.4Ba1.35La1.25Cu3O7.14,,,,"(Ca,La)(Ba,La)2Cu3O7",,,7.14,,,,,shape_01,78.8,,,,,,78.8,,,,,,,,,,,,,
,,,Nb3Al0.8Ge0.2,,,,"Nb3(Al,Ge)",,,,,,,,,,19.8,,,,,19.8,,,,,,,,,,,,,
fraction of fcc phase = 60 %,,,K2Cs1C60,,,,K2CsC60,,,,,,,,,,24.0,,,,,24.0,,,,,,,,,,,,,
TWO STEP TRANSITION,,,Bi1.6Pb0.3Sb0.1Sr2Ca2Cu3OZ,,,,"(Bi,Pb,Sb)2Sr2Ca2Cu3O10",,,,,,,,,72.0,,114.0,,,,93.0,,,3.25,6.42,,,,,,,,,
"impurity phase: Bi2Se3, Bi2S3.  metallic R(T).   Itinerant FM and SC coexist below Tc. Magnetic data from C-W law.",,,Sr0.5Ce0.5F1Bi1S1Se1,,,2.29,Sr0.5Ce0.5FBiSSe,,,,,,,,shape_01,3.1,,3.3,,3.12,0.2,3.12,3.3,,1510.0,1700.0,,,1.45,,,,,,
,,,Nd1.85Ce0.15Cu1O4-d,,,,"(Nd,Ce)2CuO4",,,,,,,,shape_05,,18.2,21.6,,,,18.2,6.3,,,,,,,,,,,,
960C,,,Y0.74Ca0.16Sr0.6Ba1.5Cu2.78S0.22O7,,,,"(Y,Ca,Sr)(Sr,Ba)2(Cu,SO4)3Oz",,,,,,,,,,,,,77.9,,77.9,,,,,,,,,,,,,
,,,Y1Ba2Cu2.7Zn0.3O7,,,,"YBa2(Cu,Zn)3O7",,,7.0,,,,,shape_01,,,,,,,,,,,,,,,,5.68,,,,
in-plane THC was  measured. (THC/T) = a + b*T^2(p-1) = 0.355 mW/K2 with p=2.24. single gap s-wave SC.,,,Cu0.06Ti1Se2,,,,CuxTiSe2,,,,,,,,shape_03,,2.3,,,,,2.3,0.52,,,,,,,,,,,,
,,,Er0.76Ca0.24Ba1.8Sr0.2Cu2.76Co0.24O6.91,,,,"(Er,Ca)(Ba,Sr)2(Cu,Co)3O7",,,6.91,,,,,shape_01,76.0,81.0,85.0,,77.0,,81.0,,,,,,,,,,,,,
Superconductor,,,Bi1.8Pb0.3Sr1.9CuOy,,,,Bi1.8Pb0.3Sr1.9CuOy,,,,,,,,shape_01,,,,,4.7,,4.7,,6.0,,5450.0,,,,,,,,,
,,,Y1Ba1.9K0.1Cu3O7-Z,,,,"Y(Ba,K)2Cu3O7",,,,,,,,shape_01,,,,,,,,73.0,,,,,,,,,315.0,,,
Hc2 defined as 0.8Rn. Hc2(0) calculated using two band theory. G-L  parameter = 190-270.,,,La1Fe1As1F0.05O0.95,,,,"La(O,F)FeAs",,,,,,,,,,,25.4,,,,25.4,121.0,,,,360.0,1.5,,,,0.006,,,
,,,Y0.6Pr0.4Ba2Cu3O6.53,,,,"(Y,Pr)Ba2Cu3Oz",,,6.53,,,,,shape_01,15.0,,,,,,15.0,,,,,,,,,,,,,
"Tc,Hc2 plotted for lattice constant, nat Nb- and Ta-concentrations. values in DB show for a = 4.465 A.",,,Ta0.5Nb0.5C1,,,,"(Ta,Nb)C",,,,,,,,shape_01,,11.1,,,,,11.1,,,,,,,,,,,,,
"structural data at 300K. At 2K, a = 3.8216, b = 3.7893, c = 6.2331 beta = 89.37 degree. tetra-mono transformation at 50.0 K",,,Fe1.04Te0.95Se0.05,,,,"Fe(Te,Se)",50.0,,,,,,,,,11.0,,,,,11.0,,,,,,,,,,,,,
RRR = 6. Tc(SP) = 3.72 K. Hc(0) = 57.4 mT from Hc1/Hc2. Lattice term in SP (beta) = 2.67 mJ/mol.K4.  (dC/gamma*Tc) = 1.41. e-ph = 0.74.kappa(GL) = 17. Hc2(0) = 1.47 T from Hc2=Hc2(0)(1-t^1.5)^1.5,,112.0,Pb1Ta1Se2,,,,PbTaSe2,,,,,,,,shape_01,,3.7,3.79,,3.7,0.15,3.7,1.19,6.9,,,248.0,15.0,0.46,,,0.0075,,,
sample film (d=350nm) has x=0.01 in weight for In2O3-x(ZnO). as-grown sample(amorphous) annealed at 200C for 2h.,,,In2O3,,,,Zn-doped In2O3,,,,,,,,shape_04,,3.2,,,,,3.2,4.6,,,,,10.0,1.49,,,,,,
structure = beta-pyrochlore.,,,Cs1Os2O6,,,,CsOs2O6,,,,,,,,shape_01,3.2,3.3,3.4,,,,3.3,,,,,,,,,,,,,
,,,Pb0.6V0.4Sr2Ca0.65Gd0.35Cu2OZ,,,,"(Pb,V)Sr2(Ca,Gd)Cu2Oz",,,,,,,,shape_01,36.6,,,,,,36.6,,,,,,,,,,,,,
,,,Y1Ba2Cu3OX,,,,YBa2Cu3O7,,,,,,,,,86.0,,94.0,,,,90.0,,,2.0,3.2,,,,,,,,,
,,,Lu0.7Ca0.3Ba2Cu3O6.88,,,,,,,6.88,,,,,,,,45.0,,,,45.0,,,,,,,,,,,,,
surface /n (001),,,Ni0.02Ta1S2,,,,2H-NixTaS2,,,,,,,,shape_03,3.0,,3.65,,,,3.325,,,,,,,,,,,,,
"O(18)=96%, Tc shift=2.1K",,,Y1Ba2Cu2.92Fe0.08O7,,,,"YBa2(Cu,Fe)3O7",,,,,,,,shape_01,,86.2,,,86.2,,86.2,,,,,,,,,,,,,
ANN(763K),,,Hg1Sr2Ca1Cu1.8Re0.2Oz,,,,"Hg Sr2 Ca (Cu,Re)2 Oz",,,,,,,,,,90.0,,,,,90.0,,,,,,,,,,,,,
"R(T) = R0 + A*T^n where A = 2.8 uOhm.cm/K^n, n=1.14. pnivctogen hight =1.249 A, bond-angle = 116.0 degree",,,La1Fe1As0.5P0.5F0.14O0.86,,,,LaFeAs1-xPxO0.86F0.14,,,,,,,,shape_01,26.1,,,,,,26.1,,,100.0,,,,,,,,,,
as-grown sample,,,Tl0.5Ba2Ca0.5Mg1.5Cu2Ni1.5O10-z,,,,"(Cu,Tl)Ba2(Ca,Mg)2(Cu,Ni)3O10",,,,,,,,,95.0,,,,100.0,,100.0,,,,,,,,,,,,,
minor phase = D8(b). Jc(4.2K)=2E+4 A/cm2 at 28T. Nb2Al precipitates are located in the A15 grain boundaries (grain size = 300 nm) ,,,Nb0.75Al0.19Ge0.06,,,,,,,,,,,,,,20.0,,,,,20.0,43.0,,,,,,3.12,,,,,,
semiconductor,,,Bi2Sr2Ca0.4Tb0.6Cu2Oz,,,,"Bi2Sr2(Ca,Tb)Cu2O8",,,,,,,,shape_01,,,,,,,,,,,,,,,,,,42.5,,
"semicon-like, magnetic anomaly at 20K, weak ferro",,,Gd1.83Ca0.17Cu1O3.98,,,,"(Gd,Ca)2CuO4",,,3.98,,,,,shape_01,,,,4.0,,,,,,,,,,,,,,,,
,,,Y1Ba2Cu3O6.96,,,,"(Y,Pr)Ba2Cu3O7",,,6.96,,,,,,92.0,92.2,92.7,,,,92.2,,,,0.5,,,,,,,,,
,,,Tl1Ba2Ca2Cu3O9,,,,TlBa2Ca2Cu3O9,,,,,,,,,,,,,108.0,,108.0,,,,,,,,,,,,,
Effect on superconducting transition temperature of non-magnetic rare earth atoms was studied to substitute A-atom into APX-based superconductors.,,,Hf0.7Y0.3P1.55S0.45,,,,Hf0.7Y0.3P1.55S0.45,,,,,,,,shape_02,,,,,,,4.52,,,,,,,,,,,,,
,,,La1.74Sr0.26Cu1O4,,,,"(La,Sr)2CuO4",,,,,,,,shape_01,,13.0,,,12.0,,13.0,,,,540.0,,,,,,,,,
P-content by EDX.,,,Ba1Fe2As1.34P0.66,,,,"BaFe2(As,P)2",,,,,,,,shape_03,30.5,,30.5,,,,30.5,,,,,,,,,,,,,
C<13> 60% substitution. Alpha=2.0-2.25,,,C60Rb3,,,,Rb3C60,,,,,,,,,,28.6,,,,,28.6,,,,,,,,,,,,,
specific heat shows two Tc. Tc represent the upper Tc.,,,Pt3U1,,,,UPt3,,,,,,,,,,0.57,,,,,0.57,,,,,,,,,,,,,
RRR = 11 . cleaved sample(ab-plane) . Co-content = 3.6% by EDX.,,,Li1Fe0.975Co0.025As1,,,,"Li(Fe,Co)As",,,,,,,,shape_03,13.4,,,,13.8,1.1,13.8,,,,,,,,,,,,,
,,,Y0.7Ca0.3Ba1.7La0.3Cu3O6.96,,,,"(Y,Ca)(Ba,La)2Cu3O7",,,6.96,,,,,shape_01,,78.0,,,,,78.0,,,,800.0,,,,,,,,,
,,,La2Cu0.98Zn0.02O4.099,,2.89e-07,1.18,"La2(Cu,Zn)O4",,,4.099,,,,,shape_01,,19.2,,,,,19.2,,,,,,,,,,,,,
"inpurity phases=Y2BaCuO5, CuO, Cu2O",,,Y1Ba2Cu3Li0.3O7,,,,YBa2Cu3(Li)O7,,,,,,,,shape_01,,86.0,,,,,86.0,,,,,,,,,,,,,
inpurity=Li2CuO2,,,Y1Ba2Cu3Li0.08O7,,,,YBa2Cu3(Li)O7,,,,,,,,shape_01,,89.2,,,,,89.2,,,,,,,,,,,,,
thermal conductivity measured,,,La2Cu1O4,,,,La2CuO4,306.0,,,,,,,shape_03,,,,,,,,,,,,,,,,,,,,
"Two phases: PtH-I  phase(SG = P321), and PtH-II phase (SG = P6<3>/mmc). PtH-II exhibit P-induced SC. Tc = 6.7 K(P = 32 GPa) , Tc = 4.8 K (P = 36 GPa)",,,H1Pt1,,,,PTH - II,,,,,,,,,,,6.7,0.0,,,6.7,,,,,,,,,,,,,
,,,Ta0.85Zr0.15B1,,,,Ta1-xZrxB,,,,,,,,shape_01,,6.01,,,,,6.01,,,,,,,,,,,,,
density=6.06 g/cm3.,,,Yb1.2Mo6S8,,,,YbMo6S8,,,,,,,,,,8.6,,,,,8.6,,,,,,,,,,,,,
annealed at 850 K. GAMMA from Junod et al.,,,Sb1Ti3,,,,Ti3Sb,,,,,,,,,,6.5,,,,,6.5,52.0,,,,,,1.16,,,,,,
R(T)-exponent = 1.39.,,,Ir0.3Rh0.64Se2,,,,Ir0.94-xRhxSe2,,,,,,,,,,,8.39,,,,8.39,,,,,,,,,,,,,
"90%-1223phase, 10%-1234phase",,,Tl0.5Ba2Ca1Be1Cu2Ni1.5O10-z,,,,"(Cu,Tl)Ba2(Ca,Be)2(Cu,Ni)3O10",,,,,,,,,102.0,,,,104.0,,104.0,,,,,,,,,,,,,
"impurity phase= Mo, Cd",,,Cd1.3Mo6Se7.5,,,,CdMo6Se8,,,,,,,,,,2.5,,,,,2.5,,,,,,,,,,,,,
SC for 0.05 =< x =< 0.07 in CaxMoS2,,,Ca0.05Mo1S2,,,,Ca0.05MoS2,,0.65,,,2.1,,,shape_01,,4.0,,,,,4.0,,,,,,,,,,,,,
,,,Th1Ir0.6Ru1.4,,,,"Th(Ir,Ru)2",,,,,,,,,,2.87,,,,,2.87,,,,,,,,,,,,,
,,,Yb0.8Pr0.2Ba2Cu3O6.88,,,,"(Yb,Pr)Ba2Cu3O7",,,6.88,,,,,,,79.9,,,,,79.9,,,,,,,,,,,,,
,,,Sc1Mo6S7,,,,ScMo6S7,,,,,,,,,,2.67,,,,,2.67,,,,,,,,1.093,,,,,
,,,La0.9978Ce0.0022Rh3B2,,,,"(La,Ce)Rh3B2",,,,,,,,,,1.07,,,,,1.07,,,,,,,,,,,,,
,,,Sr1Fe1.8Co0.2As2,,,,"Sr(Fe,Co)2As2",,,,,,,,shape_03,,17.53,,,,,17.53,,,,,,,,,,,,,
,,,La1.85Sr0.15Cu0.995Ni0.005O4,,,,"(La,Sr)2(Cu,Ni)O4",,,,,,2640.0,,shape_01,,,,,36.1,,36.1,,,,,,,,,,,,,
thin film,,,La1.88Sr0.12Cu1O4,,,,"(La,Sr)2CuO4",,,,,,8020.0,,shape_05,,16.4,,,,,16.4,,,,,,,,,,,,,
"Autoclave heating (110C, 3days):  Fe/S = 1.71 by EDX.",67.1,,Li0.29Fe1.71S1H1O1,,,3.0,Li1-xFexOHFeS,,,,,,,,,,2.18,,,,,2.18,,,600.0,,,,,,,,,,
,,,Mo2Zr1,,,,ZrMo2,,,,,,,,,,,,0.35,,,,,,,,,,,,,,,,
RRR = 9.3. lattice term in C beta=22.39 mJ/mol.K4. Debye-T = 95.08 K by R(T). (dC/gammma*Tc) = 1.8. Anisotropy = 1.08. e-ph coupling = 0.74,,113.9,Rh3Bi14,,,,Rh3Bi14,,1.34,,157.0,1.24,2730.0,,,2.84,2.94,3.04,,2.91,0.3,2.94,,8.0,,,,,,,,,,,
plate like single crystals obtained from samples.,,,Ca0.84La0.16Fe1As2,,,,"(Ca,La)FeAs2",,,,,,,,shape_03,,,,,34.0,,34.0,,,,,,,,,,,,,
RRR = 17.  -(dHc2/dT) = 7.64 and 4.86 for R(0.9Rn) and R(0.1Rn). SP (beta) = 0.963 mJ/mol.K4. (dC/gamma*Tc) = 0.993. SUS(300K) = 3.25E-4 cm3/mol.,,126.0,Ba1Nb2S5,,,,BaNb2S5,,,,,,,-0.0015,,,0.95,,,,,0.95,,11.2,,,,,0.576,,,,,,
,,,Th1Tl3,,,,Th1Tl3,,,,,,,,,,0.87,,,,,0.87,,,,,,,,,,,,,
"M(H//ab)  shows 3 step transition at 4K (H=0.78, 1.0, 1.25 T). For T < 2 K, (dHc2/dT) = 0.031 T/K, then Hc2//ab = 0.13 T by WHH.",,,Dy1Ni2B2C1,,,,DyNi2B2C,10.3,,,,0.55,,,shape_03,6.2,,6.4,,,0.2,6.3,,,,,,,,,,,,,
dTc/dP in K/Gpa.,,,Ge1Nb3,,,,Nb3Ge,,,,,,,,shape_01,,6.281,,,,,6.281,,,,,,,,-0.114,,,,,
"[cohere]c calculates from resistivity using LD model, Josephson coupling. Anisotropy(cohere) = 14.184 assuming [cohere]ab = 10 A.",,,Tl0.9Bi0.1Sr1.8Yb0.2Ca0.7Cd0.3Cu1.99Fe0.01O7-z,,,,"(Tl,Bi)(Sr,Yb)2(Ca,Cd)(Cu,Fe)2O7",,,,,,,,,76.4,,93.6,,,,85.0,,,,,,,,,,,,,
,,,Mo0.52Re0.48,,,,,,,,,,,,,,11.1,,,,,11.1,,,,,,,,,,,,,
RRR = 14.2. H//c-axis,,,Y0.9Gd0.1Ni2B2C1,,,,"(Y,Gd)Ni2B2C",,,,,,,,shape_03,12.4,,12.6,,,,12.5,,,,,,,,,,,,,
Tm is ferromag-temp. ,145.0,,Ru1Sr2Y1Cu2O8-z,,,,RuSr2YCu2O8,,,,,,,,shape_01,28.0,45.0,,,,,45.0,,,,,,,,,,,,,
asgrown,,,Bi2Sr2Ca0.89Pr0.11Cu2OZ,,,,"Bi2Sr2(Ca,Pr)Cu2Oz",,,,,,,,shape_03,,,,,73.0,,73.0,,,,,,,,,,,,,
,,,Ca1Al1Si1,,,,6H-CaAlSi,,,,,,,,shape_03,,,,,7.89,0.1,7.89,,,,,,,,,,,,,
superconducting phase = about 80 volume percent,,,Hg0.67Bi0.33Sr2Y0.67Ca0.33Cu2O6+z,,,,"(Hg,Bi)Sr2(Y,Ca)Cu2O6",,,,,,,,shape_02,55.0,,100.0,,,,77.5,,,,,,,,,,,,,
,,,Y1Ba2Cu3F1.26O6,,,,YBa2Cu3O7Fx,,,,,,,,shape_01,,,55.0,,,,55.0,,,,,,,,,,,,,
,,,La1.1Ba1.6Sr0.3Cu3Oz,,,,"La(Ba,Sr)2Cu3O7",,,,,,,,,,63.1,,,,,63.1,,,,,,,,,,,,,
,,,Y1Ba2.2Cu4O8,,,,YBa2Cu4O8,,,,,,,,,,80.0,,,,,80.0,,,,,,,,,,,,,
,,,Hg0.8Pb0.2Ba2Ca2Cu3O8.3,,,,,,,8.3,,,,,shape_01,125.0,,,,,,125.0,,,,,,,,,,,,,
,,,Ce1Co1.67Rh0.33,,,,,,,,,,,,,,0.47,,,,,0.47,,,,,,,,,,,,,
,,,Tl0.45Bi0.46Mo6S7.5,,,,Tl0.45Bi0.46Mo6S7.5,,,,,,,,,,6.41,,,,,6.41,,,,,,,,-0.34,,,,,
,,,Nd1Ba2Cu3O6.76,,,,"NdBa2(Cu,Ga)O7-y",,,6.76,,,,,shape_01,,94.0,,,93.0,,94.0,,,,,,,,,,,,,
G-L = 42. Hc(1.2K) = 1.3 kG. Clogston-Hp = 238 kG.,,,C0.44Mo0.56,,,,Mo1-xCx,,,,,,,,,,13.0,,,,,13.0,9.85,,128.0,,,,,,,,,,
magnetic order: Ferromagnetic,0.104,,Y0.56Er0.44Rh4B4,,,,"(Y,Er)Rh4B4",,,,,,,,,,9.64,,,,,9.64,,,,,,,,,,,,,
,,,Gd1Ba2Cu2.97Fe0.03O7-Z,,,,"GDBA2(CU,FE)3O7",,,,,,,,shape_01,,88.2,,,,,88.2,,,,,,,,,,,,,
,,,Gd1Ba2Cu2Co1O6.76,,,,RBa2(Cu2Co)O7,,,6.76,,,,,,,,,4.2,,,,,,,,,,,,,,,,
,,,Y1Ba1.9La0.1Cu3O6.9,,,,"Y(Ba,La)2Cu3Oz",,,6.9,,,,,,,81.8,,,,,81.8,,,,,,,,,,,,,
,,,Bi2Eu0.5Ca2.5Cu2OZ,,,,"Bi2(R,Ca)2CaCu2O8",,,,,,,,shape_01,21.0,,42.0,,,,31.5,,,,,,,,,,,,,
,,,Ba1Al1Sn1,,,,BaAlSn,,,,,,,,shape_01,,2.9,,,,,2.9,,,,,,,,,,,,,
,,,C1Ca3Cu2O7.1,,,,CCa2CaCu2O7,,,7.1,,,,,,25.0,,50.0,,47.0,,47.0,,,,,,,,,,,,,
surface /n/ c-axisis. d = 45 nm. Tc measured by ac-resistivity (50 kHz). [penet] measured by superfluid density. [abres77] shows the valu at 50 K.,,,La1.79Sr0.21Cu1O4,,,,"(La,Sr)2CuO4",,,,,,,,shape_05,33.0,,,,,4.0,33.0,,,,,220.0,,,,,,,,
,,,Nb1Se2,,,,NbSe2,,,,76.0,,,,shape_03,,7.1,,,,0.07,7.1,,16.5,,,,,,,,,,,
Dy-content (x) estimated from de Gennes factor,,,Lu0.37Dy0.63Ni2B2C1,,,,"(Lu,Dy)Ni2B2C",,,,,,,,shape_03,,3.59,,,,,3.59,,,,,,,,,,,,,
"major phase= Tl1212, minor phase = Tl1201. volume ratio(Tl1212/tl1201) = 66/11",,,Tl0.5Pb0.5Sr1.8Yb0.2Ca0.2Mg0.8Cu2O7-z,,,,"(Tl,Pb)(Sr,Yb)2(Ca,Mg)Cu2O7-z",,,,,,,,,55.1,,95.3,,,,75.2,,,,,,,,,,,,,
,,,Y1Ba2Cu3.9Ni0.1O8,,,,"YBa2(Cu,Ni)4O8",,,,,,,,,,52.6,,,,,52.6,,,,,,,,,,,,,
Tc by SUS. <18>O-content by infrared spectroscopy.,,,La1.925Ca0.075Cu1O4,,,,"(La,Ca)2CuO4",,,,,,,,,,,,,9.2,,9.2,,,,,,,,,,,,,
Tc(55%<13>C) - Tc(<12>C) = 0.5 K.,,,C60Rb3,,,,Rb3C60,,,,,,,,,,,,,29.55,,29.55,,,,,,,,,,,,,
