Repository: Tejasvini595/superconductor_deepset

## Overview

This repository contains the official implementation of **"From Individual Elements to Macroscopic Materials: In Search of New Superconductors via Machine Learning"**.

The code implements a **DeepSet neural network** for predicting the critical temperature (Tc) of superconducting materials based solely on their chemical composition. By explicitly enforcing permutation invariance, the DeepSet architecture avoids artifacts associated with arbitrary element ordering and provides a physically meaningful framework for learning composition–property relationships in superconducting materials.

File: data/superconductors_kaggle_ready_v2.csv (part 5 of 87)
comment,curiet,debyet,element,gapene,kaizero_value,moment_value,name,neelt,nhc2zero_value,oz,pcohere_value,phc2zero_value,ppenet_value,rh300,shape,t1_value,t2_value,t3_value,tcn_value,tcsus_value,tcwidth_value,critical_temp_K,upper_critical_field_0K_T,gamma_sommerfeld_mJmolK2,resistivity_normal_uOhmcm,resistivity_roomtemp_uOhmcm,penetration_depth_nm,coherence_length_nm,dhc2dt_TK,dtcdp_KGPa,density_gcm3,lower_critical_field_0K_T,thermopower_300K_uVK,energy_gap_meV,data_quality_flag
not s/c,,,Y0.6Pr0.4Ba2Cu3O6.45,,,,"(Y,Pr)Ba2Cu3Oz",,,6.45,,,,,shape_01,,,,4.2,,,,,,,,,,,,,,,,
hexagonal,,,Zr1Ru1P1,,,,ZrRuP,,,,,,,,,,13.8,,,,,13.8,,,,,,,,,,,,,
,,,Nd2Tl2Sr2Cu3O11,,,,R2Tl2Sr2Cu3O11,,,,,,,,shape_01,25.0,44.0,65.0,,,,44.0,,,,,,,,,,,,,
"impurity phase: Bi2Se3, Bi2S3.  SP-FIG shows  (C-C<Schottky>) vs T.  (beta) = 1.48 mJ/mol.K4. Itinerant FM and SC coexist below Tc. Magnetic data from C-W law.",3.6,187.0,Sr0.5Ce0.5F1Bi1S1.5Se0.5,,,2.22,Sr0.5Ce0.5FBiS1.5Se0.5,,,,,,,,shape_01,2.6,,2.9,,2.65,,2.65,2.6,12.0,1090.0,880.0,,,1.3,,,,,,
"RRR = 3. (dC/gamma*Tc) = 1.0. lattice term coeff.(beta) = 1.2 mJ/mol.K4. Hc2 defined as R=zero. H// means b-axis. H/n means a-axis. For H//c[001], Hc2(0)=0.35T, -(dHc2/dT)=0.32 T/K, cohere=260A",,253.0,Ca2Pt3Si5,,,,Ca2Pt3Sig,,0.35,,370.0,0.5,,,shape_03,,1.3,,,,0.1,1.3,,9.4,,,,,,,,,,,
"M = EDA (ethylene diamine). sample prepared by reaction (75 C, 10 days)",,,M0.23Ti1N1Cl1,,,,MxTiNCl,,,,,,,,,,,,,10.5,,10.5,,,,,,,,,,,,,
"more heat treatment: SIN(1150C,48h).    (dC/gamma*Tc) = 0.93. no detail for Hc2.",,,Sr1Ir2As2,,,,SrIr2As2,,,,,,,,,,,2.9,,2.8,,2.8,1.4,7.03,,,,,,,,,,,
,,,Y2Ba4Cu7O14.92,,,,Y2Ba4Cu7O15,,,14.92,,,,,shape_01,,,82.0,,,,82.0,,,,,,,,,,,,,
,,,La1.795Sr0.205Cu0.98Ru0.02O4,,,,"(La,Sr)2(Cu,Ru)O4",,,,,,,,,,15.5,,,,,15.5,,,,,,,,,,,,,
,,,Y1Ba2Cu2.9Co0.1OX,,,,"YBa2(Cu,Co)3O7",,,,,,,,,,88.0,,,,,88.0,,,,,,,,,,,,,
GL(kappa) = 4.04. Lattice term in SP beta=0.22 mJ/mol.K4.,,486.0,Th0.93Zr0.07B12,,,,"(Th,Zr)B12",,,,,,,,shape_01,,,5.5,,5.5,,5.5,0.098,17.1,,,234.0,57.900000000000006,,,,0.006,,0.8,
,,,Y1Ba1.95La0.05Cu3OZ,,,,"Y(Ba,La)2Cu3O7",,,,,,,,shape_01,91.0,82.2,,,,1.7,82.2,,,,8.64,,,,,,,,,
MgAlB4 superstructure.,,,Mg0.5Al0.5B2,,,,"(Mg,Al)B2",,,,,,,,,,12.9,,,,,12.9,,,,,,,,,,,,,
,,,Bi2Sr2Ca1Cu1.84Co0.16OZ,,,,"Bi2Sr2Ca(Cu,Co)2Oz",,,,,,,,shape_01,,51.0,,,,,51.0,,,1500.0,1800.0,,,,,,,-2.37,,
multi-phase. not SC.,,,Nd1.85Ce0.15Cu0.8Mn0.2O4,,,,"(Nd,Ce)2(Cu,Mn)O4",,,,,,,,shape_02,,,,5.0,,,,,,,,,,,,,,,,
,,,Th1.8Sc0.2C3,,,,"(Th,Sc)2C3",,,,,,,,,,6.7,,,,,6.7,,,,,,,,,,,,,
DOS = 2.8 state/eV.atom calculated from Rn and (dHc2/T).,,,Co20Th80,,,,Th1-xCox,,,,,,,,,,3.8,,,,,3.8,,,,,,,1.7300000000000002,,,,,,
,,,Ba1Fe1.945Ni0.055As2,,,,"Ba(Fe,Ni)2As2",,,,,,,,shape_03,,7.4,12.56,,,,7.4,,,,,,,,,,,-18.2,,
"P-induced SC. Tc, Hc at P=10.7 GPa. Type-I SC, then Hc2 shows Hc. Ge-II for P > 10 Gpa.",,,Ge1,,,,Ge-II,,,,,,,,shape_03,4.89,4.94,5.07,0.0,,,4.94,300.0,,,,,,,,,,,,
"optimally doped, P=0.16 using Tallon's eq",,,Bi2Sr2Ca1Cu2OZ,,,,Bi2Sr2CaCu2Oz,,,,,,,,shape_03,,,,,95.0,,95.0,,,,,,,,,,,,37.5,
Hc2(0) in DB shows Hc2(4.2K). RRR= 1.86 . micro-hardness = 375  kg/mm2.,,296.0,Nb96.5O3.5,,,,Nb1-xOx,,,,,,,,shape_01,,6.13,,,,,6.13,0.851,5.94,,,,,,,,,,,
,,,Cr3Ir1,,,,Cr3Ir,,,,,,,,,,0.15,,,,,0.15,,,,,,,1.053,,,,,,
nominal compositions = Sr0.17Bi2Se3. DB values by EDX. carrier n = 2.02 (300K) and = 2.65 (10K) E+19 /cm3.  SC-volume fraction = 88%(bulk SC),,,Sr0.062Bi2Se3,,,,SrxBi2Se3,,,,,,,0.31,shape_03,2.39,,2.57,,,,2.48,,,,,,,,,,,,,
,,,Bi2Sr2Ca0.8Y0.2Cu1.88Co0.12OZ,,,,"Bi2Sr2(Ca,Y)(Cu,Co)2Oz",,,,,,,,shape_01,,48.0,,,,,48.0,,,7400.0,3800.0,,,,,,,10.1,,
crystallized at 951 K.,,273.0,Nb55Rh45,,,,Nb1-xRhx,,,,,,,,,4.52,5.13,5.13,,,,5.13,,3.92,,,,,,,,,,,
LORENTZ NO.=2.45E-8V**2/K**2,,,Y1Ba2Cu3O7,,,,YBa2Cu3O7,,,,,,,,shape_01,,90.5,,,,,90.5,,,,,,,,,,,2.3,,
Tn by <31>P-NMR.,,,La1Fe1As0.3P0.7O1,,,,LsFe(As1-xPx)O,15.5,,,,,,,shape_01,,,,0.0,,,,,,,,,,,,,,,,
dTc/dP in K/GPa. Debye-T estimated using scaling law. ,,340.0,Y5Rh4Ge10,,,,Y5Rh4Ge10,,,,,,,,,,1.35,,,,,1.35,,,,,,,,-0.086,,,,,
,,,Y1Ba2Cu3O6.85,,,,Y Ba2 Cu3 O7,,,6.85,,,,,shape_03,,,,,,,,,,,,,,,,,,,,
structural transformation(tetra- to orth-) at 115 K.,,,Nd0.95Sr0.05Fe1As1O1,,,,"(Nd,Sr)FeAsO",,,,,,,,,,,,1.8,,,,,,,,,,,,,,,,
Thermopower = -1.25 uV/K at 30 C.,,,La0.25Th0.75Sn3,,,,"(La,Th)Sn3",,,,,,,,shape_01,,3.94,,,,,3.94,,,,,,,,,,,,,
,,,La1.85Ca0.15Cu1O4-Y,,,,"(La,Sr)2CuO4",,,,,,,,,18.0,20.0,24.0,,,,20.0,,,,,,,,,,,,,
Rb-intercalated . interlayer distance d = 850 pm.,,,Rb0.5Nb1S2,,,,(Rb)NbS2,,,,,,,,,,1.8,,,,,1.8,,,,,,,,,,,,,
T<SDW> = 4.5 K. spin-triplet s/c. Hc2(T=0.1K)=8 kOe for H//a-axis,,,U1Ni2Al3,,,,UNi2Al3,4.5,,,,,,,shape_03,,0.9,,,,,0.9,,,,,,,,,,,,,
,,,La1Pb3,,,,La1Pb3,,,,,,,,,,4.07,,,,,4.07,,,,,,,,,,,,,
,,,Nb0.45Rh0.55,,,,Nb0.45Rh0.55,,,,,,,,,,3.07,,,,,3.07,,,,,,,,,,,,,
10<impurity phase<20%. dTc/dP in K/GPa,,,Lu1Ni2B2C1,,,,LuNi2B2C,,,,,,,,,,16.7,,,,,16.7,,,,,,,,-0.05,,,,,
,,,Y1Ba2Cu2.9775Zn0.0225O6.93,,,,"YBa2(Cu,Zn)3O7",,,6.93,,,,,,,83.0,,,,,83.0,,,,,,,,,5.3,,,,
P-induced SC. Pcr = 56 GPa. Hc(0) = 1370 Oe (in DB) for P = 71 GPa. Tc = 2.1 K (DB) for P = 56 GPa. SC observed for  oC16 phase.,,,Rb1,,,,Rb,,,,,,,,shape_01,,2.1,,0.0,,,2.1,1370.0,,,,,,,-0.039,,,,,
,,,Sn0.8In0.2Te0.8Se0.2,,,,Sn0.8In0.2(Te1-xSex),,,,,,,,shape_01,,,3.8,,,,3.8,,,,,,,,,,,,,
pseudogap not observed. gap by break junction.,,,Bi2Sr2Ca1Cu2O8+z,5.8,,,Bi2Sr2CaCu2O8,,,,,,,,shape_03,,,,,56.0,,56.0,,,,,,,,,,,,14.0,
,,,O1.07Ti1,,,,O1.07Ti1,,,,,,,,,,1.0,,,,,1.0,,,,,,,,,,,,,
,,,Bi2Sr2Sm1.64Ce0.36Cu2O10.24,,,,"Bi2Sr2(Sm,Ce)Cu2O8",,,10.24,,,,,shape_02,,,16.0,,,,16.0,,,,,,,,,,,,,
,,,Bi2Sr1.85Ba0.15Ca1Cu2Oz,,,,"Bi2(Sr,Ba)2CaCu2O8",,,,,,,,,69.9,83.5,,,,9.0,83.5,,,,,,,,,,,,,
,,,Li0.15Sr2Cu1Br2O2,,,,LixSr2CuO2Br2,,,,,,,,,,,,,8.0,,8.0,,,,,,,,,,,,,
,,230.0,Co1Zr2,,,,Zr2Co,,,,,,,,shape_01,,5.0,,,,,5.0,,,,,,,,,,,,,
Two step SC transition (2.85 and 2.10 K)Hc2(T) fitting to GL theory. Residual gamma = 6 mJ/mol.K2. Lattice term in SP (beta) = 3 mJ/mol.K2. (dC/gamma*Tc) = 1.5,,234.0,La3Co4Sn13,4.1,,,La3Rh4Sn13,,,,,,,,shape_01,,2.85,,,,,2.85,1.6,15.0,,,,14.0,,-0.05,,,,0.66730048,
anisotropy factor = 47,,,Rb1Hg1C8,,,,RbHgC8,,,,2300.0,,,,shape_03,,1.4,,,,,1.4,,,,,,,,,,,,,
impurity phase = MgO,,,B2Mg1,,,,MgB2,,,,,,,,,,38.3,,,,,38.3,,,,,,,,,,,,,
,,,Pr1Ba0.4Sr1.6Cu3O7,,,,"Pr(Ba,Sr)2Cu3O7",,,,,,,,shape_05,,,,,,,,,,,3200.0,,,,,,,,,
Tn measured from T-dependence of <31>P-NMR. Curie-T obtained from (1/T1*T).,10.6,,La1Fe1As0.7P0.3O1,,,,LsFe(As1-xPx)O,,,,,,,,shape_01,,,,,10.6,,10.6,,,,,,,,,,,,,
,,,Y1Ba2Cu4O8,,,,YBa2Cu4O8,,,,,,,,shape_01,,,,,80.0,,80.0,,,,,,,,,,,,,
,,,Yb0.7Pr0.3Ba2Cu3O6.97,,,,"(Yb,Pr)Ba2Cu3O7",,,6.97,,,,,shape_01,,73.5,,,,,73.5,,,,,,,,-1.75,,,,,
LORENTZ NO.=2.45E-8W.OHM./K,,,Y1Ba2Cu3O7,,,,YBa2Cu3O7,,,,,,,,shape_02,86.0,,,,,5.0,86.0,,,,19.0,,,,,,,,,
not SC,,,La0.975Ce0.025Ni1C2,,0.002,2.24,"(La,Ce)NiC2",,,,,,,,shape_01,,,,0.4,,,,,8.5,23.0,,,,,,,,,,
not SC. as-synthesized (not oxygenated)  sample has Tc = 146.99 K. R(T) semicond-like,,,Ru0.91Re0.09Sr2Gd1Cu2Oz,,,,"(Ru,Re)Sr2GdCu2Oz",146.41,,,,,,,shape_01,,,,4.0,,,,,,,,,,,,,,,,
,,,Al2La1,,,,LaAl2,,,,,,,,,3.2,,3.3,,,,3.25,,,,,,,,,,,,,
,,,Ga1Sb1,,,,Ga1Sb1,,,,,,,,,,5.9,,,,,5.9,,,,,,,,,,,,,
,,,Bi2Sr1.6Ba0.4Cu1Oy,,,,"Bi2(Sr,Ba)2CuO6",,,,,,,,shape_01,,,,,,,,,,,,,,,,,,,,
not s/c,,,Tl1Ba0.4Sr1.6Pr1Cu2O7-z,,,,"Tl(Ba,Sr)2PrCu2O7",4.53,,,,,,,,,,,4.2,,,,,,,,,,,,,,,,
,,,Bi1.6Sr0.4Yb1Cu3O6.817,,,,"Cu(Ba,Sr)2YbCu2Oz",,,6.817,,,,,shape_01,,55.0,,,,,55.0,,,,,,,,,,,,,
,,,Ho1Ba2Cu3Oz,,,,HoBa2Cu3Oz,,,,,,,,shape_05,,92.0,,,,3.0,92.0,,,,,,,,,,,,,
,,,H0.33Nb0.67,,,,H0.33Nb0.67,,,,,,,,,,7.28,,,,,7.28,,,,,,,,,,,,,
H-content x in LaNiAsO1-xHx measure by EPM,,,La1Ni1As1H0.17O0.83,,,,"LaNiAs(O,H)",,,,,,,,,,,3.68,,,,3.68,,,,1020.0,,,,,,,,,
Hc2(4.2K)=22.3 T,,,Nb0.75Al0.15Si0.1,,,,,,,,,,,,,,15.4,,,,,15.4,,,,,,,2.45,,,,,,
"P induced SC. Eu: 99.98 % from Ames Lab. pressure by DAC. P<crit> = 80 GPa, Tc=1.78 K. Tc<max> = 2.75 K at P=142 GPa.",,,Eu1,,,,Eu,,,,,,,,,,,,0.0,2.75,,2.75,,,,,,,,0.018,,,,,
interlayer distance d = 8.942,,,Na0.23Ti1N1Br1,,,,alpha-Na0.23TiNBr,,,,,,,,,,,,,15.2,,15.2,,,,,,,,,,,,,
,,,Au0.25Cu0.75,,,,Au0.25Cu0.75,,,,,,,,,,,,1.11,,,,,,,,,,,,,,,,
"94%(O(18)),DTC=1.75K",,,Y1Ba1.5La0.5Cu3O7.19,,,,"Y(Ba,La)2Cu3O7",,,7.19,,,,,,,38.3,,,,,38.3,,,,,,,,,,,,,
RRR = 20.8. T*(broad max point in M/H vs T curve) = 80.3 K,,,Ce1Pt4Ge12,,3640.0,2.71,"(La,Ce)Pt4Ge12",,,,,,,,shape_01,,,,0.0,,,,,,,,,,,,,,,,
Tc measured at p=20 kbar,,,La1.868Sr0.132Cu1O4,,,,"(La,Sr)2CuO4",,,,,,,,,,,,,36.6,,36.6,,,,,,,,,,,,,
,,,Fe0.33Sr2Y1Cu2.67Oz,,,,"(Fe,Cu)Sr2YCu2Oz",,,,,,,,shape_01,,30.0,,,,,30.0,,,,,,,,,,,,,
"annealed (800C)Sample, Transition width=1.3mK, sinezle crystal",,,Pt3U1,,,,Upt3,,,,,,,,shape_03,,0.553,,,,,0.553,,,,,,,,,,,,,
not SC.,,,K0.5W1O3,,,,KxWO3,,,,,,,,shape_01,,,,0.4,,0.2,,,,,,,,,,,,,,
"[penet]<L> measured by TDR, MWR, NV center method. n = 2.5, where d[penet] = a + b*(T/Tc)^n.",,,Ca1K1Fe3.932Ni0.068As4,,,,CaK(Fe1-xNix)4As4,,,,,,,,shape_03,,28.2,,,,,28.2,,,,,227.0,,,,,,,,
amorphous. liquid quenching onsubstrates (Ts=RT),,,Zr0.87Ge0.13,,,,"a-(Zr,Ge)",,,,,,,,,,2.94,,,,,2.94,,,,,,,,,,,,,
pressure=2.0GPa Ts=880C,,,Hg0.75SrBa2Ca2Cu3O8+z,,,,"Hg(Ba,Sr)2Ca2Cu3O8",,,,,,,,,,,133.0,,133.5,,133.5,,,,,,,,,,,,,
carrier from Hall coeff. at 77K. G-L parameter = 80.,,132.0,Pb0.985Tl0.015Te1,,,,"(Pb,Tl)Te",,,,,,,,,,1.4,,,,,1.4,0.5,,,,,,,,,,,,
,,,Pr1Ba2Cu3O7-Z,,,,PrBa2Cu3O7,,,,,,,,shape_03,,,,,,,,,,,,,,,,,,,,
as-sintered. Cu-valence = 2.21,,,Hg1.4Tl0.6Ba2Y0.4Ca0.6Cu2O7.71,,,,"(Hg,Tl)2Ba2(Y,Ca)Cu2Oz",,,7.71,,,,,,,,,,68.6,,68.6,,,,,,,,,,,,,
,,,Co0.5Rh0.5V3,,,,Co0.5Rh0.5V3,,,,,,,,,,,,2.0,,,,,,,,,,,,,,,,
"heat(1470 K,7.7 GPa, 2 h)",,,La0.81Rh4P12,,,,LaxRh4P12,,,,,,,,,9.25,9.81,10.39,,,,9.81,,,,,,,,,,,,,
anisotropy=26.7,,,Hg1Ba2Cu1O4.1,,,,HgBa2CuO4+z,,,4.1,22.0,,1580.0,,shape_03,,,,,94.1,,94.1,,,,,,,,,,,,,
,,,Eu1Ba2Cu2.65Co0.35Oz,,,,"EuBa2(Cu,Co)3O7",,,,,,,,shape_01,4.2,,15.0,,,,9.6,,,,,,,,,,,,,
,,,Y1Ba2Cu3S0.03O7.12,,,,"YBa2Cu3(O,S)7",,,7.12,,,,,,,90.0,,,,,90.0,,,,,,,,,,,,,
,,,La1Pt0.5Ni0.5Si1,,,,"La(Pt,Ni)Si",,,,,,,,shape_01,2.2,,2.37,,,,2.285,,,,320.0,,,,,,,,,
,,,Tl0.5Ba2Ca2Cu2.5Cd1O10-z,,,,"(Cu,Tl)Ba2Ca2(Cu,Cd)3O10",,,,,,,,,86.0,,103.0,,,,94.5,,,,,,,,,,,,,
,,,Gd1Ba2Cu2.46Fe0.54O7.06,,,,"GdBa2(Cu,Fe)3Oz",,,7.06,,,,,,,,,,,,,,,,,,,,,,,,,
,,,La1.9Sr0.1Cu0.99Zn0.01O4,,,,"(La,Sr)2(Cu,Zn)O4",,,,,,,,shape_01,14.0,,,,,4.0,14.0,,5.5,,,,,,,,,,,
,,,Bi2Sr2Ca0.6Gd0.4Cu1.8LI0.2O8+Z,,,,"Bi2Sr2(Ca,Gd)(Cu,Li)2O8",,,,,,,,,24.0,44.0,81.0,,,,44.0,,,,,,,,,,,,,
,,,Cr0.3Ru0.7,,,,Ru1-xCrx,,,,,,,,,,0.38,,,,,0.38,,,,,,,,,,,,,
"amorphous films. gap by tunneling using Al-I-Ga films. Annealing at 15 K produced beta-Ga, which shows Tc = 6.2 K and (2d/kTc) = 3.9.",,,Ga1,4.5,,,Ga1,,,,,,,,shape_04,,8.45,,,,,8.45,,,,,,,,,,,,1.65,
,,410.0,Nd2Cu1O4,,,,Nd2CuO4,1.6,,,,,,,,,,,,,,,,225.0,,,,,,,,,,,
,,,Gd0.5Ca0.5Sr0.7Ba1.3Cu2.6C0.4O7-z,,,,"(Gd,Ca)(Sr,Ba)2(Cu,CO3)3Oz",,,,,,,,shape_01,,,78.0,,,,78.0,,,,,,,,,,,,,
a-Mn phase. RRR = 1.15. GL parameter = 50.,,,Re3W1,,,,Re3W,,,,,,,,shape_01,,,7.85,,7.8,0.05,7.8,12.5,,,1.7,257.0,5.13,2.3,,,0.0097,,,
2.5GPa Ts=980C,,,Hg0.75Sr0.5Ba1.5Ca2Cu3O8+z,,,,"Hg(Ba,Sr)2Ca2Cu3O8",,,,,,,,,,,127.5,,126.2,,126.2,,,,,,,,,,,,,
,,,C0.848Ta1,,,,,,,,,,,,,,2.04,,,,,2.04,,,,,,,,,,,,,
Hc(0) =  894 Oe. (delta-C/gamma*Tc) = 1.62. e-ph coupling = 0.660.,,258.0,Nb0.14Ta0.86,3.62,,,Ta1-xNbx,,,,,,,,,,4.76,,,,,4.76,,6.17,,,,,,,,,,,
x = 0.33 - 0.36 in BaFe(2As1-xPx)2. Tc=28 K sample.  e-irradiation effect investigated by TDO measurements. e-dose = 2.0 C/cm2. Value of penetration depth not given.,,,Ba1Fe2As1.34P0.66,1.1,,,"BaFe2(As,P)2",,,,,,,,,,,24.6,,,,24.6,,,,,,,,,,,,,
not s/c,,,Sr1Nd1Cu1Cl1O3,,,,SrNdCuO3Cl,,,,,,,,,,,,4.2,,,,,,,,,,,,,,,,
"s/c properties were measured at p=27 kbar. RRR=45. dHc2/dT and coherence length are : =12.7 T/K, 300A for H//a and =16 T/K, 230 A for H//c. dTc/dP in K/GPa.",,,Ce1Pd2Si2,,,,CePd2Si2,10.5,,,,,,,shape_03,,0.395,,,,,0.395,,,,,,23.0,16.0,2.8,,,,,
"residual-[gamma] = 2.9 mJ/mol.K2. (dC/gamma*Tc) = 1.25 . Two gap model: large one in DB, small one (2D/kTc) = 1.85.",,,Ba1Fe1.85Co0.15As2,4.18,,,"Ba(Fe,Co)2As2",,,,,,,,shape_03,,22.9,,,,,22.9,,22.1,,,,,,,,,,,
,,,Ir0.6Os0.4,,,,Ir1-xOsx,,,,,,,,,,0.73,,,,,0.73,,,,,,,,,,,,,
"To perform measurements of anistropic properties, we mechanically powdered the bulk sumple, mixed the powder with a resin and applied a magnetic field of 8 T at room temperature for 24 h.",,,Hg1Ba2Cu1O4+d,,,,HgBa2CuO4,,19.4,,41.1,25.7,2980.0,,shape_01,,,,,52.0,,52.0,,,,,,,,,,,,,
carrier from Hall coefficient,,,Sr0.7Ca0.3Ti1O3,,,,"(Sr,Ca)TiO3",,,,,,,,shape_01,,0.55,,,,,0.55,,,,,,,,,,0.000215,,,
,,,Y0.9Ca0.1Ba2Cu2.9Al0.1O6.88,,,,"(Y,Ca)Ba2(Cu,Al)3O7",,,6.88,,,,,,,91.1,,,,,91.1,,,,,,,,,,,,,
"Hc2 defined as R=0.5Rn. DOS = 0.43E+20 /eV.cm3, calculated from [RESN] and [dHc2/dT].. Carrier from Hall coeffic.",,,Sn0.3361Pb0.5039In0.16Te1,,,,"(Sn,Pb)1-xInxTe",,,,,2.67,,,,,2.49,,,,,2.49,,,,,,,1.54,,,,,,
,,,Pt0.014Ru0.986,,,,Ru1-xPtx,,,,,,,,,,0.43,,,,,0.43,,,,,,,,,,,,,
(dC/gamma*Tc) = 0.81. e-ph coupling = 0.45.,,290.0,Sc2Fe3Si5,,,,Sc2Fe3Si5,,,,,,,,shape_01,,4.46,,,,,4.46,,22.2,,,,,,,,,,,
Cd-concentration shows actual values  (=0.11*nominal values) by wavelength dispersive spectroscopy. Tc by SP-heat.,,,Ce1Co1In4.9835Cd0.0165,,,,"CeCo(In,Cd)5",,,,,,,,shape_03,,2.15,,,,,2.15,,,,,,,,,,,,,
,,,Bi8Sr6Ca6Cu9O33.964,,,,Bi2Sr2CaCu2O8,,,33.964,,,,,,,80.0,,,,,80.0,,,,,,,,,,,-2.36,,
,,,Nd1Ba2Cu3O6.98,,,,NaBa2Cu3Oz,,,6.98,,,,,shape_01,89.0,91.0,93.0,,91.0,,91.0,,,,,,,,,,,,,
,,,Y1Ba2Cu4O8,,1.82e-06,,YBa2Cu4O8,,,,,,,,shape_01,,80.0,,,,2.0,80.0,,,,880.0,,,,,,,,,
,,221.0,Ni1Zr2,,,,Zr2Ni,,,,,,,,,,1.6,,,,,1.6,,18.0,,,,,,,,,,,
RRR = 2.14. thermopowor S(T) measured.,,,La3Ni1,,,,La3Ni,,,,,,,,,,6.2,,,,,6.2,,,,,,,,,,,,,
ANN sample. hole = 0.35,,,Bi0.2Pb0.4S0.4Sr2Ca0.7Nd0.3Cu2O6.99,,,,"(Bi,Pb,S)Sr2(Ca,Nd)Cu2Oz",,,6.99,,,,,,,,,,78.0,,78.0,,,,,,,,,,,,,
S-O coupling (ramda<SO>) = 0.25,,,Ga26.5V73.5,,,,V3Ga,,,,,,,,,,13.6,,,,,13.6,21.8,,,,,,5.5,,,,,,
"RRR = 5.9. SP (beta)= 0.027 mJ/mol.K2. (dC/gamma*Tc) = 1.3, (delta) = 0.0015 mJ/mol.K6.  Two gaps ,  (2d/kTc) = 1.06 and 3.74 (in DB) from SP analysis.",,595.0,Ta1Os1Si1,3.74,,,TaOsSi,,,,,,,,shape_01,4.2,,5.51,,,,4.855,4.52,8.52,4.9,28.9,,,,,,,,,
optimum oxygen,,,Hg0.95Re0.05Ba2Cu1O4.372,,,,"(Hg,Re)Ba2CuO4",,,4.372,,,,,,,,,,97.0,,97.0,,,,,,,,,,,,,
"impurity phases: Bi2O3, Bi.",,,Bi3.925Co0.075S3O4,,,,Bi4-xCoxO4S3,,,,,,,,shape_01,3.94,,4.79,,,,4.365,,,4640.0,,,,,,,,,,
Tc from ac-SUS. two phases(AuGa+AuGa2),,,Au0.388Ga0.612,,,,AuGa2,,,,,,,,,,,,,1.355,,1.355,,,,,,,0.0112,,,,,,
,,,La1.85Sr0.15Cu0.98Ru0.02O4,,,,"(La,Sr)2(Cu,Ru)O4",,,,,,,,,,10.8,,,,,10.8,,,,,,,,,,,,,
structure analized using Amaa. FIR measured.,,,Bi2Sr1.9Y0.1Ca1Cu2O8.24,,,,"Bi2(Sr,Y,Ca)3Cu2O8",,,8.24,,,,,shape_01,,,,,94.0,,94.0,,,,,,,,,,,,,
,,,Na1Fe0.975Co0.025As1,,,,"Na(Fe,Co)As",,,,,,,,,,,,,21.1,,21.1,,,,,,,,,,,,,
,,,Sm1Fe1As0.5P0.5O1,,,,"SmOFe(As,P)",,,,,,,,shape_01,,,,,23.4,,23.4,,,,,,,,,,,,,
"Impurity phase: Ir. SP (beta) = 1.17 mJ/mol.K4, (delta) = 10.7 uJ/mol.K6. (dC<e>/gamma*Tc) = 1.36",,202.0,Ba1Ir2As2,,,,BaIr2As2,,,,,,,,shape_01,2.35,,2.45,,,0.1,2.4,0.2,14.6,,,,,,,,,,,
"RRR = 103. (Rc/Rab) = 1.57 (at RT). SP heat (beta) = 1.65 mJ/mol.K4, (delta) = 0.135 mJ/mol.K6. Two gaps from SP, the lower (d1) = 0.84 kTc, higher (d2) = 2.01 kTc(in DB)",,175.0,Tl1Ni2Se2,4.02,0.0006064,,TlNi2Se2,,0.802,,203.0,,,,shape_03,3.7,,,,,0.05,3.7,,40.0,0.615,,,,,,,,,,
,,,La1.8Ba0.2Cu1O4,,,,"(La,Ba)2CuO4",,,,,,,,shape_01,,29.0,,,,,29.0,,,,,,,,,,,13.6,,
,,,Y1Ba2Cu3O7,,,,YBa2Cu3O7,,,,,,,,shape_02,,91.2,,,,,91.2,,,,,,,,,,,,,
"AC susceptibility measurement, BCS coherence = 150A",,,C60K3,,,,K3C60,,,,,,,,,,17.8,,,17.8,,17.8,17.0,,,,,4.4,1.4,,,,,,
,,,Ho0.5Ca0.5Sr0.7Ba1.3Cu2.6C0.4O7-z,,,,"(Ho,Ca)(Sr,Ba)2(Cu,CO3)3Oz",,,,,,,,shape_01,,,,,79.0,,79.0,,,,,,,,,,,,,
RRR = 1.2. SP (beta) = 0.078 mJ/mol.K4. dC<e> = 5.4 mJ/mol.K. (dC<e>/gamma*Tc) = 1.42. e-ph = 0.56. GL = 93.,,368.0,Ru0.55Rh0.45P1,3.56,,,Ru0.55Rh0.45P,,,,,,,,shape_01,3.8,,3.9,,3.7,,3.7,3.3,1.03,550.0,,309.0,10.0,1.08,,,0.0056,,0.57,
uniaxial pressure (P//c-axis) enhanced Tc. Tc(SUS) = 3.2 K at P//c = 0.2 GPa while Tc(P=0) = 1.5 K,,,Sr2Ru1O4,,,,Sr2RuO4,,,,,,,,shape_03,,,,,3.2,,3.2,,,,,,,,,,,,,
"RRR=30. COHERE// = 610 A, COHERE/n = 77 A at 5.54 K. (Hc2//)/(Hc2/n) = 7.5 - 5.8 for 5.2 < T < 5.8K.",,,Nb1S2,,,,2H-NbS2,,21.0,,,,,,shape_03,,5.84,,,,,5.84,,,1.7,,,,,,,,,,
"phase separation,z=4.06 phase is superconducting at 34K",,,La2Cu1O4.03,,,,La2CuO4,250.0,,4.03,,,,,,,,,,34.0,,34.0,,,,,,,,,,,,,
metallic,2.3,,Sr0.3Eu0.6Nb1O3,,,4.8,"(Sr,Eu)NbO3",,,,,,,,shape_01,,,,4.2,,,,,,,,,,,,,,,,
as-sintered. Cu-valence = 2.13,,,Hg1.4Tl0.6Ba2Y0.9Ca0.1Cu2O7.88,,,,"(Hg,Tl)2Ba2(Y,Ca)Cu2Oz",,,7.88,,,,,,,,,,37.0,,37.0,,,,,,,,,,,,,
,,,Y1Ba2Cu3O6.409,,,,YBa2Cu3O7,,,6.409,,,,,shape_03,,26.0,,,,,26.0,,,,,,,,4.38,,,,,
,,,Hg1Tl1Ba2Ca3Cu4O12,,,,HgTlBa2Ca3Cu4O12,,,,,,,,,,,,,110.0,,110.0,,,,,,,,,,,,,
,,,Sn1As0.9Se0.1,,,,SnAs1-xSex,,,,,,,,shape_01,,,4.5,,4.5,0.23,4.5,1011.0,,19.55,,,,0.0328,,,,,,
,,,Nb80Si20,,,,Nb1-xSix,,,,,,,,,,,4.23,,,,4.23,,,,,,,,,,,,,
,,,Y0.45Pr0.55Ba2Cu3O6.98,,,,"(Y,Pr)Ba2Cu3Oz",,,6.98,,,,,shape_01,,10.1,,,,,10.1,,,,,,,,,,,,,
"nominal=Bi2(O0.9F0.1)3S2.2.  89%-Bi(O,F)BiS2 phase",,,Bi2.14F0.27S2O0.73,,,,"Bi(O,F)BiS2",,,,,,,,shape_01,,,2.7,,,,2.7,,,,,,,,,,,,,
,,,Y0.47Pr0.53Ba2Cu3O7-d,,,,"(Y,Pr)Ba2Cu3O7",,,,,,,,shape_03,,,8.0,,,,8.0,,,,,,,,,,,,,
,,,Nb0.29Re0.71,,,,,,,,,,,,shape_01,,5.62,,,5.03,,5.62,11.8,3.46,,,,,,,,,,,
,,,Ir0.9Pd0.1,,,,Ir1-xPdx,,,,,,,,,,0.032,,,,,0.032,,,,,,,,,,,,,Info: Very Low Tc (<0.1K)
dTc/dx=-7 K/at%Zn,,,Hg1Ba2Cu0.99Zn0.01O4+z,,,,"HgBa2(Cu,Zn)O4",,,,,,,,shape_01,,,,,89.0,,89.0,,,,,,,,,,,,,
,,,Be0.96Re0.04,,,,Be1-xRex,,,,,,,,,,9.5,,,,,9.5,0.32,,,,,,,,,,,,
Tm(FM) = 3.5 K. spontaneous moment = 0.09 myu-B/Ce from M(H) and muSR.  volume fraction of FM = 8 % from muSR.,3.5,,Sr0.5Ce0.5F1Bi1S1.5Se0.5,,,0.09,Sr0.5Ce0.5FBiS1.5Se0.5,,,,,,,,shape_01,,,2.7,,,,2.7,,,,,,,,,,,,,
(dC/gamma*Tc) = 1.25. e-ph = 0.677. DOS = 3.16 /eV.fu.,,520.0,Th1Co0.7Ni0.3C2,,,,"Th(Co,Ni)C2",,,,,,,,shape_01,,10.34,10.24,,10.53,,10.34,,12.5,90.9,188.0,,,,,,,,,
,,,Lu0.5Pr0.5Ba2Cu3O7-z,,,,"(Lu,Pr)Ba2Cu3O7",,,,,,,,shape_01,29.0,,,,,,29.0,,,,,,,,,,,,,
trace of BaCuO2 and CuO,13.0,,Y0.3Pr0.7Ba2Cu4O8,,1.48e-06,3.09,"(Y,Pr)Ba2Cu4O8",,,,,,,,shape_01,,23.0,,,,12.0,23.0,,,,2220.0,,,,,,,,,
,,,Y1Ba2Cu3O6.8,,,,YBa2Cu3O7,,,6.8,,,,,,,64.0,,,,,64.0,,,,,,,,8.0,,,,,
,,417.0,Ir0.9W0.1,,,,Ir1-xWx,,,,,,,,,,0.23,,,,,0.23,,6.1,,,,,,,,,,,
,,,La1Si10,,,,LaSi10,,,,,,,,,,,,,6.7,,6.7,,,,,,,,,,,,,
"M = 2-dimethylaminopyridine . reaction (160C,14d ).",,,M0.32Ta1S2,,,,(M)0.32TaS2,,,,,,,,,,3.15,,,,,3.15,,,,,,,,,4.04,,,,
heavy-fermion of CeCu2Si2 has a fully-gapped superconductivity with no sign change and nodes in Fermi surface.,,,Ce1Cu2Si2,,,,CeCu2Si2,,,,4.7,,700.0,,shape_03,,,,,,,0.71,,,,,,,,,,,,0.059147088,
,,,Y1Ba2Cu2.94Zn0.06O6.63,,,,"YBa2(Cu,Zn)3Oz",,,6.63,,,,,shape_03,,,30.0,,,,30.0,,,,,,,,,,,,,
,,,Cu0.75Fe0.25Sr2Y1.3Ce0.7Cu2O8.49,,,,"(Cu,Fe)Sr2(Y,Ce)2Cu2Oz",,,8.49,,,,,,,,,4.2,,,,,,,,,,,,,,,,
,,,Ce0.25La0.75Ru2,,,,"(Ce,La)Ru2",,,,,,,,,,1.42,,,,,1.42,,,,,,,,,,,,,
"P-induced SC. SC for 2<P<4 GPa. Hc2(T) measured for P=3.5 GPa, defined as 0.9Rn. T<CDW> defined as max of (dR/dT) .",,,Ti1Se2,,,,1T-TiSe2,,,,,,,,shape_03,,,1.8,0.0,,,1.8,,,,,,,,,,,,,
,,,La1.85Sr0.15Cu0.98Ni0.02O4,,,,"(La,Sr)2(Cu,Ni)O4",,,,,,,,shape_01,,,,,21.5,,21.5,,,,,,,,,,,,,
whiskers,,,N0.7Nb1,,,,,,,,,,,,,,11.3,,,,,11.3,,,,,,,,,,,,,
"78.8%BA(135),DTC=0.1,ALPHA=0.0+-0.1(RES)",,,Y1Ba2Cu3O7,,,,YBa2Cu3O7,,,,,,,,,91.0,91.85,92.0,,,,91.85,,,,,,,,,,,,,
,,,Bi2Sr2Ca0.7Y0.3Cu2O8,,,,"Bi2Sr2(Ca,Y)Cu2O8",,,,,,,,,,81.4,,,,,81.4,,,,,,,,,,,,,
Sn4P2.65 by analysis. Hall coefficient at 77K.,,,P3Sn4,,,,Sn4P3,,,,,,,,,,1.24,,,,,1.24,,,,,,,,,,,,,
Hc2(0) = 3.52 T using linear approx. G-L parameter = 19.4 . thermodynamic Hc(0) = 853 Oe.,,,Li2Pd2.55Ni0.45B1,,,,"Li2(Pd,Ni)3B",,,,,,,,shape_01,,6.58,,,6.4,,6.58,2.33,,,,235.0,12.1,,,,0.0091,,,
not SC. T<SDW> = 130 K.,,,Sr1Fe1.7Mn0.3As2,,,,"Sr(Fe,Mn)2As2",,,,,,,,shape_01,,,,4.0,,,,,,,,,,,,,,,,
,,,La1Pt0.3Ni0.7Si1,,,,"La(Pt,Ni)Si",,,,,,,,shape_01,1.62,,1.69,,,,1.655,,,,150.0,,,,,,,,,
,,,Pr1.7945Y0.0555Ce0.15Cu1O4,,,,"(Pr,Y,Ce)2CuO4",,,,,,,,,13.3,,18.5,,15.0,,15.0,,,,,,,,,,,,,
,,,La1.78Sr0.22Cu1O3.945,,,,"(La,Sr)2CuO4",,,3.945,,,,,,,34.8,,,,,34.8,,,,,,,,,,,,,
single crystal,,,Tm1Ni2B2C1,,,,TmNi2B2C ,,,,,,,,shape_03,,10.9,,,,,10.9,,,,,,,,,,,,,
,,,Bi2Sr2Ca1Cu2O8.077,,,,Bi2Sr2CaCu2O8,,,,,,,,,,,,,,,,,,,,,,,,,,-5.75,,
not SC for P = 0 GPa,,,Ce1Rh1Ge3,,,,CeRhGe3,15.3,,,,,,,shape_03,,,,0.0,,,,,40.1,,,,,,,,,,,
,,,Gd0.65Pr0.1Ca0.25Ba2Cu3O7-z,,,,"(Gd,Pr,Ca)Ba2Cu3O7",,,,,,,,,,,,,60.2,,60.2,,,,,,,,,,,,,
,,,Dy1Rh2.4Ir1.6B4,,,,"Dy(Rh,Ir)4B4",,,,,,,,,,3.83,,,,,3.83,,,,,,,,,,,,,
Hall coeff.(100K) = 1.90 E-9 m3/C.,,,Ba0.5K0.5Fe1.92Mn0.08As2,,,,"(Ba,K)(Fe,Mn)2As2",,,,,,,,,,15.0,,,,,15.0,,,322.0,,,,,,,,,,
nodeless SC for x =< 0.4 in (Ca4Al2O6)Fe2(As1-xPx)2.,,,Ca4Al2Fe2As2O6,,,,(Ca4Al2O6)Fe2(As1-xPx)2,,,,,,,,shape_01,,26.8,,,,,26.8,,,,,,,,,,,,,
"orthorhombic. reaction(720C,2d).",,,Pb1.14Ta2S5.14,,,,"(PbS)1+z(Ta,S2)2",,,,,,,,,,,,,3.3,,3.3,,,,,,,,,,,,,
"ANN(150 atm O2,500C)",,,Bi2Sr2Ca1Cu2O8+Z,,,,Bi2Sr2CaCu2Oz,,,,,,,,shape_03,,,,,71.0,,71.0,,,,,,,,,,,,,
,,,Y1Ba2Cu3O7-z,,,,YBa2Cu3O7,,,,,,,,,86.5,,,,,,86.5,,,,9240.0,,,,,,,7.974,,
,,,Nd0.8Sm0.2Bi1S2F0.5O0.5,,,,"(Nd,Sm)O0.5F0.5BiS2",,,,,,,,shape_01,,,,,5.11,,5.11,,,,,,,,,,,,,
,,,Y1Ba2Cu3O6.36,,,,YBa2Cu3O7,,,6.36,,,,,,,8.3,,,,,8.3,,,,3.58,,,,,,,72.8,,
"dtc/dp for C-axial pressure,twinmed sample",,,Y1Ba2Cu3O6.91,,,,YBa2Cu3Oz,,,6.91,,,,,shape_03,,90.1,,,,,90.1,,,,,,,,-0.27,,,,,
structure beta = 100.22,,,Y2I0.4Br1.6C2,,,,"Y2(I,Br)2C2",,,,,,,,,,5.8,,,,,5.8,,,,,,,,,,,,,
,,,Nb1Ru0.45Pt2.55,,,,Nb1Ru0.45Pt2.55,,,,,,,,,,,,1.6,,,,,,,,,,,,,,,,
,,,Eu0.6Sr0.4Ba1.6Pr0.1Cu3O7.06,,,,"(Eu,Sr)(Ba,Pr)2Cu3O7",,,7.06,,,,,shape_01,27.0,,49.0,,50.0,,50.0,,,,,,,,,,,,,
VOLS estimated from SUS(7K).,,,La1.59Na0.41Cu1O4,,,,"(La,Na)2CuO4",,,,,,,,,,18.0,25.0,,,3.0,18.0,,,,,,,,,,,,,
,,,Pt1V3,,,,Pt1V3,,,,,,,,,,3.2,,,,,3.2,,,,,,,,,,,,,
"ANN(450C,in Ar). hole conc  p=0.082.",,,Hg1Ba2Cu1O4.043,,,,HgBa2CuOz,,,4.043,,,,,shape_01,,,,,72.0,,72.0,,,,,,,,,,,29.2,,
,,,Y1Ba1.8La0.2Cu3O7.03,,,,"Y(Ba,La)2Cu3O7",,,7.03,,,,,shape_01,89.0,,,,,,89.0,,,,,,,,,,,,,
,,,Hg1Ba2Ca1Cu2O6+y,9.5,,,HgBa2CaCu2O6,,,,,,,,shape_05,122.0,,123.0,,123.0,,123.0,,,,400.0,,,,,,,,50.0,
,,,Al1C1V2,,,,Al1C1V2,,,,,,,,,,,,1.1,,,,,,,,,,,,,,,,
Sr-intercalated MoS2. 0.06 =< x =< 0.1 in SrxMoS2.,,,Sr0.08Mo1S2,,,,SrxMoS2,,1.36,,,4.6,,,,,5.6,,,,,5.6,,,,,,,,,,,,,
,,,Fe1Se0.5Te0.5,,,,"Fe(Se,Te)",,,,,,,,,,,13.8,,,,13.8,72.5,,,,,,,,,,,,
,,,Y0.95Rb0.05Ba2Cu3O6.59,,,,"(Y,Rb)Ba2Cu3O7",,,6.59,,,,,shape_01,90.3,,93.8,,,3.5,92.05,,,,,,,,,,,,,
"constant current=0.50mA,Cu-valence2.145",,,La2Cu1O4,,,,La2CuO4,,,,,,,,shape_01,,41.2,,,,,41.2,,,,,,,,,,,,,
,,,La3Ca0.2Cd0.8Ba3Cu7O16.261,,,,"La3(Ca,Cd)Ba3Cu7Oz",,,16.261,,,,,shape_01,,,26.0,,,,,,,,,,,,,,,,,
reentrant Tc2=5.33 K. FM order at Curie Temp.,5.56,,Er0.11Ho0.89Rh4B4,,,,"(Er,Ho)Rh4B4",,,,,,,,,,5.71,,,,,5.71,,,,,,,,,,,,,
,,,Y1Ba2Cu2.85Mo0.15OX,,,,"YBa2(Cu,Mo)3O7",,,,,,,,,,50.0,,,,,50.0,,,,5.0,,,,,,,,,
,,,V2Nb1Sn1,,,,,,,,,,,,,,5.5,,,,,5.5,,,,,,,,,,,,,
"dTc/dP in K/Gpa. Hydrostatic pressure, He-gas upto 1 Gpa.",,,B2Mg1,,,,MgB2,,,,,,,,,,39.2,,,,,39.2,,,,,,,,-1.07,,,,,
,,,Cr0.1Nb0.9,,,,Nb1-xCrx,,,,,,,,,,5.0,,,,,5.0,,,,,,,,,,,,,
structure beta = 99.97,,,Y2Br2C2,,,,Y2Br2C2,,,,,,,,,,5.05,,,,,5.05,,,,,,,,,,,,,
P = 220 kbar,,,P1,,,,P,,,,,,,,,,5.6,,,,,5.6,,,,,,,,,,,,,
,,,Y1Ba2Cu3O7-Z,,,,YBa2Cu3O7,,,,,,,6.2e-10,,,90.0,,,,,90.0,,,,,,,,,,,,,
Hc2(0) = 1.34 T from WHH theory.,,,Li2B1Pd0.9Pt2.1,,,,"Li2B(Pd,Pt)3",,,,,,,,,,,,,2.31,,2.31,2.48,,,,246.4,16.1,,,,0.00678,,,
not SC. AFM phase: Tn(P) : AFM151046 in [TCFIG],,,Sr1Fe2As2,,,,SrFe2As2,205.0,,,,,,,,,,,0.5,,,,,,,,,,,,,,,,
,,,Pu0.9U0.1Co1Ga5,,,,"(Pu,U)CoGa5",,,,,,,,,,,,,8.4,,8.4,8.7,,,,,,,,,,,,
anisotropy(T=0 K) = 5.40,,,Mg1B1.924C0.076,,,,"Mg(B,C)2",,5.91,,,32.1,,,shape_01,,,,,36.0,,36.0,,,,,,,,,,,,,
,,,Pb2Sr2Tb1Cu3O8,,0.0006,9.7,Pb2Sr2TbCu3O8,,,,,,,,shape_01,,,,,,,,,,,,,,,,,,,,
"Cu-content determined from lat-c. anisotropy(Hc2(sb)/Hc2c) = 1.7 at 0.35 K. almost T-independent. G-L = 25(H//ab), = 13.4(H//c). gammma in mJ/mol-Ti.K2.",,,Cu0.07Ti1Se2,,,,Cu0.07TiSe2,,0.729,,213.0,1.238,2850.0,,shape_03,,3.9,,,,0.1,3.9,,4.3,80.0,,,,,,,,,,
,,,La2Cu1O4+Z,,,,La2CuO4,272.0,,,,,,,,,35.0,39.8,,,,35.0,,,,,,,,,,,,,
,120.0,,Ru0.8Rh0.2Sr2Gd1Cu2O8,,,2.89,"(Ru,Rh)Sr2GdCu2O8",,,,,,,,shape_01,,12.9,,,,,12.9,,,,,,,,,,,,,
"Heat treatment(1800C, 2h + 600C,2w)",,,Mo3Os1,,,,Mo3Os,,,,,,,,,,11.69,,,,,11.69,,,,,,,,-0.095,,,,,
XRD peak shows CoB. MgB2 structure not clear.,,,Mg0.5Co0.5B2,,,,"(Mg,Co)B2",,,,,,,,,,31.5,,,,,31.5,,,,,,,,,,,,,
F-content shows nominal value.,,,Ba2Ca2Cu3F1.4O6.6+z,,,,"Bi2Ca2Cu3O6(O,F)2",,,,,,,,shape_01,107.0,,,,106.0,,106.0,,,,,,,,,,,,,
"SIN(950C,0.5h).  RRR = 1.62",,,Mg1B1.904C0.096,,,,"Mg(B,C)2",,,,,,,,,,35.5,,,,,35.5,,,142.0,230.0,,,,,,,,,
,,,Y1Ba2Cu3OZ,,,,YBa2Cu3O7,,56.0,,,190.0,,,shape_03,,90.8,,,,,90.8,,,,,,,,,,,,,
carrier = 16.9 E+20 /cm3,,,Sn1Te1,,,,SnTe,,,,,,,,,,0.168,,,,,0.168,,,,,,,,,,,,,
,,,In3Ru1,,,,In3Ru1,,,,,,,,,,2.68,,,,,2.68,,,,,,,,,,,,,
delta-C/gamma*Tc = 1.06. G-L parameter = 44.85,,214.0,Rh1Zr2,,,,Zr2Rh,,,,,,,,,,11.2,,,,,11.2,7.0,68.0,,,126.672,2.824,,,,0.0254,,,
RRR = 80. ortho-to-monoclinic transformation at 200K.,,,Ce1Cu6,,,2.67,CeCu6,,,,,,,,,,,,0.06,,,,,,,80.0,,,,,,,,,
,,,Eu0.95La0.9Ce0.15Cu1O4,,,,"(Eu,La,Ce)2CuO4",,,,,,,,shape_01,,,17.5,,,,17.5,,,,,,,,,,,,,
,,,Bi2Sr2Ca0.85Y0.15Cu1.95Zn0.05O8+z,,,,"Bi2Sr2(Ca,Y)(Cu,Zn)2O8",,,,,,,,shape_01,,65.1,,,,,65.1,,,,,,,,,,,,,
,,,Hg1Ba2Ca1Cu2O6.19,,,,HgBa2CaCu2O6.19,,,6.19,,,,,shape_01,,,,,122.0,,122.0,,,,,,,,,,,,,
SEE 4266,,,Y0.95Ca0.05Ba2Cu4O8,,,,"(Y,Ca)Ba2Cu4O8",,,,,,,,,,87.0,,,87.0,,87.0,,,,,,,,,,,,,
"ANN(1000C,3d). AlB2phase + Si",,,Ca1Cu0.25Si1.75,,,,CaCuxSiy,,,,,,,,,3.1,,,,3.1,,3.1,,,,,,,,,,,,,
,,,Bi1.9Pb0.2Sr1.9Cu1OY,,,,,,,,,,,,,,4.7,,,,,4.7,,,,,,,,,,,,,
"impurity phases=CeAs,Fe2As.  RRR = 6.67.",,,Ce1Fe1As1F0.2O0.8,,,,"Ce(O,F)FeAs",,,,,,,,,,,42.5,,40.4,7.0,40.4,43.0,,,,,2.7,1.45,,,,-21.0,,
,,,Nb25Ti50Mo25,,,,,,,,,,,,,,4.3,,,,,4.3,,,,,,,,,,,,,
"monoclinic, beta = 106.26.  RRR = 50 - 65. I//needle axis",,,Se3Ta1,,,,TaSe3,,,,,,,,,,2.1,,,,,2.1,,,,1000000.0,,,,,,,,,
,,,Er0.8Ca0.2Ba2Cu3O6.91,,,,"(Er,Ca)Ba2Cu3O7",,,6.91,,,,,shape_01,71.5,76.5,84.3,,,,76.5,,,,200.0,,,,,,,,,
atomic compositiond measured by ICP-AES. SUS for H//c,,,K0.8Fe1.7S2,,,,K0.8Fe1.7S2,260.0,,,,,,,shape_03,,,,4.0,,,,,,,,,,,,,,,,
,,,Nd1Fe0.9Rh0.1As1O1,,,,"NdO(Fe,Rh)As",,,,,,,,shape_01,,,16.6,,,1.8,16.6,100.0,,,2200.0,,,9.0,,,,-33.7,,
,,,Bi1.75Pb0.25Sr2Ca1Cu2O8+Z,,,,"(Bi,Pb)2Sr2CaCu2O8",,,,,,,,,85.9,,95.7,,,,90.8,,,,,,,,,,,1.62,,
(delta-C/gamma*Tc) = 1.51 . e-ph coupling = 0.55.,,174.0,Th0.75Y0.25,,,,Th1-xYx,,,,,,,,shape_01,,1.63,,,,,1.63,,4.93,,,,,,,,,,,
,,,Y1Ba2Cu2.94Zn0.06O6.42,,,,"YBa2(Cu,Zn)3O7-d",,,6.42,,,,,shape_05,,,,,,,,,,,1900.0,,,,,,,,,
"P-induced SC. P<cr> = 19.7 GPa. RRR = 13. SC-properties shows for P=21.5 GPa. For P < 13.6 GPa, two Tn(AFM). At P = 0, Tn1=14.7K, Tn2=7.51K. bulk modulas = 115 GPa.",,,Ce1Rh1Ge3,,,,CeRhGe3,14.7,,,,,,,shape_03,,,1.33,0.0,,,1.33,15.0,,,,,,11.5,,,,,,
"SP coeffic, (beta) = 4.9 mJ/mol.K2, (delta) = 0.11 uJ/mol.K6. e-ph = 0.54..",,233.3,Pd17Se15,,,,Pd17Se15,,,,,,,,shape_01,,2.2,,,,,2.2,3.3,22.0,,43.2,,10.0,1.5,,,,,,
T<STR> = 53 K.(cubic to tetra). Two SC phases for 10.4 < P < 12.5 GPa by ac-SUS.  (dT<STR>/dP) = 2.5 K/GPa. Curie-Weiss for 230<T<700K.,,,Mo3Sb7,,,,Mo3Sb7,,,,,,,,shape_03,,,,,2.3,,2.3,,,,,,,,,,,,,
M = NH3,,,Li0.9Fe2Se2M0.5,,,,Li0.9Fe2As2(NH3)0.5,,,,,,,,,,,,,44.0,,44.0,,,,,,,,,,,,,
"P-induced SC. Tc(max) = 4.8 K at P=20 GPa.. Pcr = 5 GPa. gamma = 0, Debye model, CDW not detected. SC properties (in DB) at P=19.5 GPa. . Hc2(0) = 4.5 T from GL",,,Hf1Te5,,,,HfTe5,,,,,,,,shape_03,,,4.8,0.0,,,4.8,3.6,,,,,8.5,1.08,,,,,,
,,,Cu0.5N0.25C0.25Sr2Ca5Cu6OZ,,,,"(Cu,N,C)Sr2Ca5Cu6Oz",,,,,,,,shape_02,,,,,52.0,,52.0,,,,,,,,,,,,,
,,,Er1Ba2Cu2.7Zn0.3O6.86,,,,"ErBa2(Cu,Zn)3Oz",,,6.86,,,,,shape_06,,,32.0,,,,32.0,,,2750.0,3900.0,,,,,,,,,
,,,Ce1Pb1Sr2Ca3Cu4OZ,,,,,,,,,,,,,,,62.0,,,,62.0,,,,,,,,,,,,,
minor phase=Bi-2212,,,Bi0.9Nd0.05Tb0.05Pb1Sr2Ca2Cu3O10,,,,"(Bi,Pb,Nd,Tb)2Sr2Ca2Cu3O10",,,,,,,,shape_01,107.0,,115.0,,,,111.0,,,,,,,,,,,,,
,,,Y1Ba1.5La0.5Cu3OZ,,,,"Y(Ba,La)2Cu3O7",,,,,,,,shape_01,22.0,36.8,,,,33.2,36.8,,,,23.8,,,,,,,,,
,,,Tl2Ba2Cu1O6,,,,T2Ba2CuOz,,,6.0,,,,,shape_03,,,25.0,,,,25.0,,,,,,,,,,,,,
,,,Nd1.85Ce0.15Cu0.996Co0.004O4,,,,"(Nd,Ce)2(Cu,Co)O4",,,,,,,,shape_01,,9.6,,,,,9.6,,,,,,,,,,,,,
,,,V2.58Zr0.42Si1,,,,V2.58Zr0.42Si1,,,,,,,,,,8.8,,,,,8.8,,,,,,,,,,,,,
"ANN(920C, 1h, in N2). mechanical properties were calculated from ultrasonic velocity.",,402.0,Dy1Ba1Sr1Cu3O7-z,,,,DyBaSrCu3O7,,,,,,,,shape_01,,,,,,,,,,,3370000000.0,,,,,6.58,,,,
,,,Nb0.75Au0.175Pt0.075,,,,,,,,,,,,,,12.9,,,,,12.9,30.0,,,,,,3.3,,,,,,
,,,La1.83Sr0.17Cu1O4,,,,"(La,Sr)2CuO4",,,,,,,,shape_01,,37.2,,,,,37.2,,,,,,,,,,,,,
,,,Nb3Pb0.15Sn0.85,,,,"Nb3(Pb,Sn)",,,,,,,,,,18.24,,,,,18.24,,,,,,,,,,,,,
"Jc(2 K, H=0) = 5.2E+5 A/cm2 from M-H hysteresis and Bean's model",,,Cs1Ca2Fe4As4F2,,,,CsCa2Fe4As4F2,,,,,,,,shape_01,,,28.5,,28.2,,28.2,,,,,,,14.2,,,,,,
,,,Sm0.45Ba0.55Cu1O3-Y,,,,,,,,,,,,,56.0,69.0,85.5,,,,69.0,,,,,,,,,,,,,
Ambient pressure synthesis. sample did not show bulk SC above 1.8 K.,,,Sn0.8Ag0.2Te1,,,,AP-Sn0.8Ag0.2Te,,,,,,,,shape_01,,1.2,,,,,1.2,,,,,,,,,,,,,
RH(20K) = -0.673 E-3 cm^3/C.,,,Zr1P1.5Se0.5,,,,ZrP2-xSex,,,,,,,,shape_01,,5.19,,,5.33,,5.19,1.39,,112.0,,,,,,,,,,
prepared at high-P and high-T,,,As1Ge1,,,,As1Ge1,,,,,,,,,,3.5,,,,,3.5,,,,,,,,,,,,,
Lattice term in SP (beta) = 0.764 mJ/mol.K4,,,Pr1Bi1S2F0.5O0.5,,,,"Pr(O,F)BiS2",,,,,,,,shape_01,3.1,,3.7,,3.7,,3.7,6.4,286.36,,,,,3.0,,,,,,
Tc = 7.35 from muon-SR.,,,Li1Fe0.925Co0.075As1,,,,"Li(Fe,Co)As",,,,,,,,shape_01,,,,,7.66,,7.66,,,,,303.0,,,,,,,,
,,,Ce1Fe1As0.6P0.4F0.05O0.95,,,,"Ce(O,F)Fe(As,P)",3.46,,,,,,,,,,16.0,,16.0,,16.0,,,,,,,,,,,,,
RESN shows resistivity at 0 K (extrapolated value),,,Tl0.5Pb0.5Sr2Ca1Cu2.98Co0.02O7,,,,"(Tl,Pb)Sr2Ca(Cu,Co)2O7",,,,,,,,shape_01,58.0,,72.0,,,,65.0,,,4550.0,11240.0,,,,,,,,,
,,,Sc4Rh6Sn19,,,,Sc4Rh6Sn19,,,,,,,,,,4.5,,,,,4.5,,,,,,,,,,,,,
RRR = 42. Curie-Weis Law for T > 100K.,,,Pr1Pt4Ge12,,,3.59,PrPt4Ge12,,,,,,,,shape_01,,7.8,,,,,7.8,,,4.5,,,,,,,,,,
,,,Nb1Ba2Cu2.94Ga0.06O7-y,,,,"NdBa2(Cu,Ga)3O7",,,,,,,,shape_01,,56.2,63.5,,,,56.2,,,,,,,,,,,,,
,,,Tl0.8La1Sr1Cu1.2O5,,,,,,,,,,,,shape_01,32.0,,42.0,,,,37.0,,,,44.0,,,,,,,,,
,,,Hg1Ba2Ca1Cu2O6.24,,,,HgBa2CaCu2O6.24,,,6.24,,,,,shape_01,,,,,122.0,,122.0,,,,45000.0,,,,,,,,,
not SC,,,Ga1Sr2Y0.9Ca0.1Cu2O7,,2.2e-05,,"GaSr2(Y,Ca)Cu2O7",,,,,,,,,,,,5.0,,,,,,,,,,,,,,,,
"La2O2S,Y2O2S impurity phases(total less than 1% in mass fraction) . lattice term in SP (beta)=0.88 mJ/mol.K4. (dC/gamma*Tc) = 0.8",,222.0,La0.95Y0.05F0.5Bi1S2O0.5,,,,"(La,Y)(O,F)BiS2",,,,,,,,shape_01,,2.5,,,2.5,,2.5,,3.22,,,,,,,,,,,
e-ph = 0.75. Hc(0)=0.14 T.,,250.0,Cu1.8Mo6S8,,,,Cu1.8Mo6S8,,,,,,,,,,10.7,,,,,10.7,,48.5,,,,,,,,,,,
,,,Y0.9Sc0.1Ba2Cu3O6.56,,,,"(Y,Sc)Ba2Cu3O7",,,6.56,,,,,shape_01,89.9,,92.9,,,3.0,91.4,,,,,,,,,,,,,
,,,Nb0.8Ta0.2,,,,Nb1-xTax,,,,,,,,,,7.82,,,,,7.82,,,,,,,,,,,,,
,,,La1.81Sr0.19Cu0.94Ni0.06O4,,,,"(La,Sr)2(Cu,Ni)O4",,,,,,,,shape_01,,,,,26.4,,26.4,,,,,,,,,,,,,
"O(18)=96%,Tc shift=0.41K,dTc/dx=2.5K/at.%",,,Y1Ba2Cu2.94Ni0.06O7,,,,"YBa2(Cu,Ni)3O7",,,,,,,,shape_01,,85.9,,,85.9,,85.9,,,,,,,,,,,,,
,,,Ba1Fe1.918Co0.044Cu0.038As2,,,,"Ba(Fe,Co,Cu)2As2",,,,,,,,,9.0,,11.0,,8.7,,8.7,,,,,,,,,,,,,
minor phase(less than 5%) Y5Bi3-type Zr5Sb.,,240.0,Sb3Zr5,,,,Zr5Sb,,,,,,,,shape_01,,,,,2.3,0.2,2.3,2.8,24.1,,360.0,,,,,,,,,
,,,Gd1.75La0.1Ce0.15Cu1O4,,,,"(Gd,La,Ce)2CuO4",4.57,,,,,,,shape_01,,,,1.5,,,,,,,,,,,,,,,,
,,,Y1Ba2Cu2.85Ga0.15O7,,,,"YBa2(Cu,Ga)3O7",,,,,,,,,,78.49,,,,,78.49,,,,4.332,,,,,,,,,
,,,Eu2.667Ce1.333La1.333Ba1.333Sr1.333Cu6OY,,,,,,,,,,,,,28.5,,,,,,28.5,,,,,,,,,,,22.0,,
T2 shows Tc from C(T).,,,Ce1Co1In5,,,,"Ce(Co,Pt)In5",,,,,,,,shape_01,,2.31,2.29,,,,2.31,,,,,,,,,,,,,
,4.43,,Ce0.8Tb0.2Ru2,,,,"(Ce,Tb)Ru2",,,,,,,,,,2.52,,,,,2.52,,,,,,,,,,,,,
,,,As0.15Nb3Sn0.7Tl0.15,,,,As0.15Nb3Sn0.7Tl0.15,,,,,,,,,,17.98,,,,,17.98,,,,,,,,,,,,,
CDW observed in R(T) and C(T). T<CDW> = 69 K. Kondo-Temp = 5.0 K from SUS measurements.,,,Lu4.93Yb0.07Ir4Si10,,,,"(Lu,Yb)5Ir4Si10",,,,,,,,,,1.5,,,,,1.5,,40.0,,,,,,,,,,,
"ANN(00C,in 100 %O2). hole conc  p=0.132.",,,Hg1Ba2Cu1O4.047,,,,HgBa2CuOz,,,4.047,,,,,shape_01,,,,,95.0,,95.0,,,,,,,,,,,4.3,,
,,,Sm1Ba2Cu2.92Zn0.08O7-y,,,,"SmBa2(Cu,Zn)3O7",,,,,,,,shape_01,,52.1,,,,12.0,52.1,,,,1860.0,,,,,,,,,
RRR=7.5. Another magnetic order at 5.7K clearly observed in specific heat. X-ray density=4.02 g/cm3,,,Ho1Ni2B2C1,,,,HoNi2B2C,5.2,,,,,,,shape_01,,7.8,,,,,7.8,3.5,,,,,,,,,0.025,,,
,,,Nb0.35Ti0.6Zr0.05,,,,Nb0.35Ti0.6Zr0.05,,,,,,,,,,8.6,,,,,8.6,,,,,,,,,,,,,
mainly single phase,,,Sr16.7Ca7.7Cu19.4C1.9B2.9O51.7,,,,"Sr2(Ca,Sr)2Cu3(CO3)1-x(BO3)xOz",,,,,,,,shape_01,105.0,,115.0,,115.0,10.0,115.0,,,,6400.0,,,,,,,,,
,,,Y1Sr2Cu2.65Fe0.35O7.1,,,,"YSr2(Cu,Fe)3O7",,,7.1,,,,,shape_01,46.0,,,,,,46.0,,,,,,,,,,,,,
"P-induced SC. Two SC phases, SC-1(for P > 6.7 GPa) and Sc2 ( for P > 21.2 GPa. SC-data for P = 30.0 GPa. no phase transition. SC-2 shows no zero resistivity at 1.8 K. maybe topological surface SC",,,Te5Zr1,,,,ZrTe5,,,,,,,,shape_03,,,6.0,,,,6.0,0.46,,,,,,,,,,,,
,,,Nb0.96Ti0.04N0.9,,,,"(Nb,Ti)Nx",,,,,,,,,,13.8,,,,,13.8,,,,,,,,,,,,,
band valence sum=2.39,,,Pb0.5Cd0.5Sr1.8Pr1.6Ce0.6Cu2Oz,,,,"(Pb,Cd)(Sr,Pr)2(Pr,Ce)2Cu2O9",,,,,,,,,,,,4.2,,,,,,,,,,,,,,,,
,,,Y0.7Pr0.2Cd0.1Ba2Cu3O7-Z,,,,"(Y,Pr,Cd)Ba2Cu3O7",,,,,,,,shape_01,58.0,,,,59.0,,59.0,,,,,,,,,,,,,
"RRR =  12.0 .  Anisotropy = 3.04 (onset), 3.22  (off)).  K-content x from WDS",,,Ba0.2K0.8Fe2As2,,,,"(Ba,K)Fe2As2",,19.8,,,61.8,,,shape_03,,,,,14.5,,14.5,,,,,,,,,,,,,
Tc defined as mid of SP-jump,,,Al1Gd0.001La3,,,,"(La,Gd)3Al",,,,,,,,,,5.6,,,,,5.6,,,,,,,,,,,,,
,,,Y0.9Ca0.1Ba2Cu2.9Co0.1O6.76,,,,"(Y,Ca)Ba2(Cu,Co)3O7",,,6.76,,,,,shape_01,,57.5,,,,,57.5,,,,,,,,,,,,,
Tc defined as onset in M(T). Meissner 6%,,,N4H12Na2Cs1C60,,,,(NH3)4Na2CsC60,,,,,,,,,,29.6,,,,,29.6,,,,,,,,,,,,,
HC2ZERO in DB means Hc2(4.2K). ,,,Nb0.69Ti0.15Zr0.16,,,,Nb-Ti-Zr,,,,,,,,,,,,,,,,7.73,,,,,,,,,,,,
,,,Ca1.81Na0.19Cu1Cl2O2,,,,"(Ca,Na)2CuO2Cl2",,,,,,3160.0,,,,,,,27.7,,27.7,,,,,,,,,,,,,
"T<CDW> = 283 K, cohere<CDW> = 11.16 A.",,3.9,Lu2Ir2.4Rh0.6Si5,,,,"Lu2(Ir,Rh)3Si5",,,,,,,,shape_01,,,2.5,,,,2.5,,3.6,,,,,,,,,,,
"For P=1.56 GPa, Hc2/n/ = 48T, dHc2/dT = -1.93 T/K. For P=1.99 GPa, Hc2/n/ = 56T, dHc2/dT = -2.05 T/K",,,Ba1Fe1.924Co0.076As2,,,,"Ba(Fe,Co)2As2",,35.0,,,,,,shape_03,,,14.2,,,,14.2,,,,,,,,,,,,,
Type-I SC. RRR = 83.  (dC/gamma*Tc) = 1.51. SP (beta) = 0.076 mJ/mol.K4. kappa(GL) = 0.4. e-ph = 0.54. penet(L) = 450 A. Hc  defined as M(H) = 0 in M-H curve.,,370.0,Au1Be1,3.76,,,AuBe,,,,,,,,shape_01,3.15,3.2,3.15,,3.2,,3.2,259.0,2.35,,112.0,82.10000000000001,205.2,,,,,,,
Hc(0)= 986 Oe. (delta-C/gamma*Tc) = 1.25,,421.0,Cu0.05V0.95,,,,V1-xCux,,,,,,,,,,3.85,,,,,3.85,,9.4,,,,,,,,,,,
,,,Re0.999W0.001,,,,Re1-xWx,,,,,,,,,,1.723,,,,,1.723,,,,,,,,,,,,,
,,,Mg0.94Al0.06B2,,,,"(Mg,Al)B2",,,,,,,,shape_01,,37.0,,,,,37.0,,,,,,,,,,,,,
,,,Lu0.9Pr0.1Ba1.7Sr0.3Cu3O6.95,,,,"(Lu,Pr)(Ba,Sr)2Cu3O7-d",,,6.95,,,,,shape_01,79.0,,,,,,79.0,,,,780.0,,,,,,,,,
"ZF-muon-SR. s+d wave model. Two gaps (higher in DB, lower = 0.92 meV). (dC/Tc) = 94.6 mJ/mol.K2  effective mass m* = 2.45 m<e>",,,Rb1Ca2Fe4As4F2,6.42,,,RbCa2Fe4As4F2,,,,,,,,shape_01,,,,,30.0,,30.0,300.0,,,,231.0,1.04,13.9,,,,,8.08,
R30/R273=7.5,,,Ba0.6K0.4Bi1O3,,,,"(Ba,K)BiO3",,,,,,,,shape_01,24.5,,26.5,,,,25.5,,,,231.0,,,,,,,,,
,,,Gd0.8Ca0.05Mo0.15Ba2Cu3O6.651,,,,"(Gd,Ca,Mo)Ba2Cu3O7",,,6.651,,,,,shape_01,,66.1,,,,,66.1,,,,,,,,,,,,,
,,,Y0.75Ca0.25Ba2Cu4O8,,,,"(Y,Ca)Ba2Cu4O8",,,,,,,,,,,,,82.9,,82.9,,,,,,,,,,,,,
Tc(R) defined as max of (dR/dT). Hall const (150K) measured for H//c.,,,Ba1Fe1.89Co0.11As2,,,,"Ba(Fe,Co)2As2",,,,,,,,shape_03,,25.0,,,,,25.0,,,,,,,,,,,,,
0.20 mm-dia-wire. Tc by resistivity. RRR = 2.51.,,,Cu0.7Nb0.29Ta0.01,,,,"(Cu,Nb,Ta)",,,,,,,,,,9.25,,,,0.12,9.25,,,,1.79,,,,,,,,,
BCS coherence = 44 A,,,C60Rb3,,,,Rb3C60,,,,,,,,,,30.0,,,,,30.0,62.0,,,,320.0,2.4000000000000004,3.28,,,,,,
,,342.0,Cr0.06V0.94,,,,V1-xCrx,,,,,,,,,,2.93,,,,,2.93,,8.4,,,,,,,,,,,
"RH300=AT 250K,RHN=AT 100K",,,Y1Ba2Cu2.7Ni0.3O7,,,,"YBa2(Cu,Ni)3O7",,,,,,,6.36e-10,,,,,,,,,,,,,,,,,,,,,
,,,Pt2Ta1,,,,Pt2Ta1,,,,,,,,,,,,1.6,,,,,,,,,,,,,,,,
,,,Bi2Sr2Ca0.4Gd0.6Cu2O8,,,,"Bi2Sr2(Ca,Gd)Cu2O8",,,,,,,,,,,,4.2,,,,,,,,,,,,,,,,
[gamma] obtained by fitting using Debye and Einstein models. Tc and [gapene] from SP-heat.,,,Ba0.4K0.6Fe2As2,3.57,,,"(Ba,K)Fe2As2",,,,,,,,shape_01,,29.7,,,,,29.7,,58.0,,,,,,,,,,,
"RRR = 1.3. Debye model, (beta) = 1.47 mJ/mol.K4, (delta) = 0.0049 mJ/mol.K6. (dC/gamma*Tc) = 1.51. e-ph = 0.6. DOS = 14.85 states/eV.f.u.",,428.0,Re24Ti5,3.68,,,Re24Ti5,,,,,,,,shape_01,,,,,5.8,,5.8,10.75,111.8,214.8,279.2,,,,,,,10.1,,
"Hc2 defined as R=0.5Rn. DOS = 7.97E+21 /eV.cm3, calculated from [RESN] and [dHc2/dT].. Carrier from Hall coeffic.",,,Sn0.56Pb0.24In0.2Te1,,,,"(Sn,Pb)1-xInxTe",,,,,2.64,,,,,3.87,,,,,3.87,,,,,,,0.96,,,,,,
,,,Fe0.1Zr0.9,,,,,,,,,,,,,,1.0,,,,,1.0,,,,,,,,,,,,,
"not SC for P < 8 GPa, T > 0.08 K. TCFIG shows Tn(P).",,,Ce1Ir1Ge3,,,,CeIrGe3,8.7,,,,,,,,,,,0.08,,,,,,,,,,,,,,,,
large single crystal,,,La1.889Sr0.111Cu1O4,,,,"(La,Sr)2CuO4",,,,,,,,shape_03,,,,,29.2,,29.2,,,,,,,,,,,,,
"gap measured by point contact Andreev reflection method(PCAR). two gaps ((2d/kTc) = 2.1, 3.9 ) observed. summary of gap for this sample system shown in table.",,,Tb1Fe1As1F0.1O0.9,3.9,,,"Tb(O,F)FeAs",,,,,,,,shape_01,,,50.0,,,3.0,50.0,,,,,,,,,,,,,
,,,Ti0.85Ta0.15Se2,,,,Ti1-xTaxSe2,,,,,,,,,,2.29,,,,,2.29,2.21,,,,,,1.4,,,,,,
"M=EDA(ethylenediamine, C2H8N2), M-content y not given. For phase-III, c = 11.59, Tc(SUS) = 4.2 K.",,,Li0.15M1Ti1Se2,,,,LixMyTiSe2,,,,,,,,shape_01,,,0.78,,2.7,,2.7,,,,,,,,,,,,,
non-superconductorsurpressed  by Pr's antferromagnetic order,,405.1,Eu1.5Ce0.5Sr2Cu2Nb1O10-d,,,,"(Eu,Ce)Sr2NbCu2O10",,,,,,,,shape_01,,,,,,,,,4.669,,,,,,,,,,,
,,1021.0,Mg0.994Fe0.006B2,,,,"(Mg,Fe)B2",,,,,,,,shape_01,,37.0,,,,,37.0,,,37.3,,,,,,,,10.88,,
,,,Y0.6Ca0.4Ba1.3La0.7Cu3O7.12,,,,"(Y,Ca)(Ba,La)2Cu3Oz",,,7.12,,,,,,,82.0,,,,,82.0,,,,,,,,,,,,,
compo.=nominal values,,,Bi3Pb1Sr3Ca3Cu3.6Cr0.4Oz,,,,"(Bi3Pb)Sr3Ca3(Cu,Cr)4Oz",,,,,,,,,27.0,,68.0,,,,47.5,,,,42690.0,,,,,,,6.61,,
,,,Tb1Sr2Cu2.85Re0.15Oy,,,,"TbSr2(Cu,Re)3Oz",,,,,,,,shape_01,22.0,,30.0,,,,26.0,,,,,,,,,,,,,
"compositions by WDS, not bulk SC. SC maybe from Ni-Bi compounds (but not detected by XRD.",,,Gd1Ni0.72Bi1.91,,0.001,7.9,GdNi1-xBi2+y,9.8,,,,,,,shape_03,,,4.2,,,,4.2,,,,,,,,,,,,,
,,,Ho1Ba2Cu3O7-Z,,,,HoBa2Cu3O7-z,,,,,,,,,,90.7,,,,1.5,90.7,,,,,,,,,,,,,
,,,Lu1.9Y0.1Fe3Si5,,,,"(Lu,Y)2Fe3Si5",,,,,,,,shape_01,,4.16,,,4.19,,4.16,,,,,,,,,,,,,
,,,Bi2Sr1.61La0.39Cu1OZ,,,,"Bi2(Sr,La)2CuOz",,,,,,,,shape_03,37.0,,,,,,37.0,,,,,,,,,,,,,
,,,Ho0.6Dy0.4Ni2B2C1,,,,"(Ho,Dy)Ni2B2C",,,,,,,,,,6.0,,,,,6.0,,,,,,,,0.0,,,,,
RRR = 27.3. e-ph = 1.0 using Debye-T = 75.9K( from R(T) analysis).,,75.9,Ba2Bi3,,,,Ba2Bi3,,,,,,,,shape_01,,,4.4,,,0.15,4.4,1.23,,22.7,619.0,,16.400000000000002,,,,,,,
beta-Ga(MP = 255 K). (dC/gamma*Tc) = 1.83. N(0) = 0.65 states/eV.atom from gamma.,,120.0,Ga1,4.0,,,beta-Ga,,,,,,,,,,6.04,,,,,6.04,0.057,1.53,,,,,,,,,,1.04,
Energy gaps measured by scanning tunnelig spectroscopy. Two gap-model (gap = 3.5 and 7.5 meV). Anisotropy = 30-50.,,,Nd1F0.5Bi0.84S2O0.5,16.8,,,"Nd(O,F)BiS2",,0.833,,,40.0,,,shape_03,,,,,4.5,,4.5,,,,,,,,,,,,3.5,
R is not zero at Tc,,,La1.8Sr0.2Cu1Cl0.2O3.8-z,,,,"(La,Sr)2Cu(O,Cl)4",,,,,,,,shape_01,,32.0,,,,,32.0,,,,2730.0,,,,,,,,,
,,,La1.925Sr0.075Cu1O4+d,,,,"(La,Sr)2CuO4",,,,,,,,shape_03,23.0,,,,,,23.0,,,,,,,,,,,,,
,,,Gd0.65Ca0.2Hf0.15Ba2Cu3O6.96,,,,"(Gd,Ca,Hf)Ba2Cu3O7",,,6.96,,,,,shape_01,,86.3,,,,,86.3,,,,,,,,,,,,,
,,,Y1Ba2Cu3O6.89,,,,YBa2Cu3O7,,,6.89,,,,1.65e-09,shape_01,,64.7,,,,,64.7,,,,,,,,,,,,,
,,,La1.72Sr0.28Cu1O4,,,,"(La,Sr)2CuO4",,,,,,,,shape_01,,,,,4.98,,4.98,,,,,,,,,,,,,
,,,Eu0.65Pr0.35Ba2Cu3O7-Z,,,,"(Eu,Pr)Ba2Cu3O7",,,,,,,,,10.4,19.1,26.5,,,,19.1,,,,,,,,,,,,,
,,,La1.25Ca0.15Nd0.6Cu1O4,,,,"(La,Ca,Nd)2CuOz",,,,,,,,shape_01,,,25.0,,,,25.0,,,,,,,,,,,,,
,,,Cu2.5Sr2Ca1Cr0.5O7.5,,,,"(Cu,Cr)Sr2CaCu2Oz",,,7.5,,,,,shape_01,,,,,81.0,,81.0,,,,,,,,,,,,,
,,,La2Cu1O4.054,,,,La2CuO4,,,4.054,,,,,shape_01,,29.1,35.0,,,,29.1,,,,,,,,1.3,,,,,
Lattice term in SP (beta)=0.273 mJ/mol.K4. (delta)=3.14 uJ/mol.K6,,328.0,La1Ni2Ge2,,,,LaNi2Ge2,,,,,,,,shape_01,,,,0.4,,,,,14.5,,,,,,,,,,,
,,,Bi2Sr2Ca1Cu2O8.255,,,,Bi2Sr2CaCu2Oz,,,8.255,,,,,shape_03,,,,,,,,,,,,,,,,,,,,
,,,Fe0.101Ti0.899,,,,Ti1-xFex,,,,,,,,,,3.67,,,,,3.67,,,,,,,,,,,,,
Ba7.62Ga17.3Ge28.7 by ICP. A8T46 structure. penetration depth = 1-5 micron.m. Tc(onset)=4.8 K.,,,Ba8Ga16Ge30,,,,Ba8(Ga16Ge30),,,,,,,,,,7.5,,,,,7.5,,,,,,,,,,0.01,,,
