Repository: Tejasvini595/superconductor_deepset

## Overview

This repository contains the official implementation of **"From Individual Elements to Macroscopic Materials: In Search of New Superconductors via Machine Learning"**.

The code implements a **DeepSet neural network** for predicting the critical temperature (Tc) of superconducting materials based solely on their chemical composition. By explicitly enforcing permutation invariance, the DeepSet architecture avoids artifacts associated with arbitrary element ordering and provides a physically meaningful framework for learning composition–property relationships in superconducting materials.

File: data/superconductors_kaggle_ready_v2.csv (part 6 of 87)
comment,curiet,debyet,element,gapene,kaizero_value,moment_value,name,neelt,nhc2zero_value,oz,pcohere_value,phc2zero_value,ppenet_value,rh300,shape,t1_value,t2_value,t3_value,tcn_value,tcsus_value,tcwidth_value,critical_temp_K,upper_critical_field_0K_T,gamma_sommerfeld_mJmolK2,resistivity_normal_uOhmcm,resistivity_roomtemp_uOhmcm,penetration_depth_nm,coherence_length_nm,dhc2dt_TK,dtcdp_KGPa,density_gcm3,lower_critical_field_0K_T,thermopower_300K_uVK,energy_gap_meV,data_quality_flag
,,,Ba0.6K0.4Bi1O2.977,,,,"(Ba,K)BiO3",,,2.977,,,,,,,29.0,,,,,29.0,,,,,,,,,,,,,
RRR = 22. (dC/gamma*Tc) = 0.94. lattice term(SP) = 0.031 mJ/mol.K4. e-ph coupling = 0.41. RESN at 2.2 K. value.,,550.0,B2Os1,3.8,,,OsB2,,,,,,,,,2.14,,2.2,,,0.04,2.17,,1.9,1.7,36.0,380.0,,,,,,,,
"filamentary SC(high T) and bulk-SC(low T). Tc in DB shows for R//b. For R//a, Tc(on) = 5K. lattice term inSP beta=0.985 mJ/mol.K4. (dC/gamma*Tc) = 0.99. T<CDW> = 63 K.",,,Te3Zr1,,,,ZrTe3,,,,,,,,shape_03,1.5,,2.1,,,0.6,1.8,,2.15,,,,,,,,,,,
"reaction(800C,2d)",,,Sb1.16Ta2S5.16,,,,"(SbS)1+z(Ta,S2)2",,,,,,,,,,,,,3.0,,3.0,,,,,,,,,,,,,
AC resistivity,,,Nd2Cu1F0.4O4,,,,"Nd2Cu(O,F)4",,,,,,,,shape_01,,,23.0,,,,23.0,,,,,,,,,,,,,
"compositions determined by EPME, ICP. O-content by non-dispersive infrared inert gas fusion method.",,,Tl1Ba2Ca3Cu4O11,,,,TlBa2Ca3Cu4O11,,,,,,,,,120.4,122.1,126.6,,122.0,,122.1,,,,,,,,,,,,,
gamma in mj/formula.K2. E-ph interaction = 0.64. (2*gap/kTc)=3.51. G-L parameter = 6.6,,211.0,Cu1Rh2Se4,3.51,,,CuRh2Se4,,,,,,,,,,3.48,,,,,3.48,4.4,26.0,,,181.0,27.4,,,,0.0095,,,
R<ab>(T) shows maximum at 150 K. anisotropy(Hc2) = 3.0,,,Rb0.88Fe1.81Se2,,,,RbxFe2Se2,,59.0,,,180.0,,,shape_03,30.0,,32.1,,30.6,,30.6,,,,,,,,,,,,,
,14.0,,Hg0.7Bi0.3Sr2Pr1Cu2O6+z,,,3.11,"(Hg,Bi)Sr2(Ca,Pr)Cu2O6",,,,,,,,,,,,4.2,,,,,,,,,,,,,,,,
volume fraction: Tl2223:Tl1223 = 33.88:29.68 another phase=Ba2Cu3O5 (volume fraction not shown). lattice const. for Tl2223 phase.,,,Tl2Ba2Ca1.5Cu0.5Cu3Oz,,,,"Tl2Ba2(Ca,V)2Cu3Oz",,,,,,,,shape_02,99.0,,113.2,,,14.2,106.1,,,,,,,,,,,,,
,,,Pb0.6V0.4Sr2Ca0.6Gd0.4Cu2OZ,,,,"(Pb,V)Sr2(Ca,Gd)Cu2Oz",,,,,,,,shape_01,33.1,,,,,,33.1,,,,,,,,,,,,,
density=5.806 g/cm3,,,Y1Fe4P12,,,,YFe4P12,,,,,,,,,,7.0,,,,,7.0,,,,,,,,,,,,,
oz by iodometric titration. (dC/Tc) = 0 mJ/mol.K2),,,Tm1Ba2Cu3O6.8,,,,TmBa2Cu3O7,,,6.8,,,,,shape_01,,79.8,,,,6.0,79.8,,,,,,,,,,,10.5,,
,,,Y0.9Ca0.1Ba1.9La0.1Cu3O6.96,,,,"(Y,Ca)(Ba,La)2Cu3O7",,,6.96,,,,,shape_01,,82.0,,,,,82.0,,,,700.0,,,,,,,,,
single crystal (2*0.5*0.1 mm3). R not zero due to dissipation for H//ab. Anisotropy from Hc2 decrease 2 (at Tc) to 0.95 (T=0).,,,Fe1.11Te0.6Se0.4,,,,"Fe(Te,Se)",,47.0,,26.5,47.0,,,shape_03,,14.0,,,,,14.0,,,,,,,,,,,,,
post annealed sample.,,,Tl0.5Ba2Ca2Cu3O10-z,,,,"(Cu,Tl)Ba2Ca2Cu3O10",,,,,,,,shape_02,114.0,,110.0,,,,112.0,,,,,,,,,,,,,
optimal oxygen content,,,Bi2Sr2Ca1Cu2O8,,,,Bi2Sr2CaCu2O8,,58.3,,23.8,,2770.0,,shape_01,,,93.7,,,,93.7,,,,,,,,,,,,,
,,,La2Cu1O4.13,,,,La2CuO4,,,4.13,,,,,shape_01,,34.0,,,,,34.0,,,,,,,,,,,,,
,,,Bi2.1Sr1.93Ca0.77Gd0.2Cu2O8+z,,,,"Bi2Sr2(Ca,Gd)Cu2O8",,,,,,,,,,49.6,,,,,49.6,,,,,,,,,,,,,
,,,Y1Ba2Cu3O6.8,,,,YBa2Cu3O7,,,6.8,,,,,,,79.0,,,,,79.0,88.0,,,,,,,,,750.0,,,
dTc/dP in K/GPa. Debye-T estimated using scaling law. ,,320.0,Y5Os4Ge10,,,,Y5Os4Ge10,,,,,,,,,,9.06,,,,,9.06,,,,,,,,-0.342,,,,,
,,,Bi2Sr2Ca0.8Lu0.2Cu2O8+Z,,,,"Bi2Sr2(Ca,Lu)Cu2O8",,,,,,,,,79.5,89.5,100.0,,,,89.5,,,,,,,,,,,,,
martensitic phase transformation . fraction of rhombo-phase determined to be 0.80 from SP. Tc shows for rhombo-phase.,,195.0,V2Zr1,,,,V2Zr,,,,,,,,,,8.0,,,,,8.0,,17.8,,,,,,,,,,,
,,,La1.7Y0.3Ba2Ca0.6Cu4.6Oz,,,,"(La,Y)2CaBa2Cu5Oz",,,,,,,,shape_01,65.0,,,,,,65.0,,,,,,,,,,,,,
Thermopower = -6.88 uV/K at 30 C.,,,La1In0.75Sn2.25,,,,"La(In,Sn)3",,,,,,,,shape_01,,0.67,,,,,0.67,,,,,,,,,,,,,
,,,Si0.22V0.78,,,,V0.78Si0.22,,,,,,,,,,14.38,,,,,14.38,,,,,,,,0.26,,,,,
"disorder effect (La,Nd) of Tc was measured.",,,La1.55Nd0.3Sr0.15Cu1O4,,,,"(La,Nd,Sr)2CuO4",,,,,,,,shape_03,,,,,19.2,,19.2,,,,,,,,,,,,,
,,,La1Fe0.98Zn0.02As1O0.85,,,,"La(Fe,Zn)AsO0.85",,,,,,,,,,,,,4.32,,4.32,,,,,,,,,,,,,
,267.2,,La0.67Ca0.33Mn1O3,,,,"(La,Ca)MnO3",,,,,,,,shape_01,,,,,,,,,,,,,,,,,,,,
,,,La1.8Ca0.2Cu1O3.917,,,,"(La,Ca)2CuO4",,,3.917,,,,,,,19.5,,,,,19.5,,,,,,,,,,,,,
,,,Y0.75Ca0.05Pr0.2Ba2Cu3O6.95,,,,"(Y,Ca,Pr)Ba2Cu3O7",,,6.95,,,,,shape_01,,76.4,,,,,76.4,,,,,,,,,,,,,
Hc2 = Hc derived from Hc(T) using simple BCS extraporation.,,,Th0.99873U0.127,,,,Th1-xUx,,,,,,,,,,0.658,,,,,0.658,76.5,,,,,,,,,,,,
"Tc is maximen value at 3GPa, not S/C at atm. resistivity proportional to T^2 between 20 and 70K ",,,Sr0.4Ca13.6Cu24O41.84,,,,"(Sr,Ca)14Cu24O41",,,41.84,,,,,,8.0,10.0,12.0,0.0,,,10.0,,,,,,,,,,,,,
"ANN(1125C, 60h, 25 atm-O2). Tc sensitive to O-contents.",,,Nd1.5Ce0.5Sr2Nb1Cu2O10,,,,"(Nd,Ce)2Sr2NbCu2O10",,,,,,,,shape_01,,,,,28.0,,28.0,,,,,,,,,,,,,
grown in Y2O3 crusible,,,Y1Ba2Cu4O8,,,,YBa2Cu4O8,,,,,,,,shape_03,,,80.0,,,,80.0,,,,,,,,,,,,,
,,,Bi1Pb1Sr0.2Pr0.2Cu1O6,,,,"(Bi,Pb)2(Srr,Pr)2CuO6",,,,,,,,,,15.0,,,,,15.0,,,,,,,,,,,,,
,,,La1.45Nd0.4Sr0.15Cu1O4,,,,"(La,Nd,Sr)2CuO4",,,,,,,,,,,,,,,,,,,,,,,,,,23.04,,
composition determined by X-ray Rietveld analysis (nominal = FeTe). structure/magnetic transition at 66K.,,,Fe1.087Te1,,,,FeTe,,,,,,,,shape_03,,,,5.0,,,,,,,,,,,,,,-0.886,,
detwinned,,,Y1Ba2Cu3O6.95,,,,YBa2Cu3Oz,,,6.95,,,,,shape_03,,,93.2,,,,93.2,,,,,,,,,,,,,
,,,Nb3Rh0.7Pt0.3,,,,"Nb3(Rh,Pt)",,,,,,,,shape_01,,5.1,,,,,5.1,,,,,,,,,,,,,
,,,Pr1.85Ce0.15Cu1O4-Y,,,,"(Pr,Ce)2CuO4",,,,,,,,,10.0,,23.0,,,,16.5,,,,25.3,,,,,,,0.04,,
,,,Nd1Ba2Cu3O7.16,,,,NdBa2Cu3O7,,,7.16,,,,,,92.0,95.3,,,,,95.3,,,4.2,,,,,,,,,,
,,,Bi2Sr1.8Ca1Gd0.2Cu2O8.26,,,,"Bi2(Sr,Ca)2(Ca,Gd)Cu2O8",,,8.26,,,,1.77e-09,shape_01,,88.9,,,,,88.9,,,,,,,,,,,,,
,,,Y0.95Ca0.05Ba2Cu2.85Co0.15O6.82,,,,"(Y,Ca)Ba2(Cu,Co)3O7",,,6.82,,,,,shape_02,,83.0,,,,,83.0,,,,,,,,,,,,,
,,,Ir0.973Mo0.027,,,,Ir1-xMox,,,,,,,,,,0.133,,,,,0.133,,,,,,,,,,,,,
,38.0,,Sm1Ba2Cu3O7,,,,SmBa2Cu3O7,,,,,,,,,,88.1,,,,,88.1,137.0,10.0,,,68.0,9.0,,,,580.0,,,
d(lnTc)/dP = 0.064 /GPa.,,,Li2Pd3B1,,,,Li2Pd3B,,,,,,,,,,8.2,,,8.0,,8.2,,,,,,,,0.41,,,,,
,,,Ho1Ni1.993Co0.014B2C1,,,,"Ho(Ni,Co)2B2C",5.3,,,,,,,shape_01,,5.0,,,,,5.0,,,,,,,,,,,,,
RRR=10.2. Hc2(T) shown in Fig.4. Hc2(0) estimated from Hc2(T) by fitting.,,,Y0.5Lu0.5Ni2B2C1,,,,"(Y,Lu)Ni2B2C",,,,,,,,,,14.5,,,,,14.5,7.67,,,,,,,,,,,,
,,,Bi2Sr1.8Ca1Y0.2Cu2O8.25,,,,"Bi2(Sr,Ca)2(Ca,Y)Cu2O8",,,8.25,,,,1.98e-09,shape_01,,90.4,,,,,90.4,,,,,,,,,,,,,
impurity phase=Os(18.4%). lattice term const = 8.7 micro-J/mol.K6. Debye-T not given.,,,Cs1Os1O6,,,,CsOs2O6,,,,,,,,shape_01,,3.3,,,,,3.3,,19.5,,,,,,,,,,,
asgrown,,,Y0.8Ca0.2Ba1.8La0.2Cu3OZ,,,,"(Y,Ca)(Ba,La)2Cu3Oz",,,,,,,,shape_01,,76.0,,,,,76.0,,,,,,,,,,,,,
,,,Hg1Sr2Ca1Cu1.8Re0.2Oz,,,,"HgSr2Ca(Cu,Re)2 Oz",,,,,,,,,,,,,90.0,,90.0,,,,,,,,,,,,,
,,,Ir1Lu2,,,,Ir1Lu2,,,,,,,,,,0.84,,,,,0.84,,,,,,,,,,,,,
,,,Y1Ba2Cu2.94Zn0.06O6.33,,,,"YBa2(Cu,Zn)3O7-d",,,6.33,,,,,shape_05,,,,,,,,,,,1050.0,,,,,,,,,
,,,Ti0.42V0.58,,,,Ti0.42V0.58,,,,,,,,,,7.52,,,,,7.52,,,,,,,,,,,,,
,,,Bi1.9Ge0.1Sr2Ca2Cu3OZ,,,,"(Bi,M)2Sr2Ca2Cu3O10",,,,,,,,,88.5,,112.0,,,,100.25,,,,,,,,,,,,,
,,191.0,Y1Ba2Cu3O7,,,,YBa2Cu3OZ,,,7.0,,,,,shape_03,,,87.8,,,,87.8,,3.08,,,,,,,,,,,
,,,Y0.8Pr0.1Ca0.1Ba2Cu4O8,,,,"(Y,Pr,Ca)Ba2Cu4O8",,,,,,,,shape_01,,80.0,,,,,80.0,,,,,,,,,,,,,
,,,Ce0.2Nd0.8Bi1S2F0.3O0.7,,,,"(Ce,Nd)O0.7F0.3BiS2",,,,,,,,shape_01,,,,,2.33,,2.33,,,,,,,,,,,,,
MAIN PHASE =TL1201,,,Tl0.5Cr0.5Sr2Cu1OZ,,,,"(Tl,Cr)Sr2CuO6",,,,,,,,,40.0,,50.0,,,,45.0,,,,,,,,,,,,,
magnetic properties for H perpendicular for c-axis.,,,Y1Ba2Cu2.85Fe0.15O7.02,,1.2e-06,1.192,"YBa2(Cu,Fe)3O7",,,7.02,,,,,,,76.0,,,,,76.0,,,,,,,,,,,,,
"By an angle-resolved photoemission spectropy, the electronic structure of a quasi-1D superconductor TaSe3 was systematically investigated to identify the non-trivial topological surface states.",,,Ta1Se3,,,,TaSe3,,,,,,,,shape_03,,,,,,,2.0,,,,,,,,,,,,0.27,
"inpurity phase=CaHgO2, BaCuO2",,,Hg1Ba2Ca2Cu3O8+z,,,,HgBa2Ca2Cu3O8,,,,,,,,,110.0,,,,,,110.0,,,,,,,,,,,,,
lattice term coeffic. (beta) = 0.06599 mJ/gat.K4.,,309.0,Re0.35W0.65,3.1,,,"(W,Re)",,,,,,,,,,6.75,,,,,6.75,,2.49,,,,,,,,,,,
Curie constant unit is 10-5erg K/(Oe)2g and Fig 9,,,La1.295Pr0.555Sr0.15Cu1O4,,,,"(La,Pr,Sr)2CuO4",,,4.0,,,,,,,,33.0,,,,33.0,,,750.0,2950.0,,,,,,,,,
G-L parameter = 244.,,,Na0.35Co1H2.6O3.3,,,,NaxCoO2/yH2O,,,,,,,,,,,,,4.6,,4.6,61.0,,,,568.0,2.32,19.3,,,0.00281,,,
,,,La1Mo6Se8,,,,LaMo6Se8,,,,,,,,,,10.8,,,,,10.8,44.5,,,,,,7.5,,,,,,
,,,Y0.95Ca0.05Ba2Cu2.95Ni0.05O6.83,,,,"(Y,Ca)Ba2(Cu,Ni)3O7",,,6.83,,,,,shape_01,78.0,,,,82.0,,82.0,,,,,,,,,,,,,
,,,Y1Ba2Cu3O6.9,,,,YBa2Cu3O7-d,,,6.9,,,,,shape_05,89.3,,90.57,,,,89.935,,,,,,,,,,,,,
,,,Co0.92Mn0.08U6,,,,Co0.92Mn0.08U6,,,,,,,,,,2.2,,,,,2.2,,,,,,,,,,,,,
anomaly in magnetization appears at 23 K due to Ru-ordering.,,,Sr2Y1Ru0.5Cu0.5O6,,,,"Sr2Y(Ru,Cu)O6",,,,,,,,,,,45.0,,45.0,15.0,45.0,,,,,,,,,,,,,
RRR = 50.Pauli limit = 11T. (dC/gamma*Tc) = 2.2. kappa(GL) = 100. H-direction : // means H//rod direction. C/T vs T graph in Fig.4.,,220.0,K2Cr3As3,,0.0007,0.36,K2Cr3As3,,312.0,,,534.0,,,shape_03,6.1,,,,,,6.1,,73.0,,,,,,-0.34,,,,,
co-doped Y123 materials,,,Y1Ba1.95La0.05Cu2.95Zn0.05Oz,,,,"Y(Ba,La)2(Cu,Zn)3Oz",,,,,,,,shape_01,,71.9,,,,,71.9,,,,,,,,,,,,,
"Cu-content from XRD. [gap], [penet] calculated from muon-SR data.",,,Cu0.044Ti1Se2,,,,CuxTiSe2,,,,,,,,,,1.5,,,,,1.5,,,,,918.0,,,,,,-62900.0,0.095,
thickness = 100A. [penet] measured by transmission microwavw method.,,,Nb1,,,,Nb,,,,,,,,shape_04,,7.13,,,,0.1,7.13,,,16.1,,217.4,,,,,,,,
Hall coeff. at 10 K ( in DB).,,,Pd1Bi1.8Pb0.2,,,,beta-PdBi2-xPbx,,,,,,,,shape_03,,,3.8,,,0.3,3.8,,,,,,,,,,,,,
RRR = 41.2. Tc(SP) = 0.46 K. e-ph = 0.376. (dC/gamma*Tc) = 1.26. Thermodynamic Hc(0) =25 Oe.,,510.0,La1Ti2Al20,3.34,,,LaTi2Al20,,,,,,,,shape_03,,0.3,,,,,0.3,,22.0,,,,,,,,,,,
,,,Y0.55Pr0.45Ba2Cu3O6.5,,,,"(Y,Pr)Ba2Cu3Oz",,,6.5,,,,,shape_01,,,,4.2,,,,,,,,,,,,,,,,
,,,Ga0.15Nb3Sb0.15Sn0.7,,,,Ga0.15Nb3Sb0.15Sn0.7,,,,,,,,,,16.89,,,,,16.89,,,,,,,,,,,,,
,,,Th1Ru3Si2,,,,ThRu3Si2,,,,,,,,,,3.98,,,,,3.98,,,,,,,,,,,,,
p-induced s/c. P<crit> = 11 GPa(Tc=1.3 K). Tc(max) = 2.7 K at 17 GPa.,,,Y1,,,,Y,,,,,,,,,,2.7,,,,,2.7,,,,,,,,,,,,,
,,,Sm1.85Ce0.1Th0.05Cu1O4-z,,,,"(Sm,Ce,Th)2CuO4",,,,,,,,shape_01,,,19.0,,,,19.0,,,,,,,,,,,,,
,,,Hg0.97Re0.03Ba2Ca2Cu3O8+z,,,,"(Hg,Re)Ba2Ca2Cu3O8",,,,,,,,,,,,,130.0,20.0,130.0,,,,,,,,,,,,,
,,,Rh5Th1,,,,Rh5Th1,,,,,,,,,,1.07,,,,,1.07,,,,,,,,,,,,,
,,,Si22.5V75,,,,,,,,,,,,,,16.4,,,,,16.4,,,,,,,,,,,,,
,,,Gd1Ba2Cu4O8,,,,GdBa2Cu4O8,,,,,,,,shape_02,,73.4,,,,,73.4,,,,,,,,,,,,,
,,,Nd1.85Ce0.15Cu1O4.037,,,,"(Nd,Ce)2CuOz",,,4.037,,,,,shape_01,,9.1,,,,,9.1,,,,,,,,,,,,,
,,,Eu1Ba2Cu3OZ,,,,EuBa2Cu3O7,,,,,,,,,,55.0,,,,,55.0,,,,,,,,9.0,,,,,
,,,Sr2Ca3Cu4F3.8O8,,,,Sr2Ca3Cu4O8F2+z,,,8.0,,,,,,,,,,95.0,,95.0,,,,,,,,,,,,,
"uniaxial P-dependence of Tc estimated from thermal expansion using Ehrenfest relation: (dTc/dP)a = 0.3, (dTc/dP)c = -2.6 K/kbar.  (dTc/dP) = 2*(dTc/dP)a + (dTc/dP)c. (dC/Tc) = 28 mJ/mol.K2.",,,Ba1Fe1.852Co0.148As2,,,,"Ba(Fe,Co)2As2",,,,,,,,shape_03,,,22.5,,,,22.5,,,,,,,,-18.0,,,,,
"GAP VALUES FOR AB-PLANE, FOR C-AXIS DIRECTION GAP=12MEV,GAPENE=3.3",,,Bi2Sr2Ca1Cu2O8,6.2,,,Bi2Sr2CaCu2O8,,,,,,,,shape_03,,85.0,,,,,85.0,,,,,,,,,,,,23.0,
,,,Y0.8Ca0.2Sr1.6Ba0.4Cu2.7Ga0.3O7,,,,"(Y,Ca)(Sr,Ba)2(Cu,Ga)3O7",,,7.0,,,,,,47.9,53.9,,,,,53.9,,,,7530000.0,,,,,,,12.6,,
,,,Y0.5Ca0.5Ba1.2La0.8Cu3O7.12,,,,"(Y,Ca)(Ba,La)2Cu3Oz",,,7.12,,,,,,,82.0,,,,,82.0,,,,,,,,,,,,,
,,,Y1La2Ba3Cu6O14.53,,,,,,,14.53,,,,,,,25.6,,,,,25.6,,,,,,,,,,,,,
"quasi crystal. Tsai-type cluster. mol means ""mol-cluster"". (dC/Tc) = 138 mJ/mol-cluster.K2. (dC/gamma*Tc) = 1.26. Hc(0) = 78.7 Oe. GL = 28.6. Wilson ratio = 1.",,160.0,Au0.64Ge0.22Yb0.14,,,,Au-Ge-Yb,,,,,,,,,0.63,,0.68,,,,0.655,0.318,109.0,150.8,,920.0,32.2,0.584,,,0.00067,,,
e-ph coupling = 0.49,,230.0,Ba1Ti2Sb2O1,2.91,,,BaTi2Sb2O,,,,,,,,shape_01,,1.2,,,,0.2,1.2,0.08,10.9,,,,64.0,,,,,,0.15,
,,,Y1Ba2Cu3O6.7,,,,YBa2Cu3O7,,,6.7,,,,1.28e-09,shape_01,,63.9,,,,,63.9,,,,,,,,,,,8.63,,
RRR=120. Tc(SP)=2.75K. (dC/Tc) = 40 mJ/mol.K2. Low-T SP represented by C=A*T+B*T^2+C*T^3. B=35.4 mJ/mol.K3 from cluster-glass phase.,,264.0,K0.9Na0.1Fe2As2,,,,"(K,Na)Fe2As2",,,,,,,,shape_03,2.9,,,,,,2.9,,55.2,,,,,,,,,,,
TCFIG shows Tc(SUS). R(T)-exponent = 1.18. compositions of O & F by EPMA.,,,La1Fe0.973Zn0.027As1F0.28O0.68,,,,"La(Fe,Zn)As(O,H)",,,0.68,,,,,,,,16.8,,12.2,,12.2,,,825.0,,,,,,,,,,
,18.2,,Y1Ba2Cu2.94Ni0.06O6.6,,,2.3,"YBa2(Cu,Ni)3O7",,,6.6,,,,,shape_01,,40.1,,,,,40.1,,,,,,,,,,,,,
,,,Pb0.4Sn0.4In0.2Te1,,,,(Pb0.5Sn0.5)1-xInxTe,,,,,5.11,,,shape_03,,,4.0,,,,4.0,,,,,,,1.85,,,,,,
,,,Sm1Ba2Cu2.9Ni0.1O7-z,,,,"SmBa2(Cu,Ni)3O7",,,,,,,,shape_01,,72.0,,,78.0,,72.0,,,,,,,,,,,,,
Co-rich phase 7.3%,,,Ce1Fe0.93Co0.07As1H1,,,,"Ce(Fe,Co)AsH",,,,,,,,shape_01,,,,,23.0,,23.0,,,4030.000000000001,,,,,,,,,,
,,,Bi2Sr2Ca1Cu2O8.28,,,,"Bi2Sr2Ca(Cu,Co)2Oz",,,8.28,,,,,,,60.7,,,,,60.7,,,,,,,,,,,,,
"M = pyridine . reaction (200C,1d ).",,,M0.5Ta1S2,,,,(M)0.5TaS2,,,,,,,,,,3.55,,,,,3.55,,,,,,,,,4.1,,,,
,,,La1.9Sr0.1Cu0.995Zn0.005O4,,,,"(La,Sr)2(Cu,Zn)O4",,,,,,,,,,19.1,,,,,19.1,,,,,,,,,,,,,
HC2ZERO in DB means Hc2(4.2K). ,,,Nb0.32Ti0.64Hf0.04,,,,Nb-Ti-Hf,,,,,,,,,,,,,,,,11.4,,,,,,,,,,,,
,,,Ho1Ba2Cu3O6.9,,,10.9,HoBa2Cu3O7,,,6.9,,,,,,,91.5,,,,1.5,91.5,,,,,,,0.39,,,,,,
,,,Y1Ba2Cu3O6.53,,,,YBa2Cu3O7,,,6.53,,,,,shape_01,,40.0,,,,,40.0,,,,,,,,,,,,,
"impurity phase=Rh3P2,LaPO. Chemical formula = La0.82Rh3.9P12.1 by EPMA. Hc2 defined as 0.5Rn. RRR = 1.75. e-ph coupling = 0.7.",,459.0,La0.8Rh4P12,,,,La0.8Rh4P12,,,,,,,,,,,,,14.9,,14.9,16.7,25.1,317.3,548.2,,4.41,1.2,,5.59,,,,
Hc2 defined as 0.8Rn. Hc2(0) calculated using two band theory,,,La1Fe1As1F0.07O0.93,,,,"La(O,F)FeAs",,,,,,,,,,,25.2,,,,25.2,69.0,,,,,,,,,,,,
TEP(max)=132K(28.4microV/K),,,Bi1.7Pb0.3Sr2Ca1.7Sm0.3Cu3Oz,,,,"(Bi,Pb)2Sr2(Ca,Sm)2Cu3O10",,,,,,,,,,,,4.2,,,,,,,,,,,,,,4.2,,
[RESN] at 38 K.,,,Ba0.6K0.4Fe2As2,,,,"(Ba,K)Fe2As2",,138.0,,,235.0,,,shape_03,,,36.5,,,0.5,36.5,,,50.0,,,,9.35,,,,,,
Hall coeff. RH(T) measured.,,,Pr1.85Ce0.15Cu0.92V0.08O4-z,,,,"(Pr,Ce)2(Cu,V)O4",,,,,,,,shape_01,,,,4.2,,,,,,,,,,,,,,,,
O-content by TGA. O2-ANN at 450 C. el-density by P-annihilation = 1.014,,,Y0.8Ca0.2Ba2Cu3O6.59,,,,"(Y,Ca)Ba2Cu3O7",,,6.59,,,,,shape_01,,67.3,,,,,67.3,,,,,,,,,,,,,
,,,Nb0.25V0.75N0.94,,,,"(Nb,V)Nx",,,,,,,,,,2.92,,,,,2.92,,,,,,,,,,,,,
SC properties not investigated,2.5,,Be13Nd1,,,,NdBe13,2.63,,,,,,,,,,,0.0,,,,,,,,,,,,,,,,
The sample is c-axis aligned.anisotropy factor=4.4 ,,,Hg1Ba2Ca2Cu3Oy,,,,HgBa2Ca2Cu3Oy,,88.0,,19.3,390.0,1540.0,,shape_01,,,,,135.0,,135.0,,,,,,,,,,,,,
RRR = 1.4. Curie-Weiss for T < 200 K. SP (beta) = 0.995 mJ/mol.K4,,277.78,Ba2Ti2Cr2As4O1,,0.0016,0.778,Ba2Ti2Cr2As4O,350.0,,,,,,,,,,,2.0,,,,,99.6,304.0,430.0,,,,,,,,,
,,,K0.75La0.25Bi1O3,,,,"(K,La)BiO3",,,,,,,,,,,,,12.2,,12.2,,,,,,,,,,,,,
6N-pure Al wire. H0 = 104.93 G.,,,Al1,,,,Al,,,,,,,,,,1.1793,,,,,1.1793,,1.349,,,,,,,,,,,
SC not investigated. Einstein-T = 70.4 K. SP-heat analyzed using Debye and Einstein model.,,288.0,Ni2Hf1Al1,,,,Ni2HfAl,,,,,,,,,,,,,,,,,10.91,,,,,,,,,,,
,,,Bi2Sr1.3La0.7Cu1O6+Z,,,,"Bi2(Sr,La)2CuO6",,,,,,,,shape_01,,,20.0,,,,20.0,,,800000.0,80000.0,,,,,,,,,
"gap measured by point contact Andreev reflection. Two gaps: upper = 15 meV(ratio = 8.31), lower = 4.9 meV(ratio = 2.71)",,,Sm1Fe1As1F0.09O0.91,8.31,,,"Sm(O,F)FeAs",,,,,,,,shape_01,,42.0,,,,,42.0,,,,,,,,,,,,15.0,
"RRR = 4.5. Anisotropy (Hc2) = 1.22(1.5K), 1.554(15K). Tc by TDR.",,,Sr1Fe2As1.3P0.7,,,,"SrFe2(As,P)2",,,,,,,,shape_01,,23.3,25.0,,,,23.3,,,,,,,,,,,,,
,,507.0,V0.09Cr0.81Al0.1,,,,V-Cr-Al,,,,,,,,,,,,1.5,,,,,2.85,,,,,,,,,,,
,,,Eu1.1Ba1.9Cu3O6.932,,,,"Eu(Ba,Eu)2Cu3O7",,,6.932,,,,,,,,,,,,,,,,,,,,,,,,,
ANN sample.,,,In0.17Tl0.83,,,,Tl1-xInx,,,,,,,,,,3.45,,,,,3.45,,,,,,,,,,,,,
Fig=Hc2,,,Y1Pd5B3C0.3,,,,YPd5B3C0.3,,,,,,,,shape_01,,23.0,,,,,23.0,120.0,,,,,52.0,0.8,,,100.0,,,
impurity phase : Fe3O4(NiAs type phase),,,Fe1.02Te0.5Se0.1S0.4,,,,"Fe(Te,Se,S)",,,,,,,,,7.31,8.45,10.02,,,,8.45,,,,4480.0,,,,,,,,,
bars cleaved from crystals for transport measurements. I//[100]. RRR = 2.32. (dC/gamma*Tc) = 1.214.,,,Pb0.99Tl0.01Te1,,,,"(Pb,Tl)Te",,,,,,,,shape_03,,1.3,,,,,1.3,,0.504,,,,,,,,,,,
" Hc2(0) using WHH theory. Hall effect, specific heat were measured. Delta-C/gamma*Tc = 1.29",,397.0,Cd2Re2O7,,,,Cd2Re2O7,,,,,,,,shape_03,1.15,,1.47,,,,1.31,0.5,29.6,,,,24.0,0.62,,,,,,
not s/c,3.67,,La0.92Gd0.08Ru2,,,,"(La,Gd)Ru2",,,,,,,,,,,,,,,,,,,,,,,,,,,,
Polycrystalline sample,,,Er0.8Pr0.1Ca0.1Ba2Cu3O7-Z,,,,"(Er,Pr,Ca)Ba2Cu3O7-z",,,,,,,,shape_01,,,77.0,,,,77.0,,,470.0,,,,,,,,,,
,,,Nb3Sn0.65Ga0.35,,,,"Nb3(Sn,Ga)",,,,,,,,,,16.5,,,,,16.5,,,,,,,,,,,,,
porocity<2%,,185.0,Y1Ba2Cu4O8,,,,YBa2Cu4O8,,,,,,,,,,,79.0,,,4.0,79.0,,,,630000.0,,,,,,,,,
pressure-induced s/c. Tc=4.5 K at P=148 kbar. dTc/dP = 1.3 E-5 K/bar.,,,Ba1,,,,Ba1,,,,,,,,,,4.5,,0.0,,,4.5,,,,,,,,0.13,,,,,
,,,Y1Re0.05Ba2Cu2.95O7.04,,,,"(Cu,Re)Ba2YCu2O7",,,7.04,,,,,,92.5,,,,92.0,,92.0,,,,,,,,,,,,,
hole doping p = 0.225 estimated using (Tc/Tcmax) = 1-82.6(p-0.16)^2 with Tcmax = 90 K.,,,Tl2Ba2Cu1O6,,,,Tl2Ba2CuO6,,,,,,,,shape_03,59.0,,,,,,59.0,63.0,,,,,,,,,,,,
,,,Ag1La1,,,,LaAg,,,,,,,,,,1.06,,,,,1.06,,,,,,,,,,,,,
"ferromagnetic, not s/c",0.64,,Sn18.39Er4.61Rh6,,,,"(Sn,Er)Er4Rh6Sn18",,,,,,,,,,,,,,,,,,,,,,,,,,,,
"Mg(Mg1-xAlx)Si,  ortho-phase (x > 0.5) is SC.",,,Mg1.4Al0.6Si1,,,,Mg(Mg1-xAlx)Si,,,,,,,,shape_03,,,,,6.0,,6.0,,,,,,,,,,,,,
,,,Y0.3Pr0.7Ba2Cu3O7.03,,1.06e-06,,"(Y,Pr)Ba2Cu3Oz",,,7.03,,,,,shape_01,,,,,,,,,102.9,,,,,,,,,,,
,,,V3Si0.72Ga0.28,,,,,,,,,,,,,,10.5,,,,,10.5,,,,,,,,,,,,,
,,,Cr0.026V0.974,,,,V1-xCrx,,,,,,,,,,3.66,,,,,3.66,,,,,,,,,,,,,
,,,C60Rb3,,,,Rb3C60,,,,,,,,,,30.0,,,,,30.0,38.0,,,,,3.0,2.0,,,,,,
as-synthesized sample. Tc = 92K for after-ANN(200C in N2) sample.,,,Sr1.68Ba0.32Cu1O3.4,,,,"(Sr,Ba)2CuOz",,,3.4,,,,,shape_01,,,,,88.0,,88.0,,,,,,,,,,,,,
Fe-content not given(estimated value). Fe-vacancy ordered temperture T<STR> = 540  K.,,,Rb0.8Fe1.7Se2,,,,RbxFeySe2,534.0,,,,,,,shape_03,31.5,,32.0,,,,31.75,,,,,,,,,,,,,
,,,Y1Ba1.7La0.3Cu3O7,,,,"Y(Ba,La)2Cu3O7",,,7.0,,,,,,,,67.0,,,,67.0,,,,,,,,,,,,,
,,,V75Si20Ge5,,,,"V3(Si,Ge)",,,,,,,,,,12.15,,,,,12.15,,,,,,,,,,,,,
,,,Si2V1,,,,Si2V1,,,,,,,,,,,,1.2,,,,,,,,,,,,,,,,
e-ph coupling = 0.48,,360.0,Sn1V3,,,,V3Sn,,,,,,,,,,3.4,,,,,3.4,,,,,,,,,,,,,
Ramda(b)=1000 ppenet=Randa(a),,,Y1Ba2Cu3O6.95,,,,YBa2Cu3O7,,,6.95,,,1600.0,,,,93.5,,,,0.2,93.5,,,,,,,,,,,,,
,,,Y1Ba2Cu3O6.9,,,,YBa2Cu3O7,,,6.9,,,,,shape_01,,89.6,,,,4.0,89.6,,,,1.1,,,,,5.6,,,,
,,,Tl1Ba1.4La0.6Cu1O5,,,,"Tl(Ba,La)2CuO5",,,5.0,,,,,shape_01,,,,,,,,,,,,,,,,,,,,
,3.8,,Y0.8Pr0.2Ba2Cu4O8,,5e-07,2.6,"(Y,Pr)Ba2Cu4O8",,,,,,,,shape_01,60.0,,,,,,60.0,,,,,,,,,,,,,
Over doped sample,,,Y1Ba2Cu3O7-D,,,,YBa2Cu3O7,,,,,,,,shape_03,,88.2,,,,,88.2,,,,,,,,-0.3,,,,,
,,,Mg0.7Al0.15Li0.15B2,,,,"(Mg,Al,Li)B2",,,,,,,,,,25.1,,,,,25.1,,,,,,,,,,,,,
AFM occures for 1.32 < h<Pn> (pnictide hight) < 1.42.,,,Ca4Al2Fe2As0.1P1.9O6,,,,(Ca4Al2O6)Fe2(As1-xPx)2,50.0,,,,,,,shape_01,,0.0,,0.0,,,0.0,,,,,,,,,,,,,Check: Tc=0 (Non-superconducting?)
Tc by SUS.,,,La1.85Sr0.15Cu0.99Ni0.01O4,,,,"(La,Sr)2(Cu,Ni)O4",,,,,,,,,,,,,30.0,,30.0,,,,,,,,,,,,,
,,,Y1Ba2Cu2.9Fe0.1O6.75,,,,"YBa2(Cu,Fe)3O7",,,6.75,,,,,shape_01,,37.4,,,,,37.4,,,,,,,,,,,,,
"ANN(300C,7d in O20.1%-Ar). TP300 = TP(290K). P determined from TP(290K) using TP(290K)-p relation.",,,Hg1Ba2Cu1O4+z,,,,HgBa2CuOz,,,,,,,,,,,,,95.0,,95.0,,,,,,,,,,,6.0,,
,,,Y1Ba2Cu2.895Zn0.105OX,,,,"YBa2(Cu,Zn)3O7",,,,,,,,,,52.0,,,,,52.0,,,1.0,1.3,,,,,,,,,
(dC/Tc) = 0.76  mJ/mol.K2,,,Ba1Fe1.856Ni0.144As2,,,,"Ba(Fe,Ni)2As2",,,,,,,,shape_03,,5.1,,,,,5.1,,,,,,,,,,,,,
,,,Y1Ba2Cu3O6.94,,,,"(Y,Ca)(Ba,La)2Cu3Oz",,,6.94,,,,,,,92.0,,,,,92.0,,,,,,,,,,,,,
,,,La1.8Sr0.2Cu1OZ,,,,"(La,Sr)2CuO4",,,,,,,,shape_01,,32.7,34.4,,,,32.7,,,,1.05,,,,2.43,,,,,
GAMMA=43MJ/MOLE.K2 FROM KAIZERO,215.0,,Bi1.6Pb0.3Sb0.1Sr2Ca2Cu3O10,,,,"(Bi,Pb,Sb)2Sr2Ca2Cu3O10",,,,,,,,shape_01,,109.0,,,,,109.0,,,,,,,,,,,,,
G-L parameter = 13.8 layered diamond-like structure.,,,Na1Al1Si1,,,,NaAlSi,,,,,,,,,,,,,7.0,,7.0,1.91,,,,181.3,13.130000000000004,0.402,,,0.0101,,,
Tc(off) < 1.7 K.,,,Nd1Pt2.1B2.4C1.2,,,,NdPt2B2C,1.5,,,,,,,,,2.91,,,,,2.91,,,,,,,,,,,,,
Tc = 4.2 K from SP. e-ph coupling = 0.68,,210.0,Ba0.85Na0.15Ti2Sb2O1,3.6,,,"(Ba,Na)Ri2Sb2O",,,,,,,,shape_01,,5.0,,,,,5.0,1.7,13.0,,,,14.0,,,,,,0.65,
,,,Y2C2Br2,,,,Y2C2Br2,,,,,,,,shape_01,,5.04,,,,,5.04,,4.22,,,,,,,,,,,
,,,Y0.8Pr0.2Ba2Cu3O6.91,,6.6e-07,,"(Y,Pr)Ba2Cu3Oz",,,6.91,,,,,,,62.7,,,,8.3,62.7,,70.1,0.0389,,50.6,21.0,1.16,,,,,,
,,,Ba1Pb0.8Bi0.2O3,3.2,,,"Ba(Pb,Bi)O3",,,3.0,,,,,,,9.5,,,,,9.5,,,,,,,,,,,,,
S-O coupling (ramda<SO>) = 0.3,,,Ga25.3V74.7,,,,V3Ga,,,,,,,,,,14.9,,,,,14.9,22.8,,,,,,4.3,,,,,,
"R = R0+A*T^n, Curie-Weis law, Debye-model, are used..",,209.0,Pr0.8Ce0.2Pt4Ge12,,,3.61,"(Pr,Ce)Pt4Ge12",,,,,,,,shape_01,,1.767,,,2.0,,1.767,,86.6,14.4,,,,,,,,,,
,,,Bi2Sr2Ca1Cu1.98Co0.02Oz,,,,"Bi2Sr2Ca(Cu,Co)2Oz",,,,,,,,,,85.8,,,,,85.8,,,,,,,,,,,,,
"LTT phase,LTO-LTT phase transition at 74K, dTc/dP=10 K/GPa at P=0.5GPa",,,La1.875Ba0.125Cu1O4,,,,"(La,Ba)2CuO4",,,,,,,,shape_01,,4.0,,,,,4.0,,,,,,,,,,,,,
"nominal C-composition. Jc(H), Hirr(T) were measured.",,,Mg1B1.9C0.1,,,,"Mg(B,C)2",,,,,,,,shape_01,,37.3,,,,,37.3,,,,,,,,,,,,,
,,,Y1Ba2Cu2.919Zn0.081O6.75,,,,"YBa2(Cu,Zn)3Oz",,,6.75,,,,,shape_03,,,20.0,,,,20.0,,,,,,,,,,,,,
superparamagnetism start below 13K. Re-entrant SC. Tm in FIG shows reentrant temperature.,,,Tm5Rh6Sn18,,,7.5,"(Sn,Tm)Tm4Rh6Sn18",,,,,,,,shape_03,2.2,,2.3,,,0.07,2.25,,,,,,,,,,,,,
"ANN(1000C, in H2). RRR=120. sharp transition.",,,Tc1,,,,Tc,,,,,,,,,,7.71,,,7.73,,7.71,,,0.15,18.4,,,,,,,,,
"CdO,SrCuO2 phases detected by XRD",,,Bi1.4Cd0.6Sr2Ca1Cu2Oz,,,,"(Bi,Cd)2Sr2CaCu2O8",,,,,,,,,34.0,,,,,,34.0,,,,,,,,,,,,,
,,,Sr1Ga0.6Si1.4,,,,"Sr(Ga,Si)2",,,,,,,,,,2.98,,,,,2.98,,,,,,,,,,,,,
mag/str transition at 36 K. (dC/gamma*Tc) = 0.12,,234.0,Sr1Fe1.85Ni0.15As2,,,,"Sr(Fe,Ni)2As2",,,,,,,,shape_03,,8.66,,,7.81,1.12,8.66,,32.0,,,,,,,,,,,
,,,La1.83Sr0.17Cu1O4,,,,"(La,Sr)2CuO4",,,,,,,,shape_01,37.0,,,,,,37.0,,,,,,,,,,,,,
,,,Y0.5Pr0.5Ba2Cu4O8,,,,"(Y,Pr)Ba2Cu4O8",,,,,,,,shape_02,50.0,,55.0,,,,52.5,,,,,,,,,,,,,
,,,Y1Ba2Cu3O7-Z,,,,YBa2Cu3O7,,,,,,,1.5e-09,,,91.0,,,,,91.0,,,,,,,,,,,,,
reentrant behavior at T=5.5K,,,Er1Ni2B2C1,,,,ErNi2B2C,,,,,,,,shape_01,,10.4,,,,,10.4,,,,,,,,,,,,,
abres = for parallel to a-axis,,,Y1Ba2Cu3O6.68,,,,YBa2Cu3O7,,,6.68,,,,,shape_03,,63.0,,,,3.0,63.0,,,,,,,,,,,,,
,,352.0,Gd2Rh3Si5,,,,Gd2Rh3Si5,,,,,,,,,,,,4.0,,,,,,,,,,,,,,,,
beta phase,,,Ga1,,,,Ga1,,,,,,,,,,3.07,,,,,3.07,,,,,,,,,,,,,
O-content by TGA. O2-ANN at 800 C. el-density by P-annihilation = 1.000,,,Y0.8Ca0.2Ba2Cu3O6.32,,,,"(Y,Ca)Ba2Cu3O7",,,6.32,,,,,shape_01,,25.8,,,,,25.8,,,,,,,,,,,,,
Tsai-type approximant. gamma in mJ/k2.mol-cluster. kappa(GL)=28.6. (dC/Tc) = 138 mJ/K2.mol-cluster. (dC/gamma*Tc) = 1.26. Hc(0) = 78.7 Oe.,,160.0,Au64Ge22Yb14,,,,Au64Ge22Yb14,,,,,,,,,,0.68,,,0.68,,0.68,0.276,109.0,150.0,,920.0,32.2,0.584,,,0.00067,,,
,,,Eu1.6Pr0.4Ba4Cu7O14.761,,,,"(Eu,Pr)2Ba4Cu7O14",,,14.761,,,,,shape_01,,,,,63.0,,63.0,,,,,,,,,,,,,
Tc(zero) = 35 K at H=9T.,,,Ce1Fe1As1F0.11O0.89,,,,"Pr(O,F)FeAs",,,,,,,,,44.0,47.0,52.0,,43.5,,47.0,,,,,,,,,,,,,
,,,Er1Ba2Cu3O6.85,,,,"ErBa2(Cu,Ga)O7-y",,,6.85,,,,,shape_01,,93.0,,,91.0,,93.0,,,,,,,,,,,,,
"FOR DEBYET/45< T,DEVIATION FROM T**3 LAW",,233.0,Bi2Sr2Ca1Cu2O8,,,,,,,,,,,,shape_02,,,,,,,,,7.0,,,,,,,,,,,
Anisotropy(Hc2) = 1.85. GL-parameter = 82.,,,Ca0.5Na0.5Fe2As2,,,,"(Ca,Na)Fe2As2",,,,,,1460.0,,shape_03,,,19.4,,,,19.4,,,,,,,,,,,,,
,,,Cu1S1Se1,,,,,,,,,,,,,,1.5,,,,,1.5,,,,,,,,,,,,,
thickness=600A,,,Bi2Sr2.4Ca0.6Cu2O8,,,,"Bi2Sr2(Ca,Sr)Cu2O8",,,,,,,,shape_05,85.5,94.2,99.6,,,,94.2,,,,,,,,,,,,,
,,,Y3Ba5Cu4Nb1O18-X,,,,,,,,,,,,,77.3,,,,,,77.3,,,,,,,,,,,,,
(dC/gamma*Tc) = 2,,257.0,Ti0.7V0.3,,,,TixV1-x,,,,,,,,shape_01,,7.0,,,6.6,,7.0,11.6,9.12,129.78,,,,3.87,,,,,,
"High-quality large single crystals of Ni-doped Ba2Fe2As2 were grown, and the phase diagram was established with QCP point of x=0.101.",,,Ba1Fe1.908Ni0.082As2,,,,BaFe1.908Ni0.092As2,43.0,,,,,,,shape_03,,,,,18.5,,18.5,,,,,,,,,,,,,
structure beta = 94.79,,,Y2Br0.5Cl1.5C2,,,,"Y2(Br,Cl)2C2",,,,,,,,,,3.25,,,,,3.25,,,,,,,,,,,,,
n = 1.12 where R(T) = R0 + A*T^n for Tc < T < 100K,,,La1Fe1As0.6P0.4F0.05O0.95,,,,"LaFe(As,P)(O,F)",,,,,,,,shape_01,,19.08,,,18.86,,19.08,,,,,,,,,,,,,
,,,Y1Ba2Cu2.985Ni0.015O6.92,,,,"YBa2(Cu,Ni)3O7",,,6.92,,,,,,,90.5,,,,,90.5,,,,,,,,,,,,,
,,,Sr0.6La0.4Fe1As1F1,,,,"(Sr,La)FeAsF",,,,,,,,,24.6,,29.5,,,,27.05,,,,,,,,,,,,,
,,,Y1Ba2Cu3O7,,,,YBa2Cu3O7,,,,,,,,shape_04,86.4,,,,,1.0,86.4,,,,111.0,,,,,,,,,
(dlnTc/P) = -0.031 /GPa,,,Mg1B1.8C0.2,,,,"Mg(B,C)2",,,,,,,,,,21.5,,,,,21.5,,,,,,,,-0.664,,,,,
carrier p=0.185/Cu from Hall effect.,,,Tl2Ba2Ca0.95Y0.05Cu1.92Co0.08O8+z,,,,"Tl2Ba2(Ca,Y)(Cu,Co)2O8",,,,,,,,shape_01,,92.6,,,,,92.6,,,,,,,,,,,,,
"Tc measured for P = 0-15 kbar. sample is 99 % purity. Tc = 8.0 K for sample #1, = 7.924 K for sample #2",,,Tc1,,,,Tc,,,,,,,,,,8.0,,,,,8.0,,,,,,,,-0.125,,,,,
thickness=600A,,,Bi2Sr2.65Ca0.35Cu2O8,,,,"Bi2Sr2(Ca,Sr)Cu2O8",,,,,,,,shape_05,80.0,93.6,101.2,,,,93.6,,,,,,,,,,,,,
"dTc/dP is for P>1 GPa. For P=0, dTc/dp = +0.0093 K/GPa",,266.0,Ta0.84W0.16,,,,Ta1-xWx,,,,,,,,,,1.86,,,,,1.86,,,,,,,,-0.021,,,,,
,,,Pr1Ba2Cu3OZ,,,,PrBa2Cu3Oz,,,,,,,,shape_03,80.0,,,,,,80.0,,,,,,,,3.9,,,,,
,,,Tl2Ba2Ca2Cu3O10+Z,,,,Tl2Ba2Ca2Cu3O10+z,,,,,,,,,,,120.0,,,,120.0,,,,,,,,,,,,,
"irreversible temperature defined as ZFC & FC curves split, T(irr) = 4.8 K. Impurity phase:  SnSe2(3%), Ag8SnSe6(1%)",,,Ag1Sn0.9Bi0.1Se2,,,,"Ag(Sn,Bi)Se2",,,,,,,,shape_01,5.0,,6.3,,5.2,,5.2,,,985.0,,,,,,,,,,
,,,Ba1.6Sr0.4Yb0.65Ca0.35Cu3O6.04,,,,"Cu(Ba,Sr)2(Yb,Ca)Cu2O6",,,6.04,,,,,,,,,,50.0,,50.0,,,,,,,,,,,,,
,,,Y1Ba2Cu2.6Co0.4OX,,,,"YBa2(Cu,Co)3O7",,,,,,,,,,15.0,,,,,15.0,,,,,,,,,,,,,
SUS(T) nearly T-independent down to 2 K (paramag). (dR/dT) = 0.897 uOhm.cm/K at 300 K,,,Y3Ru4Ge13,,,,Y3Ru4Ge13,,,,,,,,,,1.8,,,1.8,,1.8,,,,,,,,,,,,,
Tc defined as midpoint of ac-SUS.,,,Pr1Os2Ru2Sb12,,,,"Pr(Os,Ru)4Sb12",,,,,,,,shape_03,,0.81,,,,,0.81,0.52,,,,,,,,,,,,
"Sr- and Zn-content by ICP. optimal doping: Sr=0.144, Zn=0.0185.  structural transition Td1 = 184 K.",,,La1.85Sr0.15Cu0.982Ni0.018O4,,,,"(La,Sr)2(Cu,Ni)O4",,,,,,,,shape_03,,,,,22.5,5.9,22.5,,,,,,,,,,,,,
,,250.0,Bi2Sr2Ca1Cu2OZ,,,,Bi2Sr2CaCu2O8,,,,,,,,,,74.0,,,,,74.0,,,,,,,,,5.35,,,,
Oxygen content=6.91-6.95 in dependent of x,,,Y1PrBa1Sr1Cu3O6.95,,,,"(Y,Pr)BaSrCu3O7",,,6.95,,,,,shape_01,,,,,,,,,,,,,,,,,,,,
,,303.0,Nb0.75Al0.2Ge0.05,,,,,,,,,,,,,,18.5,,,,,18.5,,7.71,,,,,,,,,,,
"Hc1 defined as the deviation from linear M-H cuves. Jc(1T, 7K)=4E+6 A/cm2.",,,C60Rb3,,,,Rb3C60,,,,,,,,,,28.5,,,,,28.5,,,,,215.0,,,,,0.0162,,,
slow cool (RT to 90K within a few hours) for measurement.,,,Rb0.23W1O3,,,,RbxWO3,,,,,,,,,,2.6,,,,,2.6,,,,,,,,,,,,,
,,,La1.775Sr0.225Cu0.995Ni0.005O4,,,,"(La,Sr)2(Cu,Ni)O4",,,4.0,,,,,shape_01,,,21.0,,,,21.0,,,,,,,,,,,,,
"A15,Nb,sigma phases",,,Nb80Ga17Mn3,,,,"Nb80(Ga,Mn)20",,,,,,,,,,7.1,,,,,7.1,8.38,,,,,,1.76,,,,,,
"impurity phases = CeO2, Sr2CuWO6. R not zero at 4.2 K. three-fluorite layer S/C.",,,Hg0.7W0.3Sr2Ce1.74Eu1.26Cu2O11+z,,,,"(Hg,W)Sr2(Ce,Eu)3Cu2O11",,,,,,,,,,,34.0,,33.0,,33.0,,,,,,,,,,,,,
,,,Tl1Ba1Sr1Ca2Cu3O9,,,,TlBaSrCa2Cu3O9,,,,,,,,,,,,,97.0,,97.0,,,,,,,,,,,,,
,,,Y2Ba4Cu7O14.85,,,,Y2Ba4Cu7O15,,,14.85,,,,,shape_01,,,78.0,,,,78.0,,,,,,,,,,,,,
semicon,,,Nb1Sr2Pr1Cu2O8.01,,,,Nb Sr2 Pr Cu2 O8,,,8.01,,,,,,,,,10.0,,,,,,,670.0,,,,,,,,,
,,,Bi2Sr2Ca1Cu2O8+Z,,,,Bi2Sr2CaCu2O8,,,,,,,1.66e-09,,63.6,70.7,81.9,,,,70.7,,,,2.41,,,,,,,,,
(dC/gamma*Tc) = 1.02.  e-ph coupling = 0.65. Energy gap from SP-heat fitting.,,189.0,Zr1Pd2Al1,3.48,,,ZrPd2Al,,,,,,,,shape_01,,3.4,,,,,3.4,2.82,9.0,,,,11.0,,,,,,0.51,
,,,Bi2Sr2Ca0.8Y0.2Cu1.96Co0.04OZ,,,,"Bi2Sr2(Ca,Y)(Cu,Co)2Oz",,,,,,,,shape_01,,78.0,,,,,78.0,,,1400.0,2100.0,,,,,,,4.2,,
,,,La2Cu1O4.086,,2e-07,,La2CuO4,,,4.086,,,,,shape_01,,45.2,,,,,45.2,,,,,,,,,,,,,
,,,Y0.6Cd0.4Ba2Cu3O7,,,,"(Y,Cd)Ba2Cu3O7",,,,,,,,shape_01,,91.7,,,,,91.7,,,,,,,,,,,,,
,,,Sm0.6Pr0.4Ba2Cu3OZ,,,,"(Sm,Pr)Ba2Cu3O7",,,,,,,,shape_01,,,,3.75,,,,,,,,,,,,,,,,
,,,Nd1.85Ce0.15Cu0.999Ni0.001O4,,,,"(Nd,Ce)2(Cu,Ni)O4",,,4.0,,,,,shape_01,,,,,20.0,,20.0,,,,,,,,,,,,,
"70%YBCO+30%LOW-MELTING GLASS,COMPOSITE,MEDIUM GRAIN,SV(T)=1.96E+5 CM/S",,,Y1Ba2Cu3O7,,,,YBa2Cu3O7,,,,,,,,shape_02,,90.0,,,,,90.0,,,,,,,,,4.15,,,,
"44% O(18),NO INDICATION OF ISOTOPE EFFECT",,,Y1Ba2Cu3O7,,,,YBa2Cu3O7,,,,,,,,,,91.15,,,,,91.15,,,,,,,,,,,,,
,,,B5Hf0.2Nb1.8,,,,B5Hf0.2Nb1.8,,,,,,,,,,3.6,,,,,3.6,,,,,,,,,,,,,
structural transition (tetra-ortho) at 59 K. magnetic transition at 40 K.,,,Ba1Fe1.906Co0.094As2,,,,"Ba(Fe,Co)2As2",,,,,,,,,16.5,,17.8,,,,17.15,,,,,,,,,,,,,
,,,La1.84Ba0.16Cu0.99Zn0.01O4,,,,"(La,Ba)2(Cu,Zn)O4",,,,,,,,shape_01,,12.4,,,,,12.4,,,,,,,,,,,,,
,,,Bi1.6Pb0.4Sr2Ca2Cu2.93Zn0.07OZ,,,,"(Bi,Pb)2Sr2Ca2(Cu,Zn)3O10",,,,,,,,,79.0,,107.1,,,,93.05,,,,,,,,,,,,,
,,,Hg0.5Pb0.5Ba2Ca4Cu5O12.5,,,,"(Hg,Pb)Ba2Ca4Cu5O12",,,,,,,,shape_03,,,,,110.0,5.0,110.0,,,,,,,,,,,,,
"Bi2223 phase>90%imprity=Bi2212, Ca2CuO3Ca2PbO4",,284.0,Bi1.6Pb0.4Sr2Ca2.5Cu3.5Oz,,,,,,,,,,,,,,,,,,,,,8.41,,,,,,,,,,,
,,,Bi2Ce1,,,,Bi2Ce1,,,,,,,,,,,,1.28,,,,,,,,,,,,,,,,
,,,Dy1Rh2.8Ir1.2B4,,,,"Dy(Rh,Ir)4B4",,,,,,,,,,2.82,,,,,2.82,,,,,,,,,,,,,
Carrier from Hall effect. Multiple Fermi pockets observed using torque magnetometry upto H = 45 T.,,,Nb0.28Bi2Se3,,,,NbxBi2Se3,,,,,,,,shape_03,3.13,,3.57,,,,3.35,,,131.0,,,,,,,,,,
"Tc measured inductively, defined as mid point in transition.",,,La0.2Ce0.8Ir3,,,,La1-xCexIr3,,,,,,,,shape_01,,2.79,,,,,2.79,,,,,,,,,,,,,
carrier = 3.71 E+20 /cm3 at 100K. from Hall coefficient.,,,La1Fe0.925Ir0.075As1O1,,,,"LaO(Fe,Ir)As",,,,,,,,,,11.85,,,,,11.85,54.3,,,,,,6.7,,,,,,
P-induced SC. Pc = 9 GPa. The large shrinkage of the Fe-ladder unit.,,,Ba1Fe2S3,,,,BaFe2S3,,,,,,,,shape_01,,,24.0,0.0,,,24.0,,,,,,,,,,,,,
,,,Y1Ba2Cu4O8,,,,"(Y,Pr)Ba2Cu4O8",,,,,,,,shape_02,80.0,,81.0,,,,80.5,,,,,,,,,,,,,
CU(2) SITE GAP,,,Y1Ba2Cu3O7-Y,2.4,,,YBa2Cu3O7,,,,,,,,,,92.0,,,,,92.0,,,,,,,,,,,,,
,,,Nd0.5Ca0.5Ba0.6La0.4Cu3O6.77,,,,"Nd(Ba, Ca)(Ba,La)2Cu3Oz",,,6.77,,,,,shape_01,75.0,80.5,86.0,,80.0,,80.5,,,,,,,,,,,,,
,,,Au0.5Rh0.4Ti0.91,,,,Au0.5Rh0.4Ti0.91,,,,,,,,,,3.0,,,,,3.0,,,,,,,,,,,,,
,,440.0,Er1Ba2Cu3O7-y,,,,ErBa2Cu3O7-y,,,,,,,,shape_01,92.5,,94.1,,90.5,,90.5,,,,,,,,,,,,,
gap size = 3.97 - 2.37 from SP heat using BCS theory..(dC/gamma*Tc) = 1.94-0.89,,,Nb0.89Al0.11N0.84O0.16,3.92,,,"(Nb,Al)(N,O)",,,,,,,,,,,,,16.7,,16.7,7.29,2.944,,,,,,,,,,,
"residual-[gamma] = 2.1 mJ/mol.K2. (dC/gamma*Tc) = 1.52 . Two gap model: large one in DB, small one (2D/kTc) = 2.02.",,,Ba1Fe1.89Co0.11As2,4.77,,,"Ba(Fe,Co)2As2",,,,,,,,shape_03,,21.5,,,,,21.5,,19.0,,,,,,,,,,,
,,,Tl0.5Pb0.5Sr2Ca1Cu2Ox,,,,"(Tl,Pb)Sr2CaCu2Oz",,,,19.3,,,,shape_03,,,,,77.7,,77.7,90.0,,,,214.0,,1.7,,,,,,
compositions by EM. (dTc/dP) = 0.11 K/GPa for omega-phase. alpha-to-omega at P=11 GPa. omega-to-beta at 47 GPa.,,,Ti0.496Zr0.504,,,,Ti1-xZrx,,,,,,,,,,,,,1.8,,1.8,,,,,,,,0.22,,,,,
,,,Pr1Ba2Cu2.55Co0.45OZ,,,,"PrBa2(Cu,Co)3O7",7.6,,,,,,,,,,,4.2,,,,,,,,,,,,,,,,
,,,Bi8Sr7Ca5Cu9O34.13,,,,Bi2Sr2CaCu2O8,,,34.13,,,,,,,72.5,,,,,72.5,,,,2.0,,,,,,,-4.38,,
,,,Cr1Sb1,,,,Cr1Sb1,,,,,,,,,,,,1.0,,,,,,,,,,,,,,,,
BA0.58K0.42BIO3.03 BY NEUTRON DIFFR.,,210.0,Ba0.6K0.4Bi1O3,,,,"(Ba,K)BiO3",,,,,,,,shape_01,,27.0,,,,,27.0,,,,,,,0.39,,,,,,
Tc and Meissner effect were measured by ESR,,,Pr1Ba2Cu3O7,,,,PrBa2Cu3O7,,,,,,,,shape_04,,90.0,,,,20.0,90.0,,,,,,,,,,,,,
,,,Sr1Fe1.76Zn0.04Co0.2As2,,,,"Sr(Fe,Zn,Co)2As2",,,,,,,,shape_03,,12.1,,,,,12.1,,,,,,,,,,,,,
1*0.8*0.02MM3,,,Y0.56Pr0.44Ba2Cu3O7-Z,,,,"(Y,Pr)Ba2Cu3O7",,13.4,,50.0,83.2,,,shape_03,,36.0,,,,,36.0,,,,,,,,,,,,,
"Y- and Ca-content not described. Then, Y- and Ca-content are tentative values. anisotropy factor = 2.5",,,Pb2Sr2Y0.5Ca0.5Cu3O8+Z,,,,"Pb2Sr2(Y,Ca)Cu3O8",,,,,,2575.0,,shape_03,,75.0,,,,,75.0,,,,,,,,,,,,,
,,,Bi1.7Pb0.3Sr2Ca0.55Y0.45Cu1.94Zn0.06O8,,,,"(Bi,Pb)2Sr2(Ca,Y)(Cu,Zn)2O8",,,,,,,,,,41.3,,,,,41.3,,,,,,,,,,,19.9,,
,,,Nb3Ga0.85Al0.15,,,,"Nb3(Ga,Al)",,,,,,,,,,17.1,,,,,17.1,,,,,,,,,,,,,
G-L parameter = 50,,240.0,Y2C2Br2,,,,Y2C2Br2,,,,,,,,,,5.0,,,,,5.0,3.0,,,,,,,,,0.0015,,,
rapid cool (RT to 4.2K within  a few minutes) for measurement.,,,Rb0.23W1O3,,,,RbxWO3,,,,,,,,,,3.9,,,,,3.9,,,,,,,,,,,,,
amorphous film. RESN shows resistivity at 25 K. e-ph coupling = 0.51.,,,Rh37Zr63,,,,ZrxRhy,,,,,,,,,,2.86,,,,,2.86,,,194.0,182.0,,,2.8000000000000003,,,,,,
,,,La1Fe1As1F0.11O0.89,,,,"La(O,F)FeAs",,,,,,,-0.0016,shape_01,,27.1,,,,,27.1,,,,,,,,,,,-27.4,,
,,374.0,Gd1Ba2Cu3O7-Z,,,7.98,GdBa2Cu3O7,,,,,,,,,89.0,94.0,,,,2.0,94.0,,,,,,,,,,,,,
chemical compositions not investigated. Tc range of 3 - 3.5 measured by magnetization,,,As1Ge1,,,,GeAs,,,,,,,,,,3.5,,,,,3.5,,,,3800.0,,,,,6.06,,,,
,,,Bi2.2Sr1.8Ca1.05Cu1.65Na0.5O8+Z,,,,"Bi2Sr2Ca(Cu,Na)2O8",,,,,,,,,,90.0,,,,,90.0,,,,,,,,,,,,,
,,,Nb76.3Sn10.5Ge2.3Al10.9,,,,,,,,,,,,,,14.4,,,,,14.4,,,,,,,,,,,,,
,,,Tl2Ba2Ca0.85Y0.15Cu1.96Co0.04O8+z,,,,"Tl2Ba2(Ca,Y)(Cu,Co)2O8",,,,,,,,shape_01,,86.7,,,,,86.7,,,,,,,,,,,,,
,,,Y1Ba2Cu2.94Mn0.06O7-z,,,,"YBa2(Cu,Mn)3O7",,,,,,,,,,,,,91.01,,91.01,,,,,,,,,,,,,
pressure-induced s/c. Tc observed for 8.8<p<14 kbar. Curie temp. defined as dR/dT vs T. crossover temp. = 32 K.,54.5,,Ge2U1,,,,UGe2,,,,,,,,shape_01,,0.8,,0.0,,,0.8,,,,,,,,,,,,,
c/a = 1.6131,,,Ce1Rh0.25Ir0.75In5,,,,"Ce(Rh,Ir)In5",,,,,,,,,,0.64,,,,,0.64,,,,,,,,,,,,,
,,,Cd0.75Mg0.25,,,,cd0.75Mg0.25,,,,,,,,,,0.16,,,,,0.16,,,,,,,,,,,,,
,,,Pr1Ba2Cu3O7,,,,PrBa2Cu3O7,17.8,,,,,,,shape_01,,,,,,,,,,,,,,,,,,,,
,,,Tl2Ba2Ca1Cu2O8+z,,,,Tl2Ba2CaCu2O8,,,,,,,,shape_01,,85.0,,,,,85.0,,,,,,,,,,,,,
T<CDW> = 94.6 K.,,,Cu0.05Ti1Se2,,,,CuxTiSe2,,,,,,,,,,1.4,,,,,1.4,,,,,,,,,,,,,
Pd-intercalated Bi2Se3. Tc is constant tobe 5.5 K for 0.15 < x < 1.0 in PdxBi2Te3.,,,Pd0.5Bi2Te3,,,,PdxBi2Te3,,,,,,,,,,,,,5.5,,5.5,,,,,,,,,,,,,
,,,Ru0.8Mo0.6Sr2Eu1.5Ce0.5Cu2O10-z,,,,"(Ru,Mo)Sr2(Eu,Ce)2Cu2O10",100.0,,,,,,,shape_01,,23.0,,,,,23.0,,,,,,,,,,,,,
,,,Nb13.75Ta41.25Ir45,,,,NbxTayIrz,,,,,,,,,3.03,,3.6,,,,3.315,,2.72,,,,,,,,,,,
Hc2(4.2K)=310 kG,,,Nb3Al0.5Ga0.5,,,,"Nb3(Al,Ga)",,,,,,,,,,19.0,,,,,19.0,31.6,,,,,,2.4000000000000004,,,,,,
,,,Y1Ba2Cu2.85Fe0.15O7-Z,,,,"YBa2(Cu,Fe)3O7",,,,,,,,,,73.7,,,,,73.7,,,,4.89,,,,,,,,,
Oarai sample (CVT). RRR = 35.  (dC<el>/gamma*Tc) = 1.51,,,Te2U1,,,,UTe2,,,,,,,,shape_03,,1.65,,,,,1.65,,117.0,,,,,,,,,,,
anisotropy factor = 11.0,,,K1Hg1C4,,,,KHgC4,,,,2400.0,,,,shape_03,,0.73,,,,,0.73,,,,,,,,,,,,,
,,,Bi2Sr2Ca0.7Dy0.3Cu2O8+Z,,-0.0002,,"Bi2Sr2(Ca,Dy)Cu2O8",,,,,,,,shape_01,,88.0,,,88.0,,88.0,,,,,,,,,,,,,
2223 phase is dominant,,,Bi1.6Pb0.3Te0.1Sr2Ca3Cu4Oz,,,,"(Bi,Pb,Te)2Sr2Ca3Cu4O12",,,,,,,,shape_02,102.7,,,,,,102.7,201.4,,,,,1.2800000000000002,2.79,,,,,,
HC2ZERO in DB means Hc2(4.2K). ,,,Nb0.8Ti0.1Zr0.1,,,,Nb-Zr-Ti,,,,,,,,,,,,,,,,7.71,,,,,,,,,,,,
,,,Cu1Y2,,,,Cu1Y2,,,,,,,,,,,,0.32,,,,,,,,,,,,,,,,
"P-induced SC. RRR = 180 (I//a-axis). SP-heat, Tc measured at P = 1.34 GPa.",,,Ce1Rh1Si3,,,,CeRhSi3,,,,,,,,shape_03,,0.45,,0.0,,,0.45,,,,,,,,,,,,,
"M = NH3, M-content measured therm gravimetric method",,,Ca0.25M0.2Mo1S2,,,,Cax(NH3)yMoS2,,,,,,,,,,,,,5.75,,5.75,,,,,,,,,,,,,
Hc2(0) means Hc2(4.2K).,,,Nb1C0.3N0.62,,,,NbC0.3Nx,,,,,,,,,,17.3,,,,,17.3,8.56,,,,,,,,,,,,
"not SC. Para-mag at low-T. YCrxGe2, YGe1.5+x(minor phase)",,,Y1Cr0.23Ge2,,,0.07,YCrxGe2,,,,,,,,shape_01,,,,0.0,,,,,,,,,,,,,,,,
RRR = 60. T<STR> = 250 K where (P2<1>/m)1T' phase to (Pnm2<1> Td phase transition. Pc (T<STR> = 0) = 0.75 GPa. (dTc/dP) = 4 K/GPa near Pc,,,Mo1Te2,,,,MoTe2,,,,,,,,shape_03,0.1,,,,,,0.1,,,,,,,,,,,,,
"impurity phases=SrO2, unknown. Cl-content=nominal",,,Sr2Cu1Cl0.8O2+z,,,,Sr2CuO2Clz,,,,,,,,shape_01,,33.0,,,,,33.0,,,,,,,,,,,,,
"RRR = 36. Phase transition, monoclinic 1T' to ortho-Td phase at 250 K. Tc(on) = 0.25 k for Td-phase.",,,Mo1Te2,,,,MoTe2,,,,,,,,shape_03,0.1,,0.25,,,,0.175,,,,,,,,,,,,,
,,,Cr0.82Ru0.18,,,,Cr1-xRux,,,,,,,,shape_01,,1.42,,,,,1.42,,,,,,,,,,,,,
[isotope] = 0 +- 0.07. Tc(99.7%<65>Cu) - Tc(99.6%<63>Cu) = 0.2 K.,,,Y1Ba2Cu3O7-z,,,,YBa2Cu3O7,,,,,,,,shape_01,,89.7,,,,,89.7,,,,,,,,,,,,,
,,,La2Cu1O4.034,,,,La2CuO4,,,4.034,,,,,shape_01,,30.7,36.0,,,,30.7,,,,,,,,2.9,,,,,
plate like single crystals obtained from samples.,,,Ca0.75La0.25Fe1As2,,,,"(Ca,La)FeAs2",,,,,,,,shape_03,,,,,0.0,,0.0,,,,,,,,,,,,,Check: Tc=0 (Non-superconducting?)
"87%O(18),TC0-TC=0.32",,,La1.85Sr0.15Cu1O4,,,,"(La,Sr)2CuO4",,,,,,,,shape_01,,37.8,,,,,37.8,,,,,,,,,,,,,
,,,Y1Ba2Cu3O6.52,,,,YBa2Cu3O7,,,6.52,,,,,shape_03,,52.8,53.8,,,,52.8,,,,,,,,,,,,,
,,,Bi2Sr2Ca0.6Gd0.4Cu1.6LI0.4O8+Z,,,,"Bi2Sr2(Ca,Gd)(Cu,Li)2O8",,,,,,,,,,,,5.0,,,,,,,,,,,,,,,,
,,,Y1Ba1.9Na0.1Cu3Oz,,,,"Y(Ba,Na)2Cu3O7",,,,,,,,shape_01,88.4,,,,,,88.4,,,,,,,,,,,,,
Data from specific heat measurements. delta-C=693 mj/mol.K. delta-C/gamma*Tc=2.21. thermodynamic Hc(0)=0.306T.,,360.0,Lu1Ni2B2C1,4.4,,,LuNi2B2C,,,,,,,,,,16.1,,,,,16.1,,19.5,,,,,,,,,,,
"annerling(970C,2H in N2),inprity phase=Sr Cu O2,Sr2 Cu O3,Cd O",,,Pb0.5Cd0.5Sr2Y0.5Ca0.5Cu2O7,,,,"(Pb,Cd) Sr2 (Y,Ca) Cu2 O7",,,,,,,,,58.0,,83.0,,,,70.5,,,,,,,,,,,,,
Observation of the in-plane upper critical field is six times larger than Pauli paramegnetic limit in the monolayer NbSe2.,,,Nb1Se2,,,,NbSe2,,,,,,,,shape_05,,,,,,,3.0,,,,,,,,,,,,,
RRR=6.5. G-L = 15.8.,,,Lu1Os3B2,,,,LuOs3B2,,,,,,,,shape_01,4.57,4.69,4.73,,,,4.69,1.93,,33.0,,,163.5,0.595,,,,,,
Tc is completely insensitive to pressure for P < 1.3 GPa. n-type carrier,,,Cu0.3Zr1Te1.2,,,,Cu0.3ZrTe1.2,,,,,,,,shape_01,8.43,9.07,9.7,,9.7,1.2,9.07,,,1520.0,,500.0,,,,,,-13.5,,
"M = NH3. x and y not given. Two phase-SC, Tc = 22.0 K for phase2.",,,Na0.45M0.3Fe2Se1.4Te0.6,,,,"NaxMyFe2(Se,Te)2",,,,,,,,,,,,,42.5,,42.5,,,,,,,,,,,,,
not single phase. lattice parameter shows x=0.2 from Vegard's law.,,,Ce1Ir0.65Co0.35Si3,,,,"Ce(Ir,Co)Si3",0.0,,,,,,,,,0.75,,,,,0.75,5.2,,,,,,15.0,,,,,,
,,,K1Tl1.5C4,,,,KTl1.5C4,,,,,,,,,,2.7,,,,,2.7,,,,,,,,,,,,,
impurity phase : Fe3O4(NiAs type phase),,,Fe1.02Te0.5Se0.2S0.3,,,,"Fe(Te,Se,S)",,,,,,,,,8.79,10.16,11.5,,,,10.16,,,,2380.0,,,,,,,,,
e-ph coupling const = 0.42,,400.0,Sb1V3,,,,V3Sb,,,,,,,,,,0.5,,,,,0.5,,2.5,,,,,,,,,,,
C<13> enriched sample. gap from NMR.,,,Mg1C1Ni3,3.2,,,MgCNi3,,,,,,,,,,7.0,,,,,7.0,,,,,,,,,,,,,
,,,Rh3Th7,,,,Rh3Th7,,,,,,,,,,2.15,,,,,2.15,,,,,,,,,,,,,
,,,Cd0.6Mg0.4,,,,Cd0.6Mg0.4,,,,,,,,,,0.016,,,,,0.016,,,,,,,,,,,,,Info: Very Low Tc (<0.1K)
,,,Mg1C0.69Ni3,,,,MgCyNi3,,,,,,,,,,1.8,,,,,1.8,,,,,,,,,,,,,
,,,Al13Os4,,,,Al13Os4,,,,,,,,,,5.5,,,,,5.5,,,,,,,,,,,,,
,,,Hg1Ba2Ca1.73Pb0.17Cu2.86O8+d,,,,HgBa2Ca2Cu3O8+d,,,,,,,,shape_01,130.0,,133.0,,,3.0,131.5,,,,,,,,1.5,,,,,
,,,Ir3Th7,,,,Ir3Th7,,,,,,,,,,1.52,,,,,1.52,,,,,,,,,,,,,
P-induced SC.  High-Tc phase obtained by initial P loading at 200 K. Isotope ffect by deutorium.  Tc(max) = 153 K at P = 173 GPa.,,,D2S1,,,,D2S,,,,,,,,,,,53.0,,,,53.0,,,,,,,,,,,,,
,,,Y1Ba2Cu3O7-d,,,,YBa2Cu3O7,,,,,,1400.0,,shape_03,,93.0,,,,,93.0,,,,,,,,,,,,,
"epitaxial film,G-L parameter=31",,,Nd1.85Ce0.15Cu1O4-z,,,,"(Nd,Ce)2CuO4",,,,80.0,,2480.0,,,,21.7,,,,,21.7,5.2,,,,,,0.35,,,,,,
,,,Bi1Pb1Sr1.26La0.26Cu1O6,,,,"(Bi,Pb)2(Sr,La)2CuO6",,,,,,,,,,26.0,,,,,26.0,,,,,,,,,,,,,
,,,Bi2Sr2Ca0.8Dy0.2Cu2O8.26,,,,"Bi2(Sr,Ca)2(Ca,Dy)Cu2O8",,,8.26,,,,1.7e-09,shape_01,,91.7,,,,,91.7,,,,,,,,,,,,,
single phase (AuGa),,,Au0.499Ga0.501,,,,"(Au,Ga)",,,,,,,,,,1.17,,,,,1.17,,,,,,,0.0106,,,,,,
oxygen reduction dz is about 0.03.,,,Pr0.82La1Ce0.18Cu1O4,,,,"(Pr,La,Ce)2CuO4",,,,,,,,shape_03,,,,,16.2,,16.2,,,,,,,,,,,,,
Tc from SP-heat. e-ph coupling = 0.59. (dC/gamma*Tc) = 1.09. lattice term const.of SP: beta = 0.0675 mJ/mol.K4,,487.0,Lu1Ru1B2,3.02,,,LuRUB2,,,,,,,,shape_01,,8.9,,,,,8.9,,7.05,,,,,,,,,,,
,,,Bi2Sr2Ca0.7Y0.3Cu2O8+Z,,,,"Bi2Sr2(Ca,Y)Cu2O8",,,,,,,3.09e-09,,66.5,80.0,92.0,,,,80.0,,,,3.36,,,,,,,,,
compositions by SEM. Fe-content = 1.03 - - 1.04. Hc2 defined as R=0.5Rn.,85.0,,Fe1.03Te0.9Se0.1,,,4.1,Fe1.03Te1-xSex,34.0,,,,,,,shape_03,11.5,11.9,12.4,,,,11.9,,,,,,,,,,,,,
,,,Ir0.96Re0.04,,,,Ir1-xRex,,,,,,,,,,0.142,,,,,0.142,,,,,,,,,,,,,
GAMMA FROM DHC2DT,,,Dy1Ba2Cu3O7-Z,,,,DyBa2Cu3O7,,,,,,,,,,90.0,,,,4.0,90.0,92.0,1.98,1.8,,,15.5,1.5,,,,,,
,,,La1Fe1P1O1,,,,LaOFeP,,,,,,,,,4.1,,,,4.1,,4.1,,,,342.0,,,,,,,,,
,,,Nd0.95Pr0.05Ba2Cu3O6.75,,,,"(Nd,Pr)Ba2Cu3O7",,,6.75,,,,,shape_01,,45.8,,,,,45.8,,,,,,,,,,,,,
thickness = 0.1 - 1 um,,,Mo30Re70,,,,MoxRey,,,,,,,,,,7.62,,,,0.021,7.62,,,,,,,,,,,,,
"not s/c. 2nd phase=SrRuO3(19%), 3rd phase=CuO(8%). main phase(73%)",117.0,,Pb2Ru1Sr2Cu2Cl1O8,,,,Pb2RuSr2Cu2O8Cl,10.0,,,,,,,shape_02,,,,10.0,,,,,,,,,,,,,,,,
gamma=3.20 mJ/mole.K2. C(T) measured between 1.5 and 100K.,,496.0,C0.93Nb1,,,,,,,,,,,,,,6.5,,,,,6.5,,3.2,,,,,,,,,,,
,,,Y1Ba2Cu2.82Fe0.18O7-Z,,,,"YBa2(Cu,Fe)3O7",,,,,,,,shape_01,,,,,,,,,,,,,,,6.1,,,,,
Na-content by ICP. NQR of Co<59> measured. (1/T1) shows T^3 variation down to Tc/6.,,,Na0.26Co1H2.6O3.3,,,,NaxCoO2:(H2O)1.3,,,,,,,,shape_01,,,,,4.6,,4.6,,,,,,,,,,,,,
single crystal.,,,Y1Ba2Cu3O7-z,,,,YBa2Cu3O7,,,,13.0,,1300.0,,shape_03,91.0,89.5,,,,,89.5,,,,,,,,,,,,,
