Repository: Tejasvini595/superconductor_deepset

## Overview

This repository contains the official implementation of **"From Individual Elements to Macroscopic Materials: In Search of New Superconductors via Machine Learning"**.

The code implements a **DeepSet neural network** for predicting the critical temperature (Tc) of superconducting materials based solely on their chemical composition. By explicitly enforcing permutation invariance, the DeepSet architecture avoids artifacts associated with arbitrary element ordering and provides a physically meaningful framework for learning composition–property relationships in superconducting materials.

File: data/superconductors_kaggle_ready_v2.csv (part 7 of 87)
comment,curiet,debyet,element,gapene,kaizero_value,moment_value,name,neelt,nhc2zero_value,oz,pcohere_value,phc2zero_value,ppenet_value,rh300,shape,t1_value,t2_value,t3_value,tcn_value,tcsus_value,tcwidth_value,critical_temp_K,upper_critical_field_0K_T,gamma_sommerfeld_mJmolK2,resistivity_normal_uOhmcm,resistivity_roomtemp_uOhmcm,penetration_depth_nm,coherence_length_nm,dhc2dt_TK,dtcdp_KGPa,density_gcm3,lower_critical_field_0K_T,thermopower_300K_uVK,energy_gap_meV,data_quality_flag
,,,Nd1.5Ce0.5Sr2Cu2Nb1O10,,1.64e-05,2.97,"(Nd,Ce)2Sr2Cu2NbO10",,,,,,,,,,20.0,25.0,,,10.0,20.0,,,,,,,,,6.42,,,,
"single crystal. Bi:Ce:Pr = 1:0.5:0.5, distributed homogeneously by SEM and EDX",,,Ce0.5Pr0.5Bi1S2O1,,,,Ce0.5Pr0.5OBiS2,,,,,,,,shape_03,,2.4,,,2.4,,2.4,,,,,,,,,,,,,
"(Ca,Pr)Fe2.07As1.948",,,Ca0.941Pr0.059Fe2As2,,,,"(Ca,Pr)Fe2As2",,,,,,,,shape_03,,,28.9,,,,28.9,,,,,,,,,,,,,
"not SC. RRR = 30. Curie-Weiss law for T > 50 K. (Curie-T, moment) = (20,7.75), (21,7.81), (21,7.69) for H//[100], [110], [111] direction, respectively. magnetic order = FM.",20.0,,Eu1Ru2P12,,,7.75,EuRu4P12,,,,,,,,shape_03,,,,1.7,,,,,,,,,,,,,,,,
,,,La1.7Sr0.3Cu0.98Zn0.02O4,,,,"(La,Sr)2(Cu,Zn)Oz",,,,,,,,shape_03,,,,,,,,,,,,,,,,,,,,
TCFIG shows Tc(SUS). R(T)-exponent = 1.15. compositions of O & F by EPMA.,,,La1Fe0.918Zn0.082As1F0.28O0.68,,,,"La(Fe,Zn)As(O,H)",,,0.68,,,,,,,,8.2,,,,8.2,,,2910.0,,,,,,,,,,
Hc2(0) = 5.2 T estimated from lower field region.,,,Na0.3Co1H2.6O3.3,,,,NaxCoO2/yH2O,,,,,,,,shape_01,,,,,4.345,,4.345,28.0,,,,,,,,,,,,
angular dependence of Hc2 measured,,,Rb0.2W1O3,,,,RbxWO3,,0.8,,,4.86,,,shape_03,,3.52,,,,0.15,3.52,,,,,,,,,6.98,,,,
"impurity: (La,Y)As 6.4 %, (La,Y)OF  8%.",,,La0.7Y0.3Fe1As1F0.15O0.85,,,,"(La,Y)(O,F)FeAs",,,,,,,,,,,36.2,,,,36.2,,,,,,,,,,,,,
"N:S = 30.41:69.59. crystal polymer, quasi-1D material. e-ph coupling = 0.31.",,170.0,N0.3S0.7,,,,(SN)x,,,,,,,,,,0.26,,,,,0.26,,,,,,,,,,,,,
"compositions by EDX, cleaved sample",,,Ba0.6K0.4Fe2As2,,,,"(Ba,K)Fe2As2",,,,,,,,shape_03,,,36.6,,36.3,0.44,36.3,,,,,,,,,,,,,
,,,Ca0.2Ba1.55La1.25Cu3O7.07,,,,"(La,Ca)(Ba,La)2 Cu3O7",,,7.07,,,,,,46.1,,,,,,46.1,,,,,,,,,,,,,
RRR = 38. SP (beta) = 66.4 uJ/mol.K4. (dC<e>/gamma*Tc) = 1.26. e-ph = 0.5. GL(kappa) = 2.34. Debye-T = 398 K from R(T).,,388.0,Au1Be1,3.72,,,BeAu,,,,,,,,shape_01,,3.3,,,3.3,,3.3,335.0,1.94,0.97,37.0,231.7,99.1,,,,0.0032,,0.26,
"MUON SPIN,H=3.9KOE",,,Y0.6Pr0.4Ba2Cu3O6.97,,,,"(Y,Pr)Ba2Cu3O7",,,6.97,,,,,shape_01,,40.0,,,,,40.0,,,,,2900.0,40.0,,,,,,,
M-intercalated . M = Cs0.33(H2O)0.67.  interlayer distance d = 920 pm.,,,M1Ta1S2,,,,(M)TaS2,,,,,,,,,,2.8,,,,,2.8,,,,,,,,,,,,,
,,,Lu5Ir4Ge10,,,,Lu5Ir4Ge10,,,,,,,,,,,,,2.5,,2.5,,,,,,,,,,,,,
,,,Sc0.7Y0.3Ni2B2C1,,,,"(Sc,Y)Ni2B2C",,,,,,,,,,14.5,,,,,14.5,,,,,,,,,,,,,
,,,Pd0.95Pt0.05Te2,,,,Pd0.95Pt0.05Te2,,,,,,,,,,1.71,,,,,1.71,,,,,,,,,,,,,
Idealized compounds,,,Er4Os6Sn19,,,,Er4Os6Sn19,,,,,,,,,,1.25,,,,,1.25,,,,,,,,,,,,,
carrier=2.9 E+22/cm3,,,Y1Ni2B2C1,,,,YNi2B2C,,,,,,,,,,15.0,,,,,15.0,6.0,,,,1030.0,81.0,,,,369.0,,,
,,,Re2Y1,,,,Y1Re2,,,,,,,,,,1.83,,,,,1.83,,,,,,,,,,,,,
,,,Al0.75Ge0.25Nb3.8,,,,Al0.75Ge0.25Nb3.8,,,,,,,,,,20.34,,,,,20.34,,,,,,,,,,,,,
,,,Ga0.7Hg0.3Sr2Y0.5Ca0.5Cu2OZ,,,,"(Ga,Hg) Sr2 (Y,Ca) Cu2 Oz",,,,,,,,,35.0,,75.0,,,,55.0,,,,,,,,,,,,,
,,,La1.99Sr0.01Cu1O4,,,,"(La,Sr)2CuO4",,,4.0,46.0,,,,shape_01,,,,,,,,,,,,,,,,,,,,
,,,Bi2Sr2Ca0.8Y0.2Cu2O8,,,,"Bi2Sr2(Ca,Y)Cu2O8",,,,,,,,,,89.6,,,,,89.6,,,,,,,,,,,,,
,,,Hg8K1,,,,Hg8K1,,,,,,,,,,3.42,,,,,3.42,,,,,,,,,,,,,
bulk SC. broad hump  in R(T) disappears.,,,Eu1Sr2Bi2S2Se2F4,,,,EuSr2Bi2S4-xSexF4,,,,,,,,shape_01,2.46,2.94,2.3,,,,2.94,0.585,,,,,,0.287,,,,,,
RRR=260.,,165.0,Sn3Yb1,,,,YbSn3,,,,,,,,shape_03,,3.6,,,,,3.6,0.04,,,,,,,,,,,,
,,,Mg0.982Cu0.018B2,,,,"(Mg,Cu)B2",,,,,,,,,,37.8,,,,,37.8,,,,,,,,,,,,,
RRR=25. Gamma in mj/mol.K2. Delta-C/gamma*Tc = 1.87,,232.0,Pr1Ru4Sb12,,,,PrRu4Sb12,,,,,,,,,,1.04,,,,,1.04,2.0,59.0,,,,,0.24,,,,,,
Two phases different Tc (Tc(R) and Tc(SP)),,,La3Co2Ru2Sn13,,,,"La3(Co,Ru)4Sn13",,,,,,,,shape_01,,4.0,,,,,4.0,,,,,,,,,,,,,
,,,Bi2Sr2Ca0.55Pr0.45Cu2O8+y,,,,"Bi2Sr2(Ca,Pr)Cu2O8",,,,,,,,shape_01,,9.8,,,,,9.8,,,,,,,,,,,,,
residual resistivity from best fitting of R(T),18.1,406.2,Dy5Ir4Si10,,,,Dy5Ir4Si10,5.0,,,,,,,,,,,2.0,,,,,,397.0,,,,,,,,,,
,,,Mo15Se19,,,,Mo15Se19,,,,,,,,,,4.3,,,,,4.3,,,,,,,,,,,,,
magnetically aligned sample. optimum oxygen content. H//c-axis,,,La1.812Sr0.188Cu1O4+z,4.2,,,"(La,Sr)2CuO4",,,,,,,,,,31.7,,,,,31.7,,3.06,,,,,,,,,,,
"A15,Nb,sigma phases",,,Nb78Ga21Mn1,,,,"Nb78(Ga,Mn)22",,,,,,,,,,11.2,,,,,11.2,14.5,,,,,,1.85,,,,,,
impurity =BaCuO2 + not defined phase,,,Tl0.6Zn0.4Ba2Ca2Cu3O9-z,,,,"(Tl,Zn)Ba2Ca2Cu3O9",,,,,,,,,,117.0,,,,,117.0,,,,,,,,,,,,,
,,,Y0.9Th0.1Ni1C2,,,,"(Y,Th)NiC2",,,,,,,,shape_01,5.13,,6.88,,,,6.005,,,,,,,,,,,,,
,,,Y1.2Ba1.8Cu2O7-X,,,,"Y(Y,Ba)2Cu3O7",,,,,,,,,85.0,92.0,94.0,,,,92.0,,,,,,,,,,,,,
"THICKNESS=3630A,COHERE AB/C=17",,,La1.9Sr0.1Cu1O4,,,,"(La,Sr)2CuO4",,,,31.0,,,,shape_05,,31.6,,,,,31.6,,,,,,,,,,,,,
dTc/dP in K/GPa.,,,Lu1Ni0.8V0.2B1C1,,,,"Lu(Ni,V)BC",,,,,,,,,,2.6,,,,,2.6,,,,,,,,-0.17,,,,,
,,,Nb2Sn1C1,,,,Nb2SnC,,,,,,,,shape_01,,,7.8,,7.8,0.6,7.8,7.8,,,,,6.5,,,,,,,
M = NH3. x and y not given. T<spin-glass > = 38.0 K,,,Na0.45M0.3Fe2Se0.2Te1.8,,,,"NaxMyFe2(Se,Te)2",,,,,,,,,,,,,0.0,,0.0,,,,,,,,,,,,,Check: Tc=0 (Non-superconducting?)
,,,Y0.88Ca0.12Ba2Cu2.88Co0.12O6.78,,,,"(Y,Ca)Ba2(Cu,Co)3O7",,,6.78,,,,,shape_02,,87.0,,,,,87.0,,,,,,,,,,,,,
"O(18)=95%, Tc shift=2.29K",,,Y1Ba2Cu2.74Fe0.26O7,,,,"YBa2(Cu,Fe)3O7",,,,,,,,shape_01,,55.6,,,55.6,,55.6,,,,,,,,,,,,,
,,,Bi2Sr2Ca1Cu2O8,,,,Bi2Sr2CaCu2Oz,,,8.0,,,,,shape_01,83.0,,,,,,83.0,,,,,,,,,,,,,
energy gap from Andreev reflection of PtIr/LiTi2O4 point contact. aged sample may have some off-stoichiometric phases.,,,Li1Ti2O4,4.0,,,LiTi2O4,,,,,,,,shape_01,,12.3,12.5,,,0.3,12.3,11.6,,,,,,,,,,,1.9,
,,,La1Fe0.95Rh0.05As1O1,,,,"LaO(Fe,Rh)As",,,,,,,,shape_01,,,12.0,,,,12.0,,,,,,,,,,,,,
,,,Ba0.7Na0.3Fe2As2,,,,"(Ba,Na)Fe2As2",,,,,,,,shape_01,,,,,25.8,,25.8,,,,,,,,,,,,,
G-L parameter = 800.,,,Mg10Ir19B16,,,,Mg10Ir19B16,,,,,,,,,,4.4,5.0,,,0.4,4.4,3.0,,,,,,,,,0.0035,,,
,,,Sm1Ba2Cu2.7Ni0.3O6.97,,,,"SmBa2(Cu,Ni)3O7",,,6.97,,,,,shape_01,,24.0,,,47.0,,24.0,,,,,,,,,,,,,
,,,Y1Ba2Cu4O8,,,,YBa2Cu4O8,,,8.0,,,,,shape_01,62.0,,,,,,62.0,,,,,,,,6.6,,,,,
"not SC. RRR = 2.5. unit volume = 162.5 A^3. Curie-T = -10.7K(H//ab),  4.3 K(H//c). Three magnetic transitions (T1= 12.0 K(AFM), T2 = 7.5 K(AFM) T3 = 4.6 K, in R(T).",,,Tb1Pd2P2,,,9.71,TbPd2P2,12.0,,,,,,,shape_03,,,,0.03,,,,,,,,,,,,,,,,
twinned single crystal. c-axis optical conductivity measured.,,,Y1Ba2Cu3O6.7,,,,YBa2Cu3Oz,,,6.7,,,,,shape_03,,63.0,,,,,63.0,,,,,,,,,,,,,
"Two phases: SC phase ( 16.4 wt % in DB) and AFM phase(83.6 wt %), SG=I4/m, a=8.77540, c=14.57582 A",,,Rb0.8Fe1.7Se2,,,,RbxFe2-ySe2,,,,,,,,shape_03,31.4,,,,32.0,,32.0,,,,,,,,,,,,,
RRR = 28. SP (beta)=0.3732 mJ/mol.K4. (dC/gamma*Tc) = 1.31. Hc(0) = 612 Oe from entropy analysis. e-ph = 0.48. Hc1(T) in Fig-data. Hall coeff.(DB) at 200K.,,470.175,B3Ru7,3.6,,,Ru7B3,,,,,,,4.47e-10,shape_01,3.3,,,0.3,3.3,,3.3,1.1,80.15,,,214.0,17.2,0.277,,,0.009,,0.5,
,,,Gd1Ba1Sr1Cu3O6.93,,,,"Gd(Ba,Sr)2Cu3Oz",,,6.93,,,,,shape_01,,,83.0,,83.0,,83.0,,,,,,,,5.8,,,,,
Anomali in R(T) appears at 81 K. not SC,,,Ca0.73Ce0.27Fe1As2,,,,"(Ca,Ce)FeAs2",,,,,,,-1.35e-09,shape_03,,,,2.8,,,,,,,,,,,,,,,,
phase area: 0.48<C/Mo ratio<0.50 and  T(K) <1763.,,,C1Mo2,,,,alpha-Mo2C,,,,,,,,,,4.1,,,,,4.1,,,,,,,,,,,,,
"2*2*0.5 mm3 for SP. a(H=0) =0.394, a(H=9T)=1.4 mJ/mol.K2, b=1.018 mJ/mol.K4, c=0.003 mJ/mol.K6, using C=a(H) + bT^3 + cT^5. (dC/Tc) = 11.6 mJ/mol.K2",,212.0,K0.8Fe2Se2,,,,KxFe2Se2,,,,,,,,shape_03,,32.0,,,,,32.0,,6.0,,,,,,,,,,,
,,,Nb2.5Sn1V0.5,,,,,,,,,,,,,,14.2,,,,,14.2,,,,,,,,,,,,,
,,,Au0.05Zr0.95,,,,Zr1-xAux,,,,,,,,,,1.79,,,,,1.79,,,,,,,,,,,,,
,,,Y1Ba2Cu2.895Fe0.105O7-d,,,,"YBa2(Cu,Fe)3O7",,,,,,,,shape_03,70.0,,,,,2.0,70.0,,,,,,,,,,,,,
,,,Dy1Ba1.8Sr0.2Cu3O6.89,,,,"Dy(Ba,Sr)2Cu3O7",,,6.89,,,,,,83.0,84.2,,,,2.0,84.2,,,,1.78,,,,,6.06,,,,
RRR=2.85,,,Ca1Al1Si1,,,,CaAlSi,,,,,,,,,,,,,7.7,,7.7,2.6,,113.9,,218.6,15.9,,,,0.0138,,,
alpha-pase,,,Cr0.027Ti0.973,,,,Ti1-xCrx,,,,,,,,,,3.5,,,,,3.5,,,,,,,,,,,,,
,,,La1.891Ce0.109Cu1O4,,,,"(La,Ce)2CuO4",,,,,,,,shape_04,27.8,,29.2,,,,28.5,,,,,,,,,,,,,
"Tc,Hc2 defined as 0.5Rn(resistive transition).",,,Bi2Sr2Cu1Oz,,,,Bi2Sr2CuOz,,16.0,,35.0,43.0,,,shape_01,,,,,,,,,,,,,,,,,,,,
"In-site occupancy = 0.95 from XRD. anisotropy(Hc2) = 17.2. GL parameter(kappa) = 260 for H//a, = 0.87 for H//c. thermodynamic Hc(0) = 0.0119 T.",,,In2Mo6Se6,3.5,,,In2Mo6Se6,,0.25,,1500.0,4.35,0.13,,shape_03,,2.85,,,,,2.85,,0.13,,,,,,,,,,0.4,
,,,Ga1Nb2.4V0.6,,,,Ga1Nb2.4V0.6,,,,,,,,,,12.5,,,,,12.5,,,,,,,,,,,,,
,,,Bi2Sr1Ca2Cu2O8.229,,,,"Bi2(Sr,Ca)3Cu2O8",,,8.229,,,,,,,76.4,,,,,76.4,,,,,,,,,,,,,
,,,La1.83Sr0.17Cu0.99Zn0.01O4,,,,"(La,Sr)2(Cu,Zn)O4",,,,,,,,shape_01,,25.0,,,24.0,,25.0,,,,1700.0,,,,,,,,,
impurity=CuO,,,B1Sr2Ca3Cu4O11,,,,BSr2Ca3Cu4O11,,,11.0,,,,,shape_01,105.0,110.0,118.0,,110.0,,110.0,,,,,,,,,,,,,
"thermal conductivity, thermo power, SP-heat were measured.",,,Gd1Ba2Cu3O7-z,,,,GdBa2Cu3O7,,,,,,,,shape_01,,91.8,,,,,91.8,84.0,,,,,,,,,,,,
,,,Nd1.3Ce0.2Sr0.15Cu1O4-Z,,,,"(Nd,Ce,Sr)2CuO4",,,,,,,,shape_01,,23.76,,,,,23.76,,,,,,,,3.0,,,,,
thermodynamic Hc(0) =  817  Oe. G-L parameter = 0.841,,,Nb0.04Ta0.96,,,,Ta1-xNbx,,,,,,,,,,4.47,,,,,4.47,1172.0,,,,,,,,,0.0772,,,
"d=150micron,single phase, R=0.5 Ohm at RT",,,Bi2Sr2Ca1Cu1.2Li0.8Oz,,,,"Bi2Sr2Ca(Cu,Li)2O8",,,,,,,,shape_04,80.0,,,,,10.0,80.0,,,,,,,,,,,,,
,,,Eu1Ba1.5Sr0.5Cu3O7-Z,,,,"R(Ba,Sr)2CuO7",,,,,,,,shape_01,76.8,,,,,6.4,76.8,,,,,,,,,,,,,
asgrown,,,Y1Ba2Cu3OZ,,,,Y1Ba2Cu3Oz,,,,,,,,shape_01,,84.5,,,,,84.5,,,,,,,,,,,,,
,,,Y1.2Pr0.8Ba4Cu7O15-z,,,,"(Y,Pr)2Ba4Cu7O14",,,,,,,,,,54.0,,,,9.3,54.0,,,,,,,,-1.8,,,,,
"T2 defined as midpoint in SP-jump. (dC/Tc) = 48.5 mJ/mol.K2, (dC/gamma*Tc) = 1.03.",,215.0,Ba1Pt4Ge12,,-0.0001,,BaPt4Ge12,,,,,,,,shape_01,,5.03,,,4.98,,5.03,2.0,47.3,,,,,,,,,,,
O-content by iodometry.,,,La1.25Ba1.5Ca0.25Cu3O6.74,,,,"La(Ba,La,Ca)2Cu3O7",,,6.74,,,,,shape_01,70.0,,,,,,70.0,,,,,,,,,,,,,
,,,Y1Ba2Cu3O6.97,,,,YBa2Cu3Oz,,,6.97,,,,,shape_01,,89.9,,,89.9,,89.9,,,,,155.0,,,,,,,,
"not SC. magnetic data for H//[100] in DB, for H//[00], effective moment = 7.94 uB/Eu and Curie-T = -19.8 K.",,,Eu1Rh1Ge3,,,7.8,EuRhGe3,11.6,,,,,,,shape_03,,,,0.0,,,,,,,,,,,,,,,,
Curie-T from SUS.,,,Ga6Gd1,,,7.59,GdGa6,12.6,,,,,,,,,,,1.7,,,,,,,,,,,,,,,,
,,,Y1Ba2Cu3O6.33,,,,YBa2Cu3Oz,160.0,,6.33,,,,,shape_03,,,,,,,,,,,,,,,,,,,,
Ferroelectric fluctuations may be a origin of superconductivity in SrTiO3,,,Sr1Ti1O3,,,,SrTiO3,,,,,,,,shape_04,0.0,0.0,0.0,,,,0.0,,,,,,,,,,,,,Check: Tc=0 (Non-superconducting?)
Tc jump to 7.84 K at Pc= 23.4 kbar. CDW-temp= 86 K.,,,Lu4.5Tm0.5Ir4Si10,,,,"(Lu,Tm)5Ir4Si10",,,,,,,,,,2.84,,,,,2.84,,,,,,,,,,,,,
,,,Gd0.71Pr1.14Ce0.15Cu1O4,,,,"(Gd,Pr,Ce)2CuO4",,,,,,,,,,8.1,,,,,8.1,,,,,,,,,,,,,
Tc(by specific heat) = 4.9 K. 2*gap = 1.49 meV. gamma in mj/mol.K2.,,218.0,Sr1Al1Si1,3.5,,,SrAlSi,,,,,,,,,,5.0,,,,,5.0,,5.42,,,,,,-0.12,,,,,
,,,Y1Ba2Cu2.9Zn0.1O7-y,,,,"YBa2(Cu,Zn)3O7",,,,,,,,shape_01,,60.1,,,,3.9,60.1,,,,,,,,,,,,,
,,,Hg0.65Mo0.35Sr2Cu1O4+z,,,,"(Hg,Mo)Sr2CuO4",,,,,,,,,,9.0,,,,,9.0,,,,,,,,,,,,,
Tc from sp-heat measurements.,,,Rh0.005Ti0.995,,,,Ti1-xRhx,,,,,,,,,,0.79,,,,,0.79,,3.54,,,,,,,,,,,
,,,Tl1Sr1.5Sm0.5Ca1Cu2O7,,,,"Tl(Sr,Sm)2CaCu2O7",,,,,,,,shape_01,82.0,,,,86.0,,86.0,,,,,,,,,,,,,
,,,U0.4La0.6Pd2Al3,,,,"(U,La)Pd2Al3",5.0,,,,,,,,,,,0.0,,,,,,,,,,,,,,,,
,,,Hg1Ba2Cu1O4.39,,,,HgBa2CuO4,,,4.39,,,,,,,24.6,,,,,24.6,,,,,,,,,,,,,
"P=100 kbar, T = 1200-1300 C",,,Nb1Ru3,,,,Nb1Ru3,,,,,,,,,,15.0,,,,,15.0,,,,,,,,,,,,,
[isotope] = 0 +- 0.10. Tc(99.7%<138>Ba) - Tc(78.8%<135>Ba) = 0.1 K.,,,Y1Ba2Cu3O7-z,,,,YBa2Cu3O7,,,,,,,,shape_01,,91.95,,,,,91.95,,,,,,,,,,,,,
,,,Be13Mn1,,,,Be13Mn1,,,,,,,,,,,,1.4,,,,,,,,,,,,,,,,
,,,Th1Si1.7Co0.3,,,,ThSi2-xCox,,,,,,,,shape_01,,,,1.7,,,,,,,,,,,,,,,,
,,,In0.78Tl0.22,,,,,,,,,,,,,,3.18,,,,,3.18,,,,,,,,,,,,,
,,,Bi1.55Pb0.45Sr2Eu1.65Ce0.35Cu2OZ,,,,"(Bi,Pb)2Sr2(Eu,Ce)2Cu2Oz",,,,,,,,shape_01,,33.0,,,,,33.0,,,,,,,,,,,,,
thermopower s = 0.12 uV/K at RT.,,,Lu0.88Gd0.12Ni2B2C1,,,,"(Lu,Gd)Ni2B2C",,,,,,,,,,7.3,,,,,7.3,,,,,,,,,,,,,
,,,Nb1O1,,,,O1b1,,,,,,,,,,1.39,,,,,1.39,,,,,,,,,,,,,
"M = NH3. K-intercalated sample. compositions: K0.4Fe2Se2M0.5 by ICP-AES. sample composed of two Tc phases (Tc-44K and 30 K, correspond to x=0.3 and 0.6, respectively. Tc not depends on M-content",,,K0.4Fe2Se2M0.47,,,,KxFe2Se2(NH3)y,,,,,,,,shape_01,,,,,36.0,,36.0,,,,,,,,,,,,,
"ANN(-50C, 6w)",,,Hg0.333In0.667,,,,Hg1-xInx,,,,,,,,,4.08,,4.15,,,,4.115,,,,,,,,,,,,,
,,,Y1Ba2Cu4O8,,,,"YBa2(Cu,Zn)4O8",,,8.0,,,,,shape_01,,,80.0,,,,80.0,,,,,,,,,,,,,
RRR = 18.0  Co-content x shows nominal value. [EDX] = 0.7*[nominal],,,Ca1Fe1.8Co0.2As2,,,,"Ca(Fe,Co)2As2",,,,,,,,shape_03,,,18.0,,17.1,3.16,17.1,,,,,,,,,,,,,
,,,La1.78Sr0.22Cu1O4,,,,"(La,Sr)2CuO4",,,,,,,,shape_01,,21.0,,,22.0,,21.0,,,,1000.0,,,,,,,,,
single crystals were cleaved into thin slices. RH150 = -71.53 m3/C. carrier shows at 150 K.,,,Ba1Fe1.78Co0.22As2,,,,"Ba(Fe,Co)2As2",,1.747,,,,,-4.292e-09,shape_03,,18.96,,,,,18.96,,,,,,,,,,,,,
Nb-Nb chain//c-axis. NbTe4 :Te = 1:0 (weight fraction),,,Nb1Te2,,,,NbTe4-x,,,,,,,,,,,5.5,,5.5,,5.5,,,,,,,,,,,,,
,,,Cu2.8Mo0.2Sr2Y0.9Ca0.1Oz,,,,"(Cu,Mo)Sr2(Y,Ca)Cu2O7",,,,,,,,,73.0,,,,71.0,,71.0,,,,,,,,,,,,,
"X-ray DENS=10.4856. hole=0.205. Jc(5K,0.6T)=2.25 E+6 A/cm2.",,,La1.5Nd0.5Ca1Ba2Cu4.95Mo0.05O11.345,,,,"(La,Nd)2CaBa2(Cu,Mo)5Oz",,,11.345,,,,,,74.0,76.0,80.0,,75.0,,76.0,,,,,,,,,,,,,
Tc from Fig of R(T) by us.,,,Sm1Fe1As1F0.14O0.86,,,,"Sm(O,F)FeAs",,,,,,,,,20.5,26.8,33.9,,,,26.8,,,1440.0,,,,,,,,,,
,,,Mo0.05Sr2Ce2.01Y0.99Cu2.95O11+z,,,,"(Cu,Mo)Sr2(Ce,Y)3Cu2O11",,,,,,,,shape_01,,,,,34.0,,34.0,,,,,,,,,,,,,
,,,Ba1Pb0.9Sb0.1O3-Z,,,,"Ba(Pb,Sb)O3",,,,,,,-1.56e-08,,,,,2.0,,,,,,,0.0318,,,,,,,,,
BREAK-JUNCTION METHOD,,,La1.85Sr0.15Cu1O4,2.26,,,"(La,Sr)2CuO4",,,,,,,,,,36.0,,,,,36.0,,,,,,,,,,,,3.5,
,,,Y1Ba2Cu3O6.54,,,,YBa2Cu3HxOz,,,,,,,,,48.1,,61.7,,,,54.9,,,,,,,,,,,,,
impurity phase = BaCuO2. PO4 enter to Cu1 site. broad transition,,,Ca1La1Ba1Cu2.8P0.2O7,,,,"CaLaBa(Cu,(PO4))3Oz",,,,,,,,,,,,,90.0,,90.0,,,,,,,,,,,,,
,,,Nd1.8315Y0.0185Ce0.15Cu1O4,,,,"(Nd,Y,Ce)2CuO4",,,,,,,,,18.0,,22.5,,20.0,,20.0,,,,,,,,,,,,,
,,,Ca8.85La1.15Pt3Fe10As18,,,,(Ca1-xLax)(Pt3As8)(FeAs)10,,,,,,,,shape_01,,,,,35.1,,35.1,,,,,,,,,,,,,
optimal oxygen content,,,Y2Ba4Cu7O14,,,,YBa4Cu7O14,,114.0,,16.9,,1930.0,,shape_01,,,94.2,,,,94.2,,,,,,,,,,,,,
nominal= LiTi2O3.95. (delta-C/gamma*Tc) = 1.59. Hc(0) = 1970 G. Sp-heat measured for 1<T<25 K.,,685.0,Li1Ti2O4,,,,Li1+xTi2-xO4,,,,,,,,,,11.7,,,,,11.7,,21.4,,,,,,,,,,,
"RRR = 94. Lattice term in SP (beta) = 0.813 mJ/mol.K4. (dTc/gamma*Tc) = 1.53. Hc2(0) = 0.74 T, [cohere] = 210 A by WHH mobel,",,344.0,Pr1Ru4As12,,,3.52,PrRu4As12,,,,,,,,shape_03,,,,,2.5,,2.5,1.07,70.0,1.04,135.0,,17.8,0.43,,,,18.0,,
gamma=3.6 mJ/formula.K2,,400.0,As1Nb3,,,,,,,,,,,,,,0.31,,,,,0.31,,3.6,,,,,0.206,,,,,,
RRR = 150.  (dC/gamma*Tc) = 1.2,,250.0,Sr1Pd1Ge3,3.1,,,SrPdGe3,,,,,,,,shape_03,,1.38,,,,,1.38,,5.3,0.3,,,,,,,,,,
,,,Hg0.92Ba2.05Cu1.03O4.079,,,,HgBa2CuOz,,,4.079,,,,,,,79.2,,,,,79.2,,,,,,,,,,,,,
Tc defined as 0.9Rn. reentrant at 17 K due to magnetic order of Eu. R not zwro down to 4K.. Anisotropy(Hc2) = 30 at 17 K.,,,Eu1Fe1.78Co0.22As2,,,,"Eu(Fe,Co)2As2",,,,,26.0,,,shape_03,,,,,21.0,,21.0,,,,,,,1.3,,,,,,
"Major = PtSb4, minor = PrPtGe7Sb5.  R(T) = R0 + A*T^2, R0=216.6 uOhm.cm, A = 30.5 uOhm.cm/K2 for Tc^2 < T^2 < 250.",,267.0,Pr1Pt4Ge7Sb5,,,,"PrPt4(Ge,Sb)12",,,,,,,,shape_02,,,,1.4,,,,,182.0,,,,,,,,,,,
,,,Bi2Sr2Ca1Cu2O7.975,,,,Bi2Sr2CaCu2O8,,,,,,,,,,,,,,,,,,,,,,,,,,5.66,,
Bi:Sr:Ca:Er:Cu=1.9:1.9:1.2:0:2 by ICP.,,,Bi2Sr2Ca1Cu2O8,,,,Bi2Sr2CaCu2O8,,,,,,,,shape_03,,84.0,,,,,84.0,,,,,,,,,,,,,
,,227.0,Th0.1Y0.9,,,,Th1-xYx,,,,,,,,shape_01,,,,1.2,,,,,7.58,,,,,,,,,,,
"Anisotropy(H) = 3.5. (dC/gamma*Tc)=1.95. Energy gap from SP. 2gap-model, large one in in DB, small (2d/kTc) = 3.92. SP heat (beta)=0.00041 mJ/mol.K4. Hc1(T) measured by M vs H.",,,Fe1Se0.89S0.11,4.78,,,FeSe1-xSx,,20.2,,,,415.0,,shape_03,,,,,10.7,,10.7,,4.95,,,,,,,,,,,
6-fold structure. PENET from frequency shift analysis of LC-tunnel diode for H//ab and H//c fields. GAPENE(c-plane) = 4.03.,,,Ca1Al1Si1,3.54,,,CaAlSi,,,,3100.0,,,,,,7.3,,,,,7.3,,,33.0,,,,,,,,,,
"K-content estimated by Tc,(Asada), Hc2 by tunneling follows WHH theory",,,Ba1K1Bi1O4,3.9,,,"(B,K)BiO3",,,,,,,,shape_03,,,,,23.0,,23.0,30.0,,100.0,,,,,,,,,3.9,
,,,La1.845Ba0.155Cu1O4,,,,"(La,Ba)2CuO4",,,,,,,,,,,,,26.0,,26.0,,,,,,,,,,,,,
P-induced SC. RRR = 180. Tc(P) and Tn(P)  measured.  Tc(DB) shows Tc(max) at P = 2.45 GPa,,,Ce1Rh1Si3,,,,CeRhSi3,,,,,,,,shape_03,,,,0.0,0.92,,0.92,,,,,,,,,,,,,
impurity phase = BaPt4As6. Tetra-to-ortho phase transition at 272 K. Two step SC transitions. high-Tc(=1.69K) phase.,,,Ba1Pt2As2,,,,BaPt2As2,,0.52,,197.0,0.85,,,shape_03,1.35,,1.69,,,,1.52,,,,,,,,,,,,,
,,,Nb1Ba2Cu2.9Ga0.1O7-y,,,,"NdBa2(Cu,Ga)3O7",,,,,,,,shape_01,,42.6,50.5,,,,42.6,,,,,,,,,,,,,
not s/c. P-content not given.,,,Ni0.48Fe0.31P1,,,,NixFeyP,,,,,,,,,,,,0.99,,,,,,,,,,,,,,,,
SC properties not investigated,,705.0,Be13Ce0.307La0.693,,5010.0,,"(Ce,La)Be13",,,,,,,,,,,,,,,,,126.6,,,,,,,,,,,
gamma in mj/K2.mol-Ce.,,,Ce2Ir1In8,,,,Ce2IrIn8,,,,,,,,shape_03,,,,0.05,,,,,700.0,,,,,,,,,,,
,,,In0.3W1O3,,,,In0.3W1O3,,,,,,,,,,,,1.25,,,,,,,,,,,,,,,,
,,,S1W2,,,,S1W2,,,,,,,,,,,,1.3,,,,,,,,,,,,,,,,
,,,Y0.5Lu0.5Ir4B4,,,,"(Y,Lu)Ir4B4",,,,,,,,,,3.21,,,,,3.21,,,,,,,,,,,,,
,,,Sr1Ga0.65Si1.35,,,,"Sr(Ga,Si)2",,,,,,,,,,2.58,,,,,2.58,,,,,,,,,,,,,
M = K0.33(H2O)0.66.  COHERE<c>=9.0 A. PENET<c> = 71 micro-m. anisotropy (Hc<ab>/Hc<c>) = 60 at 5 K.,,,M1Ta1S2,,,,(M)TaS2,,,,,,,,shape_03,,5.6,,,,,5.6,,,,,3400.0,29.5,,,,,,,
,,,Ca0.3Ba1.45La1.25Cu3O7,,,,"(La,Ca)(Ba,La)2 Cu3O7",,,7.0,,,,,,28.3,,,,,,28.3,,,,,,,,,,,,,
"R(T)-exponnt n=1.30 for 40 < T < 150. structure, h(Th-As) =1.7858, h(Fe-As) = 1.2964, d(Th-As) = 2.3700, d(Fe-As) = 2.4010",,,Th1Fe1As1N1,,,,ThFeAsN,,,,,,,,shape_01,30.0,,,,,,30.0,,,,,,,,,,,,,
,,,La1.85Sr0.15Cu0.995Zn0.005O4,,,,"(La,Sr)2(Cu,Zn)O4",,,,,,,,,,32.2,,,,,32.2,,,,,,,,,,,,,
,,,Y1Ba2Cu2.85Zn0.15O7-y,,,,"YBa2(Cu,Zn)3O7",,,,,,,,shape_01,,55.1,,,,2.8,55.1,,,,,,,,,,,,,
,,,Y1Ba2Cu3O9-Y,3.9,,,YBa2Cu3O7,,,,,,,,,,90.0,,,,,90.0,,,,,,,,,,,,,
,,,Bi2Sr2Ca1Cu2O8.214,,,,Bi2Sr2CaCu2Oz,,,8.214,,,,,shape_03,,70.0,,,,,70.0,,,,,,,,,,,,,
RESN shows resistivity at 0 K (extrapolated value),,,Tl0.5Pb0.5Sr2Ca1Cu2.95Co0.05O7,,,,"(Tl,Pb)Sr2Ca(Cu,Co)2O7",,,,,,,,shape_01,49.0,,53.0,,53.0,,53.0,,,7040.0,16970.0,,,,,,,,,
synthesized under P=5.5 GPa.,,,Gd1Fe1As1O0.7,,,,GdOxFeAs,,,,,,,,shape_01,52.4,53.6,54.0,,53.5,,53.6,,,,,,,,,,,,,
starting=Ba0.5K0.52BiO3.04,,,Ba0.557K0.443Bi1O3,,,,"(Ba,K)BiO3",,,,,,,,shape_01,,,,,25.0,,25.0,,,,,,,,,,,,,
as-sintered. Cu-valence = 2.12,,,Hg1.4Tl0.6Ba2Y1Cu2O7.92,,,,"(Hg,Tl)2Ba2YCu2Oz",,,7.92,,,,,,,,,,11.7,,11.7,,,,,,,,,,,,,
,,,U0.95Pd0.05,,,,U1-xPdx,,,,,,,,,,0.69,,,,0.08,0.69,1.9,,,60.0,,,3.2,,,,,,
,,,La1.85Ce0.15Cu0.6Ag0.4O4-Z,,,,"(La,Ce)2CuO4",,,,,,,,,15.3,19.0,21.8,,,7.0,19.0,3.2,,,,,,0.24,,,,,,
,,,Hg0.85Re0.15Ba2Cu1O4.53,,,,"(Hg,Re)Ba2CuO4",,,4.53,,,,,shape_01,,,,,96.3,,96.3,,,,,,,,,,,,,
,,,Nd0.9Pr0.1Ba2Cu3O6.75,,,,"(Nd,Pr)Ba2Cu3O7",,,6.75,,,,,shape_01,,35.9,,,,,35.9,,,,,,,,,,,,,
,,,La1.85Sr0.15Cu0.99Ni0.01O4+Z,,,,"(La,Sr)2(Cu,Ni)O4",,,,,,,,shape_06,,,29.0,,,,29.0,,,1100.0,3000.0,,,,,,,,,
,,,Y0.899Ca0.101Ba2Cu3O6.943,,,,"(Y,Ca)Ba2Cu3O7",,,6.943,,,,,,,,,,83.0,,83.0,,,,,,,,,,,,,
,,,Ba7.76Si46,,,,Ba8Si46,,,,,,,,,,8.0,,,,,8.0,,,,,,,,,,,,,
RRR=31. Tc(SP)=0.72 K. DOS=1.95 states/eV.mol. GL = 0.55(Type-1 SC). e-ph = 0.41. (dC/gamma*Tc) = 1.09. cohere(L) = 2081nm. penet(clean) = 33.7 nm,,385.0,La1Ir1Si3,3.08,,,LaIrSi3,,,,,,,,shape_01,1.3,1.45,1.6,,,,1.45,0.0060999999999999,4.6,2.7,83.7,205.0,373.0,,,,,,,
annealed in Ar ,,,Hg0.7V0.3Ba2Cu1O4.6+z,,,,"(Hg,VO4)Ba2CuOz",,,,,,,,,,95.0,,,,,95.0,,,,,,,,,,,,,
PPENET(O<18>) = 155.82 nm. d(PPENET)/PPENET = 2.8 %. Isotope effect mainly from in-plane oxygen.,,,Y1Ba2Cu3O6.85,,,,YBa2Cu3O7,,,6.85,,,1518.5,,,,,,,89.3,,89.3,,,,,,,,,,,,,
,,,Ag5Sn1,,,,Ag5Sn1,,,,,,,,,,,,0.34,,,,,,,,,,,,,,,,
resistivity is non-zero at 4.2K for as-grown sample.,,,Hg0.75W0.25Sr2Gd1.5Ce0.5Cu2Oz,,,,"(Hg,W)Sr2(Gd,Ce)2Cu2Oz",,,,,,,,shape_01,4.2,,27.0,,,,15.6,,,,,,,,,,,,,
,,,Hf0.96Rh0.04,,,,Hf1-xRhx,,,,,,,,,,2.34,,,,,2.34,,,,,,,,,,,,,
QUENCH FROM 650K,,,Y1Ba2Cu3OZ,,,,,,,,,,,,shape_03,,60.0,,,,,60.0,,,,,,,,,,,,,
,,,Ho1Ba2Cu4O8,,,,Ho(Ba)2Cu4O8,,,,,,,,shape_01,,68.5,,,,,68.5,,,,,,,,,,,,,
,,,Y1Ba2Cu3O6.702,,,,YBa2Cu3O7,,,6.702,,,2100.0,,shape_01,,,,,69.0,13.0,69.0,,,,,,,,,,,,,
SC suddenly induced by a small amount of electron doping  of 0.05-0.1per Bi,,,La1F0.1Bi1S1Se1O0.9,,,,"La(O,F)BiSSe",,,,,,,,shape_01,3.2,,,,3.5,,3.5,,,1580.0,,,,,,,,-25.3,,
,,,Bi2Sr2Ca2Cu3O,,,,,,,,,,,,,103.0,111.0,115.0,,,,111.0,500.0,,,,,,,,,,,,
,,,Gd2Ba3Cu5OX,,,,,,,,,,,,,28.6,40.0,51.0,,,,40.0,,,,,,,,,,,,,
lattice term in SP (beta) = 1.20 mJ/mol.K4,,118.0,Ge3U5,,,,U5Ge3,,,,,,,,,0.87,0.99,1.3,,,,0.99,0.38,,,,,,0.55,,,,,,
,,,Mo0.15Nb0.68Pd0.17,,,,"(Mo,Nb,Pd)",,,,,,,,,,1.22,,,,,1.22,,,,,,,,,,,,,
,,,Nb3Rh0.9Co0.1,,,,"Nb3(Rh,Co)",,,,,,,,,,1.9,,,,,1.9,,,,,,,,,,,,,
space-G = Cmcm. RRR = 2.3. delta-C/gamma*Tc = 1.92. G-L parameter = 35,,600.0,B1Re3,3.53,,,Re3B,,,,,,,,,,4.8,,,,,4.8,5.2,6.3,,,287.0,8.0,1.5,,,0.008,,,
,,,Ce1Ir0.8Co0.2Si3,,,,"Ce(Ir,Co)Si3",4.0,,,,,,,,,0.62,,,,,0.62,4.2,,,,,,,,,,,,
,,,La1.74Sr0.26Cu1O4,,,,"(La,Sr)2CuO4",,,,,,,,shape_01,,,,,9.95,,9.95,,,,,,,,,,,,,
,,,La1Pt1.85Ge2.15,,,,LaPt1.85Ge2.15,,,,,,,,,,,,,1.85,,1.85,,,,,,,,,,,,,
carrier =5.13  E+20 /cm3,,,Sn0.97As0.008Te0.992,,,,"Sn(As,Te)",,,,,,,,,,0.022,,,,,0.022,,,,,,,,,,,,,Info: Very Low Tc (<0.1K)
(1/3) of La-sites are vacant,,,La3Se4,,,,La3Se4,,,,,,,,shape_01,,10.0,,,,,10.0,,,,,,,,,,,,,
,,,Y1Ba2Cu3O6.876,,,,YBa2Cu3Oz,,,6.876,,,,,,78.1,,,,,11.2,78.1,,,,,,,,,,,,,
,,,Ba1Ca0.9Cd0.1La1Cu3OZ,,,,"Ba(Ca,Cd)LaCu3Oz",,,,,,,,,,,74.0,,,,74.0,,,,,,,,,,,,,
,2.83,,Y0.5Pr0.5Ba2Cu4O8,,7e-07,2.65,"(Y,Pr)Ba2Cu4O8",,,,,,,,shape_01,50.0,,,,,,50.0,,,,,,,,,,,,,
magnetic phase volume measured by muon-SR. (P4/nmm) phase volume = 94 %.,,,Fe1.03Se0.5Te0.5,,,,"Fe1.03(Se,Te)",,,,,,,,shape_03,,14.3,14.3,,,,14.3,,,,,,,,,,,,,
RHN=120K,,,Tl2Ba2Cu1O6.05,,,,Tl2Ba2CuO6,,,6.05,,,,1.19e-09,,47.0,,,,,,47.0,,,,,,,,,,,,,
,,,Bi2Sr1.8Ca1.2Cu2O8.211,,,,"Bi2(Sr,Ca)3Cu2O8",,,8.211,,,,,,,73.7,,,,,73.7,,,,,,,,,,,,,
not SC. EDX analysis: Fe1.11Te. structural transition at 65 K.,,,Fe1.18Te1,,,,FeSex,,,,,,,4.59e-10,shape_03,,,,4.0,,,,,27.0,,,,,,,,,,,
impurity phase: RuAs2.  (dC/gamma*Tc) = 0.83,,,Pr1Ru4As12,,,3.3,PrRu4As12,,,,,,,,shape_01,,2.33,,,,,2.33,0.62,95.0,,,,,0.365,,,,,,
"To perform measurements of anistropic properties, we mechanically powdered the bulk sumple, mixed the powder with a resin and applied a magnetic field of 8 T at room temperature for 24 h.",,,Hg1Ba2Cu1O4+d,,,,HgBa2CuO4,,72.0,,21.1,125.0,2600.0,,shape_01,,,,,96.0,,96.0,,,,,,,,,,,,,
dTc/dP in K/GPa.,,,Er1Ni2B2C1,,,,ErNi2B2C,,,,,,,,shape_03,,10.96,,,,,10.96,,,,,,,,0.168,,,,,
,,1076.0,B2Mg1,,,,MgB2,,,,,,,,shape_01,,38.8,,,,,38.8,,,16.3,,,,,,,,10.29,,
,,,La1.74Nd0.1Ba0.16Cu1O4,,,,"(La,Nd,Ba)2CuO4",,,,,,,,,,,,,16.9,,16.9,,,,,,,,,,,,,
nominal Y:Ba:Cu=1.02:2:3,,509.0,Y1Ba2Cu3O7,,,,YBa2Cu3O7,,,7.0,,,,,,,92.03,,,,,92.03,,,,,,,,,,,,,
POINT CONTACT,,,Bi2Ca1Sr2Cu2O8,3.4,,,Bi2Sr2CaCu2O8,,,,,,,,shape_01,,88.0,,,,,88.0,,,,,,,,,,,,,
,,,Tl1Ba2Ca2Cu3Ox,,,,TlBa2CaCu2Oz,,,,14.5,,1860.0,,shape_03,,,,,111.7,,111.7,160.0,,,,,,2.0,,,,,,
2*0.5*0.2 MM3,,,Tl2Ba2Ca2Cu3OX,,,,Tl2Ba2Ca2Cu3O10,,,,,,,,shape_03,,120.0,,,,,120.0,,,,,,,,,,,,,
,,,Sn0.7In0.3Te1,,,,"(Sn,In)Te",,,,,,,,shape_03,,,3.22,,3.68,,3.68,1.18,,,,,,0.55,,,,,,
"data for P  = 17.1 GPa. Hc2 = 2.2 an d = 5.6 kOe for P = 3.3 and 42.8 GPa,respectively. For P>8 GPa, alpha- and beta- phase coexist.",,,Bi2Pd1,,,,PdBi2,,,,,,,,shape_01,,,2.78,,,,2.78,6.2,,,,,,,,,,,,
,,,Sr4V3O9.8,,0.00035,,Sr4V3O10,,,9.8,,,,,,,,,4.2,,,,,,,,,,,,,,,,
Oxygen content by iodometry. hole conc p<sh>=0.198,,,La0.75Ca0.05Pr0.2Ba1.5Sr0.5Cu3O6.886,,,,"(La,Ca,Pr)(Ba,Sr)2Cu3O7",,,6.886,,,,,shape_01,,33.0,,,,,33.0,,,,,,,,,,,,,
,,,Pd1Sn1,,,,Pd1Sn1,,,,,,,,,,0.41,,,,,0.41,,,,,,,,,,,,,
,,,Mg0.6Al0.4B2,,,,"(Mg,Al)B2",,,,,,,,,,7.0,,,,,7.0,,,,,,,,,,,,,
,,,Rh0.04Ru0.05Ti0.91,,,,Rh0.04Ru0.05Ti0.91,,,,,,,,,,3.5,,,,,3.5,,,,,,,,,,,,,
plate,,,La1Cu1O4,,,,La2CuO4,,,,,,,,shape_03,23.0,,,,,,23.0,,,,,,,,3.0,,,,,
grain size: 0.5-2 um,132.0,,Ru1Sr2Gd1Cu2OZ,,,,RuSr2GdCu2Oz,,,,,,,,shape_06,20.0,,50.0,,,,35.0,,,7300.0,10700.0,,,,,,,,,
,,,Zr1P1.25Se0.75,,,,ZrP2-xSex,,,,,,,,shape_01,6.5,,,,6.3,,6.3,2.92,,230.0,,,,0.65,,,,,,
"Debye-T shows at zero-K-value. Hc2(0) shows Hc(0), type-I SC. (Ces(Tc)/gamma*Tc) = 2.44",,324.7,Ga1,,,,Ga,,,,,,,,,,1.078,,,,,1.078,58.9,0.596,,,,,,,,,,,
Phase transitions measured  by thermal expansion and SP. T<STR> = 134 K (T-to-O).,,,Ba0.907Na0.093Fe2As2,,,,"(Ba,Na)Fe2As2",,,,,,,,shape_03,,,,2.0,,,,,,,,,,,,,,,,
,,,La1.8Sr0.2Cu0.98Zn0.02O4,,,,"(La,Sr)2(Cu,Zn)Oz",,,,,,,,shape_03,,,22.0,,,,22.0,,,,,,,,,,,,,
,,,La1.9Sr0.6Ca0.5Cu2O6.062,,,,"La2(Sr,Ca)Cu2O6",,,6.062,,,,,,,,,4.2,,,,,,,23.33,,,,,,,,,
Actual composition: Rb0.83Fe1.66Se1.8Te0.198 by ICP,,,Rb0.8Fe2Se1.8Te0.2,,,,Rb0.8Fe2Se2-xTex,,,,,,,,shape_03,21.6,,28.5,,,,25.05,,,,,,,,,,,,,
,,,La1Ba1.5Sr0.5Cu3O6.967,,,,"La(Ba,Sr)2Cu3Oz",,,6.967,,,,,,,65.2,,,,,65.2,,,,,,,,,,,,,
impurity phase<5%,13.0,,Ho1Ba2Cu3Oz,,,10.6,HoBa2Cu3O7,,,,,,,,shape_01,90.2,91.5,,,86.6,,91.5,,,400000.0,1000000.0,,,,,,,,,
"99.995 purity. Tc for samples with dilute elements of Ti,V,Cr,Mn,Fe,Ni,X were investigated",,,Al1,,,,Al,,,,,,,,,,1.18,,,,,1.18,,,,,,,,,,,,,
anneald sample,,,Bi2Sr1.9Ba0.1Ca1Cu2Oz,,,,"Bi2(Sr,Ba)2CaCu2O8",,,,,,,,,76.7,82.2,,,,3.0,82.2,,,,,,,,,,,,,
Li-doped. Li-content not known. Li-intercalated between halogen layers.,,,Li1Zr1N1Cl1,,,,LixZrNCl,,,,,,,,,,14.4,,,,,14.4,,,,,,,,,,,,,
,,,Bi2Sr2Ca0.2Y0.8Cu2O8+Z,,,,"Bi2Sr2(Ca,Y)Cu2O8",13.2,,,,,,,,,,,,,,,,,,,,,,,,,,,
SP-heat measured semi-adiabatic heat pulse method,,,Mg1.99Mn0.01B2,,,,"(Mg,Mn)B2",,,,,,,,shape_01,,37.6,,,,,37.6,23.7,,,,,,,,,,,,
,,,Mo6Se8,,,,Mo6Se8,,,,,,,,,,6.2,,,,,6.2,16.5,,,,,,3.6,,,,,,
,,,Nb3Al0.991Ge0.009,,,,"Nb3(Al,Ge)",,,,,,,,,,19.0,,,,,19.0,,,,,,,,,,,,,
[gamma] calculated from [dHc2/dT] and Rn. magnetic order (re-entrant = 1.91 K) defined as the peak of ac-SUS.,,,Lu0.6Er0.4Ru1B2,,,,"(Lu,Er)RUB2",,,,,,,,shape_01,6.17,,6.42,,,,6.295,,6.7,19.0,,,,0.2,,,,,,
RRR=7.2.  Tc(SP-heat) = 38.0 K,,670.0,B2Mg1,,,,MgB2,,,,,,,,shape_01,,38.8,,,38.5,0.4,38.8,,3.0,2.5,,,,,,,,,,
O-content is nominal. Tc depends on synthesized pressure. Tc in DB shows for the best sample (synthesized at P=5.0 GPa).,,,Gd1Fe1As1O0.7,,,,GdOFeAs,,,,,,,,,52.4,53.6,54.0,,53.5,,53.6,,,,,,,,,,,,,
,0.5,226.0,Ce1Pd1Bi1,,,2.23,CePdBi,2.0,,,,,,,shape_01,1.26,1.3,,,,,1.3,1.4,,,,,,,,,,,,
Li:Fe:As = 1.00:1.03:1.00 from ICP. [gamma] obtained from analysis of the data for  10 < T < 20 K at H = 7T.,,,Li1Fe1As1,,,,LiFeAs,,,,,,,,shape_01,18.0,,,,18.0,,18.0,,22.5,,,,,,-1.56,,,,,
,,,Eu1Ba2Cu3O6.82,,,,"EuBa2(Cu,Ga)O7-y",,,6.82,,,,,shape_01,,94.0,,,93.0,,94.0,,,,,,,,,,,,,
,,256.0,Ca10Pt3Fe10As18,,,,Ca10(Pt3As8)(Fe2As2)5,,,,,,,,shape_03,,,,2.0,,,,,4.8,,,,,,,,,,,
Tc and T<SDW> are measured by thermal expansion coefficient. P-content by EDX. T<SDW> = 40.9 K.,,,Ba1Fe2As1.46P0.54,,,,"BaFe2(As,P)2",,,,,,,,shape_03,,24.5,30.3,,,,24.5,,22.4,,,,,,,,,,,
magnetic properties by inelastic neutron scatlering,9.5,,Pb2Sr2Eu1Cu3O8,,0.01,9.89,Pb2Sr2EuCu3O8,,,8.0,,,,,,,,,,,,,,,,,,,,,,,,,
,,,Y0.8Pr0.2Ba1Sr1Cu3O6.9,,,,"(Y,Pr)(Ba,Sr)2Cu3O7",,,6.9,,,,,,,79.4,,,,,79.4,,,,,,,,,,,,,
RRR=45. Hc2 defined as R=0.5Rn. Anisotropy(cohere) = 1/0.35,,,U1Ru2Si2,,,,URu2Si2,,,,,,,,shape_03,,1.51,,,,,1.51,,65.0,,,,,,,,,,,
semicon-like,,,Pr1Ba2Cu3O6.849,,,,"(Pr,Ca)Ba2Cu3O7",,,6.849,,,,,,,,,4.2,,,,,,,,,,,,,,,,
,,,Y0.6Ca0.4Sr1.7Ba0.3Cu2Ga1O7,,,,"(Y,Ca)(Sr,Ba)2Cu2GaO7",,,7.0,,,,,,,50.0,,,,,50.0,,,,,,,,,,,,,
This sample is grain-aligned.,,,Hg1Ba2Ca0.86Sr0.14Cu2O6-Z,,,,"HgBa2(Ca,Sr)Cu2O6",,170.4,,13.9,,,,shape_01,,,,,116.0,,116.0,,,,,,,,,,,,,
"SP (beta) = 0.758 mJ/mol.K4, e-ph = 0.32",,135.0,Mo1Te2,,,,MoTe2,,,,,,,,,0.1,,,,,,0.1,,3.06,,,,,,,,,,,
"FILMS OF C60 BY VACUUM EVAP. OF C60 ONTO QUALTZ SUBSTRATE,D=1000A",,,C60Rb3,,,,,,,,,,,,shape_03,26.0,,30.0,,,,28.0,,,,80.0,,,,,,,,,
,,,Nd1.85Th0.15Cu1O4-Z,,,,"(Nd,Th)2CuO4",,,,,,,,,,16.0,,,17.0,4.0,16.0,,,,,,,,,7.5,,,,
"Hc2(0) = 0.402T, (dHc2/dT) = 0.52 T/K, [cohere] = 137 A for RES(0.9Rn), WHH definition. (dC/gamma*Tc) = 1.17 using Tc(SP) = 0.90 K. e-ph = 0.45. DOS = 0.97 states/eV.fu.",,261.0,La1Pd2As2,,,,LaPd2As2,,,,,,,,,0.75,0.97,1.13,,,,0.97,0.334,5.56,,,,42.1,0.34,,,,,,
,,,Yb0.7Ca0.3Ba1.6Sr0.4Cu3O6.56,,,,"(Yb,Ca)(Ba,Sr)2Cu3O7",,,6.56,,,,,shape_01,,80.3,,,,,80.3,,,,1.3,,,,0.95,,,,,
epsilon-TiNiSi type. space-G = Pnma. delta-C/gamma*Tc = 1.53,,252.0,La1Rh1Sb1,,,,LaRhSb,,,,,,,,,,2.1,,,,,2.1,,7.7,,,,,,,,,,,
,,,Ba0.15La1.85Cu1O4-Y,,,,"(Ba,La)2CuO4",,,,,,,,,4.0,22.0,30.0,,,,22.0,,,,,,,,,,,,,
,,,Y1Ba1.9La0.1Cu3O6.99,,,,"Y(Ba,La)2Cu3O7",,,6.99,,,,,shape_01,89.5,,91.2,,,3.2,90.35,,,0.7,1.6,,,,,,,6.3,,
"C=a*T^2 term, a= 0.463 mj/mol.K3. lattice term, beta= 0.186 mj/mol.K4. Debye-T not given. gamma = T-linear term below Tc(H=0).",,,La1.78Sr0.22Cu1O4,,,,"(La,Sr)2CuO4",,,,,,,,shape_03,,27.4,,,,,27.4,,2.19,,,,,,,,,,,
,,,Hg1Ba2Cu1O4.28,,,,HgBa2CuO4+d,,,4.28,,,,,shape_01,,,80.0,,,,80.0,,,,,,,,,,,,,
,,,Ge2Rh5,,,,Rh5Ge2,,,,,,,,,,2.12,,,,,2.12,,,,,,,,,,,,,
,,,Cu0.75Mo0.25Sr2Y1.3Ce0.7Cu2O8.76,,,,"(Cu,Mo)Sr2(Y,Ce)2Cu2Oz",,,8.76,,,,,,,,,4.2,,,,,,,,,,,,,,,,
"Hc2(0) = 116, 49.5 kOe for [110], [001] direction. cohere <a>=82 A, cohere<c> = 35 A. dHvA measured. gamma in mj/mol.K2",,,Ce1Co1In5,,,,CeCoIn5,,,,,116.0,,,shape_03,,2.3,,,,,2.3,,1000.0,,,,8.200000000000001,,,,,,,
hole conc = 0.22. chemical compo. obtained by EDX. hole conc from L3-absorption edge.,,,Bi1.83Pb0.19Sr1.92Cu1.06O6+z,,,,"(Bi,Pb)2Sr2CuO6",,,,,,,,shape_01,,,,,12.0,,12.0,,,,,,,,,,,,,
,,,La1.5Ba1.3Ca0.2Cu3O6.897,,,,"(La,Ba,Ca)3Cu3O6",,,6.897,,,,,shape_01,,,,,16.0,,16.0,,,,,,,,,,,,,
,,,In0.9Pb0.1,,,,In1-xPbx,,,,,,,,,,4.36,,,,,4.36,,,,,,,,,,,,,
"fluorination(200C,15h)",,,Hg1Ba2Cu1O4,,,,HgBa2CuOzF0.5,,,,,,,,shape_01,,,,,96.0,,96.0,,,,,,,,,,,,,
poly crystal. TCFIG shows Tc vs P.  A = 6.9 nOhm.cm/K^2. Tc(bulk) = Tc(zero) = Tc(SP). structural transition (cubic-to-tetra)  at  41 K.,,,Nb3Sn1,,,,Nb3Sn,,,,,,,,shape_01,17.5,17.8,17.9,,,,17.8,,,9.7,,,,,,,,,,
,,172.0,Y1Ba2Cu3O6.94,,,,YBa2Cu3OZ,,,6.94,,,,,shape_03,,,93.5,,,,93.5,,2.68,,,,,,,,,,,
,,,Y1Ba1.9La0.1Cu3.5O7.5-z,,,,"Y2(Ba,La)4Cu7O15",,,,,,,,,,,,,70.5,,70.5,,,,,,,,,,,,,
"COUNTER ELECTRODE=PB FILM,ANOTHER PEAK=+-5MEV",,,Y1Ba2Cu2.88Fe0.12O7,5.09,,,"YBa2(Cu,Fe)O7",,,,,,,,shape_03,,57.0,,,,,57.0,,,,,,,,,,,,25.0,
,,,La2Cu1O4,,,,La2CuO4,,,,,,,,,,,,,,,,,,,,,,,,,,,,
"Delta-C/gamma*Tc=2.1, gamma (in mJ/K2.gat)",,283.0,Al0.24Nb0.76,5.6,,,Nb3Al,,,,,,,,shape_01,,18.7,,,,,18.7,,9.0,,,,,,,,,,,
resistivity R reaches max at Tm. Tm/dP = 28 K/GPa. Tm(P=0) = 50 K. Tc(max) = 2.61 K at P=1.5 GPa.,,,Ce1Co1In5,,,,CeCoIn5,,,,,,,,,,2.26,,,,,2.26,,,,,,,,0.5,,,,,
,,,La1.88Ba0.12Cu1O4,,,,"(La,Ba)2CuO4",,,,,,,,,,,,,,,,,6.62,,,,,,,,,,,
"penet = 210nm, Tc = 6.86 K from muon-SR.. G-L = 15.7",,,Ba1Pt3Au1Ge12,4.04,,,"Ba(Pt,Au)4Ge12",,,,,,,,,,,,,6.95,,6.95,,,3150.0,,210.0,13.4,,,,,,1.2,
,,,Hg0.85Re0.15Ba2Cu1O4.49,,,,"(Hg,Re)Ba2CuO4",,,4.49,,,,,shape_01,,,,,93.7,,93.7,,,,,,,,,,,,,
,,,Er1Ba2Cu3O7-Z,,,,ErBa2Cu3O7,,,,,,,,shape_01,,92.5,,,,,92.5,,,,3.8,,,,,,,,,
,,,Bi3Sr1,,,,SrBi3,,,,,,,,,,5.7,,,,,5.7,,,,,,,,,,,,,
,,,Pr0.9Nd0.1Os4Sb12,,,,"(Pr,Nd)Os4Sb12",,,,,,,,shape_03,,1.73,,,,,1.73,1.87,,,,,,,,,,,,
,,,Dy1Rh1.2Ir2.8B4,,,,"Dy(Rh,Ir)4B4",4.39,,,,,,,,,1.63,,,,,1.63,,,,,,,,,,,,,
(delta-C/gamma*Tc)= 1.57 . e-ph = 0.71 .,,535.0,Li1Ti2O4,,,,LiTi2O4,,,,,,,,shape_01,,12.4,,,,,12.4,,3.14,,,,,,,,,,,
,,,Nd1Fe0.99Mn0.01As1F0.11O0.89,,,,"Nd(O,F)(Fe,Mn)As",,,,,,,,,,38.0,,,,,38.0,,,,,,,,,,,,,
"RRR = 8. H*  shows peak effect field  in M(H) curve. Anisotropy, Hc2//<100> = 6.48 T, Hc2//<110> = 6.56 T at 1.5 K. penet = 1100 ~ 1400 A.",,,Ce1Ru2,,,,CeRu2,,,,67.0,7.4,1100.0,,shape_03,,6.18,,,,,6.18,,,,,,,,,,,,,
asgrown,,,Bi2Sr2Ca0.83Pr0.17Cu2OZ,,,,"Bi2Sr2(Ca,Pr)Cu2Oz",,,,,,,,shape_03,,,,,51.6,,51.6,,,,,,,,,,,,,
Ar-annealed at 400C,,,Cu4Ba2Ca2O8+Z,,,,CuBa2Ca2Cu3O8,,,,,,,,,,,,,118.0,,118.0,,,,,,,,,,,,,
,,,Mo4P3,,,,Mo4P3,,,,,,,,,,2.5,,,,,2.5,,,,,,,,,,,,,
,,,Bi1.95Sr1.65La0.4Cu1O6.343,,,,"Bi2(Sr,La)2CuOz",,,6.343,,,,,,,26.5,,,,,26.5,,,,,,,,,,,,,
(dC/gamma*Tc) = 1.53,,208.1,Pr0.2La0.8Pt4Ge12,,,,Pr1-xLaxPt4Ge12,,,,,,,,shape_01,,8.07,,,,,8.07,,67.2,,,,,,,,,,,
,,,Ba1.6Sr0.4Yb1Cu3O6.15,,,,"Cu(Ba,Sr)2YbCu2O6",,,6.15,,,,,,,,,5.0,,,,,,,,,,,,,,,,
"P-induced SC. Tc = 1.6 , 0.9, 0.36 K at 14 , 12, 10.5 GPa, respectively. P<cr> = 0.9 GPa.  Kondo-T = 18 K(P=0).",,,Ce0.01Y0.99,,,,"(Y,Ce)",,,,,,,,,,1.6,,0.0,,,1.6,,,,,,,,,,,,,
,,,Nb0.4Re0.6,,,,Nb0.4Re0.6,,,,,,,,,,2.36,,,,,2.36,,,,,,,,,,,,,
RRR = 15.7. FM(ab plane EU moment) below Tm = 15 K. energy gap measured by infrared reflectivity.,15.0,,Eu1Rb1Fe4As4,3.17,,,EuRbFe4As4,,,,,,,,shape_03,36.25,,36.5,,,,36.375,,,,,420.0,,,,,,,,
,,,Ce1Co1In4.7867Sn0.0877Hg0.126,,,,"CeCo(In,Sn,Hg)5",2.88,,,,,,,shape_01,,,,0.0,,,,,,,,,,,,,,,,
,,,Pb2Sr2Y0.55Ca0.45Cu3O8+Z,,,,"Pb2CuSr2(Y,Ca)Cu2O8",,,,,,,1.28e-08,shape_01,,79.7,,,,,79.7,,,,7.98,,,,,,,,,
impurity phase: Fe7Se8(P63/mmc) 4.7%. Jc(2K) = 85 kA. residual gamma = 0.1.88 mJ/mol.K2. lattice term (beta) = 0.74 mJ/mol.K4 using Debye and Einstein model,,,Fe0.98Mn0.02Se0.5Te0.5,4.47,,,"(Fe,Mn)(Se,Te)",,42.0,,,,,,shape_03,14.4,,,,14.4,,14.4,,30.0,,,,,,,,,,2.7,
Tc measured at p=20 kbar,,,La1.883Sr0.117Cu1O4,,,,"(La,Sr)2CuO4",,,,,,,,,,,,,34.4,,34.4,,,,,,,,,,,,,
Ca-content shows nominal value,,,Hg1.4Tl0.6Ba2Y0.3Ca0.7Cu2O8-z,,,,"(Hg,Tl)2Ba2(Y,Ca)Cu2O8",,,,,,,,,,52.3,,,,,52.3,,,,,,,,,,,,,
S-O coupling (ramda<SO>) = 0.2,,,Ga22.2V77.8,,,,V3Ga,,,,,,,,,,12.3,,,,,12.3,17.8,,,,,,4.3,,,,,,
,,,Bi2Sr2Ca1Cu2O8+d,,,,Bi2Sr2CaCu2O8,,,,21.4,,,,shape_03,,90.7,,,90.7,,90.7,860.0,,,,,,-1.4,,,,,,
,,,Y1Ba2Cu3O6.48,,,,YBa2Cu3Oz,,,6.48,,,,,,36.4,,43.7,,,,40.05,,,,,,,,,,,,,
,,,Al2C1Mo3,,,,,,,,,,,,,,9.8,,,,,9.8,,,,,,,,,,,,,
,,,Ce1Fe0.9Co0.1As1O1,,,,"CeO(Fe,Co)As",,,,,,,,,,,11.3,,10.0,1.3,10.0,45.22,,,,,,5.8,,,,,,
,,,La0.97Pr0.85Sr0.18Cu1O4,,,,"(La,Sr,Pr)2CuO4",,,,,,,,,,28.0,,,28.0,,28.0,,,,,,,,,,,,,
Tc defined as R(mid). G-L parameter = 1. non-centrosymmetry sample.,,,Li1.2Rh1B1.5,,,,LixRhBy,,,,,,,,,,2.5,,,,,2.5,1.59,,,,14.5,14.4,,,,0.00655,,,
,,,Nb3Rh0.7Os0.3,,,,,,,,,,,,,,1.7,,,,,1.7,,,,,,,,,,,,,
Pc(critical P where the sign of (dTc/dP) change to plus) = 14 kbar.  RH = RH(0) + A*T^2 for T^2 < 12 K2.,,,Cs1Fe2As2,,,,CsFe2As2,,,,,,,,shape_03,1.8,,,,,,1.8,,,1.5,,,,,,,,,,
"Tc decreases with increasing a. SP-heat measured for sample c(a = 3.846 A, Tc-2.5 K). G-L parameter = 32.",,352.0,Cd1C1Ni3,,,,CdCNi3,,,,,,,,,,2.8,,,2.8,,2.8,1.8,18.0,,,427.6,13.5,,,,0.0036,,,
,,412.0,Os0.058Re0.942,,,,Re1-xOsx,,,,,,,,,,1.93,,,,,1.93,,2.28,,,,,,,,,,,
weight fraction ,,,Bi0.54Cd0.2Sn0.26,,,,Bi0.54Cd0.25Sn0.26,,,,,,,,,,3.69,,,,,3.69,,,,,,,,,,,,,
Tc by ac-impedance bridge. Tc measured for various B isotopes.,,,B1Mo2,,,,Mo2B,,,,,,,,,,5.86,,,,,5.86,,,,,,,,,,,,,
,,,Sm0.8Ca0.2Ba2Cu2.8Zn0.2O6.87,,,,"SmBa2(Cu,Zn)3O7",,,6.87,,,,,shape_01,36.0,,41.0,,45.0,4.0,45.0,,,,1600.0,,,,,,,,,
"R = R0+A*T^n, Curie-Weis law, Debye-model, are used..  (gap/Tc) = 3.47 from SP(electron)- data-fitting.",,194.0,Pr0.915Ce0.085Pt4Ge12,,,3.62,"(Pr,Ce)Pt4Ge12",,,,,,,,shape_01,,4.61,,,4.1,,4.61,,58.9,,,,,,,,,,,
"Hirr(T)=A(1-T/Tc)**n ,  n = 1.16. properties are for H//c-axis. G-L parameter = 15",,,Y1Ni2B2C1,,,,YNi2B2C,,,,,,,,shape_03,,15.5,,,,,15.5,3.2,,,,15.0,10.0,0.32,,,0.023,,,
Cu intercalated in TaS2 layers.,,,Cu0.06Ta1S2,,,,CuxTaS2,,,,,,,,,,4.16,,,,,4.16,,10.1,,,,,,,,,,,
,,,Y0.6Ca0.4Sr1.8Ba0.2Cu2Ga1O7-z,,,,"(Y,Ca)(Sr,Ba)Cu2 Ga O7",,,,,,,,,,45.0,,,,,45.0,,,,,,,,,,,,,
,,,Ba8Si42Cu4,,,,Ba8Si42Cu4,,,,,,,,shape_01,,,,,2.9,,2.9,,,,,148.0,,,,,0.003,,,
"hydrostatic, up to 1Gpa",,,Gd1Ba1.5Sr0.5Cu3O6.93,,,,"Gd(Ba,Sr)2Cu3Oz",,,6.93,,,,,,,,,,89.0,,89.0,,,,,,,,13.7,,,,,
,,,Ni0.02V0.98,,,,V1-xNix,,,,,,,,,,3.29,,,,,3.29,,,,,,,,,,,,,
,,,Bi0.245In0.455Pb0.3Sr2Gd0.6Ca0.4Cu2Oz,,,,"(Bi,In,Pb)Sr2(Gd,Ca)Cu2Oz",,,,,,,,shape_02,40.0,,70.0,,,,55.0,,,,60.0,,,,,,,,,
,,,Bi4Sr4Ca0.5Er1.5Cu4O16+Y,,,,"Bi2Sr2(Ca,Er)Cu2O8",,,,,,,,,,1.5,,,,,1.5,,,,,,,,,,,,,
"residual-[gamma] = 7.9 mJ/mol.K2. (dC/gamma*Tc) = 0.48 . Two gap model: large one in DB, small one (2D/kTc) = 1.72",,,Ba1Fe1.776Co0.224As2,3.6,,,"Ba(Fe,Co)2As2",,,,,,,,shape_03,,11.1,,,,,11.1,,17.0,,,,,,,,,,,
"not zero resistivity. FC-SQUID and resistivity start to decrease at 43 K and 23 K, respectively.",170.0,,Ru0.9Sr2Er1Cu2O7.8,,,,RuSr2ErCu2Oz,,,7.8,,,,,shape_01,,,23.0,,,,23.0,,,,,,,,,,,,,
delta Tc=-0.57,,,Y1Ba2Cu3O6.48,,,,YBa2Cu3Oz,,,6.48,,,,,,,,,,48.5,,48.5,,,,,,,,,,,,,
"RRR = 3.6. SP (beta) = 0.31 mJ/mol.K4, (delta) = 0.64 uJ/mol.K6. (dC/gamma*Tc) = 1.29. e-ph = 0.39",,502.0,Lu1V2Al20,,,,LuV2Al20,,,,,,,,shape_01,,0.6,,,0.57,,0.6,0.207,30.1,,,,39.900000000000006,0.501,,3.548,,,,
,,,Y1Ba2Cu2.91Zn0.09O6.95,,,,"YBa2(Cu,Zn)3O7-d",,,6.95,,,,,shape_05,56.0,,,,,,56.0,,,,370.0,,,,,,,,,
,,,Y1Ba2Cu3O6.75,,,,YBa2CuO7,,,6.75,,,,,,,92.3,,,,,92.3,,,,,,,,,,,,,
"specific heat fitting (C=aT+bT<3>+cT<5>) for 2<T<300K. gap estimated from sp-heat using two band model. table shows for sigma-band. For pai-band, gap=1.51",,740.0,Mg0.9Al0.1B2,3.31,,,"(Mg,Al)B2",,,,,,,,,,31.0,,,,,31.0,,2.8,,,,,,,,,,,
e-ph coupling const. = 0.695,,219.2,Mo6.86Zr93.14,,,,Zr1-xMox,,,,,,,,shape_01,,4.74,,,,,4.74,,6.17,,,,,,,,,,,
,,,Nd0.85Pr0.15Ba2Cu3O7-z,,,,"(Nd,Pr)Ba2Cu3O7",,,,,,,,shape_01,,59.7,,,,4.4,59.7,,,,,,,,,,,,,
,,,La2Cu1O4.07,,,,La2CuO4,,,4.07,,,,,shape_01,,40.4,43.0,,,,40.4,,,,,,,,0.6,,,20.9,,
Debye-T by interpolation,,398.0,Os0.115Re0.885,,,,Re1-xOsx,,,,,,,,,,1.79,,,,,1.79,,,,,,,,,,,,,
,,,Pd1Te2.3,,,,Pd1Te2.3,,,,,,,,,,1.85,,,,,1.85,,,,,,,,,,,,,
,,,Ba1Fe1.906Co0.042Cu0.052As2,,,,"Ba(Fe,Co,Cu)2As2",,28.0,,,64.0,,,,11.0,,12.1,,11.6,,11.6,,,,,,,,,,,,,
(delta-C/T) at Tc  = 37.2  mJ/mol.K2,,,La2.706Pr0.294Tl1,,,,"(La,Pr)3Tl",,,,,,,,,,5.25,,,,,5.25,,,,,,,,,,,,,
TCFIG shows Tc(SUS). R(T)-exponent = 1.13. compositions of O & F by EPMA.,,,La1Fe0.905Zn0.095As1F0.28O0.68,,,,"La(Fe,Zn)As(O,H)",,,0.68,,,,,,,,3.5,,,,3.5,,,1480.0,,,,,,,,,,
pressure-induced s/c. critical-P = 3.5 GPa. Tc(max)=5 K at P=3.5 GPa.,,,Sr11Ca12Cu24O41,,,,"(Sr,Ca)14Cu24O41",,,,,,,,shape_03,,5.0,,0.0,,,5.0,,,,,,,,,,,,,
,,,Ga2Mo1,,,,Ga2Mo1,,,,,,,,,,9.5,,,,,9.5,,,,,,,,,,,,,
powder sample. R by microwave response. conductivity(200K) = 126 Ohm.cm. unit volume = 766 A3/C60,,,N0.9H2.7Na1Rb2C60,,,,(NH3)0.9NaRb2C60,,,,,,,,,,12.1,,,,,12.1,,,,,,,,,,,,,
"phases = A15, sigma phase. RRR=1.48",,,Nb75Ga5Al20,,,,"Nb75(Ga,Al)25",,,,,,,,,,18.25,,,,,18.25,29.1,,,,,,2.3,,,,,,
impurity: ZrRu,,,Zr1Ru1P0.85B0.15,,,,"ZrRu(P,B)",,,,,,,,,,,6.4,,,,6.4,,,,,,,,,,,,,
,,,Th1Ir0.4Ru1.6,,,,"Th(Ir,Ru)2",,,,,,,,,,2.87,,,,,2.87,,,,,,,,,,,,,
33.3at%Bi-In. decompose (In5Bi3 + In-rich phase) for P>20 kbar.,,,Bi1In2,,,,In2Bi,,,,,,,,,,5.766,,,,,5.766,,,,,,,,,,,,,
"RRR = 3.7. Anomaly in R(T) at 193 K, maybe CDW. S-wave full gaped SC from thermal conductivity.  R = R0 + A*T^n where n = 3.5  for 2 < T<10K",,218.0,Na1Sn2As2,,,,NaSn2As2,,0.22,,,0.54,,,shape_03,1.48,,1.6,,,,1.54,,1.9,60.3,,,,,,,,,,
small amount of Sr2PbO4,,,Pb2Sr2Eu0.7Ca0.3Cu3O8.1,,,,"(Pb2Cu)Sr2(Eu,Ca)Cu2O8",,,8.1,,,,,shape_01,,73.0,,,,,73.0,,,,,,,,,,,,,
"Hc2 defined as R=0.5Rn. DOS = 3.23E+21 /eV.cm3, calculated from [RESN] and [dHc2/dT].. Carrier from Hall coeffic.",,,Sn0.768Pb0.192In0.04Te1,,,,"(Sn,Pb)1-xInxTe",,,,,2.13,,,,,2.57,,,,,2.57,,,,,,,1.2,,,,,,
,,,Nd0.95Pr0.05Ba2Cu3O6.85,,,,"(Nd,Pr)Ba2Cu3O7",,,6.85,,,,,shape_01,,57.2,,,,,57.2,,,,,,,,,,,,,
,,,Mo2Zr1,,,,Mo2Zr1,,,,,,,,,,0.125,,0.025,,,0.125,,,,,,,,,,,,,
PB/SIO/BSCCO SANDWITCH,,,Bi2Pb0.4Sr2Ca2.5Cu3.5OZ,5.5,,,,,,,,,,,,,105.0,,,,,105.0,,,,,,,,,,,,49.6,
,,,Ho0.45Lu0.55Ni2B2C1,,,,"(Ho,Lu)Ni2B2C",,,,,,,,,,10.0,,,,,10.0,,,,,,,,,,,,,
,,,Al1La3,,,,Al1La3,,,,,,,,,,6.16,,,,,6.16,,,,,,,,,,,,,
,,,U0.95Gd0.05Pd2Al3,,,,"(U,Gd)Pd2Al3",12.7,,,,,,,,,,,0.0,,,,,,,,,,,,,,,,
"RRR = 19. Tc depends on RRR.   SP (dC/Tc) = 0.3 J/mol.K2, (dC/gamma*Tc) = 0.3. effective mass m* = 140 m0.",,,Pr1V2Al20,,,,PrV2Al20,,14.3,,150.0,,,,shape_03,0.046,,0.05,,,,0.048,,900.0,,,,,,,,,,,Info: Very Low Tc (<0.1K)
magnetoresistance is very weak. [RESN] at 55 K.,,,Nd1Fe1As1F0.18O0.82,,,,"Nd(O,F)FeAs",,,,,,,-1.66e-09,shape_03,,50.0,,,,2.0,50.0,,,200.0,,,,,,,,,,
,,,Ba1.6Sr0.4Yb0.65Ca0.35Cu3O6.45,,,,"Cu(Ba,Sr)2(Yb,Ca)Cu2O6",,,6.45,,,,,,,,,,73.0,,73.0,,,,,,,,,,,,,
Tc < 3.,,,Sm1Fe0.9Ni0.1As1O1,,,,"Sm(Fe,Ni)AsO",,,,,,,,shape_01,,,,3.0,,,,,,,,,,,,,,,,
synthesis of single phase of h-ZrRuSi is difficult.,,,Zr1Ru1Si1,,,,h-ZrRuSi,,,,,,,,,,12.0,,,,,12.0,1.0,,,,,18.15,,,,,,,
,,,Y0.5Pr0.5Ba1Sr1Cu3O6.9,,,,"(Y,Pr)(Ba,Sr)2Cu3O7",,,6.9,,,,,,,36.0,,,,,36.0,,,,,,,,,,,,,
,,,Mg0.815Al0.024B2,,,,"(Mg,Al)B2",,,,,,,,shape_03,,,,,35.0,,35.0,,,,,,,,,,,,,
