Repository: Tejasvini595/superconductor_deepset

## Overview

This repository contains the official implementation of **"From Individual Elements to Macroscopic Materials: In Search of New Superconductors via Machine Learning"**.

The code implements a **DeepSet neural network** for predicting the critical temperature (Tc) of superconducting materials based solely on their chemical composition. By explicitly enforcing permutation invariance, the DeepSet architecture avoids artifacts associated with arbitrary element ordering and provides a physically meaningful framework for learning composition–property relationships in superconducting materials.

File: data/superconductors_kaggle_ready_v2.csv (part 8 of 87)
comment,curiet,debyet,element,gapene,kaizero_value,moment_value,name,neelt,nhc2zero_value,oz,pcohere_value,phc2zero_value,ppenet_value,rh300,shape,t1_value,t2_value,t3_value,tcn_value,tcsus_value,tcwidth_value,critical_temp_K,upper_critical_field_0K_T,gamma_sommerfeld_mJmolK2,resistivity_normal_uOhmcm,resistivity_roomtemp_uOhmcm,penetration_depth_nm,coherence_length_nm,dhc2dt_TK,dtcdp_KGPa,density_gcm3,lower_critical_field_0K_T,thermopower_300K_uVK,energy_gap_meV,data_quality_flag
,,,La1.875Ba0.125Cu1O4+Z,,,,"(La,Ba)2CuO4",,,,,,,,shape_05,6.0,,,,,,6.0,,,,,,,,,,,,,
,,,Fe0.75Ni0.25U6,,,,Fe0.75Ni0.25U6,,,,,,,,,,1.4,,,,,1.4,,,,,,,,,,,,,
Tc by SUS. <18>O-content by infrared spectroscopy.,,,La1.9Ca0.1Cu1O4,,,,"(La,Ca)2CuO4",,,,,,,,,,,,,19.5,,19.5,,,,,,,,,,,,,
[gamma] calculated from [dHc2/dT] and Rn.,,,Lu0.85Er0.15Ru1B2,,,,"(Lu,Er)RUB2",,,,,,,,shape_01,8.51,,9.21,,,,8.86,,8.4,44.0,,,,0.58,,,,,,
,,,Ba1Ti2Sb1.6Bi0.4O1,,,,"BaTi2(Sb,Bi)2O",,,,,,,,shape_01,,,,,3.47,,3.47,,,,,,,,,,,,,
LA2.01CUO4.6 BY EPMA,,,La2Cu1O4,,,,La2CuO4,,,,,,,,shape_01,16.0,,40.0,,,,28.0,,,,,,,,,,,294.0,,
"1800<d<3000,RH for a-b plane",,,H0.28Y1Ba2Cu3Oz,,,,YBa2Cu3HxOz,,,,,,,,shape_04,,,,,78.8,,78.8,,,,,,,,,,,,,
,,,Nd1.15La0.7Ce0.15Cu1O4-d,,,,"(Nd,La,Ce)2CuO4",,,,,,,,shape_02,,,26.0,,18.0,,18.0,,,,,,,,,,,,,
,,,Nb3Sn0.2Ga0.8,,,,,,,,,,,,,,13.1,,,,,13.1,,,,,,,,,,,,,
Pt-content (measured by WDS) = 0.0543 in Sr(Pd1-xPtx)2Ge2. Hc2// measured at 2 K.,,,Sr1Pd1.96Pt0.04Ge2,,,,Sr(Pd1-xPtx)2Ge2,,,,,,,,shape_03,,3.16,,,,,3.16,,,,,,,,,,,,,
,,,Bi1.8Pb0.2Sr1.55La0.45Cu1OY,,,,"(Bi,Pb)2(Sr,La)2CuOz",,,,,,,,shape_02,,28.3,,,,2.957,28.3,,,4000.0,,,,,,,,,,
,,179.0,Y1Ba2Cu3O6.82,,,,YBa2Cu3OZ,,,6.82,,,,,shape_03,,,89.9,,,,89.9,,3.87,,,,,,,,,,,
THPOW77=100K,,,Y1Ba2Cu3O7-Z,,,,YBa2Cu3O7,,,,,,,,shape_03,88.0,89.5,,,,,89.5,,,,,,,,,,,,,
,,,Ho0.6Dy0.4Ni2B2C1,,,,"(Ho,Dy)Ni2B2C",7.28,,,,,,,shape_03,,6.02,,,,,6.02,,,,,,,,,,,,,
RRR = 12,,,La1Ir2Zn20,,,,Pr1-xLaxIr2Zn20,,,,,,,,shape_01,,0.58,,,,,0.58,0.011,,7.61,,,180.0,0.026,,,,,,
,,,Eu0.0153La0.9847,,,,La1-xEux,,,,,,,,,,1.58,,,,,1.58,,,,,,,,,,,,,
"T<CDW> = 106.7 K from Tthermo power, = 109.8 K from thermal cond..",,,La1Pt2Si2,,,,LaPt2Si2,,,,,,,,shape_01,,1.22,,,,,1.22,,,,,,,,,,,-8.52,,
super lattice (6H-type). 2*Energy gap = (4.4-4.9) kTc by beak junction.,,,Ca1Al1Si1,4.9,,,6H-CaAlSi,,,,,,,,shape_03,,7.1,,,,,7.1,,,,,,,,,,,,,
"oz calculated from oz vs latc relation. optimaly doped sample. O-isotope exchange by ANN(650C,96h). confirmation by IR. Tc by SUS.",,,Bi2Sr2Ca1Cu2O8.12,,,,Bi2Sr2CaCu2O8,,,8.12,,,,,shape_03,,,,,81.3,,81.3,,,,,,,,,,,,,
,,,Ba0.65K0.35Bi1O3,,,,"(Ba,K)BiO3",,,,,,,,,,27.0,,,,10.0,27.0,,,,,,,,,,,,,
not s/c,,,Er3Ru4Ge13,,,,Er3Ru4Ge13,1.2,,,,,,,,,,,,,,,,,,,,,,,,,,,
"Hc2 defined as R=0.5Rn. DOS = 1.54E+20 /eV.cm3, calculated from [RESN] and [dHc2/dT].. Carrier from Hall coeffic.",,,Sn0.32Pb0.48In0.2Te1,,,,"(Sn,Pb)1-xInxTe",,,,,1.29,,,,,3.35,,,,,3.35,,,,,,,0.539,,,,,,
"By extensive measurements of muon-spin technique, electrical resistivity, magnetizatio, and specific heat, a multiple- to single gap SC is suggested in the Nb5Ir3-xPtxO family.",,380.0,Nb5Ir3O1,,,,Nb5Ir3O,,,,,,,,shape_03,,,,,,,10.5,11.2,37.0,,,230.0,5.4,,,,,,,
,,350.0,Y1Ba2Cu3O6.66,,,,YBa2Cu3O7,,,6.66,,,,,shape_01,,50.0,,,,,50.0,,10.0,,,,,,,,,,,
,,,Mo6Se8,,,,Mo6Se8,,,,,,,,,,6.2,,,,,6.2,16.5,,,,,,3.6,,,,,,
,,,Eu1.85Ce0.15Cu1O4,,,,"(Eu,Ce)2CuO4",,,,,,,,,,,12.1,,7.5,,7.5,,,,,,,,,,,,,
"Thermodynamic Hc(0) = 37.1 mT, GL-parameter = 22, (dC/gamma*Tc) = 1.71. Hc2(0) using Hc(T)={(1-t^2)/(1+t^2)}Hc2(0)",,381.0,La3Ir4Sn13,3.61,,,La3Ir4Sn13,,,,,,,,,,2.5,,,,,2.5,0.84,19.2,,,496.0,19.8,,,,0.0027,,0.44,
sample contains impurity phases.,,,Mg0.7Zn0.3C0.99Ni3,,,,"(Mg,Zn)CyNi3",,,,,,,,,,2.5,,,,,2.5,,,,,,,,,,,,,
"misfit layer compound.  RRR = 7.3. subsystems(NbSe2, PbSe) are monoclinic.",,,Pb1.12Nb2Se5.12,,,,(PbSe)1.12(NbSe2)2,,1.01,,168.0,4.9,,,,,2.9,,,,0.12,2.9,,,,,,,,,,,,,
"disorder effect (La,Nd) of Tc was measured.",,,La1.65Nd0.2Sr0.15Cu1O4,,,,"(La,Nd,Sr)2CuO4",,,,,,,,shape_03,,,,,29.0,,29.0,,,,,,,,,,,,,
,,,Y1Ba2Cu2.52Al0.48O6.74,,,,"YBa2(Cu,Al)3O7",,,6.74,,,,,,,68.0,,,,,68.0,,,,,,,,,,,,,
,,,Bi1.8Pb0.2Sr1.45La0.55Cu1OY,,,,"(Bi,Pb)2(Sr,La)2CuOz",,,,,,,,shape_02,,28.6,,,,3.086,28.6,,,4800.0,,,,,,,,,,
,,,Cu0.5S0.5Sr2Ca6Cu7Oz,,,,"(Cu,S)Sr2Can-1CunOz",,,,,,,,,,,100.0,,63.0,,63.0,,,,,,,,,,,,,
,,,Eu1.35Ba1.65Cu3O6.995,,,,"Eu(Ba,Eu)2Cu3O7",,,6.995,,,,,,,,,,,,,,,,,,,,,,,,,
,,,Y0.95Ca0.05Ba2Cu3O6.7,,,,"(Y,Ca)Ba2Cu3O7",,,6.7,,,,,shape_01,69.7,72.0,,,,4.0,72.0,,,,,,,,,,,,,
Curie constant unit is 10-5erg K/(Oe)2g and Fig 9,,,La1.7575Pr0.0925Sr0.15Cu1O4,,,,"(La,Pr,Sr)2CuO4",,,4.0,,,,,,,,37.0,,,,37.0,,,200.0,1000.0,,,,,,,,,
"[gamma] from curve fitting of Cel(T). Pauli para [Kai] at 10 K = 6.00 E-4cm3/mol. Hc2=Hc2(0)[1-a(T/Tc)^b] , (a=0.99,b=1.7). (dC/gamma*Tc) = 1.35",,96.0,Ga0.2V2Al20,2.9,,,GaxV2Al20,,,,,,,,shape_01,1.64,1.65,1.76,,,,1.65,0.109,35.0,,,,55.0,,,,,,,
"Effect of disorder (induced by e-irradiation) on Tc, Tn",,,Ba1Fe2As1.44P0.56,,,,"BaFe2(As,P)2",,,,,,,,shape_03,,30.0,,,,,30.0,,,,,,,,,,,,,
,,,Y0.6Pr0.4Ba2Cu3O7,,,,"(Y,Pr)Ba2Cu3O7",,,,,,,,shape_05,,,40.0,,,3.0,40.0,,,,,375.0,,,,,,,,
,,,Na1Fe0.976Cu0.024As1,,,,"Na(Fe,Cu)As",,,,,,,,shape_03,11.1,,,,,,11.1,,,,,,,,,,,,,
e-ph coupling = 0.49 ,,345.0,Nb0.83Sb0.17,,,,Nb0.83Sb0.17,,,,,,,,,,1.95,,,,,1.95,,2.95,,,,,,,,,,,
,,,La1.1Ba1.4Sr0.5Cu3O6.954,,,,"La(Ba,Sr)2Cu3O7",,,6.954,,,,,,,50.1,,,,,50.1,,,,,,,,,,,,,
C-content = nominal value.,,,Mg1C1.25Ni3,,,,MgCxNi3,,,,,,,,,,7.4,,,,,7.4,,,,,,,,0.134,,,,,
(dC/gamma*Tc) = 1.41. thermodynamic Hc(0) = 44.6 mT. G-L = 23.5,,300.0,Ni2Zr1Ga1,3.53,,,Ni2ZrGa,,,,,,,,,,2.87,2.94,,2.8,,2.87,1.48,17.3,,,350.0,15.0,0.75,,,,,,
ion radius(average) of R = 1.079. Hirr(77K)=1.25 T.,,,Sm1Ba2Cu3O7-z,,,,SmBa2Cu3O7,,,,,,,,shape_01,92.9,,,,,,92.9,,,,,,,,,,,,,
,5.3,,La0.25Pr0.75Ba2Cu2Nd1O8,,,2.45,"(La,Pr)Ba2Cu2NbO8",6.73,,,,,,,shape_01,,,,2.0,,,,,,,,,,,,,,,,
,,,Hg1Ba2Cu1O4.36,,,,HgBa2CuO4,,,4.36,,,,,,,40.0,,,,,40.0,,,,,,,,,,,,,
"Values of superconductivity section is estimated by flactuation analysis in clean limit only. About other estimation, see in the text.",,,Bi1.8Pb0.3Sr2Ca2Cu3O10,,,,"(Bi,Pb)2Sr2Ca2Cu3O10",,,10.0,12.8,,1390.0,,shape_01,,,,,109.0,,109.0,200.0,,,,,,-2.55,,,,,,
not s/c.,,255.0,La1Pt3Si1,,,,LaPt3Si,,,,,,,,,,,,3.0,,,,,9.0,,,,,,,,,,,
The sample is c-axis aligned. anisotropy factor=4.0 ,,,Hg1Ba2Ca1Cu2Oy,,,,HgBa2CaCu2Oy,,113.0,,16.6,455.0,2050.0,,shape_01,,,,,127.0,,127.0,,,,,,,,,,,,,
,13.0,,Y1Ba2Cu2.9Fe0.1O6.92,,,4.23,"YBa2(Cu,Fe)3O7",,,6.92,,,,,,,76.0,,,,,76.0,,,,5.2,,,,,,,,,
,,,La1Nd0.87Ce0.13Cu1O3.975,,,,"(La,Nd,Ce)2CuO4",,,3.975,,,,,shape_01,,16.8,,,,,16.8,,,,,,,,,,,,,
"T=990C, P=2.4GPa, 9.5H",,,Sr2Tm1Cu3O7.65,,,,CuSr2TmCu2Oz,,,7.65,,,,,,,,,,62.0,,62.0,,,,,,,,,,,,,
,,,Lu4Ru6Sn19,,,,Lu4Ru6Sn19,,,,,,,,,,,,1.1,,,,,,,,,,,,,,,,
,,,Y0.85Ca0.15Ba2Cu3O6.58,,,,"(Y,Ca)Ba2Cu3O7",,,6.58,,,,,shape_01,74.2,80.6,,,,8.0,80.6,,,,,,,,,,,,,
"SC gaps measured by infrared spectroscopy. There are three gaps. 2d/kTc = 1.97, 3.63, 5.44. The largest one , 5.44 in DB. gap-origin discussed in text.",,,Ba1Fe1.9Pt0.1As2,5.44,,,BaFe1.9Pt0.1As2,,,,,,,,shape_03,,23.0,,,,,23.0,,,,,,,,,,,,5.1,
"O2-annealed, Hirr defined as Jc=1000A/Cm2",,,Hg0.9Re0.1Ba2Ca2Cu3OZ,,,,"(Hg,Re)Ba2Ca2Cu3Oz",,,,,,,,,,,,,128.0,,128.0,,,,,,,,,,,,,
,,,Nd1.05Ba1.95Cu3Oz,,,,"Nd(Ba,Nd)2Cu3O7",,,,,,,,shape_01,,,98.6,,,,98.6,,,,,,,,,,,,,
,,,Cu1S1Se1,,,,CuSSe,,,,,,,,,1.5,,2.0,,,,1.75,,,,95.0,,,,,,,,,
RRR=21.8,,,Y1Ni2B2C1,,,,YNi2B2C,,,,,,,,shape_01,,15.6,,,,,15.6,,,,,,,,,,,,,
SP measured for 1.8 < T < 50 K.,,224.0,Ce1Bi1S2F0.5O0.5,,,,"Ce(O,F)BiS2",,,,,,,,,,1.89,2.2,,5.0,,1.89,,58.1,,,,,,,,,,,
T(CDW) and Tc measured upto P=11 GPa.,,,Te3Zr1,,,,ZrTe3,,,,,,,,shape_03,,2.1,,,,,2.1,,,,,,,,,,,,,
Tc=25Kphase(dHc2/dT=-1.1T/K) is included.,,,Ba0.55K0.45Bi1O3,,,,"(Ba,K)BiO3",,,,,,,,,,,,,30.0,,30.0,32.0,,,,,3.2,0.5,,,,,,
decomposed in air within several days.,,,Ba1Pt1As1,,,,BaPtAs,,,,,,,,shape_03,2.75,,2.82,,2.8,,2.8,0.55,,,,,24.5,,,,,,,
gamma (=3.1 mj/atom.K2) calculated from Hc(0) (=0.244 T). G-L parameter = 5.6,,,Th0.9La0.3Ru2,,,,"(Th,La)Ru2",,,,,,,,,,4.45,,,,,4.45,2.44,9.3,,,,,,,,,,,
"metal intercalated-FeAs. Synthetic conditions: Li = 0.0843g, FeAs = 0.3001g, Liq. ammonia = 15ml, reaction duration = 10 days.",,,Li1Fe2Se2,,,,LiFe2Se2,,,,,,,,,,,44.0,,,,44.0,,,,,,,,,,,,,
,,,Cu0.85Re0.15Sr2Y1.5Ce0.5Cu2OZ,,,,"(Cu,Re)Sr2(Y,Ce)2Cu2Oz",,,,,,,,,,,,,43.0,,43.0,,,,,,,,,,,,,
"[penet]^2 = (1-t^n): n=1.13. Thermal cond. k/T = T^2 + b, b = 25 mW/K2m for low T region. sign changing line node SC.",,,Ba1Fe2As1.34P0.66,,,,"BaFe2(As,P)2",,51.6,,,,200.0,,shape_03,29.8,30.0,30.5,,,,30.0,,,62.0,,,,,,,,,,
,,,Mg0.8Na0.2B2,,,,"(Mg,Na)B2",,,,,,,,shape_01,,38.0,,,,,38.0,,,,,,,,,,,,,
"A15,Nb,sigma phases",,,Nb80Ga19Mn1,,,,"Nb80(Ga,Mn)20",,,,,,,,,,11.2,,,,,11.2,13.7,,,,,,1.81,,,,,,
,,,Tb0.8Th0.2Fe1As1O1,,,,"(Tb,Th)OFeAs",,,,,,,,shape_01,,,52.0,,,,52.0,,,,,,,,,,,-32.73,,
in-plane Hall coeff.,,,Bi2Sr1.43La0.57Cu1O6,,,,"Bi2(Sr,La)2CuO6",,,,,,,2.09,shape_03,,,28.5,,,,28.5,,,,,,,,,,,,,
,,,La1.85Sr0.15Cu0.98Zn0.02O4,,,,"(La,Sr)2(Cu,Zn)O4",,,,,,,,shape_03,12.4,13.8,16.3,,,,13.8,,,,,,,,,,,,,
"impurity phases: LaNiPO(10.0%), LaNi5P3(6.1%). coefficient of lattice term and Schottky in SP-heat are 0.14 mJ/mol-Ni.K4 and 0.49 mJ/mol-Ni.K. (dC/gamma*Tc) = 1.25",,360.0,La3Ni4P4O2,,,,La3Ni4P4O2,,,,,,,,shape_01,,,,,2.2,,2.2,0.6,,,,55.0,24.0,0.31,,,0.052,,,
several % impurity phases.,,,Lu1Pt2Si2,,,,LuPt2Si2,,,,,,,,shape_01,,,1.9,,,,1.9,,,40.0,,,,,,,,,,
,,,Co0.027Ru0.973,,,,Ru1-xCox,,,,,,,,,,0.25,,,,,0.25,,,,,,,,,,,,,
"There are two gaps. GAP and GAPENE shows for higher one. For lower one, GAP = 0.6 meV, GAPENE = 1.3.",,,C3La2,5.6,,,La2C3,,,,,,,,,,11.2,,,,,11.2,16.7,,,,380.0,,,,,,,2.7,
SC properties not investigated.  rambda-type SP anomaly at 9.05 K,,,Be13Sm1,,,,SmBe13,8.8,,,,,,,,,,,0.0,,,,,,,,,,,,,,,,
synthesized under P=3.5 GPa.,,,Dy1Fe1As1O0.7,,,,DyOxFeAs,,,,,,,,shape_01,,,,,37.0,,37.0,,,,,,,,,,,,,
"CDW not exist down to 0.1K by STM. Two-gap model is best fitting for penet(T) data by TDO. small gap = 1.05 , large gap = 1.8 kTc.",,,Nb1S2,3.6,,,2H-NbS2,,,,,,,,shape_03,,6.05,,,,0.3,6.05,,,,,,,,,,,,,
T2<6K,,,Y2.67Ce1.33La1.33Ba1.33Sr1.33Cu6OZ,,,,"(Y,Ce)4(La,Ba,Sr)4Cu6OZ",,,,,,,,shape_01,,,,,,,,,,,4.52,,,,,,,,,
,,,Ir0.33V0.67,,,,V0.67Ir0.33,,,,,,,,,,1.6,,,,,1.6,,,,,,,,-0.021,,,,,
M = pyridine. Hc2 measured at 1.1 K (t= (T/Tc) = 0.73),,,M1Ta1S1Se1,,,,"(M)Ta(S,Se)2",,,,,,,,,,1.5,,,,,1.5,,,,,,,,,,,,,
,,,Sm2Cu1O4,,,0.33,Sm2CuO4,5.95,,,,,,,,,,,,,,,,,,,,,,,,,,,
,,,Sm1Ba2Cu3OX,,,,SmBa2Cu3O7,,,,,,,,,24.0,43.0,54.0,,,,43.0,,,,,,,,,,,,,
solid solution. P-type conductivity,,,Sn0.9215Ge0.0285In0.05Te1,,,,"(Sn,Ge,In)Te",,,,,,,,shape_01,,1.74,,,,,1.74,,,,,,,,,,,,,
,,,Al1Au4,,,,Al1Au4,,,,,,,,,,0.7,,,,,0.7,,,,,,,,,,,,,
,,,Bi0.04Sn0.96,,,,Sn1-xBix,,,,,,,,,,3.86,,,,,3.86,,,,,,,,,,0.0325,,,
,,,Nb3Se4,,,,Nb3Se4,,,,,,,,,,1.61,,,,,1.61,,,,,,,,,,,,,
Hc2 defined as R=0.5Rn. Carrier from Hall coeffic.,,,Sn0.576Pb0.384In0.04Te1,,,,"(Sn,Pb)1-xInxTe",,,,,0.249,,,,,0.4,,,,,0.4,,,,,,,,,,,,,
,,,Tl2Ba2Ca0.9Y0.1Cu1.88Co0.12O8+z,,,,"Tl2Ba2(Ca,Y)(Cu,Co)2O8",,,,,,,,shape_01,,78.0,,,,,78.0,,,,,,,,,,,17.4,,
R is not zero at 5K. remanent = 0.32 m< B >.,,,Ru0.97Co0.03Sr2Gd1CuO8,,,,"(Ru,Co)Sr2GdCu2O8",,,,,,,,shape_01,,13.0,34.0,5.0,,,13.0,,,,,,,,,,,,,
RRR = 6. Anisotropy = 2 at 0 K.,,,Ca0.33Na0.66Fe2As2,,,,"(Ca,Na)Fe2As2",,85.0,,,172.0,,,shape_03,,,,,33.0,,33.0,,17.262,,,,,,,,,,,
SAME AS 3510,,,Y2Ba4Cu7O14.53,,,,YBa2Cu4O15,,,14.53,,,,2.5e-10,shape_01,,60.0,,,,,60.0,,,,1.3,,,,,,,,,
,,,Nb3Sn0.4Sb0.6,,,,,,,,,,,,,,12.4,,,,,12.4,,,,,,,,,,,,,
"composition by EDX. For WHH approx, Hc2(0) = 167 and 50.3 T for // and /n, respectively. anisotropy (Hc2) = 1(T=0) ,  2.5(near Tc).",,,Fe1.05Se0.15Te0.85,,,,"Fe(Se,Te)",,47.0,,26.0,47.0,,,shape_03,,,14.1,,,,14.1,,,,,,,,,,,,,
"underdoped, ANN(730C), Anisotropy factor r=236",,,Bi2.2Sr1.8Ca1Cu2O8+z,,,,Bi2Sr2CaCu2O8,,,,,,2520.0,,shape_03,,,,,80.5,,80.5,,,,,,,,,,,,,
,,,Y0.5Ca0.5Ba1.5La0.5Cu3O6.96,,,,"(Y,Ca)(Ba,La)2Cu3Oz",,,6.96,,,,,shape_01,78.9,,,,82.5,2.1,82.5,,,,,,,,,,,4.2,,
,,,Y0.9Cs0.1Ba2Cu3O6.47,,,,"(Y,Cs)Ba2Cu3O7",,,6.47,,,,,shape_01,89.0,,93.6,,,4.6,91.3,,,,,,,,,,,,,
,,,Pr1Ba0.7Sr1.3Cu3O7,,,,"Pr(Ba,Sr)2Cu3O7",,,,,,,,shape_05,,,,,,,,,,,12000.0,,,,,,,,,
T<STR>(T-to-O) = 153 K and T<AFM> = 153 K by neutron diffraction. moment shows /Fe-stite.,,,Ca1Fe1.936Co0.064As2,,,0.747,"Ca(Fe,Co)2As2",153.0,,,,,,,shape_03,,,,5.0,,,,,,,,,,,,,,,,
,,,Ba0.6K0.4Bi0.955Pr0.045O3,,,,"(Ba,K)(Bi,Pr)O3",,,,,,,,shape_03,,,,,14.4,,14.4,,,,,,,,,,,,,
lattice term coeff. in SP (beta)=0.75 mJ/mol.K4 Tc=2.65 K  from SP(mid).,,235.0,Sr1Pd2Ge2,,,,SrPd2Ge2,,0.4921,,214.8,0.4927,,,shape_03,,,,,2.7,,2.7,,7.8,,,,,,,,,,,
,,,Y0.9Ca0.1Ba1.8La0.2Cu3O6.97,,,,"(Y,Ca)(Ba,La)2Cu3Oz",,,6.97,,,,,,,87.0,,,,,87.0,,,,,,,,,,,,,
,,,Y1Ba2Cu2.91Zn0.09O6.75,,,,"YBa2(Cu,Zn)3O7-d",,,6.75,,,,,shape_05,23.0,,,,,,23.0,,,,680.0,,,,,,,,,
not s/c,,,Ho1Ru3B2,,,,HoRu3B2,16.1,,,,,,,,,,,1.2,,,,,,,,,,,,,,,,
,,,Y1Ba2Cu3O7-d,,,,YBa2Cu3O7,,,,,,,,shape_03,91.0,,,,,0.5,91.0,,,,,,,,,,,,,
Hc(0)= 1091 Oe. (delta-C/gamma*Tc) = 1.34,,411.0,Al0.02V0.98,,,,V1-xAlx,,,,,,,,,,4.05,,,,,4.05,,9.6,,,,,,,,,,,
RRR = 30. Thermopower measured for H//b upto 16 T.,2.8,,U1Co1Ge1,,,,UCoGe,,,,,,,,shape_03,,0.6,,,,,0.6,,,,,,,,,,,,,
Debye-T = 235 K from R(T) anlysis.,,305.0,Y1Rh2Ge2,,,,YRh2Ge2,,,,,,,,shape_01,,,,0.4,,,,,6.9,63.0,,,,,,,,,,
,13.5,,Nd1Rh3B2,,,,NdRh3B2,,,,,,,,shape_01,,,,1.2,,,,,,,,,,,,,,,,
as-synthesized,,,Cu4Ba2Ca2O8+Z,,,,CuBa2Ca2Cu3O8,,,,,,,,,,,,,67.0,,67.0,,,,,,,,,,,,,
,,220.0,La1Sn3,,,,LaSn3,,,,,,,,,,6.43,,,,,6.43,,11.66,,,,,,,,,,,
,,,Bi2Sr2Ca0.6Tb0.4Cu2Oz,,,,"Bi2Sr2(Ca,Tb)Cu2O8",,,,,,,,shape_01,,33.0,,,,,33.0,,,,11.25,,,,,,,10.8,,
P-induced SC. Tc = 2.05 K at P(cr)=43 kbar. Te(II) for 40 < P < 70 kbar. hole conc. = 1 - 4 E+18 /cm3.,,,Te1,,,,Te(II),,,,,,,,shape_03,,2.05,,0.0,,,2.05,,,,,,,,0.85,,,,,
"SAME AS 3613,SOLUBILITY LIMIT>X=0.15",,,Sr0.88La0.12Cu1O1.97,,,,"(Sr,La)CuO2",,,1.97,,,,,shape_01,22.5,42.4,42.0,,,,42.4,,,,50.0,,,,,,,,,
,,,Ca0.7Nd0.3Ba1La1Cu3O7.04,,,,,,,7.04,,,,,,,73.8,,,62.5,,73.8,,,,,,,,,,,,,
,,,Y1Ba2Cu3O7-Y,3.2,,,YBa2Cu3O7,,,,,,,,,,84.0,,,,,84.0,,,,,,,,,,,,,
RRR=7.2. (dC/gamma*Tc) = 1.46. lattice term in SP(beta) = 0.487 mJ/mol.K4.,,229.0,La1Ni1Si1,3.5,,,LaNiSi,,,,,,,,,1.2,,1.26,,,0.06,1.23,,8.89,13.9,,,,,,,,,,
,,,Bi4Sr3Ca3Cu3.9Fe1Oz,,,,"Bi4Sr3Ca3(Cu,Fe)4Oz",,,,,,,,,52.0,,,,66.0,,66.0,,,,6.5,,,,,,,,,
lattice term in SP (beta) = 0.238 mJ/mol.K4. e-ph = 0.47. (dC/gamma*Tc) = 1.33. Hc2(0) = 526 G  from R(zero) and WHH.. GL-parameter=2.49.,,344.0,La1Pt1Si3,,,,LaPtSi3,,,,,,,,shape_01,1.43,1.52,1.58,,1.58,,1.52,360.0,4.41,,,239.0,96.0,,,,,,,
"BKBO/OXIDE/SN JUNCTION,GAP AT 4K,GAPENE USING TC=18K(GAP DISAPPEAR)",,,Ba0.6K0.4Bi1O3,3.75,,,"(Ba,K)BiO3",,,,,,,,shape_01,21.0,,30.0,,,,25.5,,,,,,,,,,,,2.9,
SP-heat measured down to 2 K,,,U2Pt0.5Rh0.5C2,,,,"U2(Pt,Rh)C2",9.96,,,,,,,shape_01,,,,0.38,,,,,,,,,,,,,,,,
,,,Cu1.8S1,,,,Cu1.8S1,,,,,,,,,,,,1.3,,,,,,,,,,,,,,,,
Pressure induced s/c(Pc=15 kbar). sp.heat measured at P=21 kbar. Hc2(0) assuming T2 dependence. gamma in mj/mol/K2.,,,Ce1Rh1In5,,,,CeRhIn5,,,,,,,,,,2.12,,0.0,,,2.12,159.0,382.0,,,,,,,,,,,
Ca2CuO2Cl2+x KClO4,,,Ca0.85K0.15Cu1Cl2O2,,,,"(Ca,K)2CuO2Cl2",,,,,,,,,,,,,24.0,,24.0,,,,,,,,,,,,,
Hc2(0) = 1.87 T from WHH theory.,,,Li2B1Pd1.5Pt1.5,,,,"Li2B(Pd,Pt)3",,,,,,,,,,,,,3.72,,3.72,3.42,,,,230.4,13.6,,,,0.00897,,,
"impurity phases: FeAs(3.4 wt%), Sr3V2O7(1.78 wt%), SrFe2As2(0.79 wt%).",,,Sr1.9Ca0.1V1Fe1As1O3,,,,"(Sr,Ca)VO3FeAs",,,,,,,,,,25.8,,,,,25.8,,,,,,,,,,,,,
"RH FROM (REFNO=PR0397324),RHN=AT 100K",,,Y1Ba2Cu2.95Co0.05O6.92,,,,"YBa2(Cu,Co)3O7",,,6.92,,,,1.26e-09,shape_01,,94.3,,,,,94.3,,,,3.8,,,,,,,,,
,,,B12Zr1,,,,,,,,,,,,,,5.82,,,,,5.82,,,,,,,,,,,,,
,,,Sm1Ba2Cu2.94Zn0.06O6.85,,,,"SmBa2(Cu,Zn)3O7",,,6.85,,,,,shape_01,,59.0,,,60.0,,59.0,,,,,,,,,,,,,
,,,Ba0.15La1.85Cu1O4-Y,,,,"(La,Ba)2CuO4",,,,,,,,,24.0,30.0,32.0,,,,30.0,,,,,,,,,,,,,
,,,B2Nb0.8,,,,Nb1-xB2,,,,,,,,,,4.55,,,,,4.55,,,,,,,,,,,,,
single crystal,,,U1Pt2.994Pd0.006,,,,"U(Pt,Pd)3",,,,,,,,shape_03,,0.4,,,,,0.4,,,,,,,,,,,,,
,,,Er1Ba2Cu3O6.93,,,,ErBa2Cu3Oz,,,6.93,,,,,shape_06,,,91.0,,,,91.0,,,500.0,900.0,,,,,,,,,
"M=EDA(ethylenediamine, C2H8N2), M-content y not given. For phase-III, c = 11.62, Tc(SUS) = ?? K.",,,Li0.06M1Ti1Se2,,,,LixMyTiSe2,,,,,,,,shape_01,,,1.51,,2.7,,2.7,,,,,,,,,,,,,
Hc2 measured from SP-heat. (dC/Tc) = 45 mJ/mol.K2. gamma estimated to be between 80 and 150 mJ/mol.K2.,,,Pu1Rh1Ga5,,,,PuRhGa5,,,,,,,,shape_03,,9.0,,,,,9.0,,,,,,,,,,,,,
,,,Sr2Cu1C0.973B0.027O5,,,,"Sr2CuO2(CO3,BO3)",20.0,,,,,,,,,,,,,,,,,,,,,,,,,,,
,,,Nb0.38Re0.62,,,,Nb0.38Re0.62,,,,,,,,,,2.45,,,,,2.45,,,,,,,,,,,,,
,,,Y1Ba2Cu2.775Co0.225O6.99,,,,"YBa2(Cu,Co)3O7",,,6.99,,,,,,,58.0,,,,,58.0,,,,,,,,,,,,,
,,,Lu1Sc4Ir4Si10,,,,"(Lu,Sc)5Ir4Si",,,,,,,,,,7.63,,,,,7.63,,,,,,,,,,,,,
,,,Gd0.65Ca0.2Mo0.15Ba2Cu3O6.818,,,,"(Gd,Ca,Mo)Ba2Cu3O7",,,6.818,,,,,shape_01,,84.1,,,,,84.1,,,,,,,,,,,,,
,,,Eu0.3Pr0.7Ba2Cu3O7,,,,"(Eu,Pr)Ba2Cu3O7",12.5,,,,,,,shape_01,,,,,,,,,,,,,,,,,,,,
carrier = 1.69 E+27 /m3 from Hall coefficient.,,,Ru1Sr2Gd1Cu2O8-z,,,,RuSr2GdCu2O8,,,,,,,,shape_01,,,45.0,,,,45.0,,,,,,,,5.5,,,60.0,,
,,,Y1Ba2Cu1O8,,,,"YBa2(Cu,Co)4 O8",,,,,,,,,79.0,,90.0,,,,84.5,,,,,,,,,,,,,
impurity phase BaCuO2 < 8%. TCWIDTH(10-90% in sus). La-conc.=0.827 (in meas.),,,Y0.2La0.8Ba2Cu3O7,,,,"(Y,La)Ba2Cu3Oz",,,7.0,,,,,,,,,,81.0,51.0,81.0,,,,,,,,,,,,,
,,,Bi1.8Pb0.2Sr2Ca1Cu2O8-Z,,,,"(Bi,Pb)2Sr2CaCu2O8",,,,,,,,shape_01,77.0,78.0,83.0,,,6.0,78.0,,,,,,,,,,,,,
,,,Gd1Ba1Sr1Cu3Oz,,,,"Gd(Ba,Sr)2Cu3O7",,,,,,,,,,88.6,94.2,,,,88.6,,,,,,,,,,,,,
,,,Bi2Sr2Ca0.85Pr0.15Cu2O8,,,,"Bi2Sr2(Ca,Pr)Cu2O8",,,,,,,,shape_01,42.2,,94.5,,,,68.35,,,,,,,,,,,,,
"as-prepared,70%Hg1256+15%Hg1245+10%Hg1234+CaO",,,Hg1Ba2Ca5Cu6O14+z,,,,HgBa2Ca5Cu6O14,,,,,,,,shape_02,,,,,100.0,,100.0,,,,,,,,,,,,,
,,200.0,Ir1Zr2,,,,Zr2Ir,,,,,,,,,,7.5,,,,,7.5,,17.0,,,,,,,,,,,
"Tc by ac-SUS. Tc was investigated for mass(ave) of Zr = 91.22, 94, 92, 90.",,280.0,Zr1,,,,Zr,,,,,,,,,,0.49,,,,,0.49,,2.75,,,,,,,,,,,
"METALLIC,2223 PHASE DOMINANT",,,Bi1.7Pb0.2Mo0.1Sr2Ca2Cu3OX,,,,"(Bi,Pb,Mo)2Sr2Ca2Cu3O10",,,,,,,,shape_02,105.0,,115.0,,,,110.0,,,,,,,,,,,,,
RRR=9.15. De Gennes factor=1.1,,,Y0.9Tb0.1Ni2B2C1,,,,"(Y,Tb)Ni2B2C",,,,,,,,shape_03,,13.48,,,,,13.48,,,,,,,,,,,,,
,,,Ce0.85Yb0.15Co1In5,,,,"(Ce,Yb)CoIn5",,,,,,,,shape_05,,1.19,,,,,1.19,,,,,,,,,,,,,
,,,Bi2Sr2Ca1Cu2O8+z,,,,Bi2Sr2CaCu2O8,,,,,,,,shape_01,,,,,75.5,,75.5,,,,,,,,,,,,,
,,,Lu0.65Pr0.35Ba1.7Sr0.3Cu3O6.93,,,,"(Lu,Pr)(Ba,Sr)2Cu3O7-d",,,6.93,,,,,shape_01,52.0,,,,,,52.0,,,,1250.0,,,,,,,,,
,,,Bi1.34Pb0.66Sr2Ca1Cu2Oz,,,,"(Bi,Pb)2Sr2CaCu2O8",,,,,,,,shape_01,71.2,,,,72.2,3.5,72.2,,,,2.0,,,,,,,-2.8,,
HCFIG shows angular dependence of Hc2(T = 30 mK) for b-to a-axis and b-to c-axiis angle direction.,,,Te2U1,,,,UTe2,,,,,,,,shape_03,,1.5,,,,,1.5,,,,,,,,,,,,,
,,,C1Th1,,,,C1Th1,,,,,,,,,,,,1.2,,,,,,,,,,,,,,,,
,,,Dy1Ba2Cu4O8,,,,DyBa2Cu4O8,,,,,,,,shape_01,,77.2,,,,,77.2,,,,,,,,,,,,,
,,,C3Er0.8Th1.2,,,,C3Er0.8Th1.2,,,,,,,,,,7.0,,,,,7.0,,,,,,,,,,,,,
,,,Bi4Sr3Ca1Y2Cu4O16,,,,,,,,,,,,,,64.1,,,,,64.1,,,,,,,,,,,,,
,,,Nb0.2Ta0.8C1,,,,"(Nb,Ta)C",,,,,,,,,,9.0,,,,,9.0,,,,,,,,,,,,,
,,,Te2Mo6Se6,,,,Te2Mo6Se6,,,,,,,,,,3.0,,,,,3.0,,,,,,,,,,,,,
,,,La0.9916Sm0.0084,,,,La1-xSmx,,,,,,,,,,4.22,,,,,4.22,,,,,,,,,,,,,
,,,Hg0.7V0.3Ba2Cu1O3.4+z,,,,"(Hg,(VO4))Ba2CuOz",,,,,,,,,,70.0,,,,,70.0,,,,,,,,,,,,,
,,,Gd1Ba1.6Sr0.4Cu3OX,,,,"Gd(Ba,Sr)2Cu3O7",,,,,,,,,88.3,92.4,95.2,,,,92.4,,,,,,,,,,,,,
spin gap temp. = 158.1 K,,,Y0.75Ca0.25Ba1.9Nd0.1Cu3Oz,,,,"(Y,Ca)(Ba,Nd)2Cu3Oz",,,,,,,,shape_01,77.1,80.1,,,,4.8,80.1,,,,,,,,,,,,,
like Pd4Te                                                                        00003180,,,Sn1Ta3,,,,,,,,,,,,,,6.2,,,,,6.2,,,,,,,,,,,,,
Solid State Commun. 32(1979)937,,,Ho1Ir4B4,,,,HoIr4B4,,,,,,,,,,2.0,,,,,2.0,,,,,,,,,,,,,
,,,Cu0.5C0.5Ca3Cu2O6.6,,,,"(Cu,C)Ca2CaCu2Oz",,,6.6,,,,,,,,,,57.0,,57.0,,,,,,,,,,,,,
,,,Be1Mo3,,,,Be1Mo3,,,,,,,,,,,,1.15,,,,,,,,,,,,,,,,
R(25 K) = 9.62mOhm.cm. lattice term of SP-heat(beta) = 0.288 mJ/mol.K4. constant-term of SP-heat(A) =  1.159 mJ.K/mol.,,,Pr1.85Ce0.15Cu1O4.175,,,,"(Pr,Ce)2CuO4",,,4.175,,,,,shape_01,14.0,,18.5,,,2.8,16.25,,4.001,,5650.0,,,,,,,,,
,,,Yb1Ba2Cu2.85Ga0.15O7-y,,,,"YbBa2(Cu,Ga)O7-y",,,,,,,,shape_01,,90.0,,,90.0,,90.0,,,,,,,,,,,,,
RRR = 3.2. T<CDW> = 180 K. gamma in mJ/mol(Ti).K2,,,Cu0.02Ti1Se2,,,,CuxTiSe2,,,,,,,,,,,,0.8,,,,,1.6,,,,,,,,,-80.0,,
"[RH300] shows RH200. RH100 = 2.44 E-9 m3/C. Rab = R0 + A*T^n for Tc < T < Tn: R0(uOhm.cm), A, n are (26.82, 1.4735, 1.892)",,,Ba0.8K0.2Fe2As2,,,,"(Ba,K)Fe2As2",90.5,,,,,,6.8e-10,shape_03,,22.0,,,,,22.0,,,,,,,,,,,,,
"RRR = 12.2  . Anisotropy = 2.44 (onset),  2.45 (off). K-content x from WDS",,,Ba0.47K0.53Fe2As2,,,,"(Ba,K)Fe2As2",,83.6,,,193.0,,,shape_03,,,,,34.3,,34.3,,,,,,,,,,,,,
pyridine-intercalated TaS2. M=pyridine,,,Ta1S2M0.5,,,,TaS2(pyridine)0.5,,,,,,,,,,3.24,,,,0.3,3.24,,,,,,,,-0.05,,,,,
,,,Sn0.48Eu0.6Mo6.35S8,,,,"(Sn,Eu)1.2Mo6S8",,,,,,,,,,9.2,,,,,9.2,,,,,,,,,,,,,
not SC. another magnetic transition at 0.86 K (SP-heat anomaly).,,,Tm5Ir4Si10,,,,Tm5Ir4Si10,1.9,,,,,,,,,,,0.052,,,,,,,,,,,,,,,,
as-grown sample,,,La1Bi1S2F0.5O0.5,,,,"La(O,F)BiS2",,,,,,,,shape_01,2.54,2.65,,,2.4,,2.65,,,,,,,,,,,,,
spin gap = 229 K. spin gap temp T* = 343 K.,,,La1.9Sr0.1Cu1O4,,,,"(La,Sr)2CuO4",,,,,,,,shape_04,,18.0,,,,,18.0,,,,,,,,,,,,,
Hc2(0) maybe in kOe (not given). s/c volume fraction = 60 %.,,,Cs0.1Li0.05W1O2.85F0.15,,,,"Cs0.1LixW(O,F)3",,,,,,,,,,3.3,,,,,3.3,5.2,,,,,,,,,,,,
Hc2  is for H//c. SC properties calculated using Hao-Clem model (M-H curve). Hc2(0)//c = 2.80 T by curve fitting. G-L parameter = 6.4,,,B2Mg1,,,,MgB2,,,,,,,,shape_03,,37.9,,,,,37.9,2.86,,,,76.4,10.7,,,,,,,
dTc/dp in K/Gpa. Hydrostatic pressure.,,,La0.2Ce0.8Ru2,,,,"(La,Ce)Ru2",,,,,,,,,,4.227,,,,,4.227,,,,,,,,0.11,,,,,
,,,Y1Ba2Cu2.94Zn0.06O6.53,,,,"YBa2(Cu,Zn)3O7-d",,,6.53,,,,,shape_05,,,,,,,,,,,1260.0,,,,,,,,,
,,,Ba1Fe1.125Ru0.875As2,,,,"Ba(Fe,Ru)2As2",,,,,,,,,,,,,22.5,,22.5,,,,,,,,,,,,,
Hc2(0) means Hc2(4.2K).,,,Nb1C0.5N0.5,,,,NbC0.5Nx,,,,,,,,,,17.9,,,,,17.9,9.4,,,,,,,,,,,,
"P = 0 GPa. SC parameters were calculated from muon-SR data. Two gaps: lower gap, d=0.15 meV (2D/kTc) = 1.5. higher one in DB. GL(kappa) = 24",,,Rb1Fe2As2,4.5,,,RbFe2As2,,,,,,,,shape_01,,,,,2.55,,2.55,,,,,267.0,,,-1.32,,,,0.49,
(dC/gamma*Tc) = 1.56,,198.0,Pr1Pt4Ge12,,,,Pr1-xLaxPt4Ge12,,,,,,,,shape_01,,7.91,,,,,7.91,2.07,87.1,,,,,,,,,,,
,,,Bi1.8Pb0.2Sr1.65La0.35Cu1Oz,,,,"(Bi,Pb)2(Sr,La)2CuOz",,,,,,,,,37.0,,45.0,,,,41.0,,,,,,,,,,,,,
,,,Bi2Sr1.3La0.7Ca1Cu2OZ,,,,"Bi2(Sr,La)2CaCu2O8",,,,,,,,shape_01,,,,,,,,,,,,,,,,,,37.6,,
NEELT FROM SPECIFIC HEAT,,,Eu0.4Pr0.6Ba2Cu3O6.95,,,,"(Eu,Pr)Ba2Cu3O7",10.1,,6.95,,,,,shape_01,,,,,,,,,,,7.9,,,,,,,,,
Kappa=95,,,Tl2Ba2Cu1O6,,,,Tl2Ba2CuO6,,43.2,,27.6,,2630.0,,,,,,,92.1,,92.1,,,,,,,,,,,,,
,,,La2Cu1O4.011,,,,La2CuO4,,,4.011,,,,,shape_03,,,,,,,,,,,,,,,,,,,,
,,,Nb0.6Ti0.4,,,,Nb0.6Ti0.4,,,,,,,,,,9.8,,,,,9.8,,,,,,,,,,,,,
,,,Hg1Ba2Cu1FO4,,,,HgBa2CuO4Fx,,,,,,,,shape_01,,,,,97.0,,97.0,,,,,,,,,,,,,
"ANN(700C,72h). Lattice const(20K, LTO): a=5.3245, b=5.3629, C=13.1771. broad SC transition (Tc(SUS-mid) = 25.4 K.",,,La1.88Sr0.12Cu1O4,,,,"(La,Sr)2CuO4",,,,,,,,,,,,,29.1,,29.1,,,,,,,,,,,,,
,,,Y1Ni1.5Pd0.5B2C1,,,,"Y(Ni,Pd)2B2C",,,,,,,,,,12.1,,,,,12.1,,,,,,,,,,,,,
,,,Y1Ba2Cu3O6.9,,,,YBa2Cu3Oz,,,6.9,,,,,shape_03,,88.0,,,,0.5,88.0,,,,,,,,,,,,,
Na-content by ICP. NQR measured.,,,Na0.28Co1H2.6O3.3,,,,NaxCoO2/1.3H2O,,,,,,,,,,,,,4.75,,4.75,,,,,,,,,,,,,
"R(T) = R(0) + A*T^n, where R(0) = 0.431 mOhm.cm, A = 1.76E-4, n = 1.27",,,Nd1Bi0.94Pb0.06S2F0.3O0.7,,,,"Nd(O,F)Bi1-xPbxS2",,,,,,,,shape_03,5.65,,6.0,,5.56,,5.56,,,,,,,,,,,,,
"anisotropy = 1.31, Neel-T independent of H. G-L parameter = 8.8",,,Er1Ni2B2C1,,,,ErNi2B2C,9.5,,,,,,,shape_03,,10.5,,,,,10.5,1.91,,,,116.0,13.1,0.26,,,,,,
"ANN(940C, 24h, in pure Ar)",,,Pr0.88La1Ce0.12Cu1O4-z,,,,"(Pr,La,Ce)2CuO4",40.0,,,,,,,shape_03,,,,,21.0,,21.0,,,,,,,,,,,,,
as-synthesized. not s/c.,,,Tb1Sr2Cu2.7Mo0.3O7.12,,,,"TbSr2(Cu,Mo)3O7",7.0,,7.12,,,,,shape_01,,,,5.0,,,,,,,,,,,,,,,,
,,,Y1Ba2Cu2.94Ni0.06O7,,,,"YBa2(Cu,Ni)3O7",,,7.0,,,,,shape_04,,,,,79.0,,79.0,,,,,290.0,,,,,,,,
anisotropy=25.5,,,Hg1Ba2Cu1O4.101,,,,HgBa2CuO4+z,,,4.101,18.0,,1560.0,,shape_03,,,,,93.4,,93.4,,,,,,,,,,,,,
,,,Ce1Co1In4.8488Sn0.0889Hg0.062,,,,"CeCo(In,Sn,Hg)5",1.27,,,,,,,shape_01,,0.77,,,,,0.77,,,,,,,,,,,,,
Na and H2O contents measured by EPMA.,,,Na0.4H3.6Sb1.16S5.16Ta2O1.8,,,,Nax(H2O)y(SbS)(TaS2)2,,,1.8,,,,,,,,,,3.5,,3.5,,,,,,,,,,,,,
,,,Tl1Sr2Ca1Cu2O6.88,,,,TlSr2CaCu2Oz,,,6.88,,,,,shape_01,0.0,,,,,,0.0,,,,,,,,,,,,,Check: Tc=0 (Non-superconducting?)
,,,Mo3Sb4,,,,Mo3Sb4,,,,,,,,,,2.1,,,,,2.1,,,,,,,,,,,,,
chemical analysis: Zr0.332Tc0.668,,,Re2Zr1,,,,ZrRe2,,,,,,,,,,6.4,,,,,6.4,,,,,,,,,,,,,
"ANN(783C,in evacuated quartz ampoule)",,,Hg0.75Re0.25Sr2Ca2Cu3Oz,,,,"(Hg,Re)Sr2 Ca2 Cu3 Oz",,,,,,,,,,120.0,,,,,120.0,,,,,,,,,,,,,
,,,Tl2Ba2Ca0.7Y0.3Cu1.92Co0.08O8+z,,,,"Tl2Ba2(Ca,Y)(Cu,Co)2O8",,,,,,,,shape_01,,,,,,,,,,,,,,,,,,60.0,,
Y0.96Ni1.00Si3.09 by EPMA.  RRR = 54. SP (beta) = 0.096 mJ/mol.K4.. e-ph = 0.43. (dC/gamma*Tc) = 1.14. GL(kappa) = 0.113.,,466.0,Y1Ni1Si3,,,,YNiSi3,,,,,,,,shape_03,,,1.42,,1.36,,1.36,0.0096,4.04,0.33,,34.0,780.0,,,,,,,
[gap] obtained by fitting using d-wave SC analysis for <71>Ga-NMR measurements.,,,Pu1Co1Ga5,8.0,,,PuCoGa5,,,,,,,,shape_03,,18.0,,,,,18.0,,,,,,,,,,,,,
"SIN(1200C,72h)",,,Fe2As2Ca4Sc2Ti3O13,,,,"Fe2As2Ca6(Sc,Ti)5O13",,,,,,,,,,,42.0,,36.0,,36.0,,,,,,,,,,,,,
,,,Bi2Sr2Ca1Cu1.988Zn0.012O8+Z,,,,"Bi2Sr2Ca(Cu,Zn)2O8+z",,,,,,,,shape_03,84.5,,,,,1.5,84.5,,,,,,,,,,,,,
Tc by SUS. <18>O-content by infrared spectroscopy.,,,La1.9Ca0.1Cu1O4,,,,"(La,Ca)2CuO4",,,,,,,,,,,,,19.5,,19.5,,,,,,,,,,,,,
"RRR = 2.2. spin-glass, T<SG> = 14.1 K. T<SG> goes to zero at H = 250 Oe.  Hc2(T) shows for H//ab.",,,Eu1Fe1.86Rh0.14As2,,,,Eu(Fe0.93Rh0.07)2As2,16.6,,,,12.0,,,shape_03,5.4,,19.8,,,,12.6,,,,,,,,,,,,,
Uncollapsed tetragonal(as-annealed). Impurity phase: LaAs increased.  Compositions : La:Fe:As = 1.01:1.94:2.0.  RRR = 2.3,,,La1Fe2As2,,,,LaFe2As2,,,,,,,,shape_01,,12.2,13.0,,12.1,,12.2,15.0,,,,,,1.77,,,,,,
,,,Ho1Ba2Cu3O7,,,,HoBa2Cu3O7,,,,,,,,,88.8,91.3,93.5,,,2.5,91.3,,,,,,,,,,,-2.7,,
,,,Sr2Y0.7Ca0.3Cu2.35Pb0.65O6.89,,,,"(Y,Ca)Sr2(Cu,Pb)3O7",,,6.89,,,,,shape_01,,17.0,,,,,17.0,,,,,,,,,,,,,
,,,Y0.5Pr0.5Ba2Cu3O7-Z,,,,"(Y,Pr)Ba2Cu3O7",,,,,,,,shape_01,29.2,33.0,38.0,,,,33.0,,,,2.7,,,,,,,18.5,,
,,,Bi2Sr2Ca1Cu2I0.98O8.21,,,,Bi2 Sr2Ca Cu2 O8 Ix,,,8.21,,,,,shape_01,,49.3,,,,,49.3,,,,,,,,,,,,,
TEP(max)=132K(28.4microV/K),,,Bi1.7Pb0.3Sr2Ca1.8Sm0.2Cu3Oz,,,,"(Bi,Pb)2Sr2(Ca,Sm)2Cu3O10",,,,,,,,,,,,4.2,,,,,,,,,,,,,,1.4,,
Li-intercalated sample.  SC volume by measuring M. Tc does not depend on Li-content (x>0.05),,,Li0.5Cs1Sr2Nb3O10,,,,LixCsSr2Nb3O10,,,,,,,,shape_01,,5.0,,,,,5.0,,,,,,,,,,,,,
NO UPWARD CURVATURE IN HC2(T),,,Ba0.63K0.37Bi1O3,,,,"(Ba,K)BiO3",,,,,,,,shape_03,,29.1,,,,,29.1,9.6,,,,1200.0,58.0,0.48,,,419.0,,,
"M =tributylphosphine . reaction(200C,30d ).",,,M0.125Nb1S2,,,,(M)0.125,,,,,,,,,,3.5,,,,,3.5,,,,,,,,,,,,,
,,,Nb5Si2.2B0.8,,,,"Nb5(Si,B)3",,,,,,,,,,,6.6,,,,6.6,,,,,,,,,,,,,
,,,Os0.34W0.66,,,,W0.66Os0.34,,,,,,,,,,3.81,,,,,3.81,,,,,,,,,,,,,
EFFECTIVE O2 PRESSURE DURING ANN=300 ATM,,,La1.89Ca1.11Cu2OZ,,,,"(La,Ca)2CaCu2O6",,,,,,,,shape_03,40.0,,,,,,40.0,,,,,,,,,,,,,
,,,Y1Ba2Cu3O6.9,,,,YBa2Cu3O7,,,6.9,,,,,shape_01,,94.1,,,,,94.1,,,,,,,,,,,,,
"They measured MT and MH of each sample, then calculated thermodynamic parameters by using Hao-Clem model(ref 16).",,,Hg0.7Pb0.3Sr2Ca2Cu3OY,,,,"(Hg,Pb)Sr2Ca2Cu3Oz",,,,,,,,shape_06,,,,,110.0,,110.0,226.0,,,,,,2.8,,,,,,
slightly underdoped. anisotropy=550.,,,Bi2Sr2Ca1Cu2O8,,,,Bi2Sr2CaCu2O8,,,,,,0.2,,shape_03,,82.5,,,,,82.5,,,,,,,,,,,,,
,,,Rh1Se2,,,,RhSe2,,,,,,,,,,4.35,,,,,4.35,,,,,,,,,,,,,
like Pd4Te                                                                        00003180,,,Sb1Sn1,,,,,,,,,,,,,,1.3,,,,,1.3,,,,,,,,,,,,,
"majority phase = 3R-Ta2S2C, minority = 1T-Ta2S2C. s/c parameters were calculated from Hc1(0) and Hc2(0). G-L parameter = 20.5",,,Ta2S2C2,,,,Ta2S2C,,,,,,,,,,3.61,,,,,3.61,7.73,,,,420.0,21.0,0.25,,,0.00277,,,
"detwinned single crystal. TP300, RH300 from PRL0864907",,,Y1Ba2Cu3O6.75,,,,YBa2Cu3Oz,,44.6,6.75,27.6,,,1.43,shape_03,,62.1,,,,,62.1,,,,,,,,,,,15.3,,
small amount of Ru1-xFexAs impurity. ( dC/Tc) = 13.4 mJ/mol.K2,,232.0,Sr1Fe1.4Ru0.6As2,,,,"Sr(Fe,Ru)2As2",,,,,,,,shape_01,17.5,19.8,19.3,,,,19.8,,6.2,,,,,,,,,,,
,,,Nb82Si18,,,,Nb1-xSix,,,,,,,,,,,4.4,,,,4.4,,,,,,,,,,,,,
,,,Sm1Ba1.5Sr0.5Cu3O7-Z,,,,"R(Ba,Sr)2CuO7",,,,,,,,shape_01,70.7,,,,,8.3,70.7,,,,,,,,,,,,,
"1.80*0.95*0.03MM3,DEMAG.FACTOR=0.946",,,Nd1.85Ce0.15Cu1O4,,,,"(Nd,Ce)2CuO4",,7.0,,70.0,,700.0,,shape_03,,19.2,,,19.2,,19.2,,,,,,,,,,,,,
,,,Y1Ba2Cu3H0.06O6.91,,,,YBa2Cu3HxO7,,,6.91,,,,,,,,,,92.8,,92.8,,,,,,,,,,,,,
"lattice const. from J.Phys.Chem.Solids, 36(1985)123",,114.3,Fe1U6,,,,U6Fe,,,,,,,,,,3.7,,,,,3.7,,151.7,,,,,,,,,,,
Oxygen content by iodometry. hole conc p<sh>=0.150,,,La0.1Pr0.9Ba1.5Sr0.5Cu3O6.98,,,,"(La,Pr)(Ba,Sr)2Cu3O7",,,6.98,,,,,shape_01,,,,10.0,,,,,,,,,,,,,,,,
point contact tunneling (150 mK to 2.5 K). Two gaps (d1(0) = 0.95 meV and d2(0) = 2.4 meV) are observed. [gapene] shows higher value.,,,Ce1Co1In5,24.0,,,CeCoIn5,,,,,,,,,,2.3,,,,,2.3,,,,,,,,,,,,2.4,
,,,Ba0.3W1O3,,,,Ba0.3W1O3,,,,,,,,,,,,1.25,,,,,,,,,,,,,,,,
partial substitution of NiS for CuO,,,Bi2.1Sr2.1Ca0.8Cu1.8Ni0.2S0.2Oz,,,,"Bi1Sr2Ca(CuO,NiS)2O8",,,,,,,,shape_01,,,,,78.0,,78.0,,,,,,,,,,,,,
,,,Ba0.2Na0.8Fe2As2,,,,"(Ba,Na)Fe2As2",,,,,,,,shape_01,,,,,18.6,,18.6,,,,,,,,,,,,,
,,,Y1Ba2Cu2.85Ti0.15Oz,,,,"YBa(Cu,Ti)3O7",,,,,,,,,80.0,,108.0,,,,94.0,,,,,,,,,,,,,
,,,La0.8Y0.2Ni1C2,,,,"(La,Y)NiC2",,,,,,,,,,1.26,,,,,1.26,,6.47,,,,,,,,,,,
Hall coeffic(77 K) = 3.2 cm3/C. lattice term of SP-heat(beta) = 0.90 mJ/mol.K4,,185.0,Ta1Te2,,,,TaTe2,,,,,,,,,,,,0.05,,,,,3.0,,210.0,,,,,,,,,
,,,Mg1C1Ni2.97Cu0.03,,,,"MgC(Ni,Cu)3",,,,,,,,,,6.8,,,,,6.8,,,,,,,,,,,,,
,,,La1.885Sr0.115Cu1O4,,,,"(La,Sr)2CuO4",,,,,,,,shape_01,,,,,29.3,,29.3,,3.81,,,,,,,,,,,
"R(T) = R0 + A*T^n for Tc < T < 100K, n = 2.04, A = 0.01E-5 Ohm.cm/K^n.  RH(50K) = -3.22E-3 cm3/C.",,,Pr1Fe1P1F0.1O0.9,,,,"PrFeP(O,F)",,,,,,,,shape_01,,,2.34,,,,2.34,,,,,,,,,,,,,
,,,La1.75Sr0.25Cu0.9Co0.1O4,,,,"(La,Sr)2(Cu,Co)O4",,,,,,,,shape_01,,,,,,,,,,,7000.0,,,,,,,19.3,,
,,,Y1Ba2Cu2.901Co0.099O7-Z,,,,"YBa2(Cu,Co)3O7",,,,,,,,shape_01,,70.0,,,,,70.0,,,,,,,,6.2,,,,,
"SP (beta) = 0.13 mJ/mol.K4, (delta) = 0.32 mJ/mol.K6. GL(kappa) = 51.7. C<el> fitting well by alpha model(= 2.65).",,271.0,Sc5Rh6Sn18,5.3,,,Sc5Rh6Sn18,,,,,,,,shape_03,,,,,4.4,,4.4,7.24,51.1,,,34.2,6.74,,,,,,,
,,,Nb3Al0.9B0.1,,,,"Nb3(Al,B)",,,,,,,,,,19.8,,,,,19.8,,,,,,,,,,,,,
gap from NMR of <119>Sn,,,Sn1.1Mo6Se7.5,3.6,,,SnMo6Se7.5,,,,,,,,,,4.2,,,,,4.2,,,,,,,,,,,,,
,,,Bi1.95Sr1.45Pr0.6Cu1O6+z,,,,"Bi2(Sr,Pr)2CuO6",,,,,,,,,,20.1,,,,,20.1,,,,,,,,,,,,,
"Tc from R(ab). gap from optical reflectance(ab-plasma) method. lower gap = 3.1 meV, (2*gap/kTc)=2.9. For higher one, see DB.",,,Ba1Fe1.85Co0.15As2,6.87,,,"Ba(Fe,Co)2As2",,,,,,,,shape_03,,25.0,,,,0.7,25.0,,,,,300.0,,,,,,,7.4,
,,,Sr1Pd2Ge2,,,,SrPd2Ge2,,,,,,,,shape_01,,,,,3.0,,3.0,,,,,,,,,,,,,
"Measuring upper critical fields on LaAlO3/SrTiO3 with applying a gate voltage to the interface, Elliot-Yafet type spin relaxation is suggested dominantly to the spin-orbit scattering lifetime.",,,La1Al1O3,,,,LaAlO3/SrTiO3,,,,90.0,1.32,,,shape_05,,,,,,,0.36,1.32,,,,,,,,,,,,
,,,Y1Ba2Cu2.91Zn0.09O6.93,,,,"YBa2(Cu,Zn)3Oz",,,6.93,,,,,shape_03,,,55.0,,,,55.0,,,,,,,,,,,,,
"Effect of non-magnetic rare earth substitution for Zr on mixed anion Zr(P,Se)2 superconductors.",,,Zr1.5Lu0.5P1.25Se0.75,,,,Zr1.50Lu0.50P1.25Se0.75,,,,,,,,shape_02,,,,,,,6.778,,,,,,,,,,,,,
Hg0.74Tl0.20Ba1.95Ca1.04Cu2.05Oz by SEM,,,Hg0.8Tl0.2Ba2Ca1Cu2O6+z,,,,"(Hg,Tl)Ba2CaCu2O6",,,,,,,,shape_01,,,,,124.0,,124.0,100.0,,,,,,,,,0.0099,,,
levitation method,,,Au0.23V0.77,,,,Au0.23V0.77,,,,,,,,,,0.66,,,,,0.66,,,,,,,,,,,,,
,,,Al1Be13,,,,Al1Be13,,,,,,,,,,,,1.4,,,,,,,,,,,,,,,,
,,,Cu19.8Zr79.2Mn1,,,,(Cu20Zr80)1-xMnx,,,,,,,,,,2.11,,,,,2.11,,,,,,,,,,,,,
,,,Hg0.9Re0.1Ba2Cu1O4.42,,,,"(Hg,Re)Ba2CuO4",,,4.42,,,,,shape_01,,,,,93.8,,93.8,,,,,,,,,,,,,
,,,Y0.6Ca0.4Sr2Ga1Cu2O7,,,,"(Y,Ca)Sr2 Ga Cu2 O7",,,,,,,,,,,,4.2,,,,,,,,,,,,,,,,
"gamma in mj/mol.K2 calculated using dHc2/dT, R, etc. G-L parameter = 56.3",,,Lu5Ir3.12Rh0.88Si10,,,,"Lu5(Ir,Rh)4Si10",,,,,,,,,,5.8,,,,,5.8,3.12,10.5,,,481.0,8.5,0.78,,,,,,
"real conc. x = 0.013 in (Ba,K)(Fe1-xMx)2As2 by EPMA.  Tc defined as max of (dR/dT).",,,Ba0.5K0.5Fe1.96Mn0.04As2,,,,Ba0.5K0.5(Fe1-xMnx)2As2,,,,,,,,shape_03,,23.3,,,20.1,,23.3,,,,,,,,,,,,,
16 MICRON,,,Y1Ba1.8K0.2Cu3OZ,,,,"Y(Ba,K)2Cu3O7",,,,,,,,,86.0,,,,,,86.0,,,,,,,,,,,,,
high pressure phase (P>35 kbar). Tc is at 35 kbar.,,88.0,Tl1,,,,fcc-Tl,,,,,,,,,,1.45,,,,,1.45,,,,,,,,-0.085,,,,,
(Hg0.7Ti0.3)by EDS,,,Hg0.6Ti0.4Ba2Ca2Cu3O8.4,,,,"(Hg,Ti)Ba2Ca2Cu3O8",,,8.4,,,,,,,,,,128.0,,128.0,,,,,,,,,,,,,
,,,H0.55La1.8Sr0.2Cu0.995Fe0.005O4,,,,"(La,Sr)2CuO4",,,4.0,,,,,shape_01,,26.0,28.0,,,,26.0,,,,,,,,,,,,,
,,,Hg1Tl1Sr4Ca2Cu4OZ,,,,"(Hg,Tl) (Ba,Sr) Ca Cu Oz",,,,,,,,shape_02,95.0,,110.0,,,,102.5,,,,,,,,,,,,,
,,,Y1Ba2Cu3O7-Z,,,,YBa2Cu3O7,,,,,,,,shape_03,,91.5,,,,0.2,91.5,,,,,,,,-2.5,,,,,
"P-content by EDX. T<STR> = 84.7 K, T<SDW> = 75.6 K.",,,Ba1Fe2As1.6P0.4,,,,"BaFe2(As,P)2",,,,,,,,shape_03,,8.6,,,,,8.6,,,,,,,,,,,,,
,,,Gd1Ba2Cu2.76Fe0.24O7-Z,,,,"GDBA2(CU,FE)3O7",,,,,,,,shape_01,,40.6,,,,,40.6,,,,,,,,,,,,,
"hexagonal MoC + zeta-Mo2C + unknown phase. MoCx, x not given. x=1 (DB) is tentative. R(T) not to zero down to 3 K.",,,Mo1C1,,,,MoCx,,,,,,,,,,,,,5.8,,5.8,1.7,,22.0,127.0,,,,,,,,,
Al-doped Li2Pd3B. mean free pass = 83 A from residual -R ( = 64.6 uOhm.cm).,,,Li2Pd3B0.95Al0.05,,,,"Li2Pd3(B,Al)",,,,,,,,,,7.75,,,,,7.75,,,,,,8.200000000000001,,,,,,,
Pcrit = 120 kbar,,,Si1,,,,Si,,,,,,,,,,6.7,,0.0,,,6.7,,,,,,,,,,,,,
,1.96,,Ca1La1Ba1Cu2.94Fe0.06O7,,0.00039,4.53,"CaLaBa(Cu,Fe)3O7",,,,,,,,shape_01,,,,,44.0,,44.0,,,,,,,,,,,,,
,,,Hg1Ba2Yb1Cu2O6+z,,,,HgBa2YbCu2O6,,,,,,,,shape_02,,,,12.0,,,,,,,,,,,,,,,,
Y124+OTHER PHASES,,,Yb1Ca0.2Ba1.6Sr0.4Cu4O8,,,,"(Yb,Ca)(Ba,Sr)2Cu4O8",,,,,,,,shape_02,86.0,86.0,87.0,,,,86.0,,,,,,,,,,,,,
anisotropy=3.9 from Hc2. Maki-parameter k2=50 for H//[100]. thermodynamic Hc(0)=4.7 kOe. kaizero = 4.5E-4 emu/mol for H//[001]. p-direction=H//[100],,,Pu1Rh1Ga5,,0.00043,0.85,PuRhGa5,,15.0,,,27.0,,,shape_03,,,,,8.6,,8.6,,,,,,,,,,,,,
R(300)=13.7mOhm,,,Er0.82Ca0.18Ba2Cu2.82Co0.18O6.71,,,,"(Er,Ca)Ba2(Cu,Co)3O7",,,6.71,,,,,shape_01,82.0,84.5,87.0,,,,84.5,,,,,,,,,,,,,
,,,Os0.25W0.75,,,,Os0.25W0.75,,,,,,,,,,3.02,,,,,3.02,,,,,,,,,,,,,
not SC,,,Hf2Ru3Si4,,,,Hf2Ru3Si4,,,,,,,,shape_01,,,,1.8,,,,,,,,,,,,,,,,
Li:Pd:B = 1.90:2.97:1 by ICP. Hc2(0) = 6.2T using linear approx.,,,Li2Pd3B1,,,,Li2Pd3B,,,,,,,,shape_01,,,8.2,,8.0,0.6,8.0,4.8,,,,,,0.84,,,,,,
,,,La1.85Sr0.15Cu0.99Ru0.01O4,,,,"(La,Sr)2(Cu,Ru)O4",,,,,,,,,,20.5,,,,,20.5,,,,,,,,,,,,,
,,,Yb0.8Pr0.2Ba2Cu3O7-Z,,,,"(Yb,Pr)Ba2Cu3O7",,,,,,,,shape_01,,82.4,,,,,82.4,,,,,,,,,,,,,
,,,Hg0.75Re0.25Sr2Gd1.5Ce0.5Cu2Oz,,,,"(Hg,Re)Sr2(Gd,Ce)2Cu2Oz",,,,,,,,shape_01,,,,,50.0,,50.0,,,,,,,,,,,,,
,,,Bi2Sr1.8La0.2Ca1Cu2O8+X,,,,"Bi2(Sr,La)2CaCu2O8",,,,,,,,,73.0,85.0,92.5,,,,85.0,,,,,,,,,,,,,
"T-dependence of Nernst coefficient shows much difference between SC-Ca(Fe,Co)2As2 and non-SC-CaFe2As2.",,,Ca1Fe2As2,,,,CaFe2As2,,,,,,,-3.3e-10,shape_03,,,,,,,,,,,,,,,,,,5.03,,
"MEASURING CURRENT //<100>DIRECTION,G-L PARAMETER=82,HC2(0) BY WHH THEORY",,,Ba0.62K0.38Bi1O3,,,,"(Ba,K)BiO3",,,,,,,,shape_03,28.5,,30.5,,,,29.5,16.1,,,,3690.0,45.0,0.79,,,,,,
GAMMA FROM DHC2DT,,,Y1Ba2Cu3O7-Z,,,,YBa2Cu3O7,,,,,,,,,,92.2,,,,1.7,92.2,108.0,1.12,3.65,,,14.3,1.72,,,,,,
g-value for Gd<3+> = 2.05024,,,Ru1Sr2Gd1.4Ce0.6Cu2O10-z,,,,"RuSr2(Gd,Ce)2Cu2O10",,,,,,,,shape_01,,,42.0,,,,42.0,,,,,,,,,,,,,
,,,Al0.5Nb3Sn0.5,,,,Al0.5Nb3Sn0.5,,,,,,,,,,15.8,,,,,15.8,,,,,,,,,,,,,
,,289.0,Y1Pd2Ge2,,,,YPd2Ge2,,34.5,,127.0,19.3,227.0,,shape_03,,,,,1.14,,1.14,,7.8,,,,,,,,,,,
,,,Bi2Sr2Ca0.8Dy0.2Cu2O8.26,,,,"Bi2Sr2(Ca,Dy)Cu2O8",,,8.26,,,,,,,90.8,,,,,90.8,,,,,,,,,,,,,
anisotropy = 4 from coherence length.,,,Nd1Fe1As1F0.18O0.82,,,,"Nd(O,F)FeAs",,23.0,,3.7,100.0,,,shape_03,,47.0,,,,,47.0,,,,,,,,,,,,,
d=1000A. resistive transition measured upto 110 T by pulsed field.,,,Y1Ba2Cu3Oz,,,,YBa2Cu3O7,,120.0,,,,,,shape_05,,84.0,,,,,84.0,,,,,,,,,,,,,
"INFINITE LAYER,NEARLY(95%) SINGLE PHASE, UPTO 200KBAR",,,Sr0.84Nd0.16Cu1O2,,,,"(Sr,Nd)2CuO2",,,,,,,,shape_01,,24.0,,,,6.0,24.0,,,,,,,,0.6,,,,,
,,,La1.92Ca0.08Cu1O4,,,,"(La,Ca)2CuOz",,,,,,,,shape_01,,,16.0,,,,16.0,,,,,,,,,,,,,
,,,La1.85Sr0.15Cu1O4.05,,,,"(La,Sr)2CuO4",,,4.05,,,,,,,39.0,,,,,39.0,,,,,,,,,,,,,
gamma in mj/mol.K2,,,Ce1Cu2.53Si2,,,,CeCu2Si2,,,,,,,,shape_03,,0.62,,,,,0.62,2.06,630.0,,,,,20.0,,,,,,
,,493.0,Sm1.27Ba1.73Cu3O7.05,,,,"Sm(Ba,Sm)2Cu3O7",,,7.05,,,,,shape_01,,50.0,,,,,50.0,,,,,,,,,,,,,
"high-P annealing ANN(700C) and ANN(600C, P=2 GPa). Hc2 defined as R deviate from normal value.",,,La1Bi1S2F0.5O0.5,,,,"La(O,F)BiS2",,,,,,,,,7.58,,10.6,,,,9.09,10.0,,,,,,1.37,,,,,,
Compositions by XRD and ICP. RRR = 1.5. SP (beta) = 1.3 mJ/mol.K4. (dC) at Tc = 8.02 mJ/mol.K.  Anisotropy (Hc2) = 1.8.,,,Hf1As1.67Te0.12,,,,HfAs1.67Te0.12,,0.28,,342.0,0.5,,,shape_03,1.67,,,,1.7,0.04,1.7,,4.0,62.0,93.0,,,,,,,,,
,,,La1Ba1Ca1Cu3O6.98,,,,"La(Ba,Ca)2Cu3O7",,,6.98,,,,,,74.2,,78.5,,,,76.35,,,,,64.0,20.0,1.07,,,,,,
,,,La1.85Sr0.15Cu0.979Co0.021O4,,,1.2,"(La,Sr)2(Cu,Co)O4",,,,,,,,shape_01,,6.0,,,,,6.0,,,,,,,,,,,,,
,,,Ir0.04Ti0.96,,,,Ir0.04Ti0.96,,,,,,,,,,1.6,,,,,1.6,,,,,,,,,,,,,
,,,Ta0.6W0.4C1,,,,"(Ta,W)C",,,,,,,,,,10.0,,,,,10.0,,,,,,,,,,,,,
not SC,,,La0.8Ce0.2Ni1C2,,0.002,2.66,"(La,Ce)NiC2",,,,,,,,shape_01,,,,0.4,,,,,16.6,45.5,,,,,,,,,,
,,,Bi1.8Pb0.2Sr2Ca1Cu2O8+y,,,,"(Bi,Pb)2Sr2CaCu2O8",,,,,,,,shape_01,,67.0,,,,,67.0,,,800.0,2100.0,,,,,,,,,
Hall coeffic. RH(25K) = 4.49 E-8 m3/C.,,,Pr0.65Sr0.35Fe1As0.9P0.1O1,,,,"(Pr,Sr)Fe(As,P)O",,,,,,,,shape_01,,,0.0,2.0,,,0.0,,,,,,,,,,,,,Check: Tc=0 (Non-superconducting?)
,,,Bi2Sr1.6Ca1.2Dy0.2Cu2O8.26,,,,"Bi2(Sr,Ca)2(Ca,Dy)Cu2O8",,,8.26,,,,2.09e-09,shape_01,,88.0,,,,,88.0,,,,,,,,,,,,,
,,,Bi2.1Sr1.7Ca1.1Cu2OZ,,,,,,,,,,1950.0,,shape_03,,,85.5,,,,85.5,,,,,,,,,,,,,
There are three phases depending on pressure. SG(spacegroup) = R-3m for P < 10GPa.,,,Sr0.065Bi2Se3,,,,Sr0.065Bi2Se3,,,,,,,,shape_03,,,3.0,,,,3.0,,,,,,,,,,,,,
STRUCTURAL TRANSFORMATION AT TM=61K,,,La1.88Ba0.12Cu1O4,,,,"(La,Ba)2CuO4",,,,,,,2.83e-09,shape_01,,,35.0,,,,35.0,,,,3.5,,,,,,,27.7,,
"RRR=100, Rn=0.40 uOhm.cm for J//[110]. RRR=110, Rn=0.48 uOhm.cm for J//[001]. (dC/gamma*Tc) = 0.8",,225.0,La1Ir1Si3,,,,LaIrSi3,,,,,,,,shape_03,,0.77,,,,,0.77,,4.5,,,,,,,,,,,
,,,La1.25Ca0.1Ba1.65Cu3O7.06,,,,"(Ca,La)(Ba,La)2Cu3O7",,,7.06,,,,,,,,48.3,,38.8,5.4,38.8,,,,3.02,,,,,,,,,
,,,Sm1Fe1As1O0.85,,,,SmOFeAs,,,,,,,-0.705,shape_01,51.0,52.0,53.5,,,,52.0,,,,,,,,,,,,,
,,,Al0.39Mg0.61,,,,Al0.339Mg0.61,,,,,,,,,,1.5,,,,,1.5,,,,,,,,,,,,,
,,,Nd1Fe1As1O0.85,,,,NdOFeAs,,,,,,,,shape_01,,,51.9,,,,51.9,,,,,,,,-2.6,,,,,
"Gap measured by Point Contact Andreev Reflection (PCAR ), analyzed using single gap BTK model. Surface is sensitive to air exposure.",,,Ba0.6K0.4Fe2As2,2.5,,,"(Ba,K)Fe2As2",,,,,,,,shape_03,,32.0,,,,,32.0,,,,,,,,,,,,3.5,
,,,Ba1Pb0.9Bi0.1O3,,,,"Ba(Pb,Bi)O3",,,,,,,-2.69,,,2.91,,,,,2.91,,,,,,,,,,,,,
ThO2 less than 3.2 wt%. SP (beta) = 1.65 mJ/mol.K4. (dC) = 108 mJ/mol.K at Tc.  (dC/gamma*Tc) = 1.23. e-ph = 0.53. k(GL) = 20.,,227.8,Ni3Th7,2.69,0.00176,0.018,Th7Ni3,,,,,,,,shape_01,,1.94,,,1.96,0.04,1.94,1.24,45.3,,,32.6,16.3,,,,,,,
RH300=2.6*E-11 V.CM/A.OE,,,Y1Ba2Cu3O6.88,,,,YBa2Cu3O7,,,6.88,,,,,,,90.6,,,,,90.6,,,,1.05,,,,,,,4.2,,
K-content by EDX.,,,Ba0.39K0.61Fe2As2,,,,"(Ba,K)Fe2As2",,,,,,,,shape_03,,,,,24.5,,24.5,,,,,,,,,,,,,
Y-content nearly equal 0.1. anisotropy factor r = 11.3 ,,,Pb2Sr2Y0.1Cu3O8+d,,,,Pb2Sr2YCu3O8,,,,,,,,shape_03,,,,,70.0,7.0,70.0,,,,,,,,,,,,,
P = 30 kbar,,,Bi1Sn1,,,,Bi1Sn1,,,,,,,,,,4.2,,,,,4.2,,,,,,,,,,,,,
d=1600A film. RRR=1.33. gap(0)=1.290 meV. gap by tunneling.,,,La0.951Lu0.049,3.43,,,La1-xLux,,,,,,,,,,4.37,,,,,4.37,,,,,,,,,,,,,
(dC/gamma*Tc) = 1.75. GL parameter = 18. Thermodynamic Hc(0) = 39.8 mT.,,286.0,La3Co4Sn13,3.61,,,La3Co4Sn13,,,,,,,,shape_03,,2.7,,,2.7,,2.7,1.06,33.2,,,377.0,25.0,,,,0.0046,,0.436,
not SC.,,,Ho5Ir4Si10,,,,Ho5Ir4Si10,2.0,,,,,,,,,,,0.052,,,,,,,,,,,,,,,,
weak ferromagnet below 2 K. Tc defined as R=0. Neel-T defined as dM/dH peak.,,,Er0.75Tb0.25Ni2B2C1,,,,"(Er,Tb)Ni2B2C",7.0,,,,,,,shape_03,,4.0,,,,,4.0,,,,,,,,,,,,,
,,,C1W2,,,,,,,,,,,,,,2.74,,,,,2.74,,,,,,,,,,,,,
,,,Y0.75Pr0.25Ba2Cu3O7-z,,,,"(Y,Pr)Ba2Cu3O7",,,,,,,,shape_01,68.5,72.0,,,,,72.0,,,,,,,,,,,,,
,,266.0,Nb0.9V0.1,,,,V1-xNbx,,,,,,,,,,6.95,,,,,6.95,119.1,7.77,,,,,,,,,,,
co-evaporated ,,,Bi1In1,,,,Bi1In1,,,,,,,,,,7.95,,,,,7.95,,,,,,,,,,,,,
RRR=1.5,,,Mg0.6Al0.2Li0.2B2,,,,Mg1-x(AlLi)xB2,,,,,,,,shape_01,,26.1,,,20.4,4.4,26.1,,,33.0,,,,,,,,,,
