Repository: Tejasvini595/superconductor_deepset

## Overview

This repository contains the official implementation of **"From Individual Elements to Macroscopic Materials: In Search of New Superconductors via Machine Learning"**.

The code implements a **DeepSet neural network** for predicting the critical temperature (Tc) of superconducting materials based solely on their chemical composition. By explicitly enforcing permutation invariance, the DeepSet architecture avoids artifacts associated with arbitrary element ordering and provides a physically meaningful framework for learning composition–property relationships in superconducting materials.

File: data/superconductors_kaggle_ready_v2.csv (part 9 of 87)
comment,curiet,debyet,element,gapene,kaizero_value,moment_value,name,neelt,nhc2zero_value,oz,pcohere_value,phc2zero_value,ppenet_value,rh300,shape,t1_value,t2_value,t3_value,tcn_value,tcsus_value,tcwidth_value,critical_temp_K,upper_critical_field_0K_T,gamma_sommerfeld_mJmolK2,resistivity_normal_uOhmcm,resistivity_roomtemp_uOhmcm,penetration_depth_nm,coherence_length_nm,dhc2dt_TK,dtcdp_KGPa,density_gcm3,lower_critical_field_0K_T,thermopower_300K_uVK,energy_gap_meV,data_quality_flag
,,,Tl2Ba2Ca1Cu2O7.876,,,,Tl2Ba2CaCu2O8,,,7.876,,,,,shape_01,,110.0,,,,,110.0,,,,,,,,,,,,,
P-induced SC. P<cr> = 3.6 GPa. Hc2-FIG shows Hc2/Tc vs P. Tc in TC-FIG. Structural transition (fcc-to-tetra) at 11 GPa.,,,Bi1La1,,,,LaBi,,,,,,,,shape_03,4.1,,,0.0,,,4.1,,,,,,,,,,,,,
,,,La1.85Sr0.15Cu0.98Li0.02O4,,,,"(La,Sr)2(Cu,Li)O4",,,,,,,,,,36.5,,,,5.0,36.5,,,,,,,,,,,,,
RRR=1.77. T<STR>=46.9K (cubic-Tetra). A(T-linear term coeff. in R(T)) = 4.2E-8 Ohm.cm/K.,,,Mo3Sb7,,,,Mo3Sb7,,,,,,,,shape_03,,2.37,,,,,2.37,,,99.8,,,,,,,,,,
40 % (NH3) intercalation. SC transition is not clear.,,,Sr0.2W1Se2,,,,Sr0.2(NH3)yWSe2,,,,,,,,,,1.4,,,,,1.4,,,,,,,,,,,,,
T<CDW> = 276 K.,,,Ta1Se1.5Te0.5,,,,1T-TaSe2-xTex,,,,,,,,shape_03,0.0,,2.4,,,,1.2,,,,,,,,,,,,,
,,,Os0.06Zr0.94,,,,Zr1-xOsx,,,,,,,,,,5.7,,,,,5.7,,,,,,,,,,,,,
,,,Bi2Sr2Ca0.9Nd0.1Cu2Oz,,,,"Bi2Sr2(Ca,Nd)Cu2O8",,,,,,,2.5e-09,shape_01,73.3,,,,83.3,,83.3,,,,2.6,,,,,,,-2.0,,
RRR=3.7. G-L = 19.4.,,,Sc1Ru4B4,,,,ScRu4B4,,,,,,,,shape_01,7.1,7.34,7.7,,,,7.34,3.95,,38.0,,,71.8,0.777,,,,,,
100 % (NH3) intercalation,,,Sr0.2Ta1S2,,,,Sr0.2(NH3)yTaS2,,,,,,,,,,2.8,,,,,2.8,,,,,,,,,,,,,
intercalated material = Srx(NH3)y.  M=NH3,,,Sr0.14M0.42Mo1S2,,,,Sr0.14(M)0.42MoS2,,,,,,,,,,5.1,,,,,5.1,,,,,,,,,,,,,
,,,Ba1Fe1.92Co0.08As2,,,,Ba(Fe1-xCox)2As2,,,,,,,,shape_03,,6.7,,,,,6.7,,,,,,,,,,,,,
"Heat treatment(650C, 1 d + 1200C,5h)",,,Sn1Ta3,,,,Ta3Sn,,,,,,,,,,5.82,,,,,5.82,,,,,,,,-0.116,,,,,
"RRR=26. transformation temp. = 20.2K. cubic(T>20.2K), tetragonal(T<20.2 K). For tetragonal, GAMMA=67.6 mJ/mol.K2 and DEBYE-T = 425 K.",,465.0,Si1V3,3.46,,,V3Si,,,,,,,,,,16.8,,,,0.07,16.8,,5934.0,,,,,,,,,,,
,,,Hg1Ba2Cu0.98Co0.02O4+z,,,,"HgBa2(Cu,Co)O4",,,,,,,,shape_01,,,,,96.0,,96.0,,,,,,,,,,,,,
,,,Nd0.8Pr0.2Ba2Cu3OZ,,,,"(Nd,Pr)Ba2Cu3O7",,,,,,,,shape_01,23.9,28.6,33.1,,,,28.6,,,,2.14,,,,,,,,,
thickness=750A. Ce-content by ICP. ,,,Pr1.867Ce0.133Cu1O4-z,,,,"(Pr,Ce)2CuO4",,,,,,,,shape_05,,,23.3,,,0.5,23.3,,,,,160.0,,,,,,,,
,,,Pb1Tl2,,,,Pb1Tl2,,,,,,,,,,4.1,,,,,4.1,,,,,,,,,,,,,
trace of BaCuO2 and CuO,6.0,,Y0.9Pr0.1Ba2Cu4O8,,4.5e-07,3.53,"(Y,Pr)Ba2Cu4O8",,,,,,,,shape_01,,75.0,,,,3.0,75.0,,,,1030.0,,,,,,,,,
,,,La1.79Sr0.21Cu0.98Ru0.02O4,,,,"(La,Sr)2(Cu,Ru)O4",,,,,,,,,,11.2,,,,,11.2,,,,,,,,,,,,,
,,,Er1Rh2Ir2B4,,,,"Er(Rh,Ir)4B4",,,,,,,,,,6.76,,,,,6.76,,,,,,,,,,,,,
,,,Ni1Ta2,,,,Ni1Ta2,,,,,,,,,,0.9,,,,,0.9,,,,,,,,,,,,,
,,,La1.05Ca0.15Nd0.8Cu1O4,,,,"(La,Ca,Nd)2CuOz",,,,,,,,shape_01,,,24.5,,,,24.5,,,,,,,,,,,,,
,,,Nd1Ba2Cu2.925Fe0.075O7-y,,,,"NdBa2(Cu,Fe)3O7",,,,,,,,shape_01,,66.0,,,,,66.0,,,,,,,,,,,,,
,,,Ag1.2Mo4.8S6,,,,Ag1.2Mo4.8S6,,,,,,,,,,8.9,,,,,8.9,,,,,,,,,,,,,
,,,Gd1Ba2Cu3O6.95,,,,"(Gd,Pr)Ba2Cu3O7",,,6.95,,,,,shape_01,,90.0,,,,,90.0,,,,,,,,,,,,,
tetragonal triple perovskite. hole conc. = 0.348. DENS is X-ray density.,,,La1.7Y0.3Ba2Ca0.6Cu4.6O11.85,,,,"(La,Y)2Ba2CaCu5Oz",,,11.85,,,,,shape_01,,,,67.0,,,,,,,,,,,,5.995,,,,
KOH=25wt%,,,Ba0.66K0.34Bi1O3+Z,,,,"(Ba,K)BiO3",,,,,,,,shape_03,,,,,30.0,,30.0,,,,,,,,,,,,,
Thermopower = -3.59uV/K at 30 C.,,,Y1In2.25Sn0.75,,,,"Y(In,Sn)3",,,,,,,,shape_01,,0.69,,,,,0.69,,,,,,,,,,,,,
d nearly 800 A.,,,Nd1.8Cu1O4,,,,NdxCuO4,,,,,,,,shape_04,29.8,,32.8,,,,31.3,,,,878.0,,,,,,,,,
"ANN(400C,in vac). hole conc  p=0.052.",,,Hg1Ba2Cu1O4.032,,,,HgBa2CuOz,,,4.032,,,,,shape_01,,,,,36.0,,36.0,,,,,,,,,,,84.9,,
,,,Y1Ba2Cu2.98Zn0.02O7-y,,,,"YBa2(Cu,Zn)3O7",,,,,,,,shape_01,,84.8,,,,1.7,84.8,,,,781.0,,,,,,,,,
,138.0,,Ru1Sr2Gd1Cu2O8,,,,RuSr2GdCu2O8,,,,,,,,shape_06,,,,,36.0,,36.0,,,,4.3,,,,,,,,,
target: arc-melted Nb3Si. T<sub> = 1370 K. Tc(R=0.1Rn) < 4.2,,,Nb3Si1,,,,Nb3Si,,,,,,,,shape_04,,8.6,14.0,,,,8.6,,,,,,,,,,,,,
Mg at Ca-site.,,,Tl0.5Ba2Ca0.5Mg1.5Cu1Zn2.5O10-z,,,,"(Cu,Tl)Ba2(Ca2-xMgx)(Cu,Zn)3O10",,,,,,,,,115.0,,,,,,115.0,,,,,,,,,,,,,
,,,Sr2Cu1F2O2,,,,SrCuO2F2-z,,,,,,,,shape_03,,,,,46.0,,46.0,,,,,,,,,,,,,
,,,Y1Ba2Cu2.961Zn0.039O6.7,,,,"YBa2(Cu,Zn)3Oz",,,6.7,,,,,shape_03,,,38.0,,,,38.0,,,,,,,,,,,,,
"small amount of Pr2O3, FeAs, SrFe2As2 impurities.",,,Pr0.8Sr0.2Fe1As1O1,,,,"(Pr,Sr)FeAsO",,,,,,,,shape_01,,14.0,15.5,,,,14.0,,,,,,,,,,,,,
"ANN(250C,66H in 90 bar O2)",,,Hg1Ba2Cu1O4.12,,,,HgBa2CuO4,,,4.12,,,,,,,,,,89.0,,89.0,,,,,,,,,,,,,
,,,Ce1Pt3Si1,,,,CePt3Si,2.29,,,,,,,,,0.745,,,,,0.745,,420.0,,,,,,,,,,,
(dC/gamma*Tc) = 1.40.,,,Si3W5,,,,W5Si3,,,,,,,,shape_03,2.6,2.7,2.8,,2.7,,2.7,0.52,,,,450.0,25.0,0.27,,,,,,
,,,Sm0.33Ba0.67Cu1O7-X,,,,,,,,,,,,,80.3,86.4,94.8,,,,86.4,,,,,,,,,,,,,
,,,Pb1Mo6S8,,,,PbMo6S8,,,,,,,,,,13.3,,,,,13.3,60.0,,,,,,6.0,,,,,,
,,,Si3Sr2,,,,Si3Sr2,,,,,,,,,,0.55,,,,,0.55,,,,,,,,,,,,,
Tc(max) = 8.49 K(P = 9.90 kbar). gap from SP using alpha-model. (dC/gamma*Tc) = 1.87.,,,Sr1Pt3P1,4.8,,,SrPt3P,,,,,,,,shape_01,,8.35,8.4,,,0.5,8.35,,6.31,,,,,,,,,,1.65,
,,,La1.2Ba1.5Ca0.3Cu3O6.93,,,,"(La,Ba,Ca)3Cu3O6",,,6.93,,,,,shape_01,,,,,60.0,,60.0,,,,,,,,,,,,,
nominal(Bi:Pb:Sr:Ca:Cu:Nd = 1.7:0.4:2.0:1.1:2.1:x ) x = 0. Jc(64K) = 100 A/cm2. RRR = 3.27. .,,,Bi1.7Pb0.4Sr2Ca1.1Cu2.1Oz,,,,"(Bi,Pb)2Sr2CaCu2NdxOz",,,,,,,,,67.8,,76.6,,,,72.2,,,8.35,,,,,,,,,,
Rh-composition from WDXS. magnetic properties from Mossbauer measurements of <57>Fe. direct evidence of coexistence(SC& magnetic order). Structural transition (tetra- to orth- ) at 59 K.,,357.0,Ba1Fe1.922Rh0.078As2,,,0.35,"Ba(Fe,Rh)2As2",55.5,,,,,,,shape_03,,14.0,,,,,14.0,,,,,,,,,,,,,
,,,Sr1.5Ba0.5Y1Cu2.8Ga0.2O7.2,,,,"(Cu,Ga)(Sr,Ba2)YCu2O7",,,7.2,,,,,,,,,,61.0,,61.0,,,,,,,,,,,,,
"Two AFM transition, 196 K, and 20 K corresponding to Fe- and Eu- order, respectively.",,,Eu1Fe2As2,,,,EuFe2As2,196.0,,,,,,,shape_01,,,,2.0,,,,,,,,,,,,,,,,
"T*(dR/dT anomaly, maybe CDW transition) = 280 K.",,,Eu3Bi2S4F4,,,7.28,Eu3Bi2S4-xSexF4,2.16,,,,,,-3.03e-09,shape_01,,1.45,,,,,1.45,,,,,,,,,,,,,
RRR = 8.75. (dTc/dx) = -0.4 K/at%Ce. Energy gap  D/Tc = 1.52 rom SP analysis.,,204.0,La0.95Ce0.05Pt4Ge12,,,,"(La,Ce)Pt4Ge12",,,,,,,,shape_01,5.42,5.73,6.32,,,,5.73,,51.2,,,,,,,,,,,
Young's modulus by sound resonance method. Fracture toughness = 0.57 MPa.m^0.5.,,,La1Fe1As1F0.15O0.85,,,,"La(O,F)(Fe,Zn)As",,,,,,,,,,,26.2,,,,26.2,,,,,,,,,,,,,
,,,La1Fe0.9Ru0.1As1F0.11O0.89,,,,"La(O,F)(Fe,Ru)As",,,,,,,-0.00373,shape_01,,23.6,,,23.6,,23.6,,,,,,,,,,,-21.1,,
Bi2Sr2CuO6(Sr2CuO2CO3)n  n=3,,,Bi2Sr8Cu4C3O21,,,,Bi2Sr2CuO6(Sr2CuO2CO3)3,,,,,,,,,,34.0,,,34.0,,34.0,,,,,,,,,,,,,
Tc by M(T) at H=10 Oe.,,,Ba2Ti2Fe1.9Cr0.1As4O1,,,,Ba2Ti2(Fe1-xCrx)2As4O,,,,,,,,shape_01,,,,,5.29,,5.29,,,1240.0,,,,,,,,,,
,,,Y1Ba2Cu3O6.45,,,,YBa2Cu3Oz,,,6.45,,,,,shape_03,,40.0,,,,,40.0,,,,,,,,,,,,,
,,,Ir0.95Re0.02,,,,Ir1-xRex,,,,,,,,,,0.112,,,,,0.112,,,,,,,,,,,,,
,,,La1.84Sr0.16Cu0.99Fe0.01O4,,,,"(La,Sr)2(Cu,Fe)O4",,,,,,,,,,,35.0,,,,35.0,,,,,,,,,,,,,
RRR = 8.0. - (dHc2/dT) = 5.77 and 4.44 for R(0.9Rn) and R(0.1Rn). SP (beta) = 1.14 mJ/mol.K4. (dC/gamma*Tc) = 1.04. SUS(300K) = 3.21E-4 cm3/mol.,,119.3,Ba1Nb2S5,,,,BaNb2S5,,,,,,,,,,1.09,,,,,1.09,,9.02,,,209.0,6.210000000000001,0.5,,,,,0.184,
SP  (beta) = 0.396 mJ/mol.K4.  (dC/gamma*Tc) = 0.86.  e-ph = 0.46.  kappa(GL) = 15.6.  carrier = electron,,340.0,Nb5Sn2Al1,,,,Nb5Sn2Al,,,,,,,,shape_01,2.0,,,,2.0,,2.0,0.3,19.0,,,516.0,32.8,,,,0.002,,,
not s/c,,,Gd1Ba1.5Pr0.5Cu3O6.96,,,,"Gd(Ba,Pr)2Cu3Oz",,,6.96,,,,,shape_01,,,,,,,,,,,,,,,,4.29,,,,
R(300)=67.9mOhm,,,Er1Ba2Cu2.88Co0.12O6.78,,,,"ErBa2(Ca,Co)3O7",,,6.78,,,,,shape_01,42.0,46.0,52.0,,,,46.0,,,,,,,,,,,,,
,,,Y1Ba2Cu3O7-Z,,,,YBa2Cu3O7,,35.0,,31.0,210.0,,,shape_03,91.0,,,,,,91.0,,,,,,,,,,,,,
,,,Sn0.84In0.16Te1,,,,"(Pb,Sn,In)Te",,,,,,,,,,2.14,,,,,2.14,0.796,,,,,,,,,,,,
O-content shows nominal value. lattice const(in Fig.) depends on O-content.,,,Nd1Fe1As1O0.85,,,,NdOFeAs,,,,,,,,shape_01,50.9,,53.5,,51.0,,51.0,,,,,,,,,,,,,
pressure-induced s/c. Pc=10 GPa<s/c state <157 GPa. value of dTc/dP = 0.055 K/GPa  at 10 K.,,,Li1,,,,Li,,,,,,,,,,14.0,,0.0,,,14.0,,,,,,,,0.055,,,,,
,,,Nb25Ti65Ta10,,,,,,,,,,,,,,8.4,,,,,8.4,,,,,,,,,,,,,
,,,Y1Ba1.6Sr0.4Cu3O6.8,,,,"Y(Ba,Sr)2Cu3O7",,,6.8,,,,,shape_01,86.0,,91.0,,,,88.5,,,,,,,,,,,,,
,,,O0.95Ti1,,,,TiOx,,,,,,,,,,0.8,,,,,0.8,,0.89,,,,,0.37,,,,,,
KAI= /MOLE.CU,37.5,,La2Cu1O,,,0.21,,240.0,,,,,,,,,,,,,,,,,,,,,,,,,,,
Cu-valence=2.18,,,Hg1Ba2Cu1O4.09,,,,HgBa2CuO4+z,,,4.09,,,,,shape_01,,,,,36.0,,36.0,,,,,,,,,,,,,
"RRR = 45. SP (beta) = 0.67 mJ/mol.K4. e-ph = 0.72. (dC/gamma*Tc) = 1.44. Hc2(0) = 1.09 T from R(T) measurements, Debye-T = 251 K from R(T). kappa(GL) = 6.04",,225.0,Mo3P1,3.47,,,Mo3P,,,,,,,,shape_01,5.5,,5.7,,5.5,0.2,5.5,0.94,10.3,5.92,,113.0,18.7,,,,0.0294,,0.82,
,,270.0,Nb0.94Ta0.06,,,,Nb1-xTax,,,,,,,,,,8.76,,,,,8.76,6.15,7.95,,,,,,,,,,,
penet unit=micron meter,,,Bi2Sr2Ca1Cu2O8+d,,,,Bi2Sr2CaCu2O8+d,,,,,,,,shape_03,,,,,87.5,4.0,87.5,,,,,,,,,,,,0.28,
spin gap temp. = 122 K,,,Y0.9Ca0.1Ba1.9Nd0.1Cu3Oz,,,,"(Y,Ca)(Ba,Nd)2Cu3Oz",,,,,,,,shape_01,82.5,83.7,,,,2.6,83.7,,,,,,,,,,,,,
"zone annealing (2200C,111h, P(N2)=1.9 MPa)",,,N0.78Nb1,,,,NbNx,,,,,,,,,,10.5,,,,,10.5,,,,,,,,,,,,,
,,,Nb4.4Re1,,,,Nb4.4Re,,,,,,,,,,4.8,,,,,4.8,,,,,,,,,,,,,
Composition: x = 0.66 by XRF.  Energy gap from SP analysis. (dC/gamma*Tc) = 2.00  . e-ph = 0.87  .,,341.8,Re0.4Mo0.6,4.28,,,Re1-xMox,,,,,,,,shape_01,,13.0,,,,,13.0,,4.05,,26.9,,,,,,,,,
,,,Os0.05Zr0.95,,,,Zr1-xOsx,,,,,,,,,,5.38,,,,,5.38,,,,,,,,,,,,,
,,,Os1Ta1,,,,Ta1Os1,,,,,,,,,,1.95,,,,,1.95,,,,,,,,,,,,,
,,,Tl2Ba2Ca1Cu2O7.876,,,,Tl2Ba2CaCu2O8,,,7.876,,,,,shape_01,,110.0,,,,,110.0,,,,,,,,,,,,,
SC for x > 0.05 in LixZrNCl.,,,Li0.06Zr1N1Cl1,,,,LixZrNCl,,,,,,,,,,15.2,,,,,15.2,,,,,,,,,,,,,
lattice term coeffic. (beta) = 0.05639 mJ/gat.K4.,,325.0,Mo0.6Re0.4,5.0,,,"(Mo,Re)",,,,,,,,,,12.0,,,,,12.0,,4.55,,,,,,,,,,,
,,,Er1Rh4B4,,,,ErRh4B4,0.77,,,,,,,,,8.66,,,,,8.66,,,,,,,,,,,,,
,,,Bi2Sr2Ca1Cu2O8+Z,,,,Bi2Sr2CaCu2O8+z,,,,,,,,shape_03,92.4,,,,,,92.4,,,,,,,,,,,,,
SP measured for 1.8 < T < 50 K. Tc(SP) = 2.93 K. Lattice term in SP (beta) = 0.904 mJ/mol.K4. (dC/gamma*Tc) = 0.94,,221.0,La1Bi1S2F0.5O0.5,,,,"La(O,F)BiS2",,,,,,,,,,3.1,3.6,,2.8,,3.1,0.757,2.53,,,,,,,,,,,
,,,Bi4Sr3Ca2.55Y0.45Cu4OY,,,,"Bi4Sr3(Ca,Y)3Cu4OZ",,,,,,,2.6e-09,shape_01,,85.8,,,,,85.8,,,,11.26,,,,,,,,,
,,,Y1Ba2Cu3O6.62,,,,YBa2Cu3O7-d,,,6.62,,,,,shape_03,34.0,,,,,22.0,34.0,,,,,,,,,,,,,
high pressure XRD,,,Pb2Sr2Y1Cu3O8+z,,,,Pb2Sr2YCu3O8,,,,,,,,shape_01,,,,,,,,,,,,,,,,,,,,
,,,Y1Ba2Cu2.85Ni0.15O6.78,,,,"YBa2(Cu,Ni)3O7",,,6.78,,,,,shape_01,,41.3,,,,,41.3,,,,,,,,,,,,,
Oxygen content by iodometry. hole conc p<sh>=0.235,,,La0.85Ca0.15Ba1.5Sr0.5Cu3O6.819,,,,"(La,Ca)(Ba,Sr)2Cu3O7",,,6.819,,,,,shape_01,,71.0,,,,,71.0,,,,,,,,,,,,,
semiconductoo,,,Y1CaSr1.5Ba0.5Cu2.8Cr0.2O7,,,,"Y(Sr,Ba)2(Cu,Cr)3O7",,,7.0,,,,,,,,,4.2,,,,,,,,,,,,,,54.2,,
,,,Dy0.4Pr0.6Ba2Cu3O6.9,,,,"(Dy,Pr)Ba2Cu3O7",,,6.9,,,,,,,,,,,10.0,,,,,,,,,,,,53.7,,
,,,La0.8Pr0.2Ba1Ca1Cu3O7,,,,"(La,Pr)BaCaCu3O7",,,,,,,,shape_01,,,,,52.0,,52.0,,,,,,,,,,,,,
,,,C1Y1,,,,Y1C1,,,,,,,,,,,,1.38,,,,,,,,,,,,,,,,
,,,La0.5Th0.5Ni1C2,,,,"(La,Th)NiC2",,,,,,,,shape_01,7.9,,,,7.9,,7.9,,,,,,,,,,,,,
,,,Sm1.35Ba1.65Cu3O7-Z,,,,"Sm(Ba,Sm)2Cu3O7",,,,,,,,,,8.5,,,,,8.5,,,,,,,,,,,,,
RRR = 6.5. Impurity phase = WSi2.Solution limit x = 0.2 in W5-xTaxSiB2.,,,W4.8Ta0.2Si1B2,,,,"(W,Ta)5SiB2",,,,,,,,shape_01,6.4,,6.6,,6.5,0.15,6.5,,,,,,,,,,,,,
,,383.0,Y1Ba2Cu3O1,,,,YBa2Cu3O7,,,1.0,,,,,shape_01,,,,,,,,,8.21,,,,,,,,,,,
P-induced SC. Pcrit = 1.53 GPa. Tc(max) = 2.2 K at P=2.5 GPa. In<115> NQR measured for various P and T.,,,Ce1Rh1In5,,,,CeRhIn5,,,,,,,,shape_03,,2.2,,0.0,,,2.2,,,,,,,,,,,,,
second Tc=52K,,,Hg0.8Ti0.2Sr2Ca0.7Y0.3Cu2O6+z,,,,"(Hg,Ti)Sr2(Ca,Y)Cu2O6",,,,,,,,shape_01,31.7,,81.8,,,,56.75,,,,51.0,,,,,,,32.8,,
,,,N0.62Pt0.38,,,,N0.62Pt0.38,,,,,,,,,,4.21,,,,,4.21,,,,,,,,,,,,,
,,,Bi1.9Pb0.1Sr1.65La0.35Cu1Oz,,,,"(Bi,Pb)2(Sr,La)2CuOz",,,,,,,,shape_01,23.8,,37.6,,,,30.7,,,,,,,,,,,,,
"intercalation-(Py-CnH2n+1)2HgI4, bisalkylpyridinium tetraiodomercurate. Interlayer distance= 23.08A",,,Py2C2H24Hg1I4Bi2Sr1.6La0.4Cu1OZ,,,,"[(Py-CnH2n+1)2HgI4]0.35Bi2(Sr,La)2CuOz",,,,,,,,,,,,,28.1,,28.1,,,,,,,,,,,,,
,,,Er1Ni2B2C1,,,,ErNi2B2C,6.8,,,,,,,shape_01,,11.0,,,,,11.0,,,,,,,,,,,,,
amorphous film. RESN shows resistivity at 25 K.,,,Ru13Zr87,,,,ZrxRuy,,,,,,,,,,3.57,,,,,3.57,,,193.0,188.0,,,2.0,,,,,,
whisker,,,Bi2Sr1.37Ca1.31Cu2.22O8+z,,,,,,,,,,,,shape_06,85.0,,102.0,,,,93.5,,,,,,,,,,,,,
,,,Sc5Co4Si10,,,,Sc5Co4Si10,,,,,,,,shape_01,,4.9,,,,,4.9,7.0,,,,,,,,,,,,
,,,O1Ti1.1,,,,Ti1.1O1,,,,,,,,,,,,0.21,,,,,,,,,,,,,,,,
h(As) = 1.3453 A . Angle(As-Fe-As) = 112.131 deg.,,,Ba2Ti2Fe1.96Cr0.04As4O1,,,,"Ba2Ti2(Fe,Cr)2As4O",,,,,,,,shape_01,,,,,15.7,,15.7,,,896.0,,,,,,,,,,
fluence=3E+13/cm2,,,Y1Ba2Cu3Oz,,,,YBa2Cu3O7,,,,,,,,shape_04,86.2,,,,,,86.2,,,,,,,,,,,,,
"single crystal, RRR=130. Hc2(0) estimated from dHc2/dT using WHH theory.",,,La1Ni1Sn1,,,,LaNiSn,,,,,,,,shape_03,,0.59,,,,,0.59,0.022,,,,,120.0,0.06,,,,,,
,,,Si0.16Ta0.84,,,,Si0.16Ta0.84,,,,,,,,,,,,1.2,,,,,,,,,,,,,,,,
,,,Tl2Ba2Ca1Cu2O7.958,,,,Tl2Ba2CaCu2O8,,,7.958,,,,,shape_01,,107.0,,,,,107.0,,,,,,,,,,,,,
"R(T) = R0 + A*T^2, R0=28.3 uOhm.cm, A = 2.44 uOhm.cm/K2 for Tc^2 < T^2 < 250. Energy gap d, (d/Tc) = 1.3 from SP",,244.0,Pr1Pt4Ge11.5Sb0.5,,,3.6,"PrPt4(Ge,Sb)12",,,,,,,,shape_01,,4.43,,,,,4.43,1.16,46.1,,,,,0.39,,,,,,
,,,La0.995Gd0.005Al2,,,,"(La,Gd)Al2",,,,,,,,,,0.932,,,,,0.932,,,,,,,,,,,,,
,,,Nb3Al0.8Zn0.2,,,,"Nb3(Al,Zn)",,,,,,,,,,17.7,,,,,17.7,,,,,,,,,,,,,
"SP shows two  AFM peaks,  Tn = 3.5 K and  4.3 K (in DB).  SP (beta) = 1.76 mJ/mol.K4.",,222.6,Pr2Pt3Ge5,,,,Pr2Pt3Ge5,4.3,,,,,,,shape_01,,,6.7,,,,6.7,2.1,170.0,20.0,,,12.6,,,,,,,
,,,Ir0.984Ni0.016,,,,Ir0.984Ni0.016,,,,,,,,,,0.052,,,,,0.052,,,,,,,,,,,,,Info: Very Low Tc (<0.1K)
,,,Mo0.6Re0.395,,,,,,,,,,,,,,10.6,,,,,10.6,,,,,,,,,,,,,
Pseudogap temp (Rmax) = 122 K.,,,Ba1Fe1.738Rh0.262As2,,,,"Ba(Fe,Rh)2As2",,,,,,,,shape_03,,8.3,,,,,8.3,,,,,,,,,,,,,
trace of BaCuO2 and CuO,7.0,,Y0.5Pr0.5Ba2Cu4O8,,9.7e-07,2.95,"(Y,Pr)Ba2Cu4O8",,,,,,,,shape_01,,49.0,,,,6.0,49.0,,,,1360.0,,,,,,,,,
,,,La1.775Nd0.125Sr0.1Cu1O4,,,,"(La,Nd,Sr)2CuO4",,,4.0,,,,,shape_01,,,,,26.0,,26.0,,,,,,,,,,,,,
,,,La1Ba2Cu3OX,,,,LaBa2Cu3O7,,,,,,,,shape_01,,62.5,69.0,,,15.0,62.5,,,5.4,,,,2.1,,,,,,
,,,Pr0.85La1Ce0.15Cu1O3.95,,,,"La(Pr,Ce)CuO4",,,3.95,,,,,,,19.0,,,,,19.0,,,,,,,,,,,,,
,,448.0,Os0.666Ru0.334,,,,Ru1-xOsx,,,,,,,,,,0.569,,,,,0.569,,2.5,,,,,,,,,,,
,,,La1.67Sr0.33Cu0.94Fe0.06O4,,,,"(La,Sr)2(Cu,Fe)O4",,,,,,,,shape_01,,,,4.0,,,,,,,,,,,,,,,,
,,,Sr1Fe1.8Ni0.2As2,,,,"Sr(Fe,Ni)2As2",,,,,,,,shape_03,,7.4,,,,,7.4,,,,,,,,,,,,,
Tn = T of SP-peak. Schottky peak = peak-T of Schottky term = 0.488 K.,,190.2,Pr0.85Eu0.15Pt4Ge12,,,,Pr1-xEuxPt4Ge12,,,,,,,,shape_01,,,7.26,,6.45,,6.45,,75.21,,,,,,,,,,,
,,,Yb1Ga1.1Si0.9,,,,"Yb(Ga,Si)",,,,,,,,,,,2.4,,,,2.4,,,,,,,,-0.78,,,,,
gamma in mj/mol.K2.,,250.0,La1Pt1.5Au0.5B2C1,4.2,,,"La(Pt,Au)2B2C",,,,,,,,,,10.65,,,,,10.65,1.1,6.4,,,,,,,,,,,
lattice const. at 100 K. RRR = 1.6. [vols] > 100 maybe due to  demagneitizing factor. Hc2 defined as SUS(on).  thermodynamic Hc(0) = 0.0094 T. GL-parameter = 11.,,370.0,Ca1Pt1Si3,,,,CaPtSi3,,,,,,,,shape_01,,2.3,,,2.3,,2.3,0.15,4.0,,,520.0,47.0,,,,,,,
M = THF (tetrahydrofuran). co-intercalation of Ca and THF,,,Ca0.11M1Hf1N1Cl1,,,,Cax(THF)HfNCl,,15.0,,46.8,61.0,,,,,,,,26.0,,26.0,,,,,,,,,,,,,
,,330.0,La1.8Ba0.2Cu1O4-Y,,,,"(La,Ba)2CuO4",,,,,,,,,,31.0,35.0,,,,31.0,,6.0,,,,67.0,,,,,,,
,,,Nb0.4Ta0.6C1,,,,Nb0.4Ta0.6C1,,,,,,,,,,11.8,,,,,11.8,,,,,,,,,,,,,
,,,Y1Ba1.95La0.05Cu3O6.98,,,,"Y(Ba,La)2Cu3O7",,,6.98,,,,,shape_01,88.8,,89.8,,,1.1,89.3,,,1.5,3.5,,,,,,,1.3,,
,,,Pr1.85Ce0.15Cu1O4,,,,"(Pr,Ce)2CuO4",,,,,,,,,16.4,,20.4,,17.0,,17.0,,,,,,,,,,,,,
anisotropy = 1.38 from coherence-L.,,,Ba2Ca2.01Mg0.99Cu5O12-z,,,,"CuBa2(Ca,Mg)3Cu4O12",,79.0,,20.0,110.0,,,,116.6,,,,,,116.6,,,,,,,,,,,,,
delta-[penet](T) measured by TDO(tunnel diode oscilator). Energi gap from penetration depth analysis.,,,Sr1Pt1As1,3.0,,,SrPtAs,,,,,,,,shape_01,,2.45,,,,,2.45,,,,,339.0,,,,,,,,
,,,Tl1Sr2Ba2Cu2C0.8N0.2O10,,,,"TlSr2Ba2Cu2O7(CO3,NO3)",,,,,,,,,,61.0,,,,,61.0,,,,,,,,,,,,,
,,,Nb3Rh2,,,,Nb3Rh2,,,,,,,,,,4.04,,,,,4.04,,,,,,,,,,,,,
"VAN DER PAUW'S METHOD FOR AC RESISTIVITY,D=960A",,,C60K3,,,,K3C60,,,,,,,,shape_04,8.0,,18.0,,,,13.0,,,,,,,,,,,,,
,,,La1.8Sr0.2Ca1Cu2O6-d,,,,"(La,Sr)2CaCu2O6-d",,,,,,,,shape_01,46.0,,58.0,,,12.0,52.0,,,2900.0,5100.0,,,,,,,36.9,,
ANN(800 C),,,La0.6Sm0.4Bi1S2F0.5O0.5,,,,"(La,Sm)(O,F)BiS2",,,,,,,,shape_01,,3.25,,,3.0,,3.25,,,,,,,,,,,,,
overdoped,,,Bi2Sr2Ca1Cu2Oz,8.2,,,Bi2Sr2CaCu2Oz,,,,,,,,shape_03,,,,,85.0,,85.0,,,,,,,,,,,,,
,,,La1.76Sr0.24Cu1O4,,,,"(La,Sr)2CuO4",,,,,,,,shape_01,,,,,14.2,,14.2,,,,,,,,,,,,,
SC for 0.06 =< x =< 0.1 in SrxMoS2,,,Sr0.06Mo1S2,,,,Sr0.06MoS2,,1.36,,,4.6,,,shape_01,,5.6,,,,,5.6,,,,,,,,,,,,,
"small amount of Pr2O3, FeAs, SrFe2As2 impurities.",,,Pr1Fe0.85Co0.15As1O1,,,,"Pr(Fe,Co)AsO",,,,,,,,shape_01,,9.07,9.07,,,,9.07,,,,,,,,,,,,,
,,,Y1Ba2Cu2.985Zn0.015O7,,,,"YBa2(Cu,Zn)3O7",,,7.0,,,,,shape_01,,80.0,,,,1.9,80.0,,,,1550.0,,,,,4.758,,,,
GAP=2.98-4.8,,,Y1Ba2Cu3O7-Y,4.8,,,YBa2Cu3O7,,,,,,,,,,94.0,,,,,94.0,,,,,,,,,,,,,
(delta-C/gamma*Tc) =  1.56. e-ph coupling = 0.82,,150.0,La0.7Th0.3,,,,Th1-xLax,,,,,,,,shape_01,,4.88,,,,,4.88,,8.6,,,,,,,,,,,
,,,Bi2Sr1.9La0.1Cu1O6.2,,,,"Bi2(Sr,La)2CuO6",,,6.2,,,,,shape_01,,12.0,,,,,12.0,,,,,,,,,,,,,
2223 PHASE DOMINANT,,,Bi1.8Pb0.2Sr2Ca2In0.25Cu3OZ,,,,"(Bi,Pb)2Sr2Ca2(In)XCu3OZ",,,,,,,,shape_02,74.0,,112.0,,,,93.0,,,,,,,,,,,,,
,,,Hf0.99Zr0.01,,,,Hf0.99Zr0.01,,,,,,,,,,0.37,,,,,0.37,,,,,,,,,,,,,
p-induced s/c. values of s/c properties in TBL are at P=21.9 GPa.,,,Li1,,,,Li,,,,,,,,,,5.95,,0.0,,,5.95,800.0,,,,,,0.027,0.9,,,,,
,,,Y1Ba2Cu3O6.828,,,,YBa2Cu3O7,,,6.828,,,1800.0,,shape_01,,,,,88.0,9.0,88.0,,,,,,,,,,,,,
,1.8,,Gd1Ba2Cu2.925Fe0.075O7+Z,,,8.08,"GdBa2(Cu,Fe)3O7",,,,,,,,shape_01,,64.0,,,,,64.0,,,,,,,,,,,,,
,,,Nd1.05La0.8Ce0.15Cu1Oz,,,,"(Nd,La,Ce)2CuO4",,,,,,,,,,,,,16.3,,16.3,,,,,,,,,,,,,
"T<CDW> = 181 K, cohere<CDW> = 13.54 A.",,318.0,Lu2Ir3Si4.75Ge0.25,,,,"Lu2Ir3(Si,Ge)5",,,,,,,,shape_01,,,,,6.2,,6.2,,8.5,,,,,,,,,,,
Mo-Mo distance = 3.006 A,,,Mo1Ru1P1,,,,MoRuP,,,,,,,,,,15.5,,,,,15.5,,,,,,,,,,,,,
,,,K0.28Mo1S2,,,,K0.28Mo1S2,,,,,,,,,,6.2,,,,,6.2,,,,,,,,,,,,,
RRR = 28. Hc2//b measured,,,U1Co1Ge1,,,,UCoGe,,,,,,,,shape_03,,0.76,,,,0.15,0.76,,,10.6,,,,,,,,,,
not s/c. magnetic order measured by susceptibility.,,,Ho1Rh1.2Ru2.8B4,,,,"Ho(Rh,Ru)4B4",0.94,,,,,,,,,,,1.5,,,,,,,,,,,,,,,,
,,,Y0.6Pr0.4Ba2Cu3O6.9,,7.5e-07,,"(Y,Pr)Ba2Cu3Oz",,,6.9,,,,,shape_01,,32.0,,,,7.0,32.0,,78.0,0.0124,,40.0,50.0,0.41,,,,,,
carrier n=12.8 E+20/cc.  carrier by Hall effect. G-L parameter = 3.9,,,Sn1Te1,,,,SnTe,,,,,,,,shape_01,,0.104,,,,,0.104,22.0,,,,,,0.0405,,,7e-05,,,
MOMENT PER FE ATOM,,,Y1Ba2Cu2.88Fe0.12O7,,,3.96,"YBa2(Cu,Fe)3O7",,,,,,,,shape_01,,77.3,,,,13.0,77.3,,,,,,,,,,,,,
RRR = 4.85. Hall coeffic. RH(25K) = 0.70 E-8 m3/C.,,,Pr0.65Sr0.35Fe1As0.8Sb0.2O1,,,,"(Pr,Sr)Fe(As,Sb)O",,,,,,,,shape_01,,,22.0,,,,22.0,30.7,,,,,,2.1,,,,,,
"d[penet](T) measured by TDO for H//ab. exponent of [penet] = 2.83. Analysis of d[penet](T) shows good fit to two gap model (gap size = 1.6 and 3.8 , alpha = 0.13)",,,Li0.8Fe1.2H1Se1O1,174.0,,,(Li0.8Fe0.2)OHFeSe,,,,,,,,,,,,,40.0,,40.0,79.0,,,,63.6,2.0,,,,,,,
"Debye-T(RES) = 302K, Hc2(0) = 0.21Tby WHH, (dC/gamma*Tc) = 0.73, e-ph = 0.52, DOS = 2.95 states/eV.f.u from [gamma]",,328.0,La1Rh1P1,,,,LaRhP,,,,,,,,shape_01,,,2.5,,,0.2,2.5,0.27,6.95,,,,34.9,,,,,,,
S-I-N JUNCTION I=AU,,,Ba0.6K0.4Bi1O3,3.7,,,"(Ba,K)BiO3",,,,,,,,shape_04,,16.0,,,,,16.0,,,,,,,,,,,,,
,,,Co0.015Ru0.985,,,,Ru1-xCox,,,,,,,,,,0.32,,,,,0.32,,,,,,,,,,,,,
ion radius(average) of R = 1.053. Hirr(77K)=4.15 T.,,,Gd1Ba2Cu3O6.98,,,,GdBa2Cu3O7,,,6.98,,,,,shape_01,94.2,,,,,,94.2,,,,,,,,,,,,,
conventional solid state reacted sample is not s/c.,,,Cd0.67Bi0.23Pb0.1Sr2Y1Cu2O7-z,,,,"(Cd,Bi,Pb)Sr2YCu2O7",,,,,,,,,20.0,,35.0,,,,27.5,,,,,,,,,,,,,
isotope In(124)-99.91% pure,,,Sn1,,,,Sn(124),,,,,,,,,,3.6657,,,,,3.6657,298.4,,,,,,0.0141,,,,,,
,,,Bi1.6Pb0.4Sr2Cu2.85Mo0.15OY,,,,"(BI,PB)2SR2CA2(CU,MO)3O10",,,,,,,,,,98.5,,,,,98.5,,,,,,,,,,,,,
"M=NH3, y not measured. co-intercalation of Ca and NH3 into HfNCl.",,,Ca0.4M1Hf1N1Cl1,,,,Cax(NH3)yHfNCl,,,,,,,,,,,,,22.4,,22.4,,,,,,,,,,,,,
like Pd4Te                                                                        00003180,,,Ti0.5Zr0.5,,,,,,,,,,,,,,1.23,,,,,1.23,,,,,,,,,,,,,
magnetic order completely suppressed.,,,Na1Fe1Ni0.015As1,,,,NaFe1-xNixAs,,,,,,,,shape_03,,,,,18.6,,18.6,,,,,,,,,,,,,
Ce-content by ICP.  thickness=1250 A.,,,Pr1.85Ce0.15Cu1O4,,,,"(Pr,Ce)2CuO4",,,,,,1800.0,,shape_05,,23.9,,,,0.7,23.9,,,,,,,,,,,,,
nearly hydrostatic P. Tc defined as 10% change.,,,U0.9397Th0.0603Be13,,,,"(U,Th)Be13",,,,,,,,shape_01,,0.344,,,,,0.344,,,,,,,,0.13,,,,,
"KONDO-T=7.0K,FROM SPECIFIC HEAT",,,Eu0.6Pr0.4Ba2Cu3O6.97,,,,"(Eu,Pr)Ba2Cu3O7",9.1,,6.97,,,,,shape_01,10.1,15.0,20.1,,,,15.0,,112.5,,2.28,,,,,,,,,
R is not zero at 4.2K,,,Gd1Ba1.5Sr0.5Cu3O6.63,,,,"Gd(Ba,Sr)2Cu3Oz",,,6.63,,,,,shape_01,,,18.0,,18.0,,18.0,,,,,,,,6.6,,,,,
"Tn, magnetic exchange interaction J measured by Raman. O-content by iodometric titration",,,La1.25Ba1.35Ca0.4Cu3O7.16,,,,"(Ca,La)(Ba,La)Cu3Oz",,,7.16,,,,,shape_03,,79.8,,,,,79.8,,,,,,,,,,,,,
"M = septadecylamine. reaction(25C,30d ).",,,M1Ta1S2,,,,(M)TaS2,,,,,,,,,,2.7,,,,,2.7,,,,,,,,,,,,,
Josephson plasma resonance was measured. Heavili underdoped sample. Anisotropy=740,,,Bi2Sr2Ca1Cu2O8+z,,,,Bi2Sr2CaCu2O8,,,,,,0.31,,shape_03,,69.4,,,,,69.4,,,,,,,,,,,,,
,,,C3Y2,,,,Y2C3,,,,,,,,,,,17.9,,17.3,,17.3,43.5,,,,,,2.52,,,,,,
2.5GPa 980C,,,Hg0.5Pb0.5Sr2Ca2Cu3Oz,,,,"Hg(Ba,Sr)2Ca2Cu3O8",,,,,,,,,,,123.5,,121.0,,121.0,,,,,,,,,,,,,
,,,Nd0.97Pr0.03Ba2Cu3O7,,,,"(Nd,Pr)Ba2Cu3O7",,,,,,,,shape_01,,85.1,,,,,85.1,,,,,,,,,,,,,
R(T) not zero down to 1.9 K.,,,Eu0.5Ce0.5F1Bi1S2,,,,Eu0.5Ce0.5FBiS2,,,,,,,,shape_01,,,2.3,,,,2.3,,,,,,,,,,,,,
P-induced SC. Tc(max) = 31.7 K at P= 5 GPa. Tc defined as R=0. hydrostatic pressure using cubic anvil.,,,Sr1Fe2As2,,,,SrFe2As2,,,,,,,,shape_03,31.7,,,0.0,26.3,,26.3,,,,,,,,,,,,,
,,,Sm0.3Pr0.7Ba2Cu3O7,,,,"(Sm,Pr)Ba2Cu3O7",13.4,,,,,,,shape_01,,,,,,,,,,,,,,,,,,,,
,,,Y1Ba2Cu2.4Ti0.6Oz,,,,"YBa2(Cu,Ti)3O7",,,,,,,,,80.0,,107.0,,,,93.5,,,,,,,,,,,,,
Tc by M(T) at H=10 Oe.,,,Ba2Ti2Fe1.94Cr0.06As4O1,,,,Ba2Ti2(Fe1-xCrx)2As4O,,,,,,,,shape_01,,,,,11.8,,11.8,,,1020.0,,,,,,,,,,
,,,Ba2Bi2.5Sb0.5,,,,Ba2Bi(Sb1-xBix)2,,,,,,,,,,4.25,,,,,4.25,,,,,,,,,,,,,
,,,V2.91Mo0.09Si1,,,,V2.91Mo0.09Si1,,,,,,,,,,10.4,,,,,10.4,,,,,,,,,,,,,
,,,Ir2Th1,,,,ThIr2,,,,,,,,,,5.72,,,,,5.72,,,,,,,,,,,,,
,,,Ce0.85Sm0.15Co1In5,,,,Ce1-xSmxCoIn5,,,,,,,,shape_03,0.59,,,,,,0.59,,,,,,,,,,,,,
,,,La1.85Sr0.15Cu1O4-Y,4.5,,,"(La,Sr)2CuO4",,,,,,,,,,37.0,,,,,37.0,,,,,,,,,,,,,
,,,Bi1.95Sr1.65La0.4Cu1O6.298,,,,"Bi2(Sr,La)2CuOz",,,6.298,,,,,,,34.0,,,,,34.0,,,,,,,,,,,,,
"K-content, x estimated from Tc using Tc = 38.5 -54(0.345-x) - 690(0.345-x)^2. Thermal conductivity measured for heat current//a and //c.",,,Ba0.816K0.184Fe2As2,,,,"(Ba,K)Fe2As2",,20.1,,,,,,shape_03,,12.0,,,,,12.0,,,,,,,,,,,,,
volume fraction = 44%. ac susceptibility measurements. BCS coherence=150A.,,,C60K3,,,,K3C60,,,,,,,,,,17.8,,,,,17.8,17.0,,,,,4.4,1.4,,,,,,
specific heat measurements. RRR=42,,,Sr2Ru1O4,,,,Sr2RuO4,,,,,,,,shape_03,,,,,0.68,,0.68,,28.0,,,,,,,,,,,
poly powder. Tc-width = 0.15 K.,,,Nb1Se2.2,,,,NbSe2.2,,,,,,,,shape_01,,7.0,,,,,7.0,,,,,,,,0.45,,,,,
,,,Nd1.88Ce0.12Cu0.98IN0.02O4-Z,,,,"(Nd,Ce)2(Cu,In)O4",,,,,,,,shape_01,10.7,15.4,21.0,,,10.3,15.4,,,,,,,,,,,,,
,,,Sm1Ba2Cu3O7,,,,SmBa2Cu3O7-y,,,7.0,,,,,shape_01,,,,,96.0,,96.0,,,15000.0,,,,,,,,,,
,,,La1.65Sr0.35Cu0.8Co0.2O4,,,,"(La,Sr)2(Cu,Co)O4",,,,,,,,shape_01,,,,,,,,,,,21000.0,,,,,,,25.0,,
Major phase(by EDX): Y0.79Sc0.21Ba1.7Cu4.3Ox.  small amount of ortho-Y123 phase. Tc(on)- increase maybe from Y123 phase.,,,Y0.8Sc0.2Ba2Cu4O8,,,,"(Y,Sc)Ba2Cu4O8",,,,,,,,,,,87.0,,,,87.0,,,,,,,,,,,,,
,,,Bi2Sr2Ca1Cu2O8+y,,,,Bi2Sr2Ca2Cu2O8+y,,,,,,,,shape_03,90.0,,,,,,90.0,,,,,,,,,,,,,
,,,Hg0.85Ba2Cu1.15O4+y,,-0.012,,"(Hg,Cu)Ba2CuO4",,,,,,,,shape_01,,,,,95.5,,95.5,,,,,,,,,,,,,
,,,La3Rh4Pb13,,,,La3Rh4Pb13,,,,,,,,,,2.2,,,,,2.2,,,,,,,,,,,,,
,,,Fe0.03Te0.9Se0.1,,,,Fe1+yTe1-xSex,,,,,,,5e-10,shape_01,,,11.9,,,,11.9,,,,,,,16.3,,,,-7.58,,
RRR = 115-120. (Hc2/dT) defined as R(onset),,204.0,Pb1Ta1Se2,,,,PbTaSe2,,,,,,,,shape_03,3.9,,3.96,,3.79,,3.79,,,,,,,,,,,,,
Compositions: Mo5P1.12B1.88.  RRR = 11. (dC/gamma*Tc) = 1.39. Hc2(0) = 1.3 T using (dHc2/dT) and WHH theory.,,494.0,Mo5P1.1B1.9,,,,Mo5P1.1PB1.9,,,,,,,,shape_01,9.2,,,,9.2,,9.2,1.7,24.96,,,,,0.21,,8.97,,,,
bulk modulus = 57.7 GPa for 0 < P < 16.7 GPa. P-dependence of lattice parameter shown in MTC152411 with Tc(P).,,,Ba1Fe2As2,,,,BaFe2As2,,,,,,,,shape_03,,,22.0,,,,22.0,,,,,,,,,,,,,
"Phase transitions measured  by thermal expansion and SP. T<STR> = 58 K (T-to-O),  49.4 K (O-to-O'), 36.2 K (O'-to- T).",,,Ba0.698Na0.302Fe2As2,,,,"(Ba,Na)Fe2As2",,,,,,,,shape_03,,18.0,,,,,18.0,,,,,,,,,,,,,
24.9%-Ge.  neutron irradiated ( n - 2.2 E+19 /cm2) at 70C. (dC/gamma*Tc) = 1.5. e-ph coupling = 0.54,,322.0,Ge1Mo3,,,,Mo3Ge,,,,,,,,,,4.25,,,,,4.25,,,,,,,,,,,,,
,,,Cu1Se1Te1,,,,Cu1Se1Te1,,,,,,,,,,2.0,,,,,2.0,,,,,,,,,,,,,
,,,Tc0.95V0.05,,,,Tc0.95V0.05,,,,,,,,,,10.99,,,,,10.99,,,,,,,,,,,,,
,,,Hg1Ba2Ca1.72Sr0.28Cu3O8+d,,,,"HgBa2(Ca,Sr)2Cu3O8",,,,,,,,shape_01,,,,,126.0,,126.0,,,,,,,,,,,,,
P-induced SC. Pcr = 30 GPa. Tc = 4.2 K (in DB) for P = 30 GPa. Insulator-to metal transition at 14 GPa.,,92.0,Se1Sn1,,,,SnSe,,,,,,,,shape_03,,,4.2,0.0,,,4.2,,,,,,,,,,,,,
not single phase.,,,Na2Cs1C60,,,,Na2CsC60,,,,,,,,,,11.7,,,,,11.7,,,,,,,,,,,,,
,,,B2Mg1,,,,MgB2,,,,,,,,shape_01,,,38.6,,,,38.6,14.2,,,,,,,,,,,,
,,,C1Hf0.9Ta0.1,,,,,,,,,,,,,,5.0,,,,,5.0,,,,,,,,,,,,,
"thickness=100nm, subst=AL2O3",,,Y1Ba2Cu3O7,,,,YBa2Cu3O7,,340.0,,,,,,shape_04,,86.0,,,,4.0,86.0,,,,,,,,,,,,,
impurity=BaCeO2,,,Lu0.75Ce0.15Ca0.1Ba2Cu3O7-z,,,,"(Lu,Ce,Ca)Ba2Cu3O7",,,,,,,,,70.0,,,,,,70.0,,,,,,,,,,,,,
,,,La1.5Ba1.1Ca0.4Cu3O6.764,,,,"(La,Ba,Ca)3Cu3O6",,,6.764,,,,,shape_01,,,,,25.0,,25.0,,,,,,,,,,,,,
"R(300K)=275 microOhm.cm, RH(300K)=5.5 E-4 cm3/C",,,Cu2.6Mo6S8,,,,CuxMo6S8,,,,,,,,shape_03,,10.5,,,,,10.5,,,,,,,,,,,,,
"94% DENSE,GRAIN SIZE=2-3MICRON,POROCITY=5%,SOUND VELOCITY V(L)=5.10KM/S,V(S)=2.69KM/S",,370.0,Y1Ba2Cu3OZ,,,,YBa2Cu3O7,,,,,,,,,,60.0,,,,,60.0,,,,,,,,,5.96,,,,
,,,Ca0.27Sr0.63Cu1O2,,,,"(Ca,Sr)0.9CuOz",,,,,,,,,50.0,,110.0,,110.0,,110.0,,,,,,,,,,,,,
"no structure change upto 15 GPa at RT. compressibility k<a>=1.3 E-3/GPa, k<c>=2.6 E-3/GPa. bulk modulus B=192 GPa. hydrostatic P. dTn/dP = +0.70 K/GPa.",,,Ho1Ni2B2C1,,,,HoNi2B2C,5.2,,,,,,,shape_03,,8.7,,,,,8.7,,,,,,,,-0.46,,,,,
,,,Bi2Sr2Ca0.4Pr0.6Cu2O8+y,,,,"Bi2Sr2(Ca,Pr)Cu2O8",,,,,,,,shape_01,,,,15.0,,,,,,13800.0,,,,,,,,,,
(dC/gamma*Tc) = 1.49.,,,W5Si1B2,3.32,,,W5SiB2,,,,,,,,shape_01,,,,,5.8,,5.8,0.52,,,,,,,,,,,,
"ultrasonic, V<S>=2174 m/s, V<L>=3596 m/s.",,,Bi1.7Pb0.3Ag0.3Sr2Ca2Cu3Oz,,,,"(Bi,Pb)2AgxSr2Ca2Cu3Oz",,,,,,,,,,96.0,,,,,96.0,,,,,,,,,5.003,,,,
,,,Ce1Cu2Si2,,,,CeCu2Si2,,,,,,,,shape_03,,0.73,,,,,0.73,,,,,,,,,,,,,
,,,Gd1Ba2Cu3H0.43O6.89,,,,GdBa2Cu3HxO7,,,6.89,,,,,,,,,,82.0,,82.0,,,,,,,,,,,,,
,,,Bi0.28In0.52Pb0.2Sr2Gd0.6Ca0.4Cu2Oz,,,,"(Bi,In,Pb)Sr2(Gd,Ca)Cu2Oz",,,,,,,,shape_02,10.0,,30.0,,,,20.0,,,,30.0,,,,,,,,,
chemical comp. = V75.18Si24.82. RRR = 16.98,,,Si1V3,3.9,,,V3Si,,,,,,,,shape_01,,16.0,,,,,16.0,,,3.55,,,,,,,,,,
"Z=32formula units per unit cell,calcuted density=2.92g/cm3",,,C60Yb2.75,,,,Yb3C60,,,,,,,,,,6.0,,,6.0,,6.0,,,,,,,,,,,,,
"gamma in mj/mol.K2 calculated using dHc2/dT, R, etc. G-L parameter = 37.1",,,Lu4.9Sc0.1Ir4Si10,,,,"(Lu,Sc)5Ir4Si10",,,,,,,,,,5.9,,,,,5.9,2.3,12.9,,,367.0,10.0,0.57,,,,,,
dTn/dP = 0.48 K/GPa. Tc(P) and Tn(P) measured for P=<2 GPa.,,,Ho0.9Dy0.1Ni2B2C1,,,,"(Ho,Dy)Ni2B2C",,,,,,,,,,8.2,,,,,8.2,,,,,,,,-0.64,,,,,
solid solution. P-type conductivity,,,Sn0.8075Ge0.1425In0.05Te1,,,,"(Sn,Ge,In)Te",,,,,,,,shape_01,,1.09,,,,,1.09,,,,,,,,,,,,,
B-content not given. hole concentration = 5.57E+20/cc. Tc defined as mid point. G-L parameter = 7.6,,,C1,,,,B-doped diamond,,,,,,,,shape_01,,0.38,,,,,0.38,0.37,,,,154.0,11.6,,,,,,,
,,,Nd0.7Pr0.3Ba2Cu3O6.95,,,,"(Nd,Pr)BaCu3O7",,,6.95,,,,,shape_01,,,,5.0,,,,,,,,,,,,,,,,
not ANN. SUS(300 K) = -0.81 E-5 emu/mol.,,,Au1.8Pd0.2In1Y1,,,,"(Au,Pd)2InY",,,,,,,,,,2.27,,,,0.02,2.27,,,,,,,,,,,,,
,,,Hg0.7Tl0.3Ba2Cu1Oz,,,,"(Hg,Tl)Ba2CuOz",,,,,,,,shape_01,32.7,40.7,64.9,,,,40.7,,,,,,,,,,,,,
gamma in E+3 erg/cm3.K2 estimated from dHc2dT and rho. Rho=57.4 microOhm.cm,,,Nb3Al0.72Ge0.28,,,,"Nb3(Al,Ge)",,,,,,,,,,,,,,,,,80.7,,,,,2.89,,,,,,
,,,Pb1Tl2,,,,,,,,,,,,,,3.75,,,,,3.75,,,,,,,,,,,,,
,,,Tl2Ba2Cu1O6+Z,,,,Tl2Ba2CUO6,,,,,,,,shape_01,,,,,25.0,,25.0,,,,,,,,,,,,,
,,,Y1Ni1.98Fe0.02B2C1,,,,"Y(Ni,Fe)2B2C",,,,,,,,,,13.4,,,,,13.4,,,,,,,,,,,,,
Annealed at 300C in O2 flow,,,Y0.5625La0.3375Pr0.1Ba2Cu3O7-z,,,,"(Y,La,Pr)Ba2Cu3O7",,,,,,,,shape_01,,63.7,,,,,63.7,,,,,,,,,,,,,
Not SC for 0 =< x =< 1 in CeFeAs1-xPxO.  Tn = 4.12 K for Ce-AFM. Tm = 4.49 K for Ce-FM.,,,Ce1Fe1As0.63P0.37O1,,,,"CeFe(As,P)O",44.1,,,,,,,shape_01,,,,2.0,,,,,,,,,,,,,,,,
,,,Tl2Ba2Ca0.8Y0.2Cu1.92Co0.08O8+z,,,,"Tl2Ba2(Ca,Y)(Cu,Co)2O8",,,,,,,,shape_01,,60.1,,,,,60.1,,,,,,,,,,,26.3,,
,,,N1Nb1,,,,N1Nb1,,,,,,,,,,15.2,,,,,15.2,,,,,,,,,,,,,
Hc(0) = 5.015 kOe. Hc2(0) = 22 kOe from RES(0.9Rn) and WHH.  (dC<el>/gamma*Tc) = 1.05.  kappa(GL) = 2.074.,,171.0,Ba1Bi3,,,,BaBi3,,,,,,,,shape_03,,,6.0,,,,6.0,1.47,3.2,150.0,,30.9,14.9,,1.22,,0.171,,,
"200C,12H in vacuum",,202.0,Bi2.1Sr1.85Cu1O6-z,,,,Bi2Sr2CuO6,,,,,,,,shape_01,,7.05,,,,,7.05,,,,,,,,,,,,,
GL = 4.42. Lattice term in SP (beta) = 0.293 mJ/mol.K4. e-ph = 0.62.,,298.0,Nb2B1N1,3.45,,,Nb2BN,,,,,,,,shape_01,,4.4,,,4.4,0.1,4.4,2082.0,6.3,,,188.0,42.5,,,,0.0093,,,
"values of [Tc], [DebyeT], [Gapene] are obtained by curve fitting of thermal conductivity k(T).",,392.5,Y1Ba2Cu2.97Mn0.03Oz,3.4,,,"YBa2(Cu,Mn)3Oz",,,,,,,,,,90.2,,,,,90.2,,,,,,,,,,,,,
,,,Nb3Sn1,,,,Nb3Sn1,,,,,,,,,,18.07,,,,,18.07,,,,,,,,,,,,,
impurity phase=BaCO3,,,Tl2Ba2Ca0.9Ce0.1Cu2O8,,,,"Tl2Ba2(Ca,Ce)Cu2O8",,,,,,,,,,100.0,,,102.0,,100.0,,,,,,,,,,,,,
Nominal conposition,,,Bi1.6Pb0.4Sr2Ca3Cu3.88Si0.12O12-z,,,,"(Bi,Pb)Sr2Ca3(Cu,Si)4O12",,,,,,,,shape_01,,110.0,,,,,110.0,,,,,,,,,,,,,
In<115> NQR measured.,,,Ce1Rh0.5Ir0.5In5,,,,"Ce(Rh,Ir)In5",3.0,,,,,,,shape_03,,0.9,,,,,0.9,,,,,,,,,,,,,
,,,Y1Ba2Cu2.8Zn0.2O6.85,,,,"YBa2(Cu,Zn)3O7",,,6.85,,,,,shape_01,30.69,,,,,,30.69,,,,,,,,,,,,,
,,,Er1Ba2Cu2.85Zn0.12Fe0.03O6.94,,,,"ErBa2(Cu,Zn,Fe)3Oz",,,6.94,,,,,shape_06,,,50.0,,,,50.0,,,2600.0,3800.0,,,,,,,,,
,,,Hg0.9Re0.1Ba2Cu1O4.41,,,,"(Hg,Re)Ba2CuO4",,,4.41,,,,,shape_01,,,,,94.5,,94.5,,,,,,,,,,,,,
,,,Y0.7Pr0.3Ba2Cu3O6.98,,,,"(Y,Pr)Ba2Cu3Oz",,,6.98,,,,,shape_01,,57.4,,,,,57.4,,,,,,,,,,,,,
Fe-1212 prepared without reducing ANN process is not s/c.,,,Fe1Sr2Y1Cu2O7.66,,,,FeSr2YCu2Oz,,,7.66,,,,,shape_01,25.0,,62.0,,,,43.5,,,,,,,,,,,,,
,,,Y1Ba2Cu3O7-Z,,,,YBa2Cu3O7,,,,44.8,,,,shape_03,81.0,,,,,,81.0,,,,,,,,,,,,,
synthesized under P=5.5 GPa.,,,Dy1Fe1As1O0.7,,,,DyOxFeAs,,,,,,,,shape_01,49.8,51.2,51.6,,51.2,,51.2,,,,,,,,,,,,,
,,,Lu0.5Y0.5Ni2B2C1,,,,"(Lu,Y)Ni2B2C",,,,,,,,,,14.9,,,,,14.9,,,,,,,,,,,,,
RRR = 28.3.,,,La1Pt4Ge12,,390.0,,LaPt4Ge12,,,,,,,,shape_01,8.33,8.54,9.3,,,,8.54,,,,,,,,,,,,,
"mine phase=93%, Cu2O=1.34%, CuO=2.36%, SrCu2O4=3.3%",,,Sr0.86Nd0.14Cu1O2,,,,"(Sr,Nd)CuO2-z",,,2.0,,,,,shape_02,,,40.0,,,,40.0,,,,,,,,,,,,,
,,,Y1Ba2Cu3O7,,,,YBa2Cu3O7,,,7.0,,,,3.6e-10,shape_01,,92.5,,,,,92.5,,,,,,,,,,,,,
,,,Bi1Pb1Sb1,,,,Bi1Pb1Sb1,,,,,,,,,,8.9,,,,,8.9,,,,,,,,,,,,,
Thermodynamic Hc calculated from SP-data. Hc(0) = 37.0 mT.  kappa(GL) = 19.5. (dC/gamma*Tc) = 1.84.,,284.0,La3Rh4Sn13,3.78,,,La3Rh4Sn13,,,,,,,,shape_03,,3.1,,,3.1,,3.1,1.02,22.2,,,401.0,18.0,,,,0.0025,,0.505,
FITTING C=AT**(-2)+BT +CT**3,,439.0,Y1Ba2Cu3O7,,,,YBa2Cu3O7,,,,,,,,,,92.0,,,,,92.0,,7.53,0.401,,,,,,5.39,,,,
Hc2 defined as T2. two transitions : 2.8 K(incommensurate AFM) and 2.4 K(commensurate),,,Er2Fe3Si5,,,,Er2Fe3Si5,,,,,,,,shape_01,0.47,0.93,1.3,,,0.67,0.93,0.13,,,254.0,,50.0,0.19,,,,,,
,,,La1.85Sr0.15Cu1O4,,,,"(La,Sr)2CuO4",,,,,,,,shape_01,,37.8,,,,,37.8,,,0.372,1.8,,,,,,,,,
"Na-deficiency < 1%. structural(52K), magnetic(41K) transition observed in R and SUS measurements.",,,Na1Fe1As1,,,,NaFeAs,,22.7,,,41.2,,,shape_03,8.0,15.0,,,,,15.0,,5.0,,,,,,,,,,,
,,,Ce1Co0.91Pt0.09In4.938Hg0.062,,,,"Ce(Co,Pt)(In,Hg)5",1.42,,,,,,,shape_01,,1.56,,,,,1.56,,,,,,,,,,,,,
"Multiphase sample with Hg1212,Hg2212,CeO2,CuO",,,Hg1Sr2Pr0.333Ce0.667Cu2O6+z,,,,"HgSr2(Pr,Ce)Cu2O6",,,,,,,,shape_02,,,40.0,,,,40.0,,,,,,,,,,,,,
Hc1 from M-H curve. Anisotropy factor (from Hc1) = 165.,,,Bi2Sr2Ca1Cu2O8+z,,,,Bi2Sr2CaCu2O8,,,,,,,,shape_03,,87.0,,,,,87.0,,,,,,,,,,,,,
,,,Bi2Sr2Ca0.7Yb0.3Cu2O8+z,,,,"Bi2Sr2(Ca,Yb)Cu2O8",,,,,,,,,,89.0,,,89.0,,89.0,,,,,,,,,,,,,
,,,La1.7Sr0.3Cu1O4,,,,"(La,Sr)2CuO4",,,,,,,3e-10,,,15.2,,,,,15.2,,,0.109,0.333,,,,,,,,,
RRR=1. G-L = 80. (dC/gamma*Tc) = 1.93,,259.0,W7Re13C1,4.02,,,W7Re13C,,,,,,,,,,,7.5,,7.3,,7.3,12.6,64.19,,,406.0,5.1000000000000005,2.23,,,0.004,,,
,,,Y1Ba2Cu2.902Pt0.098O6.4,,,,"YBa2(Cu,Pt)3O7",,,,,,,,,,81.0,92.0,,,,81.0,,,,,,,,,,,,,
anisotropy factor = 41.3,,,Rb1Hg1C8,,,,RbHgC8,,,,1900.0,,,,shape_03,,1.4,,,,,1.4,,,,,,,,,,,,,
,,,Ba0.6K0.4Bi0.933Pr0.067O3,,,,"(Ba,K)(Bi,Pr)O3",,,,,,,,shape_03,,,,,11.1,,11.1,,,,,,,,,,,,,
,,,Sn0.02V0.98,,,,,,,,,,,,,,2.87,,,,,2.87,,,,,,,,,,,,,
,,,Li0.14Zr1N1Cl1,,,,LixZrNCl,,,,,,,,,,15.0,,,,,15.0,,,,,,,,,,,,,
Te-content = nominal.  no structural transition,,,Mo3Sb6.975Te0.025,,,,"Mo3(Sb,Te)7",,,,,,,,shape_03,,2.05,,,2.05,,2.05,,,,,,,,,,,,,
,,,Hg0.7Cr0.3Sr2Cu0.925Ni0.075O4+z,,,,"(Hg,Cr)Sr2(Cu,Ni)O4",,,,,,,,shape_01,,,,,28.0,,28.0,,,5255.0,5830.0,,,,,,,,,
,,,Y0.9Ca0.1Ba2Cu3O6.91,,,,"(Y,Ca)Ba2Cu3O7",,,6.91,,,,,,,84.2,,,,,84.2,,,,,,,,,,,,,
,,,Hg1Ba2Ca2Cu3F1Oz,,,,"HgBa2Ca2Cu3(F,O)z",,,,,,,,,,,,,124.9,,124.9,,,,,,,,,,,,,
monoclinic beta=91.2,,,Er1Ir3B2,,,,ErIr3B2,11.9,,,,,,,,,,,1.2,,,,,,,,,,,,,,,,
,,,Hg0.5Bi0.5Sr1.25La0.75Cu1O5-z,,,,"(Hg,Bi)(Sr,La)2 Cu O5",,,,,,,,,,,,,27.0,,27.0,,,,,,,,,,,,,
"RES(200K)=1.18m,Ohm,cm",,,Yb0.7Ca0.3Ba1.6Sr0.4Cu3O6.78,,,,"(Yb,Ca)(Ba,Sr)2 Cu3 Oz",,,6.78,,,,,,,40.7,,,,,40.7,,,,,,,,,,,-7.96,,
,,,Cr0.56Re0.44,,,,Cr1-xRex,,,,,,,,,,5.1,,,,,5.1,,,,,,,,,,,,,
,,,Y1Ba2Cu3O7,,,,YBa2Cu3O7,,,,,,,5.7e-10,shape_03,,91.5,,,,,91.5,,,,0.27,,,,,,,,,
impurity phase = La4.67(SiO4)3O.,,325.0,La1Fe1As1F0.11O0.89,,,,"La(O,F)FeAs",,,0.89,,,,,shape_01,,,28.2,,27.5,4.5,27.5,25.0,4.1,,2700.0,,3.6,1.41,,,,-42.0,,
G-L=36,,,Y1Ba2Cu3O6.38,,,,YBa2Cu3Oz,,3.9,6.38,92.0,,3350.0,,shape_03,10.1,,,,,,10.1,,,,,,,,,,,,,
,,,La1.9Sr1.1Cu2O6.311,,,,"La2(Sr,Ca)Cu2 O6",,,6.311,,,,,,,,,4.2,,,,,,,2.889,,,,,,,,,
,,,Eu1Ba1.5Pr0.3Sr0.2Cu3O6.81,,,,"Eu(Ba,Pr,Sr)2Cu3O7",,,6.81,,,,,shape_01,20.0,,27.0,,28.0,,28.0,,,,,,,,,,,,,
S-O coupling (ramda<SO>) = 0.3,,,Ga25V75,,,,V3Ga,,,,,,,,,,15.3,,,,,15.3,23.4,,,,,,4.3,,,,,,
,,,Ca1Ba1La0.8Nd0.2Cu3O7-Z,,,,"CaBa(La,Nd)Cu3O7",,,,,,,,shape_01,,71.0,,,,,71.0,,,,3.96,,,,,,,,,
,,,Y1Ba1.9La0.1Cu3O7,,,,"Y(Ba,La)2Cu3O7",,,7.0,,,,,,,,,,96.1,,96.1,,,,,,,,,,,,,
,,,Y1Ba2Cu3O6.58,,,,YBa2Cu3Oz,,,6.58,,,,,shape_01,,,,,,,,,,,,,,,,,,,,
,,,Hg1Ba2CaSrCu3O8+z,,,,"HgBa2(Ca,Sr)2Cu3O8",,,,,,,,,,132.0,,,,,132.0,,,,,,,,,,,,,
,,,La1Sn2,,,,LaSn2,,,,,,,,,,3.6,,,,,3.6,,,,,,,,,,,,,
thermopower = -5.89 uV/K,,,Au0.332Te0.668,,,,TexAu1-x,,,,,,,,,,1.89,,,,,1.89,,,,,,,,,,,,,
RRR=7.0,,,U1Pd2Al2.85Ga0.15,,,,"UPd2(Al,Ga)3",13.9,,,,,,,,,1.15,,,,,1.15,,,,,,,,,,,,,
SC parameters in DB calculated using Hc2(SUS). GL(kappa) = 55. [cohere](Pippard) = 181 nm. [penet](London) = 48.3 nm.,,,Ag1Sn1Se2,3.85,4.2e-08,,AgSnSe2,,,,,,,,shape_01,,,,,4.55,,4.55,2.26,,,,685.0,12.5,,,,0.00158,,,
,,,Ba0.46K0.56Bi1O2.965,,,,"(Ba,K)BiO3",,,2.965,,,,,,,14.8,,,,,14.8,,,,,,,,,,,,,
,,,Mo0.9W0.1C1,,,,"(Mo,W)C",,,,,,,,,,11.7,,,,,11.7,,,,,,,,,,,,,
Density=0.67 g/cm3. Hc2(T) from resistive transition. Hc1(T) from M-H curve. G-L parameter = 50,,,B2Mg1,,,,MgB2,,,,,,,,shape_01,,38.6,,,,,38.6,15.5,,,,230.0,4.6000000000000005,,,,0.012,,,
"M = NH3, M-content measured therm gravimetric method",,,Ca0.1M0.05Mo1S2,,,,Cax(NH3)yMoS2,,,,,,,,,,,,,6.31,,6.31,,,,,,,,,,,,,
,,,La1.25Ca0.05Ba1.7Cu3O7.03,,,,"(Ca,La)(Ba,La)2Cu3O7",,,7.03,,,,,,,,46.7,,38.6,6.1,38.6,,,,3.47,,,,,,,,,
kaizero = 2.74 E-4 emu/mol. e-ph interaction = 0.41. (delta-C/gamma*Tc) = 1.42,0.0,288.0,Ce1Ru3B2,,,,CeRu3B2,,,,,,,,,,1.1,,,,,1.1,,15.6,,,,,,,,,,,
"as-grown,this system has a superstructure a=24.71, b=5.49, c=16.94",,,Hg1Ba2Sr2Cu2C1O9+z,,,,HgBa2Sr2Cu2O6(CO3),,,,,,,,,46.0,58.0,58.0,,58.0,,58.0,,,,,,,,,,,,,
not SC. RRR=15.3. Debye-T = 167K from R(T). lattice term in SP (beta) = 0.611 mJ/mol.K2. Kadowaki-Woods = 5.7E-3 mOhm.cm.mol2/J2,,251.0,Sc1Co2As2,,,1.61,ScCo2As2,,,,,,,,shape_03,,,,3.0,,,,,37.8,,,,,,,,,,,
,,,Cu1.5Mo4.5S6,,,,Cu1.5Mo45S6,,,,,,,,,,10.9,,,,,10.9,,,,,,,,,,,,,
,,,Y0.8Pr0.15Ca0.05Ba2Cu3O6.82,,,,"(Y,Pr,Ca)Ba2Cu3O7",,,6.82,,,,,shape_01,75.0,80.0,86.0,,,,80.0,,,,,,,,,,,,,
"H//c, anisotropy = 1.29. G-L parameter = 6.3",20.8,,Tm1Ni2B2C1,,,,TmNi2B2C,1.52,,,,,,,shape_03,,10.8,,,,,10.8,2.12,,,,78.0,12.4,0.28,,,,,,
Conditions for CaRb-1144 phase formation discussed.,,,Ca1K1Fe4As4,,,,CaKFe4As4,,,,,,,,shape_01,,,33.4,,33.1,,33.1,,,,,,,,,,,,,
,,,Hg1.5Pb0.5Ba2Y0.5Ca0.5Cu2O8-z,,,,"(Hg,Pb)2Ba2(Y,Ca)Cu2O8",,,,,,,,shape_01,,,84.0,,,,84.0,,,,,,,,,,,,,
,,,Li0.95Zr1N1Cl1,,,,LixZrNCl,,,,,,,,,,13.4,,,,,13.4,,,,,,,,,,,,,
RRR=6.6. G-L = 19.1.,,,Lu1Ru1B2,,,,LuRuB2,,,,,,,,shape_01,10.4,10.6,10.7,,,,10.6,5.73,,37.0,,,13.0,0.78,,,,,,
,,,Y1Ba2Cu2.88Ga0.12O7,,,,"YBa2(Cu,Ga)3O7",,,,,,,,,,79.89,,,,,79.89,,,,3.538,,,,,,,,,
single phase,,,Nd1Ba1.5Sr0.5Cu3O6.91,,,,"Nd(Ba,Sr)2Cu3O7",,,6.91,,,,,shape_01,71.0,,,,,,71.0,,,,,,,,,,,,,
,,,Ho0.65Dy0.35Ni2B2C1,,,,"(Ho,Dy)Ni2B2C",6.9,,,,,,,shape_03,,5.9,,,,,5.9,,,,,,,,,,,,,
quench.  sigma-phase + new phase.,,,Ir0.42Ta0.58,,,,"(Ta,Ir)",,,,,,,,,,6.6,,,,,6.6,,,,,,,,,,,,,
0.008HOLES/GPA,,,Y1Ba2Cu3O6.6,,,,YBa2Cu3O7,,,6.6,,,,,shape_01,,58.0,,,,,58.0,,,,,,,,,,,,,
,,,Gd1Ba1.95Pr0.05Cu3O7.03,,,,"Gd(Ba,Pr)2Cu3Oz",,,7.03,,,,,shape_01,,86.8,,,,13.2,86.8,,,,,,,,,4.32,,,,
e-ph coupling const. = 0.71,,217.2,Mo8.75Zr91.25,,,,Zr1-xMox,,,,,,,,shape_01,,5.0,,,,,5.0,,6.79,,,,,,,,,,,
nt SC. Tn = 140 K. tetra-to-ortho transition at 125 K.,,,Ba1Fe2As2,,,,BaFe2As2,140.0,,,,,,,shape_01,,,,0.0,,,,,,,,,,,,,,,,
,,,Mg0.8Zr0.2B2,,,,"(Mg,Zr)B2",,,,,,,,,,37.3,,,,,37.3,,,,,,,,,,,,,
CARRIER IN E+21/CM3,,,Y1Ba2Cu3O7,,,,,,,,,,,,shape_03,,91.4,,,,,91.4,,,,,,,,,,,,,
,,,Sr0.5K0.5Fe2As2,,,,"(Sr,K)Fe2As2",,,,,,,,,,37.7,,,,,37.7,204.5,,,,,,,,,,,,
,,,Al2La1,,,,Al2La1,,,,,,,,,,2.237,,,,,2.237,,,,,,,,,,,,,
RRR=4.8,,,Y0.7Tb0.3Ni2B2C1,,,,"(Y,Tb)Ni2B2C",,,,,,,,,,8.1,,,,,8.1,,,,,,,,,,,,,
,,,N1Zr1,,,,,,,,,,,,,,9.8,,,,,9.8,,,,,,,,,,,,,
Resistive transition. All values are for field parallel to c-axis. G-L parameter = 10.4,,,Lu1Ni2B2C1,,,,LuNi2B2C,,,,,,,,shape_03,,16.1,,,,,16.1,61.5,,,,75.9,7.300000000000001,,,,0.08,,,
Tc defined as ac-SUS(on).,,,Ba1Pb0.85Sb0.15O3,,,,"Ba(Pb,Sb)O3",,,,,,,,shape_01,,,,,1.4,,1.4,,,,,,,,,,,,,
"Jc(6K, 0T) = 1.0 E+6 A/cm2",,,Li1Ti2O4,,,,LiTi2O4,,,,,,,,,,,11.5,,,1.5,11.5,,,,,,,,,,,,,
,,,Nb0.05Re0.75Ta0.2,,,,Nb0.05Re0.75Ta0.2,,,,,,,,,,9.8,,,,,9.8,,,,,,,,,,,,,
FM order at Curie Temp.,0.75,,Ho1.2Mo6S8,,,,HoMo6S8,,,,,,,,,,2.15,,,,,2.15,,,,,,,,,,,,,
oxygen content by Raman spectroscopy,,,Y1Ba2Cu2.7In0.3O6.9,,,,"YBa2(Cu,In)3O7",,,6.9,,,,,,,90.0,,,,,90.0,,,,,,,,,,,,,
(PB0.5CU0.5)SR2(CA0.5TM0.5)CU2O7,,,Pb0.5Sr2Ca0.5Tm0.5Cu2.5O7,,,,"(Pb,Cu)Sr2(Ca,R)Cu2O7",,,,,,,,shape_01,,72.0,,,,,72.0,,,,,,,,,,,,,
"ELECTRODE=1MM DIA NB, GAP ESTIMATED FROM DI/DV",,,Y1Ba2Cu3O7-Z,4.8,,,YBa2Cu3O7,,,,,,,,,,92.4,,,,0.8,92.4,,,,,,,,,,,,19.5,
"optimally doped. spin gap temp T*=180 K, dT*/dp=7.5 K/GPa.",,,Hg0.82Re0.18Ba2Ca2Cu3O8+z,,,,"(Hg,Re)Ba2Ca2Cu3O8",,,,,,,,,,131.5,,,,,131.5,,,,,,,,1.5,,,,,
,,,Eu1Ba1.2Pr0.3Sr0.5Cu3O6.89,,,,"Eu(Ba,Pr,Sr)2Cu3O7",,,6.89,,,,,shape_01,21.0,,33.0,,32.0,,32.0,,,,,,,,,,,,,
,,,Gd0.12Pr1.73Ce0.15Cu1O4,,,,"(Gd,Pr,Ce)2CuO4",,,,,,,,,,15.8,,,,,15.8,,,,,,,,,,,,,
,,,Y0.99Ca0.01Ba2Cu4O8,,,,"(Yb,Ca)Ba2Cu4O8",,,,,,,,,79.4,,,,,,79.4,,,,,,,,,,,,,
,,,Y0.2Eu0.8Ba2Cu3O7,,,,"(Y,Eu)Ba2Cu3O7",,,7.0,,,,,shape_01,,93.8,,,,,93.8,,,,,,,,,,,,,
Nominal  Co-content x = 0.025. Tc defined as coset of M/H.,,,Ca0.8La0.2Fe0.978Co0.022As2,,,,Ca0.8La0.2Fe1-xCoxAs2,,,,,,,,shape_01,,,,,37.8,,37.8,,,,,,,,,,,,,
,,,Sr2Cu1C0.91B0.09O5,,,,"Sr2CuO2(CO3,BO3)",,,,,,,,,,,,,26.5,,26.5,,,,,,,,,,,,,
Tc = intragranular Tc. Bi2212 phase exist by XRD.,,,Bi1.6Pb0.4Sr1.8Ba0.2Ca1.96Er0.04Cu3Oz,,,,"(Bi,Pb)2(Sr,Ba)2(Ca,Er)2Cu3Oz",,,,,,,,,,105.5,,,,,105.5,,,,,,,,,,,,,
,,,La0.6Y0.4Fe1As1O0.6,,,,"(La,Y)O0.6FeAsO",,,,,,,,,26.3,38.8,,,36.7,,38.8,,,,,,,,,,,,,
,,,Bi2.1Sr1.93Ca0.77Pr0.2Cu2O8+z,,,,"Bi2Sr2(Ca,Pr)Cu2O8",,,,,,,,,,57.0,,,,,57.0,,,,,,,,,,,,,
,,,Pd2Y0.9Tm0.1Sn1,,,,"Pd2(Y,Tm)Sn",,,,,,,,,,4.12,,,,,4.12,,,,,,,,,,,,,
