Repository: Tejasvini595/superconductor_deepset

## Overview

This repository contains the official implementation of **"From Individual Elements to Macroscopic Materials: In Search of New Superconductors via Machine Learning"**.

The code implements a **DeepSet neural network** for predicting the critical temperature (Tc) of superconducting materials based solely on their chemical composition. By explicitly enforcing permutation invariance, the DeepSet architecture avoids artifacts associated with arbitrary element ordering and provides a physically meaningful framework for learning composition–property relationships in superconducting materials.

File: data/superconductors_kaggle_ready_v2.csv (part 10 of 87)
comment,curiet,debyet,element,gapene,kaizero_value,moment_value,name,neelt,nhc2zero_value,oz,pcohere_value,phc2zero_value,ppenet_value,rh300,shape,t1_value,t2_value,t3_value,tcn_value,tcsus_value,tcwidth_value,critical_temp_K,upper_critical_field_0K_T,gamma_sommerfeld_mJmolK2,resistivity_normal_uOhmcm,resistivity_roomtemp_uOhmcm,penetration_depth_nm,coherence_length_nm,dhc2dt_TK,dtcdp_KGPa,density_gcm3,lower_critical_field_0K_T,thermopower_300K_uVK,energy_gap_meV,data_quality_flag
(dC/gamma*Tc) = 1.63,,286.0,Ti0.8V0.2,,,,TixV1-x,,,,,,,,shape_01,,4.15,,,4.48,,4.15,8.68,7.46,157.3,,,,4.43,,,,,,
,,,Sm0.9La0.9Sr0.2Cu1O4,,,,"(Sm,La,Sr)2CuO4",,,,,,,,,,,34.0,,,,34.0,,,,,,,,,,,,,
"compositions by WDS, not bulk SC. SC maybe from Ni-Bi compounds (but not detected by XRD.",,,Sm1Ni0.78Bi2.08,,,,SmNi1-xBi2+y,3.3,,,,,,,shape_03,,,4.2,,,,4.2,,,,,,,,,,,,,
"Debye-T(RES) = 294K, Hc2(0) = 1.38 Tby WHH, (dC/gamma*Tc) = 0.65, e-ph = 0.67, DOS = 3.84 states/eV.f.u from [gamma]",,282.0,La1Ir1P1,,,,LaIrP,,,,,,,,shape_01,,,5.3,,,0.2,5.3,1.64,9.07,,,,14.2,0.377,,,,,,
G,,,Y1Ba2Cu3O6.87,,,,YBa2Cu3Oz,,,6.87,,,,,shape_06,,93.5,,,93.5,,93.5,,,,,,,,,,,,,
"Hc2(0) by WHH for H//ab, Gurevich model for H//c. Anisotropy(Hc2) = 5.89 at t=0.9.",,,Na1Fe0.95Co0.05As1,,,,NaFe1-xCoxAs,,45.0,,26.3,50.4,0.517,,shape_03,,17.0,,,,,17.0,,,,,,,,,,,,,
,,377.0,V1,,,,V,,,,,,,,,,5.17,,,,,5.17,106.0,9.45,,,,,,,,,,,
,,,La1.9Sr1.1Cu2O6.251,,,,"(La,Sr)2SrCu2O6",,,6.251,,,,,shape_01,,,,4.2,,,,,,,,,,,,,,,,
,,,Er1Ba2Cu3O6.64,,,,ErBa2Cu3Oz,,,6.64,,,,,,,61.3,,,,,61.3,,,,,,,,,,,,,
,,,Tm0.8Pr0.2Ba2Cu3O7-Z,,,,"(Tm,Pr)Ba2Cu3O7",,,,,,,,shape_01,,81.8,,,,,81.8,,,,,,,,,,,,,
uncollapsed-tetra to collapsed tetra transition at T<STR> = 64.3 K.,,,Ca1Fe1.94Rh0.06As2,,,,"Ca(Fe,Rh)2As2",,,,,,,,shape_03,,,,0.0,0.0,,0.0,,,,,,,,,,,,,Check: Tc=0 (Non-superconducting?)
"S, Rxy, SP measured for various P, T. H. Figure shows P-dependence of Tc(SP), Rxy(T=0.75K,H=8T), S(2K,8T) .",,,Ce1Cu2Si2,,,,CeCu2Si2,,,,,,,,shape_03,0.78,0.8,,,,,0.8,,,8.3,,,,,,,,,,
,,,Nb1Pt1Si1,,,,NbPtSi,,,,,,,,shape_01,,1.24,1.27,,,0.07,1.24,1.15,,,,,16.900000000000002,,,,,,,
,,,Ir1.15Nb0.85,,,,Nb0.85Ir1.15,,,,,,,,,,4.6,,,,,4.6,,,,,,,,,,,,,
,,,Hg1Ba2Cu1O4+z,,,,,,,,2.0,,,,shape_06,,,,,95.1,,95.1,80.0,,,,,,1.2,,,,,,
"Magnetic order: long range FM , Tm = 19 K by muon-SR. Volume fractin = 100 % for FM and SC. Coexistence of FM and SC.",,,Eu1Fe1.72Ir0.28As2,,,,"Eu(Fe,Ir)2As2",,,,,,,,shape_01,,21.5,,,,,21.5,,,,,,,,,,,,,
Phase transitions measured  by thermal expansion and SP.,,,Ba0.65K0.35Fe2As2,,,,"(Ba,K)Fe2As2",,,,,,,,shape_03,,38.0,,,,,38.0,,,,,,,,,,,,,
,,,Nd0.5Pr0.5Ba2Cu3O6.95,,,,"(Nd,Pr)Ba2Cu3O7",,,6.95,,,,,shape_01,,,,4.2,,,,,,,4.31,,,,,,,,,
non-stoichiometry  YC2-z,,,C2Y1,,,,YC2-z,,,,,,,,,,3.85,,,,,3.85,,,,,810.0,,,,,,,,
thickness = 3000A. [penet] measured by transmission microwavw method.,,,Nb1,,,,Nb,,,,,,,,shape_04,,9.71,,,,0.1,9.71,,,3.75,,77.2,,,,,,,,
,,,La1.85Sr0.15Cu0.995Sn0.005O4+Z,,,,"(La,Sr)2(Cu,Sn)O4",,,,,,,,,,28.0,,,,,28.0,,,,,,,,,,,,,
Semicon,57.0,,La1Ba2Cu2.3Co0.7O7.14,,,3.3,"LaBa2(Cu,Co)3O7",,,7.14,,,,,,,,,4.2,,,,,,,,,,,,,,,,
SPJUMP=6MJ/K2.MOLE,,285.0,La1.85Sr0.15Cu1O4,,,,"(La,Sr)2CuO4",,,,,,,,shape_01,,36.7,,,,,36.7,,1.8,,,,,,,,,,,
(dC/gamma*Tc) = 2.71. Einstein-T = 32.7 K.,,166.9,Ca3Rh4Sn13,5.71,,,(CaxSr1-x)3Rh4Sn13,,,,,,,,shape_03,,7.94,,,,,7.94,,59.6,,,,,,,,,,,
,,,Gd1Ru2,,,,Gd1Ru2,,,,,,,,,,,,1.2,,,,,,,,,,,,,,,,
"FM(Curie-T) =  15 K  from SUS and SP. (dC) = 7.5 J/mol.K, [gamma] = 145 mJ/mol.K2 assuming BCS value (dC/gamma*Tc) = 1.43.",23.6,,Rb1Eu1Fe4As4,,0.00178,7.95,RbEuFe4As4,,,,,,,0.000247,shape_01,36.0,,36.5,,36.5,,36.5,,145.0,40.0,468.0,,,5.6,,,,,,
,,,La0.85Y0.15Ni1C2,,,,"(La,Y)NiC2",,,,,,,,,2.13,,2.54,,2.08,,2.08,,,,,,,,,,,,,
Major phase(by EDX): Y0.95Sc0.05Ba1.8Cu4.2Ox,,,Y0.95Sc0.05Ba2Cu4O8,,,,"(Y,Sc)Ba2Cu4O8",,,,,,,,,,,79.0,,,,79.0,,,,,,,,,,,,,
,,,Ru1Sr2Gd1.5Ce0.5Cu2Oz,,,,"RuSr2(Gd,Ce)2Cu2Oz",,,,,,,,shape_02,11.0,14.0,28.0,,,,14.0,,,,,,,,,,,,,
dTc/dp in K/GPa. CDW-s/c. CDW-temp=140 K ,,297.0,Lu5Rh4Si10,,,,Lu5Rh4Si10,,,,,,,,,,3.3,,,,,3.3,,,,,,,,-0.07,,,,,
super structure was detected,,,Y0.8Ba2Cu3O6.44,,,,YBa2Cu3O7,,,6.44,,,,,shape_01,,,,,96.0,5.5,96.0,,,,,,,,,,,,,
,,,Mg1B1.96C0.04,,,,"Mg(B,C)2",,,,,,,,,,38.4,,,,,38.4,,,,,,,,,,,,,
,,,Bi1.95Sr2Ca2Cu3OZ,,,,Bi2Sr2Ca2Cu3O10,,,,,,,,shape_03,,58.0,,,,,58.0,,,,,,,,,,,,,
,,,La1Ba1Ca1Cu2.6Ni0.4O6.854,,,,"La(Ca,Ba)2(Cu,Ni)3O7",,,6.854,,,,,shape_01,24.0,,,,,,24.0,,,,,,,,,,,,,
,,,Ca1Tl3,,,,Ca1Tl3,,,,,,,,,,2.04,,,,,2.04,,,,,,,,,,,,,
,,,Y1Ba2Cu2.94Zn0.06O7-y,,,,"YBa2(Cu,Zn)3O7",,,,,,,,shape_01,,69.2,,,,2.7,69.2,,,,,,,,,,,,,
"major=Tl-1222, impurity phase=Eu2CuO4",,,Tl1Ba1.75Eu1.75Ce0.5Cu2O9-z,,,,"TlBa2(Eu,Ce)2Cu2O9",,,,,,,,shape_02,,25.5,,,25.5,,25.5,,,,,,,,,,,,,
Tc shows Tc(natural-Ca). dTc(natural-Ca - Ca<44>) = 0.57 K. Tc measured by magnetization.,,,C6Ca1,,,,CaC6,,,,,,,,,,,11.62,,,,11.62,,,,,,,,,,,,,
,,278.0,Pr1.5Ce0.5Sr2Ga1Cu2O9,,,,"(Pr,Ce)2Sr2GaCu2O9",,,9.0,,,,,shape_01,,,,,,,,,,,,,,,,,,,,
H//c-axis. O-content not given.,,,Y1Ba2Cu3O6+z,,,,YBa2Cu3Oz,,,,,,,,shape_03,,13.7,,,,,13.7,,,,,,,,,,,,,
O-content by iodometry,,,La2.5Y0.5Ca1Ba3Cu7O16.574,,,,"(La,Y)3CaBa3Cu7Oz",,,16.574,,,,,shape_01,79.0,80.0,81.0,,80.0,,80.0,,,,,,,,,,,,,
,,,Y1Ba2Cu2.931Zn0.069O6.6,,,,"YBa2(Cu,Zn)3Oz",,,6.6,,,,,shape_03,,,20.0,,,,20.0,,,,,,,,,,,,,
,,,Yb0.1Pr0.9Ba1.7Sr0.3Cu3O6.88,,,,"(Yb,Pr)(Ba,Sr)2Cu3O7-d",,,6.88,,,,,shape_01,,,,,,,,,,,7320.0,,,,,,,,,
,,,Tl2Ba2Ca0.52Y0.48Cu2O8+Z,,,,"Tl2Ba2(Ca,Y)Cu2O8",,,,,,,1.87e-08,shape_01,,22.0,,,,,22.0,,,,172.1,,,,,,,,,
,,,Ir5Th1,,,,Ir5Th1,,,,,,,,,,3.93,,,,,3.93,,,,,,,,,,,,,
"Anisotropy(H) = 2. (dC/gamma*Tc)=2.14. Energy gap from SP. 2gap-model, large one in in DB, small (2d/kTc) = 1.76. SP heat (beta)=0.000434 mJ/mol.K4. Hc1(T) measured by M vs H.",,,Fe1Se1,4.44,,,FeSe1-xSx,,14.8,,,,446.0,,shape_03,,,,,8.5,,8.5,,5.3,,,,,,,,,,,
,,,Bi1.7Pb0.3Sr2Ca0.98Nd0.02Cu2O8.05,,,,"(Bi,Pb)2Sr2(Ca,Nd)Cu2O8",,,8.05,,,,,,,,97.0,,80.89,,80.89,,,,,,,,,,,,,
RT=275K,,,Nd0.8Ca0.1Pr0.1Ba2Cu3O7.02,,,,"(Nd,Ca,Pr)Ba2Cu3O7",,,7.02,,,,,,,70.8,,,,,70.8,,,,2.91,,,,,,,,,
"Mo-based EDLT device. Tc(DB) shows Tc(max). Tc(seet resistance) depens on carrier density n<2D> (measured by the Hall effect at 20 K), controlled by voltage of liquid gate(LG) and back gate(BG).",,,Mo1S2,,,,e-doped MoS2,,,,,,,,,,,10.8,0.0,,,10.8,,,,,,,,,,,,,
,,,Sr1Fe1.6Co0.4As2,,0.00036,,"Sr(Fe,Co)2As2",,,,,,,,,,,,,12.9,,12.9,,,,,,,,,,,,,
impurity phase=A2,,,V0.75Ge0.175Al0.075,,,,V1-x-yGexAly,,,,,,,,,,10.8,,,,,10.8,,,,,,,,,,,,,
,,,Er1Ba2Cu2.85Zn0.06Fe0.09O6.96,,,,"ErBa2(Cu,Zn,Fe)3Oz",,,6.96,,,,,shape_06,,,46.0,,,,46.0,,,3300.0,4300.0,,,,,,,,,
RRR = 42. nominal : K0.8Fe2Se2. compositions by ICP. R(T) shows maximum at about 140 K. Anisotropy(Hc2) = 3.3,,,K0.82Fe1.63Se2,,,,KxFe2Se2,,48.0,,,159.0,,,shape_03,31.5,32.0,,,,,32.0,,,,,,,,,,,,,
"X-ray DENS=10.4119. hole=0.3. Jc(5K,0.6T)=1.2 E+6 A/cm2.",,,La1.5Nd0.5Ca1Ba2Cu5O11.583,,,,"(La,Nd)2CaBa2Cu5Oz",,,11.583,,,,,,78.0,79.0,80.0,,77.0,,79.0,,,,,,,,,,,,,
not the same structure as Bi2Ni3S2-type. Tc(mid) = 0.81 K in SP transition. Hc(0) = 5.72 mTfrom SP. GL-parameter = 38.9. (dC/gamma*Tc) = 1.15. lattice term(beta) in SP = 4.0 mJ/mol.K4.,,150.0,Bi2Pd3Se2,,,,Bi2Pd3Se2,,,,,,,,shape_01,0.9,0.96,1.1,,,,0.96,0.315,8.3,,,1259.0,32.300000000000004,0.473,,,0.00038,-6.05,,
(delta-C/gamma*Tc)= 1.80 . e-ph = 0.69 .,,495.0,Li0.98Mg0.02Ti2O4,,,,"(Li,Mg)Ti2O4",,,,,,,,shape_01,,11.9,,,,,11.9,,2.72,,,,,,,,,,,
,,,Y1Ba2Cu2.85Fe0.097Zn0.052O7-z,,,,"YBa2(Cu,Fe,Zn)3O7",,,,,,,,shape_01,,59.0,,,,,59.0,,,,,,,,,,,,,
Impurity phase: Bi2S3(6%). Ce-moment order FM below Tm = 7.5 K. Pauli limit = 1.84Tc = 5T. SP data analyzed for 10 < T < 15 K.,,220.0,Sr0.5Ce0.5Bi1S2F1,,,2.53,"(Sr,Ce)FBiS2",,,,,,,,shape_01,,,2.8,,,,2.8,1.16,58.6,,,,,,,,,,,
,,,La1.8Sr0.2Cu1H0.1O4,,,,"(La,Sr)2CuO4H0.1",,,,,,,,,,35.5,,,,,35.5,,,,,,,,,,,,,
,,,Y1Ba2Cu3O6.73,,,,YBa2Cu3O7,,,6.73,,,,,shape_01,61.1,63.7,,,,5.3,63.7,,,,,,,,,,,,,
like Pd4Te                                                                        00003180,,,N1Nb1,,,,,,,,,,,,,,16.1,,,,,16.1,,,,,,,,,,,,,
simple cubic. Pcrit = 16 GPa. P is continuously increased at 4.2 K.,,,As0.1P0.9,,,,P1-xAsx,,,,,,,,,,9.9,,0.0,,,9.9,,,,,,,,,,,,,
,,,Bi2Sr1.3Ca0.7Cu1O6.15,,,,"Bi2(Sr,Ca)2CuO6",,,,,,,,,,84.0,,,,,84.0,,,,,355.0,,,,,,,,
,,,Ni0.011V0.989,,,,V1-xNix,,,,,,,,,,3.82,,,,,3.82,,,,,,,,,,,,,
,,,Cr0.4Mo0.6,,,,Mo1-xCrx,,,,,,,,,,0.095,,,,,0.095,,,,,,,,,,,,,Info: Very Low Tc (<0.1K)
,,,Pr1Fe0.9Co0.1As0.95P0.05O1,,,,PrO(Fe0.9Co0.1)As1-xPx,,,,,,,,shape_01,,,14.9,,14.2,,14.2,,,,,,,,,,,,,
,,,La0.4Th0.6Ni1C2,,,,"(La,Th)NiC2",,,,,,,,shape_01,7.7,,,,7.6,,7.6,,,,,,,,,,,,,
,,,La1.85Sr0.15Cu0.95V0.05O4+z,,,,"(La,Sr)2(Cu,V)O4",,,,,,,,,,,,,28.0,,28.0,,,,,,,,,,,,,
,,,Y0.85Pr0.15Ba2Cu3O6.8,,,,"(Y,Pr)Ba2Cu3Oz",,,6.8,,,,,shape_01,,59.0,,,,,59.0,,,,,,,,,,,,,
"C=a*T^2 term, a= 0.065 mj/mol.K3. lattice term, beta= 0.137 mj/mol.K4. Debye-T not given. gamma = T-linear term below Tc(H=0). 1/8 problem.",,,La1.89Sr0.11Cu1O4,,,,"(La,Sr)2CuO4",,,,,,,,shape_03,,29.3,,,,,29.3,,1.7,,,,,,,,,,,
,,,Y1Ba2Cu3O7,,,,"(Y,Pr)Ba2Cu3O7",,,,,,,,shape_01,,95.5,,,96.0,,95.5,,8.68,0.13,0.39,,,,,,,,,
pressure-induced s/c. R=0 region is for 1.03 < p < 1.08 GPa. Values of s/c properties are for p = 1.06 GPa. RRR=100. RR=0.75 microOhm.cm.,,,Ce1Rh2Si2,,,,CeRh2Si2,36.0,,,,,,,shape_03,,0.43,,0.0,,,0.43,,,,,,34.0,,,,,,,
"Tc, Hc2 defined as 0.5 Rn. G-L parameter = 79",,,Ni1Zr2,,,,NiZr2,,,,,,,,,,2.44,,,,,2.44,,,168.0,,,8.1,3.0,,,,,,
RRR=7.8. R(300K) = 330 uOhm.cm.  R(0 K) = 42.4 uOhm.cm.,,,Pr1Os0.4Ru3.6Sb12,,,,"Pr(Os,Ru)4Sb12",,,,,,,,shape_03,,1.04,,,,,1.04,,,,,,,,,,,,,
gap by NMR. conventional s-wave s/c.,,,La1Os4Sb12,3.2,,,LaOs4Sb12,,,,,,,,,,0.75,,,,,0.75,,,,,,,,,,,,,
,,518.0,Sm1.6Ba1.4Cu3O7.11,,,,"Sm(Ba,Sm)2Cu3O7",,,7.11,,,,,shape_01,,,,4.0,,,,,,,,,,,,,,,,
Y124+OTHER PHASES,,,Yb1Ba1.2Sr0.8Cu4O8,,,,"Yb(Ba,Sr)2Cu4O8",,,,,,,,shape_02,76.0,80.0,81.0,,,,80.0,,,,,,,,,,,,,
,,,Bi2Sr2Ca0.72Pr0.28Cu2O8+d,,,,"Bi2Sr2(Ca,Pr)Cu2O8",,,,,,2900.0,,shape_03,,,,,71.0,,71.0,,,,,,,,,,,,,
,,,Bi2Ba1.8In1.2Cu1O6+z,,,,"Bi2(Ba,In)2Cu6O6",,,,,,,,shape_01,,,,,95.0,23.0,95.0,,,,,,,,,,,,,
RRR=46. T<CDW>=33.5 K. properties estimated from SP-data using G-L theory. lattice term of SP (beta) = 0.586 mJ/mol.K4. thermodynamic Hc(0) = 1260 G.,,,Nb1Se2,3.7,,,2H-NbSe2,,,,110.0,,1600.0,,shape_03,,7.11,,,,0.15,7.11,,18.5,,,,,,,,,,,
"MOSSBAUER,0.1%FE",,,Y1Ba2Cu2.93Zn0.07O6+Z,,,,"YBa2(Cu,Zn)3O7",270.0,,,,,,,shape_01,,,,,,,,,,,,,,,,,,,,
,,,La1.89Ba0.11Cu1O4+Z,,,,"(La,Ba)2CuO4",,,,,,,,shape_05,38.0,,,,,,38.0,,,,,,,,,,,,,
P-induced SC. magnetic easy axis //[001]. Neel-T = 4.1 & 2.9 K for H//[001]. Curie-T = -129 K(H//[100] and 54 K (H//[001]. SC properties for P=10.8 GPa.,,,Ce1Pd5Al2,,,,CePd5Al2,,4.5,,,6.8,,,shape_03,,,0.9,0.0,,,0.9,,,,,,,,,,,,,
e-ph = 0.71. Hc(0)=0.067 T.,,155.0,Cu1Mo6Se8,,,,CuMo6Se8,,,,,,,,,,5.9,,,,,5.9,,40.0,,,,,,,,,,,
Hc2(4.2K)=295 kG,,,Ga0.19Nb0.81,,,,Nb-Ga,,,,,,,,,,13.3,,,,,13.3,,,,,,,,,,,,,
,,,Th1Ir1.6Ru0.4,,,,"Th(Ir,Ru)2",,,,,,,,,,2.87,,,,,2.87,,,,,,,,,,,,,
"Tn by C(T).. dC = 170 mJ/mol.K. (beta) = 3.66 mJ/mol.K4. Curie-Weis law for T>75 K. Curie-T = 19.1 K, moment = 4.17 my-B, for H//c. DB for H//ab.  Anisotropy(hc2) = 2.6 at 0 K.",,127.0,Nd1Pd0.77Bi2,,,3.23,NdPdxBi2,4.0,2.4,,18.6,6.2,,,shape_03,,3.2,,,,,3.2,,300.0,,,,,,,,,,,
,,,Y0.8Pr0.2Ba2Cu3O6.6,,,,"(Gd,Pr)Ba2Cu3O7",,,6.6,,,,,shape_01,,37.0,,,,,37.0,,,,,,,,,,,,,
,,,Sm0.9Pr0.1Ba2Cu3O6.65,,,,"(Sm,Pr)Ba2Cu3Oz",,,6.65,,,,,shape_01,30.6,,,,,,30.6,,,,,,,,,,,,,
,,,Nb3Sn1,4.3,,,Nb3Sn,,,,,,,,shape_04,,17.2,,,,,17.2,,,,,,,,,,,,3.2,
,,,Y1Ba2Cu2.75Ni0.25O7,,,0.66,"YBa2(Cu,Ni)3O7",,,,,,,,,,,,,,,,,,,,,,,,,,,,
thickness=,,,Y1Ba2Cu3O7,,,,YBa2Cu3O7,,,,,,,,shape_04,,90.1,,,,,90.1,,,,0.27,1800.0,,,,,,,,
"semiconductor,ferromagnetic",,,Y1Sr2Cu2.7Ti0.3O7.098,,,,"YSr2(Cu,Ti)3O7",,,7.098,,,,,shape_01,,,,4.0,,,,,,,,,,,,,,,,
"not SC.  R(T) = R0 + A*T^n (R0 = 14.5 uOhm.cm, A = 0.42 uOhm.cm/K^(-1.5), n = 1.5",,,U1Pt4Ge12,,,,UPt4Ge4,,,,,,,,shape_01,,,,1.9,,,,,156.0,,,,,,,,,,,
,,,Y1Ba2Cu2.985Fe0.015O7-Z,,,,"YBa2(Cu,Fe)3O7",,,,,,,,,,90.0,,,,7.0,90.0,,,,,,,,,,,,,
,,,Y0.5Pr0.5Ba2Cu3O6.95,,,,"(Y,Pr)Ba2Cu3O7",,,6.95,,,,,,25.7,28.2,32.0,,,,28.2,,,,1.99,,,,,,,,,
,,,Sm1Fe1As0.77P0.23H0.11O0.89,,,,SmFeAs1-yPyO1-xHx,,,,,,,,shape_01,,,31.0,,28.0,,28.0,,,,,,,,,,,,,
dTc/dp in K/Gpa. Hydrostatic pressure.,,,La0.85Ce0.15Ru2,,,,"(La,Ce)Ru2",,,,,,,,,,2.444,,,,,2.444,,,,,,,,-0.11,,,,,
,,,Ba1Bi3,,,,BaBi3,,,,,,,,,,5.69,,,,,5.69,,,,,,,,,,,,,
,,,Y1Ba2Cu2.72Ni0.28O7,,,,"YBa2(Cu,Ni)3O7",,,,,,,,shape_01,,51.0,,,,1.6,51.0,,,,,,,,,,,,,
single phase,,,Au0.93Pd0.07Ga2,,,,"(Au,Pd)Ga2",,,,,,,,,,1.773,,,,,1.773,,,,,,,,,,,,,
RRR=3.8,,,Nd1.83Ce0.17Cu1O4-z,,,,"(Nd,Ce)2CuO4",,,,,,,,shape_05,14.0,,,,,,14.0,,,,,,,,,,,,,
,,,Bi2Sr2Ca0.55Y0.45Cu1.98Zn0.02O8+d,,,,"Bi2Sr2(Ca,Y)(Cu,Zn)2O8",,,,,,,,shape_01,,34.5,,,,,34.5,,,,,,,,,,,35.5,,
,,,Y1Ba2Cu3O6.96,,,,YBa2Cu3Oz,,,6.96,,,,,,,88.1,,,,,88.1,,,,,,,,,,,,,
,,,La0.85Sr0.15Fe1As1O1-z,,,,"(La,Sr)OzFeAs",,,,,,,-7.52e-10,shape_01,23.0,,26.0,,23.0,,23.0,,,,,,,,,,,-10.8,,
"10-18% TL2BA2CA2CU3O10, BREAK JUNCTION",,,Tl2Ba2Ca1Cu2O7,6.1,,,Tl2Ba2CaCu2O7,,,,,,,,shape_02,105.0,108.0,115.0,,,,108.0,,,,,,,,,,,,30.0,
90%Y123 STRUCTURE,,595.0,Dy1Ba1.97Cu3.06O7,,,,RBa2Cu3O7,,,,,,,,,87.1,,,,,,87.1,,,,,,,,,4.48,,,,
delta Tc=-0.84,,,Y1Ba2Cu3O6.68,,,,YBa2Cu3O7,,,6.68,,,,,,,66.9,,,,,66.9,,,,,,,,,,,,,
,,,Pr0.251Th0.749,,,,Th1-xPrx,,,,,,,,,,0.53,,,,,0.53,,,,,,,,,,,,,
,,,La1.85Sr0.15Cu1O4,,,,"(La,Sr)2CuO4",,,,,,,,shape_03,35.1,35.1,36.5,,,,35.1,,,,,,,,,,,,,
"Delta-C/gamma*Tc=2.35, gamma (in mJ/K2.gat)",,296.0,Al1Nb3,,,,Nb3Al,,,,,,,,,,18.45,,,,,18.45,,11.24,,,,,,,,,,,
(dC/Tc) = 2.8 mJ/mol.K2,,,Ba1Fe1.924Co0.076As2,,,,"Ba(Fe,Co)2As2",,,,,,,,shape_03,,6.85,,,,,6.85,,,,,,,,,,,,,
,,,Er0.82Ca0.18Ba2Cu2.82Co0.18O6.71,,,,"(Er,Ca)Ba2(Cu,Co)3Oz",,,6.71,,,,,shape_01,82.0,84.5,87.0,,,,84.5,,,,,,,,,,,,,
R(T) measured on a cleaved surface. Tc(SP) = 0.6 K. Lattice term in SP (beta) = 1.39 mJ/mol.K4,,322.0,Ca2In1N1,,,,Ca2InN,,,,,,,,,,0.6,0.7,,,,0.6,,4.24,,27000.0,,,,,,,,,
,,,Ir0.56Os0.24Rh0.2,,,,Ir1-x-yOsxRhy,,,,,,,,,,0.28,,,,,0.28,,,,,,,,,,,,,
,,,Tl2Ca2Ba2Cu3O10,,,,Tl2Ba2Ca2Cu3O10,,,,,,,,,114.9,,125.0,,,,119.95,,,,10.0,,,,,,,2.5,,
"nearly optimum sample. Raman scattering measurements. Gap shows anisotropy.for B<2g> peak gapene=7.5, for B<1g> gapene=8.5",,,Bi2Sr2Ca1Cu2O8+Z,6.2,,,Bi2Sr2CaCu2O8,,,,,,,,shape_03,,,,,90.0,,90.0,,,,,,,,,,,,,
starting material is mixture of Nb3Ge+Ge,,,Ge1Nb3,,,,Nb3Ge,,,,,,,,,,15.7,,,,,15.7,11.5,,,,,,1.05,,,,,,
d=4000A. RRR = nearly one.,,,N1Nb1,4.0,,,NbN,,,,,,,,shape_05,,16.5,,,,,16.5,,,,,,,,,,,,6.0,
,,,C3Er0.6Th1.4,,,,C3Er0.6Th1.4,,,,,,,,,,8.1,,,,,8.1,,,,,,,,,,,,,
Ca-content shows nominal value,,,Hg1.4Tl0.6Ba2Y0.9Ca0.1Cu2O8-z,,,,"(Hg,Tl)2Ba2(Y,Ca)Cu2O8",,,,,,,,,,39.6,,,,,39.6,,,,,,,,,,,,,
Tc by ac method. (dTc/dP) determined from the least squares fit.,,,Ag0.81Sn1.19Se2,,,,Ag1-xSn1+xSe2,,,,,,,,,,6.36,,,,0.03,6.36,,,,,,,,-0.784,,,,,
,,,C1Hf0.25Mo0.75,,,,,,,,,,,,,,6.6,,,,,6.6,,,,,,,,,,,,,
porous(d=0.67 g/cm3).Hc2(0) value by empirical curve fitting.  Hc2(0)=12.5 T by WHH fitting. Hc1(0) by magnetization. G-L parameter = 50,,,B2Mg1,,,,MgB2,,,,,,,,,,38.6,,,,,38.6,15.5,,,,230.0,4.6000000000000005,,,,0.012,,,
,,,La1.85Sr0.15Cu1O3.998,,,,"(La,Sr)2CuOz",,,3.998,,,,,shape_01,,37.0,,,,,37.0,,,,,,,,,,,,,
"THC FOR AB PLANE,THC(AB)",,,Y1Ba2Cu3O7-Z,,,,YBa2Cu3O7,,,,,,,,shape_03,,,,4.2,,,,,,,,,,,,,,,,
"Hc2(WHH) = 99.7 T(//ab),  38.2 T(//c), Maki-parameter:  (alpha) = 2.62 , (s-o) = 0.40 , Anisotropy (Hc2) =  1.16 at 0 K.",,,Ba1Fe1.88Ni0.12As2,,,,"Ba(Fe,Ni)2As2",,42.6,,,49.4,,,shape_03,,,18.6,,,,18.6,,,,,,,,,,,,,
R not to zero at 20 K.,,,Eu1Ba1.7Pr0.3Cu3O6.59,,,,"Eu(Ba,Pr)2Cu3O7",,,6.59,,,,,shape_01,,,,20.0,,,,,,,,,,,,,,,,
,,,Pt1Sn1,,,,Pt1Sn1,,,,,,,,,,0.37,,,,,0.37,,,,,,,,,,,,,
,,,Ba0.6K0.4Bi1O3,,,,"(Ba,K)BiO3",,,,,,,,,27.6,,29.4,,,,28.5,,,,,,,,,,,,,
,,,Y1Ba1.85La0.15Cu3.5O7.5-z,,,,"Y2(Ba,La)4Cu7O15",,,,,,,,,,,,,62.2,,62.2,,,,,,,,,,,,,
"lattice const is for 4 unit cell. S-I transition at 215K(P=0) and 0 K(P=2.6GPa). Tc = 7.5*exp(-2*R), where R is residual resistivity in mOhm.cm.",,,Ba6Ge25,,,,Ba6Ge25,,,,,,,,shape_01,,0.24,,,,,0.24,0.31,,,,,,1.49,1.49,,,,,
,,,Nd1.64Sr0.18Ce0.18Cu1Oz,,,,"(Nd,Sr,Ce)2CuO4",,,,,,,,,8.0,,18.0,,,,13.0,,,,,,,,,,,,,
,,,Ta0.17Zr0.83,,,,Zr1-xTax,,,,,,,,,,5.28,,,,,5.28,,,,,,,,,,,,,
,,,Pb0.996Tl0.004Te1,,,,"(Pb,Tl)Te",,,,,,,,shape_03,,0.061,,,,,0.061,,,,,,,,,,,,,Info: Very Low Tc (<0.1K)
by-product of ZrTa5. RRR = 20. R(RT) = 0.13 mOhm.cm  for I//chain axis.,,,Ta2Zr1,,,,1T-ZrTa2,,,,,,,,shape_03,,2.3,,,,,2.3,,,,,,,,,,,,,
,,,Y1Ba2Cu3O6.83,,,,,,,6.83,,,,,shape_01,,,,,,,,,,,,,,,,,,,,
Tox=480C. Tox is the temperature where O3 gas suply is stopped during the post-growth cooling.,,,Pb1Sr2Cu1O5+Z,,,,PbSr2CuO5+z,,,,,,,,shape_04,40.0,,,,,,40.0,,,,,,,,,,,,,
"heat(1470 K, 9.4 GPa, 2 h)",,,La0.99Rh4P12,,,,LaxRh4P12,,,,,,,,,16.19,16.41,16.49,,,,16.41,,,,,,,,,,,,,
,,,La3Ca0.6Cd0.4Ba3Cu7O16.41,,,,"La3(Ca,Cd)Ba3Cu7Oz",,,16.41,,,,,shape_01,65.0,,70.0,,,,67.5,,,,,,,,,,,,,
"niminal=Y:Eu:Ba:Cu=0.7:0.3:2:3, composition by ICP. Al-content from Al2O3 crucible.",,,Y0.74Eu0.35Ba1.91Cu2.81Al0.3O7-z,,,,"(Y,Eu)(Ba,Eu)2(Cu,Al)3O7",,,,,,,,shape_03,,,59.9,,,,59.9,,,,,,,,,,,,,
"FERRIMAGNETIC,NEGATIVE M BELLOW 35K,INFLECTION POINT AT 45K,METALLIC RESISTIVITY",87.0,,Tl1Sr1V1OZ,,,,TlSrVOZ,,,,,,,,shape_02,,,,5.0,,,,,,,1.75,,,,,,,,,
not s/c,,,Ru1Sr2Gd0.95Ce0.05Cu2O8,,,,"RuSr2(Gd,Ce)Cu2O8",145.0,,,,,,,,,,,5.0,,,,,,,,,,,,,,,,
"Tc, Hc2 data for P=0.4 GPa.. Hc2(T) figure by DB staff from Fig.3. Tc(onset) = 5.7 K for P=1.9 GPa.",,,La1Bi1Se1S1F0.5O0.5,,,,"La(O,F)BiSeS",,,,,,,,shape_03,2.3,,4.9,,,,3.6,,,,,,,,,,,,,
,,,Y1Ba2Cu2.97Zn0.03O6.77,,,,"YBa2(Cu,Zn)3O7-d",,,6.77,,,,,shape_05,67.0,,,,,,67.0,,,,440.0,,,,,,,,,
,,,Hg1Ba2Ca2Cu3O8+y,13.0,,,HgBa2Ca2Cu3O8,,,,,,,,shape_01,,,135.0,,,,135.0,,,,20000.0,,,,,,,,75.0,
,,,C60Rb3,,,,Rb3C60,,,,,,,,,,30.0,,,,,30.0,38.0,,,,,30.0,2.0,,,,,,
,1.25,403.0,Dy2Rh3Si5,,,,Dy2Rh3Si5,4.0,,,,,,,,,,,4.0,,,,,,,,,,,,,,,,
,,,Al1,,,,,,,,,,,,,,1.17,,,,,1.17,,,,,,,,,,,,,
"T<STR> = 27.2 K, R-expornent, n = 1.12  in R = R0 + A*T^n",,,Na1Fe0.986Cu0.014As1,,,,"Na(Fe,Cu)As",,,,,,,,shape_03,,12.25,,,,,12.25,,,,,,,,,,,,,
,,,Y1Ba1.4Sr0.6Cu4O7.8,,,,"Y(Ba,Sr)2Cu4O8",,,7.8,,,,,shape_01,74.0,,83.0,,,,78.5,,,,,,,,,,,,,
,,,Nb0.5W0.5C1,,,,"(Nb,W)C",,,,,,,,,,12.5,,,,,12.5,,,,,,,,,,,,,
SPJUMP=MJ/MOLE.K2,,466.0,Y1Ba2Cu3O7,,,,YBa2Cu3O7,,,,,,,,shape_01,,90.7,,,,5.8,90.7,,,,,,,,,,,,,
,,,Mo0.5Re0.5,,,,Mo0.5Re0.5,,,,,,,,,,11.6,,,,,11.6,,,,,,,,,,,,,
not SC down to 0.35 K (Tc < 0.35 K).  SP (beta) = 0.462  mJ/mol.K4.,,,Lu1Pd2In1,,,,Lu(Pt1-xPdx)2In,,,,,,,,shape_01,,,,0.35,,,,,6.18,,,,,,,,,,,
underdoped,,,Bi2Sr2Ca1Cu2Oz,12.6,,,Bi2Sr2CaCu2Oz,,,,,,,,shape_03,,,,,70.0,,70.0,,,,,,,,,,,,,
not SC. Tn measured by resistivity anomaly,,,Ce0.6Y0.4Au2Si2,,,,Ce1-xYxSu2Si2,6.6,,,,,,,shape_01,,,,0.0,,,,,,,,,,,,,,,,
,,,La1.75Sr0.25Cu1O4.07,,,,"(La,Sr)2CuO4",,,4.07,,,,,,,37.0,,,,,37.0,,,,,,,,,,,,,
,,,La2Tl2Sr2Cu3O11,,,,R2Tl2Sr2Cu3O11,,,,,,,,shape_01,34.0,37.0,41.0,,,,37.0,,,,,,,,,,,,,
,,,Bi1.6Pb0.4Sr2Y1.65Ce0.35Cu2O10+z,,,,"(Bi,Pb)2Sr2(Y,Ce)2Cu2O10",,,,,,,,shape_01,,21.4,,,,,21.4,,,,,,,,,,,,,
"(1/T)-term in SP-heat, a =  2.493  E-4 cal/mol.K",,430.0,Fe0.81Co0.09Al0.1,,,,Fe-Co-Al,,,,,,,,,,,,1.5,,,,,3.98,,,,,,,,,,,
real O-conc. = 0.574  by EPMA.,,,Ce1Fe1As1D0.4O0.6,,,,"Ce(O,D)FeAs",,,,,,,,,,,,,43.0,,43.0,,,,,,,,,,,,,
,,,Pr0.8Sr2.2Cu2.7Mo0.3O7-z,,,,"(Pr,Sr)Sr2(Cu,Mo)3O7",,,,,,,,shape_01,15.0,21.0,28.0,,,,21.0,,,,,,,,,,,,,
SP FITTING RANGE:15< T<25K,,353.0,Sm2Cu1O4,,,,Sm2CuO4,5.95,,,,,,,,,,,,,,,,164.0,,,,,,,,,,,
monoclinic beta=91.1,,,Tb1Ir3B2,,,,TbIr3B2,6.1,,,,,,,,,,,1.2,,,,,,,,,,,,,,,,
Na-content is nominal value. y is not given. dTc/dx = 1 K/%Ir.,,,Na0.75Co0.995Ir0.005H2.6O3.3,,,,"Nax(Co,Ir)O2:yH2O",,,,,,,,,,,,,3.94,,3.94,,,,,,,,,,,,,
,,273.0,Ta0.5V0.5,,,,V1-xTax,,,,,,,,,,2.73,,,,,2.73,46.5,7.62,,,,,,,,,,,
,,446.0,Al0.25Cr0.75,,,,Cr1-xAlx,,,,,,,,,,,,1.5,,,,,3.6,,,,,,,,,,,
rapid quench,,,Ge0.3Sb0.7,,,,GE0.3Sb0.7,,,,,,,,,,3.3,,,,,3.3,,,,,,,,,,,,,
anisotropy factor = 10.4,,,K1Hg1C4,,,,KHgC4,,,,2600.0,,,,shape_03,,0.86,,,,,0.86,,,,,,,,,,,,,
"O(18)=96%, Tc shift=0.34K, dTc/dx=18K/at.%",,,Y1Ba2Cu2.985Zn0.015O7,,,,"YBa2(Cu,Zn)3O7",,,,,,,,shape_01,,83.2,,,83.2,,83.2,,,,,,,,,,,,,
"x=0.11 determined by ICP-AES. Z=4.00 by iodometry. Phase transition = 256K(THT to OMT), = 53K(OMT to TLT)",,,La1.89Ba0.11Cu1O4,,,,"(La,Ba)2CuO4",,,4.0,,,,,shape_03,,17.8,,,10.2,,17.8,,,,,,,,,,,,,
,,,Mg1C1Ni2.995Ru0.005,,,,"MgC(Ni,Ru)3",,,,,,,,,,,,,6.93,,6.93,,,,,,,,,,,,,
,1.99,,Ba0.47K0.53Bi0.99Pr0.01O3,,,,"(Ba,K)(Bi,Pr)O3",,,,,,,,shape_03,,,,,6.4,,6.4,,,,,,,,,,,,,
Oxygen content by iodometry. hole conc p<sh>=0.192,,,La0.9Pr0.1Ba1.5Sr0.5Cu3O6.904,,,,"(La,Pr)(Ba,Sr)2Cu3O7",,,6.904,,,,,shape_01,,44.0,,,,,44.0,,,,,,,,,,,,,
,,,Pr1Sr2Cu2Nb1O7+z,,,3.11,RSr2Cu2NbO7,,,,,,,,shape_01,,,,1.8,,,,,,,,,,,,,,,,
rapid quench,,,Au0.24La0.76,,,,Au0.24La0.76,,,,,,,,,,4.0,,,,,4.0,,,,,,,,,,,,,
,,,Mg0.93Li0.07B2,,,,"(Mg,Li)B2",,,,,,,,shape_01,,37.8,,,,,37.8,,,,,,,,,,,,,
"Electronic nematicity was clarified around the quantum critical point(x=0.16) of FeSe(1-x)Sx(x=0-0.29) in the normal state of resistivity, braeking the superconductivity in high magnetic fields.",,,Fe1Se0.84S0.16,,,,Fe1Se0.84S0.16,,,,,,,,shape_03,,,,,,,8.91,,,,,,,,,,,,,
,,,Y0.8Pr0.2Ba2Cu4O8,,,,"(Y,Pr)Ba2Cu4O8",,,,,,,,shape_01,,,,,66.0,,66.0,,,,,,,,6.5,,,,,
,,,Y2C2Br0.5I1.5,,,,"Y2C2(Br,I)2",,,,,,,,,,11.6,,,,,11.6,,,,,,,,,,,,,
"Hc2//ab = 65.9, Hc2//c = 54.8 T obtained by extrapolation. Anisotropy nealy T-independent.",,,Eu0.5K0.5Fe2As2,,,,"(Eu,K)Fe2As2",,75.0,,2.1,115.0,,,shape_03,,31.5,,,,,31.5,,,,,,,,,,,,,
mag/str transition at 134 K.,,,Sr1Fe1.92Ni0.08As2,,,,"Sr(Fe,Ni)2As2",,,,,,,,shape_03,,,,1.8,,,,,,,,,,,,,,,,
,,,Pb1Mo6S7.5Se0.5,,,,"PbMo6(S,Se)8",,,,,,,,,,10.6,,,,,10.6,,,,,,,,,,,,,
,,,Y1Ba2Cu3O7-d,,,,YBa2Cu3O7,,,,,,2800.0,,shape_03,,65.0,,,,,65.0,,,,,,,,,,,,,
,,260.0,Nb0.3Ta0.7,,,,Nb1-xTax,,,,,,,,,,5.15,,,,,5.15,72.8,6.2,,,,,,,,,,,
,,,Ag0.92Sn0.8,,,,Ag0.92Sn0.8,,,,,,,,,,,,1.26,,,,,,,,,,,,,,,,
"K0.63Fe1.37Mn0.028Se2 by EDX. Three step SC transitions. Tc=31.9, 36.8, 42.5 K. DB shows for 2nd transition. Tc defined as R=0.5Rn.",,,K0.8Fe1.97Mn0.03Se2,,,,"K0.8(Fe,Mn)2Se2",,51.8,,9.5,137.4,,,shape_03,32.1,37.4,39.6,,36.8,,37.4,,,,,,2.52,,,,,,,
"Impurities: Fe=3,Ni=1, Mn=5, Si=10, Al=15, N=5 ppm. [gamma] calculated from (dHc/dT).",,,Be1,,,,Be,,,,,,,,,,0.026,,,,,0.026,,0.21,,,,,0.0068,,,,,,Info: Very Low Tc (<0.1K)
Oxygen content by iodometry. hole conc p<sh>=0.157,,,La0.2Pr0.8Ba1.5Sr0.5Cu3O6.974,,,,"(La,Pr)(Ba,Sr)2Cu3O7",,,6.974,,,,,shape_01,,,,10.0,,,,,,,,,,,,,,,,
,,,Ir0.135Rh0.135Os0.73,,,,(IrRh)1-xOsx,,,,,,,,,,0.22,,,,,0.22,,,,,,,,,,,,,
very small s/c volume fraction,,,Rb0.7Bi1.3O3,,,,"(Rb,Bi)BiO3",,,,,,,,,,,,,11.0,,11.0,,,,,,,,,,,,,
"unstable in air. SC-properties measured without air. Tc, Hc2 measured by ac-sus.",,,C3La2,,,,La2C3,,,,,,,,,,,,,11.1,,11.1,13.1,6.1,,,,,1.8,,,0.003,,,
,,,Nd1.7945Y0.0555Ce0.15Cu1O4,,,,"(Nd,Y,Ce)2CuO4",,,,,,,,,17.3,,21.0,,19.0,,19.0,,,,,,,,,,,,,
hedgehog spin-vortex crystal(SVC) coexist with SC below Tc. Anisotropy(Hc2) = 2 near Tc. Tn by NMR. Hc2(7.4K) = 5.9 T for H//c.,,,Ca1K1Fe3.804Ni0.196As4,,,,"CaK(Fe,Ni)4As4",53.0,,,,,,,shape_03,,10.5,,,,,10.5,,,,,,,,,,,,,
,,,Li1Fe1P1,,,,LiFeP,,,,,,,,shape_01,,,,,4.1,,4.1,,,,,,,,,,,,,
,,,B5Nb1.8Ru0.2,,,,B5Nb1.8Ru0.2,,,,,,,,,,6.0,,,,,6.0,,,,,,,,,,,,,
,,387.0,Y1Ba2Cu3O7-Z,,,,YBa2Cu3O7,,,,,,,,shape_01,,92.0,,,,,92.0,,11.7,,,,,,,,,,,
RRR = 2.3. Centrosymmetric. Hc2 = 57.4 T from WHH fitting.,,,Rb1Cr3As3,,,,RbCr3As3,,72.4,,,,,,shape_03,,,7.3,,6.2,,6.2,,,,,,,,,,,,,
,,,La1.87Sr0.13Cu1O4,,,,"(La,Sr)2CuO4",,,,,,,,shape_03,,,35.0,,,,35.0,,,,,,,,,,,,,
,,,Nb3Rh1,,,,Nb3Rh,,,,,,,,,,2.797,,,,,2.797,,,,,,,,-0.032,,,,,
Tc measured by pick-up coil. Tc extraporated to zero field from Tc values in the static field produced by pick-up coil. Tc=0.2-0.4 mK. magnetic transition at 80 K.,,,Li1,,,,Li,,,,,,,,,,,,,0.0004,,0.0004,,,,,,,,,,,,,Info: Very Low Tc (<0.1K)
,,,N1Nb1,,,,N1Nb1,,,,,,,,,,5.1,,1.94,,,5.1,,,,,,,,,,,,,
,,,Nd1Fe0.9Ru0.1As1F0.11O0.89,,,,"Nd(O,F)(Fe,Ru)As",0.0,,,,,,,,,37.4,,,,,37.4,,,,,,,,,,,,,
spin gap temp. = 75.5 K,,,Y1Ba2Cu2.9Gd0.1O7-z,,,,"YBa2(Cu,Gd)3O7",,,,,,,,shape_01,33.1,33.7,,,,,33.7,,,,,,,,,,,,,
,,,Ir2Th1,,,,,,,,,,,,,,6.5,,,,,6.5,,,,,,,,,,,,,
R(T)max at T=47 K. R-exponent n=0.69,,,Ce1Co0.95Ni0.05In5,,,,"Ce(Co,Ni)In5",,12.3,,,,,,shape_03,1.86,,,,,,1.86,,,,,,,,,,,,,
,,,Ho0.6Lu0.4Ni2B2C1,,,,"(Ho,Lu)Ni2B2C",,,,,,,,,,9.82,,,,,9.82,,,,,,,,,,,,,
NEELT INCREASES AS +18.5K/GPA BY NED,,,La2Cu1O4-Z,,,,La2CuO4,222.0,,,,,,,shape_03,,,,,,,,,,,,,,,,,,,,
Neel-T measured by muon-SR.,,,Fe0.9Se0.25Te0.75,,,,"Fex(Se,Te)",1.7,,,,,,,,,9.7,,,11.5,,9.7,,,,,,,,,,,,,
Hc1(T) well described by two gap model(lower 0.41 and higher 3.33 meV) or anisotropic s-wave model (1.663 meV in DB). Jc(2K) = 1.34 E+4 A/cm2 for H//c.,,,Fe1Se1,4.11,,,FeSe,,,,,,,,shape_03,,,,,9.4,,9.4,,,,,445.0,,,,,,,1.663,
,,,Tl1.5Pb0.5Sm2Sr2Cu2OX,,,,,,,,,,,,,,23.6,,,,,23.6,,,,,,,,,,,,,
The oxygen content was determined from precision iodometric titration method(ref.29).,,,Pr1.4Ba1.6Cu3O7.11,,,,"Pr(Ba,Pr)2Cu3O7+z",12.0,,7.11,,,,,shape_02,,,,2.0,,,,,,,,,,,,,,,,
D=3000-4000A,,,La1.85Sr0.15Cu1O4,,,,"(La,Sr)2CuO4",,,,33.0,,,,shape_05,,31.4,,,,,31.4,,,0.24,,,,,,,,,,
,,,Y0.75Ca0.25Ba2Cu2.75Zn0.25O6.76,,,,"(Y,Ca)Ba2(Cu,Zn)3O7",,,6.76,,,,,,40.0,,,,42.0,,42.0,,,,,,,,,,,,,
multiple phases. impurity phase not identified.,,,Ca1B1.25Pd3,,,,CaBxPd3,,,,,,,,,,1.0,,,,,1.0,,,,,,,,,,,,,
not single phase.,,,Na2Rb1C60,,,,Na2RbC60,,,,,,,,,,3.4,,,,,3.4,,,,,,,,,,,,,
,,351.0,Nd1Ba2Cu2.97Ga0.03O7-y,,,,"NdBa2(Cu,Ga)3O7",,,,,,,,shape_01,,70.5,72.5,,,,70.5,,18.62,,,,,,,,,,,
,,,Sm1Fe0.96Ni0.04As1O1,,,,"Sm(Fe,Ni)AsO",,,,,,,,shape_01,,7.5,,,,,7.5,17.8,,,,,,,,,,,,
Hc2 defined by ac-SUS and SP-heat,,,Li2Pd0.48Pt2.52B1,,,,"Li2(Pd,Pt)3B",,,,,,,,shape_01,,3.07,,,,,3.07,1.41,,,,,15.5,,,,,,,
"Electrochemical intercalated with a constant current density, 50%*A/cm2.",,,La2Cu1O4.075,,,,La2CuO4+d,,,4.075,,,,,shape_01,,,45.0,,,,45.0,,,,,,,,,,,,,
,,,Pr0.9Sr2.1Cu2.7Mo0.3O7-z,,,3.52,"(Pr,Sr)Sr2(Cu,Mo)3O7",,,,,,,,shape_01,13.0,17.0,25.0,,,,17.0,,,,,,,,,,,,,
,,,Y0.8Ca0.2Ba1.5La0.5Cu3O7.11,,,,"(Y,Ca)(Ba,La)2Cu3Oz",,,7.11,,,,,,,80.0,,,,,80.0,,,,,,,,,,,,,
,,,Dy1Ba2Cu3O7-Z,,,10.68,DyBa2Cu3O7,,,,,,,,shape_01,,,,,,,,103.0,,0.208,,735.0,10.4,1.6,,,500.0,,,
"values in table are for H//[100]. Hc2(0)=49.5 kOe, -dHc2/dT=110 kOe/K, cohere=35 A, G-L=50 for H//[001]. delta-C/gamma.Tc=4.7. gamma in mj/mol.K2. G-L parameter = 108",,,Ce1Co1In5,,,,CeCoIn5,,,,,116.0,,,,,2.25,,,,,2.25,,820.0,,,,8.200000000000001,24.0,,,,,,
layer compound (MS)nTS2. SP-lattice term(beta) = 1.78  mJ/mol.K4. (dC/gamma*Tc) = 0.6. Tc(SP) = 0.75 K.,,,Bi1.08Ta1S3.08,,,,(BiS)1.08TaS2,,,,,,,,shape_03,,,,,0.76,,0.76,,10.1,,,,,,,,,,,
,,298.0,Bi1.8Pb0.2Sr2Ca1Cu2O8,,,,"(Bi,Pb)2Sr2CaCu2O8",,,,,,,,shape_01,,67.0,,,,,67.0,,,,,,,,,,,,,
,3.85,,Ga1Sr2Y0.8Ca0.2Cu2O7,,7.5e-05,,"GaSr2(Y,Ca)Cu2O7",,,,,,,,,,,35.0,,,,35.0,,,,,,,,,,,,,
,,,Y0.95Ca0.05Ba2Cu2.8Zn0.2O6.74,,,,"(Y,Ca)Ba2(Cu,Zn)3Oz",,,6.74,,,,,,,3.5,,,,,3.5,,,,,,,,,,,11.5,,
,,,Gd0.1La1.7Sr0.2Cu1O4,,,,"(La,Gd,Sr)2CuO4",,,,,,,,,,,30.0,,,,30.0,,,,,,,,,,,,,
[gamma] is linear term below Tc under H=0.,,255.0,Sr1Fe1.8Co0.2As2,,0.0006,,"Sr(Fe,Co)2As2",,,,,,,,,,,,,19.2,,19.2,,12.6,,,,,,,,,,,
,,,Ba1Ti2Bi2O1,,,,BaTi2Bi2O,,,,,,,,shape_01,,,,,4.6,,4.6,,,,,,,,,,,,,
,,,Y1Ba1.97La0.03Cu3O6.96,,,,"Y(Ba,La)2Cu3O7",,,6.96,,,,,shape_01,,93.2,,,,,93.2,,,,,,,,0.114,,,,,
,8.5,,Y0.9Pr0.1Ba2Cu4O8,,4e-07,2.45,"(Y,Pr)Ba2Cu4O8",,,,,,,,shape_01,66.0,,,,,,66.0,,,,,,,,,,,,,
,,,Ir0.765Ru0.235,,,,Ir1-xRux,,,,,,,,,,0.142,,,,,0.142,,,,,,,,,,,,,
,,,Pr1Ba2Cu4O8,,,,PrBa2Cu4O8,17.0,,,,,,,shape_01,,,,,,,,,,,,,,,,,,,,
,,,Ti0.96V0.04,,,,Ti0.96V0.04,,,,,,,,,,2.7,,,,,2.7,,,,,,,,,,,,,
SC 91% at T=1.8 K.,,,Eu0.9La0.1Fe1As2,,,,"(Eu,La)FeAs2",,,,,,,,shape_03,,,,,6.0,,6.0,,,,,,,,,,,,,
not SC,,,Pr2Ir3Si5,,-0.0001507,4.38,Pr2Ir3Si5,,,,,,,,shape_01,,,,1.5,,,,,,,,,,,,,,,,
RRR = 9.4,,,La1Ni0.8Cu0.2C2,,,,"La(Ni,Cu)C2",,,,,,,,shape_01,4.02,,4.61,,3.45,,3.45,,,,90.0,,,,,,,,,
,,,Mg0.9Mo5.1S6,,,,Mg0.9Mo5.1S6,,,,,,,,,,2.5,,,,,2.5,,,,,,,,,,,,,
,,,Hg0.75W0.25Sr2Gd1.5Ce0.5Cu2Oz,,,,"(Hg,W)Sr2(Gd,Ce)2Cu2Oz",,,,,,,,shape_01,48.0,,75.0,,,,61.5,,,,,,,,,,,,,
Topological SC. SC-properties at P = 34.4 GPa.,,,Bi2Se3,,,,Bi2Se3,,3.84,,,,,,shape_03,,6.86,,0.0,,,6.86,,,,,,,,,,,,,
Curie-Weis-law for T>86 K. FM order below 8.8 K,8.8,,Eu1Ga1Si1,,,,EuGaSi,,,,,,,,shape_01,,,,2.0,,,,,,,,,,,,,,,,
"epitaxial film, d=800 A. Figure shows substrate temperature dependence of Tc.",,,Pr0.5Ca0.5Ba2Cu3O7-z,,,,"(Pr,Ca)Ba2Cu3O7",,,,,47.1,,,shape_05,,,37.0,,,6.0,37.0,,,,,,,,,,,,,
,,,Be0.92Cu0.08,,,,Be0.92Cu0.08,,,,,,,,,,0.84,,,,,0.84,,,,,,,,,,,,,
RES BY MONTGOMERY METHOD. S=A*T**(1/2),,,La2Cu1O4-Y,,,,La2CuO4,,,,,,,1.15e-07,shape_03,,,33.0,,,,33.0,,,,,,,,,,,160.0,,
Black-P. Tc measured for 0 < P < 160 GPa. Tc(max) = 9.5 K at 32 GPa.,,,P1,,,,Black-P,,,,,,,,,,,,0.0,9.5,,9.5,,,,,,,,0.58,,,,,
,,393.0,V0.81Cr0.09Al0.1,,,,V-Cr-Al,,,,,,,,,,1.46,,,,,1.46,,6.7,,,,,,,,,,,
,,,Bi1Nb3,,,,Bi1Nb3,,,,,,,,,,4.5,,,,,4.5,,,,,,,,,,,,,
not s/c. CurieT shows magnetic transition.,17.95,,Nd1Ru3.5Si2,,,,NdRu3.5Si2,,,,,,,,,,,,1.0,,,,,,,,,,,,,,,,
,,487.0,Al0.108V0.892,,,,Al0.108V0.892,,,,,,,,,,1.82,,,,,1.82,,7.25,,,,,,,,,,,
oxygen content represent starting composition,,,C0.9N0.1Sr2Cu1O5.35,,,,"(CO3,NO3)Sr2CuO2",,,5.35,,,,,,,,,,13.0,,13.0,,,,,,,,,,,,,
,,,Nb0.67Si0.33,,,,Nb0.67Si0.33,,,,,,,,,,,,1.2,,,,,,,,,,,,,,,,
,3.0,,Gd1Ba2Cu2.7Fe0.3O7-Z,,,8.35,"GdBa2(Cu,Fe)3O7",,,,,,,,shape_01,,29.0,,,,,29.0,,,,,,,,,,,,,
Antiferrodistortive phase transition at 104  K by SP. Hall mobility = 3900 cm3/V.sec. mean free path = 810 A.,,,Sr0.9978Ca0.0022Ti1O3-d,,,,"(Sr,Ca)TiO3-d",,,,,,,,shape_03,,0.132,,,,,0.132,,,,,,108.0,,,,,,,
GL(kappa) = 53. [penet] = 298 nm from muon-SR. Gap size(2d/kTc) from SP analysis. (dC/gamma*Tc) = 1.4. Hc2(T)-FIG assuming Tc=6K (definition not described),,,Re24Ti5,3.8,,,Re24Ti5,,,,,,,,shape_01,6.0,,6.8,,6.0,,6.0,11.2,26.4,,,286.0,5.41,,,,0.0083,,,
,,,Bi1.95Sr1.65La0.4Cu1O6+z,,,,"(Bi,Sr)2(Sr,La)2CuO6",,8.2,,63.0,,10000.0,,shape_03,,15.0,,,15.0,,15.0,,,,,,,,,,,,,
,,,Cu1Mo3S4,,,,CuMo3S4,,,,,,,,,,10.66,,,,,10.66,,,,,,,,-1.072,,,,,
RRR = 5.3. (dC/gamma*Tc) = 1.17.,,209.0,Ba1Pt4Ge12,,,,BaPt4Ge12,,,,,,,,shape_01,,,,,4.98,,4.98,,34.0,36.0,191.0,,,,,,,,,
(dC/Tc) = 20 mJ/K2.mol,,290.0,Tl2Ba2Ca2Cu3OX,,4e-07,,Tl2Ba2Ca2Cu3Oz,,,,,,,,,125.0,129.0,,,121.4,,129.0,,,,,,,,,,,,,
amorphous film. RESN shows resistivity at 25 K.,,,Ru27Zr73,,,,ZrxRuy,,,,,,,,,,3.11,,,,,3.11,,,213.0,203.0,,,2.7,,,,,,
,,,Co0.07Ru0.93,,,,Ru1-xCox,,,,,,,,,,0.09,,,,,0.09,,,,,,,,,,,,,Info: Very Low Tc (<0.1K)
(delta-C/T) at Tc  = 31.1  mJ/mol.K2,,,La2.574Pr0.426Tl1,,,,"(La,Pr)3Tl",,,,,,,,,,3.92,,,,,3.92,,,,,,,,,,,,,
P-induced SC. impurity phase < 5vol%. Pressure by DAC. Tc  by as(13Hz) resistivity. RRR=170,,,Ca1Li2,,,,CaLi2,,,,,,,,shape_01,,13.0,,1.1,,,13.0,,,,,,,,,,,,,
"R(T)= R0 + A*T, where R0 = 0.195 mOhm.cm, A=0.0067 mOhm,cm/K.  (dC/gamma*Tc) = 2.4. Hc2(0) = 44 T for linear approx.",,218.0,K2Cr3As3,,,,K2Cr3As3,,,,,,,,shape_01,,,,,6.1,,6.1,32.0,75.0,216.0,2220.0,,,7.43,,,,,,
P-induced SC. SC data not given.,,,Nd1F0.2Sb0.5Bi0.5Se2O0.8,,,,"NdO0.8F0.2Sb1-xBixSe2, x=0.5",,,,,,,,,,,,0.0,,,,,,,,,,,,,,,,
R(300)=8.6mOhm,,,Er1Ba2Cu3O6.94,,,,"ErBa2(Cu,Co)3O7",,,6.94,,,,,shape_01,90.0,91.5,93.0,,,,91.5,,,,,,,,,,,,,
"two step transition, second is due to Al1223, higher Tc due to Al 1234",,,Al1Sr2Ca2Cu3O10.1,,,,AlSr2Ca2Cu3Oz,,,10.1,,,,,shape_02,,76.0,,,,,76.0,,,,,,,,,,,,,
"impurity phases: Bi, BaO.  GL(kappa) = 20.8. DOS estimated to be 4.79 states/eV/f.u.",,,Ba1Ti2Bi2O1,,,,BaTi2Bi2O,,,,,,,,shape_01,,4.6,,,,,4.6,1.7,,,,290.0,13.9,,,,0.006,,,
"2223 IS DOMINANT,SECOND PHASE<5% BY XRD",,,Tl2Ba2Ca2Cu3O10,,,,,,,,,,,,,,,121.0,,,,121.0,,,,,,,,,,,,,
thermopower = -5.13 uV/K,,,Au0.35Te0.65,,,,TexAu1-x,,,,,,,,,,1.58,,,,,1.58,,,,,,,,,,,,,
,,,Nb79.7Sn6.1Al2Ge12.2,,,,,,,,,,,,,,7.15,,,,,7.15,,,,,,,,,,,,,
not bulk SC,,,Nd0.4Sm0.6F0.3Bi1S2O0.7,,,,"(Nd,Sm)(O,F)BiS2",,,,,,,,,,,,,4.66,,4.66,,,,,,,,,,,,,
"z=nominal, two step trasition(82K,112K),impurity=Cu1234",,,Cu0.5P0.5Sr2Ca2Cu3O9.25,,,,,,,9.25,,,,,,,,,,82.0,,82.0,,,,,,,,,,,,,
"T<CDW> = 220 K, cohere<CDW> = 9.01 A.",,310.0,Lu2Ir2.97Rh0.03Si5,,,,"Lu2(Ir,Rh)3Si5",,,,,,,,shape_01,,,4.6,,,,4.6,,6.3,,,,,,,,,,,
,,,Pr1.87Ce0.13Cu1O3.99,,,,"(Pr,Ce)2CuO4",,,3.99,,,,,,,16.0,,,,,16.0,,,,,,,,,,,,,
R(T)-exponent = 1.27. (dC/gamma*Tc) = 3.14),,251.0,Ir0.37Rh0.57Se2,,,,Ir0.94-xRhxSe2,,,,,,,,,,,9.09,,,,9.09,,,,,,,,,,,,,
,,,La1.86Sr0.14Cu0.995Zn0.005O4,,,,"(La,Sr)2(Cu,Zn)O4",,,4.0,39.0,,,,shape_01,,,,,,,,,,,,,,,,,,,,
P=0-22 kbar,,,Mo3S4Sn0.6,,,,Mo3S4Sn0.6,,,,,,,,,,14.2,,,,,14.2,,,,,,,,,,,,,
"post-annealed(500C,1w) sample.",,,Sr1Fe2As1.08P0.92,,,,"SrFe2(As,P)2",,,,,,,,shape_03,26.8,,,,,,26.8,,,,,,,,,,,,,
"RRR = 2.2. Hc2(0)//c and Hc2(0)//ab obtained using two band theory and WHH theory, respectively. anisotropy(Hc2) = 4 for low T.",,,Sm1Fe1As1F0.2O0.8,,,,"Sm(O,F)FeAs",,50.0,,26.0,100.0,,,,,,42.0,,,0.8,42.0,,,,,,,,,,,,,
volume fraction of SC < 5%.,,,Bi0.2Pb0.3La1.3Sr1.2Cu2O5.78,,,,"(Bi,Pb,La,Sr)2SrCu2Oz",,,5.78,,,,,,,,,,50.0,,50.0,,,,,,,,,,,,,
,,,Tl2Ba2Cu1O6,,,,TlBa2CuO6,,,,,,,,,,,,4.2,,,,,,,,,,,,,,-10.0,,
Compositions = Ba4.03Sr1.97Nb10.01O29.26.  SP (beta) = 1.04 mJ/molK4. (dC/gamma*Tc) = 1.60,,,Ba4Sr2Nb10O30,5.38,,,"(Ba,Sr)6Nb10O30",,,,,,,,shape_01,,,0.98,,,,0.98,,16.82,,,,,,,,,,0.227,
Hc2 defined as R=0.9Rn. Hirr defined as R= zero.,,,Pr1Fe0.9Co0.1As0.7P0.3O1,,,,PrO(Fe0.9Co0.1)As1-xPx,,,,,,,,shape_01,,,10.6,,9.86,,9.86,29.0,,,,,,,,,,,,
,,,Y1Ba2Cu2.94Mo0.06OX,,,,"YBa2(Cu,Mo)3O7",,,,,,,,,,63.0,,,,,63.0,,,1.3,2.3,,,,,,,,,
Film. deposited under P(Ar) = 1 E-3 Torr (less oxidative condition). Fig shows P-dependence of Tc.,,,Ti4O7,,,,Ti4O7,,,,,,,,,2.07,,2.56,,,,2.315,,,,,,,,-0.7,,,,,
Li-doped. Li-content not known. Li-intercalated between halogen layers.,,,Li1Hf1N1Cl1,,,,LixHfNCl,,,,,,,,,,25.3,,,,,25.3,,,,,,,,,,,,,
,,,Hg0.8Ce0.2Ba2Cu1O4+z,,,,"(Hg,Ce)Ba2CuO4",,,,,,,,,75.0,,94.0,,94.0,,94.0,,,,,,,,,,,,,
apical site = BrCl.,,,Ca1.875Na0.125Cu1Br1Cl1O2,,,,"(Ca,Na)2CuO2BrCl",,,,,,,,shape_01,,15.0,,,,,15.0,,,,,,,,,,,,,
thickness d=3000A. Hc2 defined R=zero (Hirr). T<min> in FIg. shows T where R is min in R(T). Nernst effect measured and analysed for Hc2.,,,Pr1.87Ce0.13Cu1O4,,,,"(Pr,Ce)CuO4",,3.4,,,,,,shape_05,8.8,,,,,,8.8,,,,,,,,,,,,,
,,,La2Cu1O4.03,,,,La2CuO4,,,4.03,51.0,,,,,,25.8,34.0,,,,25.8,,,,,,,,,,,,,
Hc2(0) = 95.9 T using WHH fitting from (dHc2/dT) at Tc. Tc defined as midpoint. Hc2  measured for  Tc(on) and Tc(zero) definitions.,,,Fe1Se0.25Te0.75,,,,"Fe(Se,Te)",,,,,,,,shape_01,13.2,13.7,14.2,,,,13.7,45.0,,,,,,10.1,,,,,,
,,,Ca0.77La0.23Fe1As1.99P0.01,,,,"(Ca,La)Fe(As,P)2",,,,,,,,shape_03,,,30.1,,28.0,,28.0,,,,,,,,,,,,,
,,,C1U1,,,,C1U1,,,,,,,,,,,,1.2,,,,,,,,,,,,,,,,
well understand by two gap scenario(gap=4 meV(Tc=20 K) + gap=2.6 meV(Tc=38 K)),,,B2Mg1,2.45,,,MgB2,,,,,,,,,,38.0,,,,,38.0,,,,,,,,,,,,,
"Single phase ,ISOTOPE=ln(1-dTc/Tc)/ln(M16/M18). ,ISOEL=O",,,La1.85Sr0.15Cu1O4+z,,,,"(La,Sr)2CuO4",,,,,,,,shape_01,,,,,37.43,,37.43,,,,,,,,,,,,,
"not SC. AFIC = incommensurate AFM state, AFC= commensurate AFM state, F = FM or Ferrimag state, in TC-fig.",,,La0.25Ce0.75Ni1C2,,0.003,2.39,"(La,Ce)NiC2",,,,,,,,shape_01,,,,0.4,,,,,152.0,46.4,,,,,,,,,,
"RRR =  12.3 .  Anisotropy = 3.93 (onset), 3.93  (off)).  K-content x from WDS",,,Ba0.1K0.9Fe2As2,,,,"(Ba,K)Fe2As2",,7.84,,,21.1,,,shape_03,,,,,7.39,,7.39,,,,,,,,,,,,,
,,,Bi2Sr2Ca1Cu2O8.198,,,,Bi2Sr2CaCu2O8,,,8.198,,,,2.83e-09,shape_01,,78.0,,,,,78.0,,,,,,,,,,,,,
,,,La1.85Sr0.15Cu1O4,,,,"(La,Sr)2CuO4",,,,,,,,,,32.5,,,,,32.5,,,,,,,,,,,,,
RRR = 8.47. Hall coeffic. RH(25K) = 0.45 E-8 m3/C.,,,Pr0.65Sr0.35Fe1As0.85Sb0.15O1,,,,"(Pr,Sr)Fe(As,Sb)O",,,,,,,,shape_01,,,21.9,,,,21.9,,,,,,,,,,,,,
film thickness=900 A. ,,,La1.85Sr0.15Cu1O4,,,,"(La,Sr)2CuO4",,,,,,,,shape_05,,,25.0,,,,25.0,,,,,840.0,,,,,,,,
,,,Nd1.3Ba1.3Ca0.4Cu3O6.912,,,,"(Nd,Ba,Ca)3Cu3Oz",,,6.912,,,,,shape_01,,,,,13.0,,13.0,,,,,,,,,,,,,
"M=NH3, y not measured. co-intercalation of Ca and NH3 into HfNCl.",,,Ca0.29M1Hf1N1Cl1,,,,Cax(NH3)yHfNCl,,,,,,,,,,,,,22.7,,22.7,,,,,,,,,,,,,
FITTING C=AT**(-2)+BT**3+CT**5+DT**7,,238.0,Tl2Ba2Cu1OX,,,,Tl2Ba2CuOz,,,,,,,,shape_01,,,10.0,,,,10.0,,,,,,,,,,,,,
MOMENT shows remanent momentb per Ru.,,,Ru1Sr2Gd1.4Ce0.6Cu2Oz,,,0.48,"RuSr2(Gd,Ce)2Cu2Oz",,,,,,,,shape_01,,,20.0,,,,20.0,,,,,,,,,,,,,
not bulk SC.plate like single crystals obtained from samples.,,,Ca0.81Ce0.19Fe1As2,,,,"(Ca,Ce)FeAs2",,,,,,,,shape_03,,,,,0.0,,0.0,,,,,,,,,,,,,Check: Tc=0 (Non-superconducting?)
,,,Hg1Sn1,,,,Hg1Sn1,,,,,,,,,,4.2,,,,,4.2,,,,,,,,,,,,,
,,,Ir3Nb1,,,,Ir3Nb1,,,,,,,,,,,,1.2,,,,,,,,,,,,,,,,
,300.0,,La1.83Sr0.17Cu1O4,,,,"(La,Sr)2CuO4",,,4.0,,,,,shape_01,,,,,,,,,,,,,,,,,,,,
"impurity phase: La2Pd3Si3. (dC/T) = 27 mJ/mol.K2. (dC/gamma*Tc) = 1.03. Debye-T = 155K calculated from R(T). Hc2(0) represented by two band model (a1=1.95, a2=1.1)",,280.0,La3Pd4Si4,,,,La3Pd4Si4,,,,,,,,shape_01,,1.98,,,,,1.98,0.6,26.0,,,,,,,,,,,
,,,Nd1Sr1.65Ba0.35Cu2.8Mo0.2Oz,,,,"Nd(Sr,Ba)2(Cu,Mo)3Oz",,,,,,,,,,,26.0,,,,26.0,,,,,,,,,,,34.9,,
spin gap temp. =71.8  K,,,Y1Ba2Cu2.99Gd0.01O7-z,,,,"YBa2(Cu,Gd)3O7",,,,,,,,shape_01,42.9,44.4,,,,,44.4,,,,,,,,,,,,,
Compositions = Ba1.05Sr4.95Nb10.41O31.37,,,Ba1Sr5Nb10O30,,,,"(Ba,Sr)6Nb10O30",,,,,,,,shape_01,,,,0.4,,,,,0.82,,,,,,,,,,,
,,,Bi2Sr2Ca0.3Pr0.7Cu2OZ,,,,"Bi2Sr2(Ca,Pr)Cu2Oz",,,,,,,,shape_01,,,,,,,,,,,60000.0,,,,,,,,,
,,,Y1Ba2Cu2.94Zn0.06O7,,,,"YBa2(Cu,Zn)3O7",,,7.0,,,,,shape_01,,64.9,,,,3.0,64.9,,,,1390.0,,,,,5.358,,,,
anisotropy=26.6,,,Hg1Ba2Cu1O4.097,,,,HgBa2CuO4+z,,,4.097,20.0,,1650.0,,shape_03,,,,,95.3,,95.3,,,,,,,,,,,,,
,,,Ba0.9K0.24Bi1O3-Z,,,,"(Ba,K)BiO3",,,,,,,,shape_02,,22.0,,,,,22.0,,,,,,,,,,,,,
,,,Y1Ba2Cu2.88Fe0.12O7-z,,,,"YBa2(Cu,Fe)3O7",,,,,,,,shape_03,,75.0,,,,,75.0,,,,,,,,,,,,,
space-G = P6/mmm. Hc2(0) calculated using WHH + Maki theory. (spin-orbit) = 0.37,,,U1Pd2Al3,,,,UPd2Al3,15.0,,,,,,,shape_01,,1.93,,,,,1.93,57.5,,,,,7.7,4.3,,,,,,
p-type superconductor,,,Ca0.285Sr0.665Cu1O2,,,,"(Ca,Sr)CuO2",,,,,,,,shape_01,,110.0,,,110.0,,110.0,,,,,,,,1.2,,,,,
Hc2(0)//c = 3.1 T. anisotropy (from Hc2) decreases from 7-8 (T=0K) to 2.3-2.7 (T=Tc). Anisotropy has field dependence.,,,B2Mg1,,,,MgB2,,,,,,,,shape_03,,38.5,,,,,38.5,23.0,,,,,,,,,,,,
Tp in ab-plan HIR for H//c-axis,,,Pb1Sr2Y0.62Ca0.38Cu3O8,,,,"Pb2Sr2(Y,Ca)Cu3O8",,,,,,,,shape_03,,,,,71.0,,71.0,,,,,,,,,,,,,
gap parameter derived from BCS-relation.,,195.0,Mo6S6Br2,3.5,,,Mo6S6Br2,,,,,,,,,,13.0,,,,,13.0,,71.5,,,,,,,,,,,
annealed at 0.17 mbar O2,,,Pr1.9Ce0.1Cu1O4+z,,,,"(Pr,Ce)2CuO4",,,,,,,,shape_03,24.3,,,,,,24.3,,,,,,,,,,,,,
impurity (WSi2) < 20%.). RRR=12. GL = 8. thermodynamic-Hc = 790 Oe. (dTc/gamma*Tc) = 1.49. SP-heat corrected by subtracted ones of WSi2(impurity phase).,,470.0,W5Si1B2,,,,W5SiB2,,,,,,,,shape_01,,,5.8,,5.8,,5.8,0.52,12.8,,,211.0,25.200000000000003,,,,0.012,,,
RRR = 30. Debye-T = 108 K from R(T). SP (beta) = 3.05 mJ/mol.K4. (dS/dT) = 0.00288 uV/K2 for 150<T<300K. carrier n = 3.78E+22 /cm3 from S (thermopower),,136.0,Cu0.04Pd1Te2,,,,Cu0.04PdTe2,,,,,,,,shape_01,,2.4,,,,,2.4,,6.32,,51.4,,,,,,,-0.64,,
,,,La1.8Sr0.2Cu1O4,,,,"(La,Sr)2CuO4",,,,,,,0.642,shape_06,,,30.0,,,,30.0,,,,,,,,,,,10.1,,
lattice term coeffic. off SP : (beta) = 0.45 mJ/mol.K4. CDW temperature(onset) = 317 K.,,234.0,Ta1S2,,,,4Hb-TaS2,,,,,,,,,,,,1.1,,,,,3.0,,,,,,,,,,,
"T-O transition, Ts = 33.1 K. Energy gap, two gaps (large in DB, small ( D=1.8 meV, gap size = 2.8)) from muon-SR. Another Tn = 10 K. inhomogeneous magnetic order for 0.004 < x =< 0.13.",,,Na1Fe1Ni0.013As1,6.9,,,NaFe1-xNixAs,18.4,,,,,,,shape_03,,,,,17.7,,17.7,,,,,,,,,,,,4.5,
"P-induced SC. Tc  shows Tc(max) at P=21.7 GPa.. For every pressures, R(T) = R0 + A*T^n* R0, A, n are in Fig -data MPH155536.",,,Ce1Au2Si2,,,,CeAu2Si2,,,,,,,,shape_03,2.33,,2.58,0.0,,,2.455,,,,,,,,,,,,,
annealed wire  Tc=8.02 K,,,Ta0.685Ti0.315,,,,Ta1-xTix,,,,,,,,,,8.28,,,,,8.28,,,,,,,,,,,,,
,,,La0.8Y0.2Fe0.965Mn0.035As1F0.11O0.89,,,,La0.8Y0.2Fe1-xMnxAsO0.89F0.11,,,,,,,,shape_01,,4.7,,,0.0,,4.7,,,,,,,,,,,,,
,,,Lu0.8Pr0.1Ca0.1Ba2Cu3O7-d,,,,"(Lu,Pr,Ca)Ba2Cu3O7",,,,,,,,shape_04,78.0,,,,,,78.0,,,,,,,,,,,,,
,,,Nb0.36Ti0.64,,,,Ti-Ta-Nb,,,,,,,,,,9.05,,,,,9.05,8.51,,,,,,,,,,,,
T<STR> = 295 K,,,Mo1Te1.88S0.12,,,,"Mo(Te,S)2",,,,,,,,,0.832,,,,,,0.832,,,,,,,,,,,,,
"KAIZERO,CURIEC IN EMU/CM3.OE",10.7,,Pb0.5Sr2Y1Cu2.5O6.98,,,0.41,"(Pb,Cu)Sr2(Y,Ca)Cu2OZ",,,6.98,,,,1.61e-08,,,,,,,,,,,,15.0,,,,,,,,,
powder.,,,Eu1Ba2Cu4O8,,,,"(Y,Eu)Ba2Cu4O8",,,,,,,,shape_06,,,,,74.0,,74.0,,,,,,,,,,,,,
,,,Pt0.43W0.57,,,,Pt1-xWx,,,,,,,,,,2.09,,,,,2.09,,,,,,,,,,,,,
,,,La1.82Sr0.18Cu1O3.994,,,,"(La,Sr)2CuO4",,,3.994,,,,,,,34.0,,,,,34.0,,,,,,,,,,,,,
,,,Bi2Sr2Ca0.3Y0.7Cu2O8+z,,,,"Bi2Sr2(Ca,Y)Cu2O8",,,,,,,,shape_01,,,,,,,,,,,76.5,,,,,,,156.0,,
