Repository: Tejasvini595/superconductor_deepset

## Overview

This repository contains the official implementation of **"From Individual Elements to Macroscopic Materials: In Search of New Superconductors via Machine Learning"**.

The code implements a **DeepSet neural network** for predicting the critical temperature (Tc) of superconducting materials based solely on their chemical composition. By explicitly enforcing permutation invariance, the DeepSet architecture avoids artifacts associated with arbitrary element ordering and provides a physically meaningful framework for learning composition–property relationships in superconducting materials.

File: data/superconductors_kaggle_ready_v2.csv (part 11 of 87)
comment,curiet,debyet,element,gapene,kaizero_value,moment_value,name,neelt,nhc2zero_value,oz,pcohere_value,phc2zero_value,ppenet_value,rh300,shape,t1_value,t2_value,t3_value,tcn_value,tcsus_value,tcwidth_value,critical_temp_K,upper_critical_field_0K_T,gamma_sommerfeld_mJmolK2,resistivity_normal_uOhmcm,resistivity_roomtemp_uOhmcm,penetration_depth_nm,coherence_length_nm,dhc2dt_TK,dtcdp_KGPa,density_gcm3,lower_critical_field_0K_T,thermopower_300K_uVK,energy_gap_meV,data_quality_flag
MAJOR 2223 + MINOR 2212,,,Tl2Ba2Ca2Cu3OZ,,,,Tl2Ba2Ca2Cu3O10,,,,,,,,,110.0,,130.0,,,,120.0,,,,3.17,,,,,,,,,
,,,La1Ni2B2C1,,,,YNi2B2C,,,,,,,,shape_01,,,,1.5,,,,,,,,,,,,,,,,
,,,Nd0.6Ca0.4Ba0.6La0.4Cu3O6.83,,,,"Nd(Ba, Ca)(Ba,La)2Cu3Oz",,,6.83,,,,,shape_01,78.0,84.0,90.0,,83.0,,84.0,,,,,,,,,,,,,
nearly single phase,,,Fe2As2Ca6Al1.32Ti2.68O12,,,,"Fe2As2Ca6(Al,Ti)4O12",,,,,,,,shape_01,,,39.0,,36.0,,36.0,,,,,,,,,,,,,
,,,Sr2Cu1C0.93B0.07O5,,,,"Sr2CuO2(CO3,BO3)",,,,,,,,,,,,,23.0,,23.0,,,,,,,,,,,,,
,,,Bi2Sr2Ca1Cu2O8.26,,,,Bi2Sr2CaCu2Oz,,,8.26,,,,,shape_03,,,,,,,,,,,,,,,,,,,,
,,,Ti0.5W0.5C1,,,,,,,,,,,,,,6.7,,,,,6.7,,,,,,,,,,,,,
Pb doped. Concentrations are analyzed values.,,,Bi1.6Pb0.4Sr1.8Ca0.9Cu2OZ,,,,Bi2Sr2Ca1Cu2Oz,,,,,,,,shape_03,,65.1,,,,,65.1,,,,,,,,,,,,,
,,,Ce0.8Pr0.2Ru2,,,,"(Ce,Pr)Ru2",,,,,,,,shape_01,,5.82,,,,,5.82,,,,,,,,,,,,,
"RHN AT 100K,DENS CALCULATED BY XRD",,,Y1Ba2Cu3OX,,,,YBa2Cu3O7,,,,,,,1.84e-09,,,91.9,,,,,91.9,,,,,,,,,4.86,,,,
,,,Gd0.02In1La2.98,,,,"(La,Gd)3In",,,,,,,,,,7.9,,,,,7.9,,,,,,,,,,,,,
,,,La1.83Sr0.17Cu0.99Ru0.01O4,,,,"(La,Sr)2(Cu,Ru)O4",,,,,,,,shape_01,,,,,30.0,,30.0,,,,,,,,,,,,,
B=GPA,,,Bi2Sr2Ca1Cu2O8+Z,,,,Bi2Sr2CaCu2O8,,,,,,,,,,85.0,,,,,85.0,,,,,,,,2.0,,,,,
d-wave BCS model,,,Y1Ba2Cu3O7-d,,,,YBa2Cu3O7-d,,,,,,0.14,,shape_01,,,,,92.0,,92.0,,,,,,,,,,,,61.421976,
"RRR = 6.4.(dC/gamma*Tc) = (52.4/22*1.7) = 1.39, Tc = 1.7K(SP). kappa(GL) = 50. Lattice term in SP (beta) = 1.94 mJ/mol.K4.",,196.0,Bi2Rh3.5S2,,,,Bi2Rh3.5S2,,,,,,,,shape_03,2.1,,,,,,2.1,1.5,22.0,,,745.0,15.0,,,9.861,,,,
amorphous Ce-Ru alloys prepared by dc sputtering. They are superconducting for x<0.39 in CexRu1-x. SPHEAT shows gamma(x) measured by SP-heat.,,,Ce0.15Ru0.85,,,,a-Ce0.15Ru0.85,,,,,,,,,,3.9,,,,,3.9,,8.26,,,,,,,,,,,
like Pd4Te                                                                        00003180,,,Rh0.005Zr1,,,,,,,,,,,,,,5.8,,,,,5.8,,,,,,,,,,,,,
,,,Sn0.975In0.025Te1,,,,"(Sn,In)Te",,,,,,,,,,0.84,,,,,0.84,0.221,,,,,,,,,,,,
ultrasonic wave velocity,,250.0,Bi2Sr2Ca1Cu2O8,,,,Bi2Sr2CaCu2O8,,,,,,,,,,74.0,,,,,74.0,,,,,,,,,5.35,,,,
,,,Y1Ba2Cu3O6.4,,,,YBa2Cu3Oz,,,6.4,,,,,shape_03,,35.0,,,,,35.0,,,,,,,,,,,,,
,,,Ir0.85W0.15,,,,Ir1-xWx,,,,,,,,,,0.41,,,,,0.41,,,,,,,,,,,,,
H//c-axis. (dC/Tc) = 20 mJ/mol.K2 in SP measurements.,,,Ba1Fe1.9Pt0.1As2,,,,"Ba(Fe,Pt)2As2",,45.0,,,,,,shape_03,21.5,,23.0,,23.0,1.5,23.0,,,,,,,,,,,,,
,,,Bi1.9Pb0.1Sr2Ca1Cu2O8+Z,,,,"(Bi,Pb)2Sr2CaCu2O8",,,,,,,,,79.8,,96.8,,,,88.3,,,,,,,,,,,4.02,,
O-content by iodometry.,,,La0.9Ba1.5Ca0.6Cu3O6.74,,,,"La(Ba,La,Ca)2Cu3O7",,,6.74,,,,,shape_01,70.0,,,,73.0,,73.0,,,,,,,,,,,,,
"heat(880C,8h)",,,Hg0.75Mo0.25Sr2Cu1O4+z,,,,"(Hg,Mo)Sr2CuO4+z",,,,,,,,shape_01,,,,,50.0,,50.0,,,,,,,,,,,,,
,,,Ho1Ba1.5Sr0.5Cu3O7-Z,,,,"Ho(Ba,Sr)2Cu3O7",,,,,,,,shape_01,86.8,,,,,1.5,86.8,,,1430.0,,,,,,,,,,
Hc2(T) fitting to GL theory. Residual gamma = 9 mJ/mol.K2. Lattice term in SP (beta) = 2 mJ/mol.K2. (dC/gamma*Tc) = 1.5,,268.0,La3Co4Sn13,3.6,,,La3Co4Sn13,,,,,,,,shape_01,,1.95,,,,,1.95,1.38,26.0,,,,16.0,,0.03,,,,0.5308071999999999,
,,,Y1Ba1Sr1Cu2.8Sn0.2O7.122,,,,"YBaSr(Cu,Sn)3O7",,,7.122,,,,,,,49.3,,,,,49.3,,,,,,,,,,,,,
"SP data, best fitting to two gap model. [gamma-1] = 3.44, [gamma-2] = 6.35, totall [gamma] = 12.5 mJ/mol.K2. (dC/gamma*Tc) = 1.6. R(T) = R(0) + AT^2 A=3.2 nOhm.cm for T<32K.",,,Sr1Pt2As2,,,,SrPt2As2,,,,,,,,shape_03,,4.6,,,,,4.6,,,,,,,,,,,,,
,,,Ba1.6Sr0.4Yb0.85Ca0.15Cu3O6.36,,,,"Cu(Ba,Sr)2(Yb,Ca)Cu2O6",,,6.36,,,,,,,,,,19.0,,19.0,,,,,,,,,,,,,
,,319.0,Nd2Cu1O4,,,3.56,Nd2CuO4,1.0,,,,,,,,,,,,,,,,,,,,,,,,,,,
decomposed in air within several days.,,213.0,Ba1Pt1As1,,,,BaPtAs,,,,,,,,shape_03,2.17,,2.22,,,,2.195,0.5,4.77,,,,25.6,,,,,,,
,,,Tm1Ni1.98Co0.04B2C1,,,,"Tm(Ni,Co)2B2C",,,,,,,,shape_01,,9.2,,,,,9.2,,,,,,,,,,,,,
,,,Nb2.85Mo0.15Al1,,,,"(Nb,Mo)3Al",,,,,,,,,,15.5,,,,,15.5,,,,,,,,,,,,,
"M-intercalated material. M = (NH2)0.2(NH3)0.8. two gaps, w = 0.53 where gap<av> = d1(1-w) + d2*w, d1(in DB) = 2.1 meV(s-wave), d2 =0.16 meV(d)",,,Li0.6M1Fe0.995V0.01Se1,,,,"Li0.6MFe1-xVxSe, x=0.01",,,,,,0.18,,,,40.9,,,,,40.9,,,,,,,,,,,,2.1,
"impurity phase:Al45V7. [gamma] from curve fitting of Cel(T). Pauli para [Kai] at 10 K = 7.19 E-4cm3/mol. Hc2=Hc2(0)[1-a(T/Tc)^b] , (a=1,b=1.9). (dC/gamma*Tc) = 1.35",,,Ga0.1V2Al20,2.9,,,GaxV2Al20,,,,,,,,shape_01,,1.53,,,,,1.53,0.065,35.0,,,,70.0,,,,,,,
T<CDW> = 120 K,,,Nd1Ni1C2,,,4.07,NdNiC2,16.7,,,,,,,shape_01,,,,1.8,,,,,,,,,,,,,,,,
,,,Nd1.85Ce0.15Cu0.95Zn0.05O4,,,,"(Nd,Ce)2(Cu,Zn)O4",,,4.0,,,,,shape_01,,,,,8.0,,8.0,,,,,,,,,,,,,
RRR = 549.SP (beta) = 5.84 mJ/mol.K4. C<e>/gamma*Tc) = 2.41. e-ph = 0.93. kappa(GL) = 0.76,,180.0,Bi3Sr1,6.09,,,SrBi3,,,,,,,,,5.5,,5.6,,,,5.55,1.9,11.03,0.11,,31.79,42.28,,-0.49,,0.04887,,,
,,,W0.33Sr2Y1Cu2.67Oz,,,,"(W,Cu)Sr2YCu2Oz",,,,,,,,shape_01,,28.0,,,,,28.0,,,,,,,,,,,,,
,,,La1Fe0.9875Co0.0125As1F0.11O0.89,,,,"La(O,F)(Fe,Co)As",,,,,,,,,,24.0,,,,,24.0,,,,,,,,,,,-40.9,,
,,,Y1Ba2Cu3O7-Z,,,,YBa2Cu3O7,,,,,,,,,,89.0,,,,,89.0,,,0.85,1.7,3800.0,5.0,,,,,,,
G-L parameter = 10,,,La1Ru3Si2,,,,LaRu3Si2,,,,,,,,shape_01,,7.5,,,,,7.5,2.0,,,,,,,,,0.01,,,
,,,Nd1.5Ce0.5Sr2Cu2Nb1O10-z,,,,"(Nd,Ce)2Sr2Cu2O10",,,,,,,,,,24.0,,,,,24.0,,,,,,,,,,,,,
,,,Bi3In5,,,,In5Bi3,,,,,,,,,,4.227,,,,,4.227,,,,,,,,-0.49,,,,,
,,,Hf0.25Zr0.75,,,,"(Ta,Hf)",,,,,,,,,,6.62,,,,,6.62,5.84,,,60.0,,,,,,,,,
asgrown,,,Y0.95Ca0.05Ba1.95La0.05Cu3OZ,,,,"(Y,Ca)(Ba,La)2Cu3Oz",,,,,,,,shape_01,,82.0,,,,,82.0,,,,,,,,,,,,,
Fe-content not given,,,Fe1Te0.5Se0.5,,,,"Fe(Te,Se)",,,,,,,,,,15.0,,,,,15.0,,,,,,,,,,,,,
,,,Y1Ba2Cu2.91Co0.09O7+Z,,,,"YBa2(Cu,Co)3O7",,,,,,,2.04e-09,shape_01,,70.0,,,,,70.0,,,,,,,,,,,,,
(dC/gamma*Tc) = 2.09 . lattice term in SP (beta) = 0.126 mJ/mol.K4,,249.0,Ti0.7V0.3,,,,"(Ti,V)",,,,,,,,,6.2,,6.3,,,,6.25,,9.2,,,,,,,,,,,
gap was measured by optical conductivity.  gap=3.46 meV,,,Y1Ni2B2C1,5.15,,,YNi2B2C,,,,,,,,shape_01,,15.6,,,,,15.6,,,,,480.0,,,,,,,,
,,,Ho1Ba2Cu2.94O6.94,,,,HoBa2Cu3O7,,,6.94,,,,,shape_03,,77.0,85.0,,,,77.0,,,,,,,,,,,,,
Annealing at 450-480C. TP300= at 290K. ,,,Bi2.1Sr1.58La0.32Cu1O6+Z,,,,"Bi2(Sr,Bi,La)2CuO6",,,,,,,,shape_03,,13.5,,,,,13.5,,,,,,,,,,,-3.79,,
,,,Sr0.3La1.7Cu1O4-Y,,,,"(La,Sr)2CuO4",,,,,,,,,5.0,33.0,38.0,,,,33.0,,,,,,,,,,,,,
,,,Ba1Ca0.5Cd0.5La1Cu3Oz,,,,"Ba(Ca,Cd)LaCu3Oz",,,,,,,,,,,34.1,,,,34.1,,,,,,,,,,,,,
,,,Pr1Ba2Cu3O6.8,,,,PrBa2Cu3O6.8,,,6.8,,,,,shape_03,81.0,,,,,4.0,81.0,,,,,,,,3.8,,,,,
Pd-intercalated to TiSe2 layers. RRR = 0.58. T<CDW> = 158 K.,,,Pd0.08Ti1Se2,,,,PdxTiSe2,,,,,,,,,,,,0.3,,,,,2.03,,,,,,,,,,,
Thermodynamic Hc(0) = 208 Oe from SP-heat. GL-parameter(Hc2) = 340 for H//a and = 1.7 for H//c.,,,Tl2Mo6Se6,,,,Tl2Mo6Se6,,0.71,,800.0,10.0,0.14,,,,5.0,,,,,5.0,,,,,,,,,,,,,
,,,Bi1.7Pb0.3Sr2Ca0.75Y0.25Cu1.94Zn0.06O8,,,,"(Bi,Pb)2Sr2(Ca,Y)(Cu,Zn)2O8",,,,,,,,,,60.6,,,,,60.6,,,,,,,,,,,5.21,,
,,,Y0.475Ca0.475Sr2.05Cu2.4C0.6OZ,,,,"(Y,Ca)Sr2Cu2(CO3)OZ",,,,,,,,,37.0,,66.0,,63.0,29.0,63.0,,,,50.0,,,,,,,,,
"d<x>=7.019 g/cm3. porosity=25.90. For zero porosity, E=95.51, G=38.41, B=61.5, P=0.24",,345.0,Dy1Ba2Cu3O6.879,,,,DyBa2Cu3O7,,,6.879,,,,,shape_01,,86.0,94.0,,,,86.0,,,,,,,,,5.2,,,,
"R,XPS,FITR were measured.",,,Tl0.5Ba2Ca2Cu3.5O10-z,,,,"(Cu,Tl)Ba2Ca2Cu3O10",,,,,,,,,,95.5,,,,17.3,95.5,,,,,,,,,,,,,
,,,Nb1Os2,,,,,,,,,,,,,,2.52,,,,,2.52,,,,,,,,,,,,,
,,,Bi2Sr2Ca0.8Gd0.2Cu2O8.27,,,,"Bi2(Sr,Ca)2(Ca,Gd)Cu2O8",,,8.27,,,,2.03e-09,shape_01,,90.9,,,,,90.9,,,,,,,,,,,,,
Ba deficiency at Ba-site.,,,Ba8Si43Ge3,,,,"Ba8(Si,Ge)46",,,,,,,,shape_01,,7.1,,,,,7.1,,,,,,,,,,,,,
,,,Y1Ba1Sr1Cu3O6.947,,,,"Y(Ba,Sr)2Cu3Oz",,,6.947,,,,,,,83.3,,,,,83.3,,,,,,,,,,,,,
Hc1 obtained by measuring local magnetization and extraporation to 0 K.  Anisotropy = 2.5 at low temperature.,,,Pr1Fe1As1O1-z,,,,PrOFeAs,,,,,,2800.0,,shape_03,,,,,34.0,,34.0,,,,,,,,,,,,,
SrTiO3 substrate?Banisotropy factor = 6.3 ,,,Y1Ba2Cu3O7-Z,,,,YBa2Cu3O7z,,,,15.0,,1100.0,,shape_05,,,90.0,,,,90.0,,,,,,,,,,,,,
,,,Y1Ba2Cu2.91Zn0.09O6.83,,,,"YBa2(Cu,Zn)3Oz",,,6.83,,,,,shape_03,,,45.0,,,,45.0,,,,,,,,,,,,,
,,554.0,Ho1Ba2Cu3O6.87,,,,HoBa2Cu3O7,,,6.87,,,,,shape_01,,92.3,,,,,92.3,,2.72,,,,,,,,,,,
Heat capacity measured. O-content determined by TGA.,,,Pr0.88La1Ce0.12Cu1O3.947,,,,"(Pr,La,Ce)2CuO4",,15.0,3.947,47.0,,,,shape_03,,22.0,,,,,22.0,,,,,,,,,,,,,
"GAMMA FR SP.HEAT,TWO STEP TRANSITION",,,La1.87Ba0.13Cu1O4,,,,"(La,Ba)2CuO4",,,,,,,,,,4.2,29.0,,,,4.2,,2.0,,,,,,,,,,,
as-grown sample,,,Tl0.25Li0.25Ba2Ca1.5Mg0.5Cu2Ni1.5O10-z,,,,"(Cu,Tl,Li)Ba2(Ca,Mg)2(Cu,Ni)3O10",,,,,,,,,106.0,,,,107.0,,107.0,,,,,,,,,,,,,
,,,Mo0.28Rh0.72,,,,Mo1-xRhx,,,,,,,,,,0.03,,,,,0.03,,,,,,,,,,,,,Info: Very Low Tc (<0.1K)
,,,Ce1Fe1As0.7P0.3F0.05O0.95,,,,"Ce(O,F)Fe(As,P)",3.52,,,,,,,,,,18.3,,18.2,,18.2,,,,,,,,,,,,,
,,,Y0.6Pr0.4Ba0.6Sr1.4Cu3O6.89,,,,"(Y, Pr)(Ba,Sr)2Cu3O7-d",,,6.89,,,,,shape_02,,49.0,,,,8.0,49.0,,,,,,,,,,,,,
,,,Rh1W1,,,,Rh1W1,,,,,,,,,,3.37,,,,,3.37,,,,,,,,,,,,,
,,,Y1.3Th0.7C2.7,,,,"(Y,Th)2C3",,,,,,,,,,16.8,,,,,16.8,,,,,,,,,,,,,
Samples exposed to the air for several days (high Tc sample).  Anion hight dependence of Tc measured.,,,Fe1Te0.8S0.2,,,,"Fe(Te,S)",,,,,,,,,6.6,,9.2,,,,7.9,,,,,,,,,,,,,
ORTHO-II,,326.0,Gd1Ba2Cu3O7-Z,,,,GdBa2Cu3O7,2.27,,,,,,,shape_01,,49.0,,,,,49.0,,4.46,,,,,,,,,,,
,,,Bi2Sr2Ca0.8Ce0.2Cu2O8,,,,"Bi2Sr2(Ca,Ce)Cu2O8",,,,,,,,shape_01,17.0,,,,,,17.0,,,,,,,,,,,,,
"R=R0+A*T2 for T<30K. G-L =55 for H//a, =2.7 for H//c",,,Sr2Ru1O4,,,,Sr2RuO4,,0.075,,660.0,1.5,0.18,,shape_03,,1.49,,,,,1.49,,,,,,,,,,,,,
,,,Tm1Ba2Cu3OZ,,,,TmBa2Cu3O7,,,,,,,,shape_03,,,92.0,,,,92.0,,,,,,,,,,,,,
,,,Hg1Ba2Ca2Cu3O8+Z,,,,HgBa2Ca2Cu3O8,,,,,,,,shape_05,131.0,,,,,2.0,131.0,,,,,,,,,,,,,
not s/c,,,La3Al1C1,,,,La3AlC,,,,,,,,,,,,1.02,,,,,,,,,,,,,,,,
,,,Pb0.3325Sn0.6175In0.05Te1,,,,"(Pb,Sn,In)Te",,,,,,,,,,1.61,,,,,1.61,0.922,,,,,,,,,,,,
,,,Tm0.3Ba0.7Cu1OX,,,,,,,,,,,,,,94.4,96.6,,,,94.4,,,,,,,,,,,,,
,,,La1.83Sr0.17Cu1O4,,,,"(La,Sr)2CuO4",,,4.0,,,,,shape_03,,38.7,,,,2.0,38.7,,,,,,,,,,,,,
,,,Y1Ba2Cu3O9-X,,,,YBa2Cu3O7,,,,,,,,,92.0,,,,,,92.0,,,,,,,,,,,,,
,,,Y0.5Pr0.5Ba2Cu3O7.01,,7.8e-07,,"(Y,Pr)Ba2Cu3Oz",,,7.01,,,,,shape_01,,,,,,,,,80.7,,,,,,,,,,,
"values of [Tc], [DebyeT], [Gapene] are obtained by curve fitting of thermal conductivity k(T).",,393.0,Gd1Ba2Cu2.94Mn0.06Oz,2.2,,,"GdBa2(Cu,Mn)3Oz",,,,,,,,,,86.3,,,,,86.3,,,,,,,,,,,,,
,,,Y0.9Ca0.1Sr2Cu2.5Fe0.5O6.75,,0.001,2.4,"(Y,Ca)Sr2(Cu,Fe)3O7",21.0,,6.75,,,,,,,,,4.2,,,,,,,,,,,,,,,,
,,,Tc6Zr1,,,,Tc6Zr1,,,,,,,,,,9.7,,,,,9.7,,,,,,,,,,,,,
,,,La1Ba2Cu2.9Fe0.1OZ,,,,"LaBa2(Cu,Fe)3O7",,,,,,,,,10.0,,,,,,10.0,,,,,,,,,,,,,
quench,,,Pb0.5Cu0.5Sr0.9La1.1Cu1O5.08,,,,"(Pb,Cu)(Sr,La)2CuOz",,,5.08,,,,,,,37.7,,,,,37.7,,,,,,,,,,,,,
unit of gamma = erg/cm3.K2 estimated from Hc.  Hc2 = Hc . dTc/dx = 38 K/at % Fe,,,Fe0.008Mo99.992,,,,Mo1-xFex,,,,,,,,,,0.645,,,,,0.645,45.6,1084.0,,,,,,,,,,,
"LARGE MEASURING CURRENT CAUSES A RE-ENTRANT BEHAVIOUR,TC(SUS)=31K",,324.0,Ba0.6K0.4Bi1O3,,,,"(Ba,K)BiO3",,,,,,,,shape_01,,28.9,30.6,,,2.8,28.9,18.0,0.06,,12.0,,43.0,0.87,,,,,,
,,,Cu0.67Zn0.33,,,,Cu0.67Zn0.33,,,,,,,,,,,,0.014,,,,,,,,,,,,,,,,
,,,Nd1Fe1As1F0.12O0.88,,,,"Nd(O,F)FeAs",,,,,,,,,,,48.0,,,,48.0,,,,,,,,,,,,,
,,,Y1Ba2Cu3O6.66,,,,YBa2Cu3O7,,,6.66,,,,,shape_01,,68.0,,,,,68.0,,,,,,,,,,,,,
,,,Ge1.78La1,,,,Ge1.78La1,,,,,,,,,,1.57,,,,,1.57,,,,,,,,,,,,,
,,,Y1Ba2Cu3O7-d,,,,YBa2Cu3O7-d,,,,,,,,shape_03,72.0,,,,,,72.0,,,,,,,,,,,,,
,,,Y1Ba2Cu2.88Fe0.12O7-Z,,,,"YBa2(Cu,Fe)3O7",,,,,,,,shape_03,,76.0,86.1,,,14.6,76.0,,,,,,,,,,,,,
quenched sample,,,Y2Ir3Si5,,,,Y2Ir3Si5,,,,,,,,,,3.05,,,,,3.05,,,,,,,,,,,,,
molar volume: SrAuSi3:SrAu2Si2 = 0.823:0.177. VOLS nearly equal to volume of SrAuSi3. (dC/gamma*Tc)=1.92. (dC<el>/Tc) = 11.6 mJ/mol.K2.GL = 11. C<el>(T) has a kink at 1.3K. Hc(0) = 0.014T.,,410.0,Sr1Au1Si3,,,,SrAuSi3,,,,,,,,,1.61,1.65,1.74,,1.6,,1.65,0.22,6.0,100.0,,440.0,39.0,,,6.3346,,,,
density = 6.85-7.03 g/cm3. single phase for 0.8<x<=0.95. layered structure,,,Nb2S1C0.9,,,,Nb2SCx,,,,,,,,shape_01,,5.0,,,,,5.0,,,,,,,,,,,,,
,,,Si0.25V0.75,,,,Si0.25V0.75,,,,,,,,,,16.65,,,,,16.65,,,,,,,,,,,,,
(dC/Tc) = 67 mJ/K2.mol,,438.0,Y1Ba2Cu3OZ,,4.2e-07,,YBa2Cu3O7,,,,,,,,,,,,,89.8,,89.8,,4.0,,,,,,,,,,,
,,,Cu1Mg1Sb1,,,,Cu1Mg1Sb1,,,,,,,,,,,,1.28,,,,,,,,,,,,,,,,
,,,Y1.8Ge0.2C2.7,,,,"(Y,Ge)2C3",,,,,,,,,,10.6,,,,,10.6,,,,,,,,,,,,,
"Figre shows Hc2(T)defined as Tc(onset)Jc(1.7K,H=0)=4.0E+A/cm2",,,La0.94Mo6Se8,,,,,,,,,,,,shape_03,,11.0,,,,,11.0,55.0,,,,,,,,,,,,
,,,Eu2.17Ce0.5Sr1.33Cu2.5Co0.5O9.08,,,,"(Eu,Ce)2(Eu,Sr)2(Cu,Co)3O8+z",,,9.08,,,,,,,34.9,,,34.9,,34.9,,,,,,,,,,,,,
,,,Lu1Ru1B2,,,,LuRuB2,,,,,,,,shape_01,9.84,,,,9.99,,9.99,,,,,,,,,,,,,
,,,Tm4Y1Rh6Sn18,,,,"(Tm,Y)5Rh6Sn18",,,,,,,,shape_03,,2.61,,,,,2.61,,,,,,,,,,,,,
,,,Er2Fe3Si5,,,,Er2Fe3Si5,2.9,,,,,,,,,,,1.0,,,,,,,,,,,,,,,,
,,,Ir0.35Ta0.65,,,,Ta0.65Ir0.35,,,,,,,,,,1.2,,,,,1.2,,,,,,,,,,,,,
,,,La2Cu1O4.13,,,,La2CuO4,,,,,,,,,,28.0,,,,,28.0,,,,,,,,2.7,,,,,
T<CDW> = 329 K.,,,Ta1Se1.6Te0.4,,,,1T-TaSe2-xTex,,,,,,,,shape_03,0.0,,2.4,,,,1.2,,,,,,,,,,,,,
Hc2(0) estimated from dHc2/dT. Ugamma=mJ/mol.K2. E-ph coupling const.=0.58. Sus(300)=2.8 E-4 emu/mol.,,165.0,La7Ru3,,,,La7Ru3,,,,,,,,,,1.92,,,,,1.92,0.806,42.0,,,,,,,,,,,
,,,Bi2Sr2Ca0.8Pr0.2Cu2O8+z,,,,"Bi2Sr2(Ca,Pr)Cu2O8",,,,,,,,shape_01,,69.4,,,,,69.4,,,,,,,,,,,,,
Hall number = 1.067 E+20/cm3. G-L = 79. thermodynamical Hc = 54 Oe. (dC/gamma*Tc) = 1.55.,,,Pb0.986Tl0.014Te1,,,,"(Pb,Tl)Te",,,,,,,,shape_03,,1.38,,,,,1.38,0.6,0.782,,,1900.0,24.0,,,,0.0002,,,
,,,La1Fe0.95Zn0.05As1F0.1O0.9,,,,"La(O,F)(Fe,Zn)As",,,,,,,,shape_01,,25.4,,,24.1,,25.4,,,,,,,,,,,,,
abres = for //a-axis,,,Y1Ba2Cu3O6.93,,,,YBa2Cu3O7,,,6.93,,,,,shape_03,,92.0,,,,1.0,92.0,,,,,,,,,,,,,
,,,Cd0.02In0.98,,,,In1-xCdx,,,,,,,,shape_01,3.286,,3.303,,,,3.2945,,,,,,,,,,,,,
single crystals from large grains. J//<110> parallel direction. Hc2 defined as R=0. RRR = 19. Hc1(T) = Hc1(0)(1-t^2). GL parameter = 120. thermodynamic-Hc(0) = 0.12 T.,,,Rh17S15,,,,Rh17S15,,20.5,,40.0,,4900.0,,shape_03,5.4,,,,,,5.4,,,3.5,,,,,-0.17,,,,,
,,,Nd1.85Ce0.15Cu0.98Zn0.02O4,,,,"(Nd,Ce)2(Cu,Zn)O4",,,4.0,,,,,shape_01,,,,,13.0,,13.0,,,,,,,,,,,,,
,,,As0.4Fe0.6,,,,As0.4Fe0.6,,,,,,,,,,,,1.3,,,,,,,,,,,,,,,,
whiskers,,,Cr0.6Ir0.4,,,,,,,,,,,,,,0.4,,,,,0.4,,,,,,,,,,,,,
,,,Er0.8Ca0.05Hf0.15Ba2Cu3O6.706,,,,"(Er,Ca,Hf)Ba2Cu3O7",,,6.706,,,,,shape_01,,64.8,,,,,64.8,,,,,,,,,,,,,
"SC properties at P = 0 GPa. Tc, gap measured by muon-SR at H=0.1 T. [penet] not given explicitly",,,Y1Ba2Cu3O6.66,3.02,,,YBa2Cu3Oz,,,6.66,,,,,shape_01,,58.9,,,,,58.9,,,,,,,,,,,,,
,,,La2Cu1O4.052,,,,La2CuO4,260.0,,4.052,,,,,shape_03,,,,,,,,,,,,,,,,,,,,
,,,Ce0.95La0.05Co1In5,,,,"(Ce,La)CoIn5",,10.7,,,21.4,,,shape_03,,1.68,,,,,1.68,,,,,,,,,,,,,
,,,Ni0.1Pd0.9Te2,,,,Ni0.1Pd0.9Te2,,,,,,,,,,1.3,,,,,1.3,,,,,,,,,,,,,
grain size: 2-10 um,,,Ru1Sr2Gd1Cu1.99Zn0.01OZ,,,,"RuSr2Gd(Cu,Zn)2Oz",,,,,,,,shape_06,,37.0,46.0,,,,37.0,,,8600.0,12500.0,,,,,,,,,
,,,Lu0.7Ca0.3Ba2Cu3O6.62,,,,,,,6.62,,,,,,,,80.0,,,2.0,80.0,,,,,,,,,,,,,
"Tc,Hc2 were determined from R(H), C(H) measurement. RRR=28. G-L = 14. gamma in mj/K2.mol-Re.",,458.0,Cd2Re2O7.1,3.6,,,Cd2Re2O7,,,7.1,,,,,shape_03,0.99,,1.06,,1.0,0.03,1.0,0.29,,11.5,320.0,460.0,34.0,,,,0.002,,,
,,,La1.95Sr0.05Cu1O4-Y,,,,"(La,Sr)2CuO4",,,,,,,,,,,14.8,,,,14.8,,,,,,,,,,,,,
,,,As1Ir1,,,,As1Ir1,,,,,,,,,,,,0.35,,,,,,,,,,,,,,,,
,,,La1.776Nd0.074Sr0.014Ba0.136Cu1O4.03,,,,"(La,Nd,Sr,Ba)2CuOz",,,4.03,,,,,,,,,,30.0,,30.0,,,,,,,,,,,,,
,,,V2.979Co0.021Si1,,,,,,,,,,,,,,16.4,,,,,16.4,,,,,,,,,,,,,
Antiferro (Ru-ion),,,Ba2Gd1Ru0.9Cu0.1O6,,,,"Ba2Gd(Ru,Cu)O6",48.0,,,,,,,,,,,4.2,,,,,,,,,,,,,,,,
Ga-intercalated. RRR = 2.9.,,,Ga0.05Nb1Se2,,,,2H-Ga0.05NbSe2,,,,,,,,shape_01,,,5.6,,,,5.6,,,,418.0,,,,,,,-6.33,,
W3Al1.78C0.8 by ICP-AES.  SP (beta) = 0.62 mJ/mol.K4. (dC/gamma*Tc) = 2.7.  Hc2(0) = 15.4 T using (1-t^2)/(1+t^2) fitting. N(Ef) = 2.37 state/eV.fu.,,266.0,W3Al2C1,5.43,,,W3Al2C,,,,,,,,shape_01,7.5,,7.6,,7.5,0.1,7.5,13.1,7.3,215.0,,320.0,5.7,2.5,,,,,,
,,,Y1,,,,Y,,,,,,,,,,,,0.005,,,,,,,,,,,,,,,,
,,,Eu1Ba2Cu2.85Ga0.15O6.76,,,,"EuBa2(Cu,Ga)O7-y",,,6.76,,,,,shape_01,,,,,43.0,,43.0,,,,,,,,,,,,,
,,,La1Rh1Sn1,,,,LaRhSn,,,,,,,,,1.7,,,,1.9,,1.9,,,16.0,,,,,,,,,,
#NAME?,,,Bi1.4Pb0.6Sr2Ca1.9Ga0.1Cu3O7,,,,"(Bi,Pb)2Sr2(CaGa)2Cu3O10",,,,,,,,shape_02,65.5,104.4,,,,,104.4,,,,,,,,,,,,,
gamma in mj/mol.K2. Delta-C/gamma.Tc = 4.5,,,Ce1Co1In5,,,,CeCoIn5,,,,,,,,shape_03,,2.3,,,,,2.3,,40.0,,,,,,,,,,,
"The lower and upper pressure phases (metallic) with different Tc exist. The lower Tc(max)=4.67 K, the upper Tc(max)=6.30 K.",,,Te1,,,,Te,,,,,,,,,,6.3,,0.0,,,6.3,,,,,,,,,,,,,
,,,Pr1Ca1Ba1Cu3O7,,0.00041,3.4,"(La,Ca)CaBaCu3O7",8.0,,,,,,,,,,,4.2,,,,,,,,,,,,,,,,
Tc by mutual inductance(21Hz). synthesized at 1200K.,,,Nb1Te2,,,,NbTe2,,,,,,,,,,0.74,,,,,0.74,,,,,,,,,,,,,
,,,Y1Ba2Cu3O6.77,,,,YBa2Cu3O7-d,,,6.77,,,,,shape_05,80.0,,,,,,80.0,,,,340.0,,,,,,,,,
,,,Tl1Sr2Sr0.5Sm0.5Cu2O7-Z,,,,"TlSr2(Sr,Sm)Cu2O7",,,,,,,,shape_01,60.0,,90.0,,,,75.0,,,,,,,,,,,,,
RESN=0.87 uOhm.cm. skin depth at 44 GHz = 2200 A.,,,Y1Ni2B2C1,,,,YNi2B2C,,,,,,,,shape_03,,15.4,,,,,15.4,8.0,,,,,6.5,,,,,,,
SAME AS 3613,,,Sr0.9La0.1Cu1O1.96,,,,"(Sr,La)CuO2",,,1.96,,,,,shape_01,30.5,42.5,43.5,,,,42.5,,,,42.0,,,,,,,-0.86,,
"Single phase,ISOTOPE=ln(1-dTc/Tc)/ln(M16/M18). ,ISOEL=O",,,La1.85Sr0.15Cu1O4+z,,,,"(La,Sr)2CuO4",,,,,,,,shape_01,,,,,37.57,,37.57,,,,,,,,,,,,,
RRR = 2.11.,,,Ce1Fe0.9Co0.1As1F0.1O0.9,,,,"Ce(O,F)(Fe,Co)As",,,,,,,,shape_01,,,9.8,,,,9.8,,,,,,,,,,,,,
,,,Y0.92Ca0.08Ba2Cu3O7-z,,,,"(Y,Ca)Ba2Cu3O7",,,,,,,,shape_01,,87.0,,,,,87.0,,,,,,,,,,,,,
striking correlation between Tc and anion hight( distance of anion from the nearest iron layer).,,,Fe1Se0.99,,,,FeSe,,,,,,,,shape_01,6.99,,,,,,6.99,,,,,,,,,,,,,
,,,Tb1Fe1As1O0.9,,,,TbOxFeAs,,,0.9,,,,,,,22.8,,,,,22.8,,,,,,,,,,,,,
solubility limit: x =< 0.03,,,Mg0.98Mn0.02B2,,,,"(Mg,Mn)B2",,,,,,,,shape_01,,23.2,,,,,23.2,,,,,,,,,,,,,
,,,Bi1.7Pb0.3Sr2Ca0.92Nd0.08Cu2O8.16,,,,"(Bi,Pb)2Sr2(Ca,Nd)Cu2O8",,,8.16,,,,,,,,88.0,,84.11,,84.11,,,,,,,,,,,,,
"Curie-T estimated from high-T SUS.  Jc from M-loops. Jc(1.8K, H=0T) = 0.6E+6 A/cm2 for H//ab.",,,Fe1.06Se0.14Te0.83,,,,"Fe(Se,Te)",,44.0,,27.0,56.0,,,shape_03,7.0,,8.7,,,,7.85,,,,,,,,,,,,,
,,,Re0.9865Ru0.0135,,,,Re1-xRux,,,,,,,,,,1.937,,,,,1.937,,,,,,,,,,,,,
,,,V2.67Pd0.33Si1,,,,V2.67Pd0.33Si1,,,,,,,,,,7.5,,,,,7.5,,,,,,,,,,,,,
Meissner fraction=49%,,,B2Mg1,,,,MgB2,,,,,,,,shape_01,,39.0,,,,,39.0,,,,,,,,,,,,,
"compositions by EDX, cleaved sample",,,Ba0.72K0.28Fe2As2,,,,"(Ba,K)Fe2As2",,,,,,,,shape_03,,,31.4,,31.8,0.49,31.8,,,,,,,,,,,,,
"Cu-content from XRD. [gap], [penet] calculated from muon-SR data.",,,Cu0.057Ti1Se2,,,,CuxTiSe2,,,,,,,,,,3.49,,,,,3.49,,,,,546.0,,,,,,-55300.0,0.48,
Pcrit = 27 kbar,,,In1Te1,,,,InTe,,,,,,,,,,2.18,,0.0,,,2.18,,,,,,,,,,,,,
parallel needles,,,Nb3Se4,,,,Nb3Se4,,,,,,,,,,2.0,,,,,2.0,,,,,,,,,,,,,
,,,Nd1.85Ce0.15Cu1O4-Z,,,,"(Nd,Ce)2CuO4",,,,,,,,shape_01,,19.5,,,,,19.5,5.1,,,,,,0.38,,,133.0,,,
,,274.0,Se4Y3,,,,Se4Y3,,,,,,,,,,,,0.35,,,,,0.7,,,,,,,,,,,
,,,La1Ba1.5Ca0.5Cu3O7.16,,,,"(La,Ba,Ca)3Cu3O6",,,7.16,,,,,shape_01,,,,,56.0,,56.0,,,,,,,,,,,,,
"ANN(400C,13d). Tc = 2.7 K before ANN(broad transition)",,,La1Rh1Si3,,,,LaRhSi3,,,,,,,,,,2.2,,,,,2.2,,,,,,,,,,,,,
"PARAMETER=ND CONTENT IN 1+2X, N=100K",,,Nd1.2Ba1.8Cu3O6.96,,,,"Nd(Ba,Nd)2Cu3O7",,,6.96,,,,2.71e-09,shape_02,72.0,80.0,,,,,80.0,,,,,,,,,,,25.8,,
,,,Y1Ba2Cu3.8Zn0.2O8,,,,"YBa2(Cu,Zn)4 O8",,,,,,,,,19.0,,42.0,,,,30.5,,,,,,,,,,,,,
Hc2(0) estimated from Hc2(4.2) using parabolic T-dependence of Hc2(T),,,Zr0.87Hf0.13V2,,,,"(Zr,Hf)V2",,,,,,,,,,9.45,,,,,9.45,19.4,,,,,,,,,,,,
,,,Tl1V3,,,,Tl1V3,,,,,,,,,,,,4.2,,,,,,,,,,,,,,,,
"P-induced SC. R not to zero at P=2.0 GPa, T=1.8 K. Pcrit = 2.0 GPa. SC properties at P=2.16 GPa. SDW-temperature = 180 K.",,,Eu1Fe2As2,,,,EuFe2As2,20.0,,,,,,,shape_03,,,29.5,0.0,,,29.5,,,,1600.0,,,0.368,,,,,,
,,,Zr2Rh1H0.28,,,,Zr2RhHx,,,,,,,,,,8.8,,,,,8.8,,,,,,,,,,,,,
,,,Bi2.1Sr1.93Ca0.97Cu2O8+z,,,,Bi2Sr2(Ca)Cu2O8,,,,,,,,,,76.2,,,,,76.2,,,,,,,,,,,,,
Polycrystall,,,La1.9Sr0.1Cu1O4,,,,"(La,Sr)2CuO4",,,,,,,,shape_04,,27.0,30.0,,,,27.0,,,,,,,,,,,,,
,,,Al0.02Au0.92In0.06,,,,"(Au,Al,In)",,,,,,,,,0.0289,0.034,0.038,,,,0.034,,,,,,,,,,,,,Info: Very Low Tc (<0.1K)
uniaxial (//c-axis) pressure effect,,,Ce1Co1In5,,,,CeCoIn5,,,,,,,,shape_03,,2.325,,,,,2.325,,,,,,,,0.17,,,,,
,,,Ce0.5Nd0.5F0.5Bi1S2O0.5,,,,"(Ce,Nd)(O,F)BiS2",,,,,,,,shape_01,,3.46,,,,,3.46,,,,,,,,,,,,,
,,,Bi1Pt1Te1,,,,Bi1Pt1Te1,,,,,,,,,,1.15,,,,,1.15,,,,,,,,,,,,,
,,,Eu0.51K0.49Fe2As2,,,,Eu1-xKxFe2As2,,,,,,,,shape_03,,32.5,,,,,32.5,,,,,,,,,,,,,
Li-intercalated layered Nb-oxide.,,,Li0.28Cs1Ca2Nb3O10,,,,LixCsCa2Nb3O10,,,,,,,,,,,,,5.51,,5.51,,,,,,,,,,,,,
Jc defined as 1 uV/cn. Jc-unit = A/cm2.,,,Hg0.8Sb0.1Pb0.1Ba2Ca2Cu3O8+z,,,,"(Hg,Sb,Pb)Ba2Ca2Cu3",,,,,,,,shape_01,129.0,,,,,,129.0,,,,,,,,,,,,,
SP-heat. gamma and debye-T by fitting for Gamma<3> ground state.,,218.0,Pr1Os0.6Ru3.4Sb12,,,,"Pr(Os,Ru)4Sb12",,,,,,,,,,0.94,,,,,0.94,,49.3,,,,,,,,,,,
,,,Y1Ba2Cu2.91Zn0.09O6.7,,,,"YBa2(Cu,Zn)3O7-d",,,6.7,,,,,shape_05,20.0,,,,,,20.0,,,,770.0,,,,,,,,,
,,,Ag2Pb3S1,,,,Ag2Pb3S1,,,,,,,,,,1.13,,,,,1.13,,,,,,,,,,,,,
Tc measured by self-inductance and resistivity.,,,Nb1P1S1,,,,NbPS,,,,,,,,shape_03,,12.5,,,,,12.5,,,,,,,,,,,,,
,,,Pd2Y1Pb1,,,0.0,Pd2YPb,,,,,,,,shape_03,,,,,2.3,,2.3,,,,,,,,,,,,,
,,,Pd0.52Sb0.48,,,,Pd1-xSbx,,,,,,,,,,1.65,,,,,1.65,,,,,,,,,,,,,
4324,,,La0.8Nd0.2Ca1Ba1Cu3O7-Z,,,,"(La,Nd)CaBaCu3O7",,,,,,,,shape_01,,71.0,,,,,71.0,,,,3.96,,,,,,,,,
"Tc, Hc2 defined as 0.5 Rn. G-L parameter = 86",,,Fe0.33Ni0.67Zr2,,,,"(Fe,Ni)Zr2",,,,,,,,,,2.13,,,,,2.13,,,184.0,,,8.700000000000001,3.2,,,,,,
T2 defined as midpoint in SP-jump. (dC/Tc) = 70.4 mJ/mol.K2.,,217.0,Ba1Pt3.25Au0.75Ge12,,-3e-05,,"Ba(Pt,Au)4Ge12",,,,,,,,shape_01,,6.25,,,6.27,,6.25,,48.1,,,,,,,,,,,
RRR = 13.8. Tc(SP) = 0.75 K. Lattice term in SP (beta) = 1.47 mJ/mol.K4. [gamma]n  = [gamma](in DB) - gamma(0) = 77.0 - 32 = 45 mJ/mol.K2,,412.0,Y6Mo4Al43,,,,Y6Mo4Al43,,,,,,,,shape_01,,0.75,,,,,0.75,0.175,77.0,2.5,,,43.400000000000006,,,,,,,
,,,La1.25Ca0.15Ba1.6Cu3O7.052,,,,"(Ca,La)(Ba,La)2Cu3O7",,,7.052,,,,,,,,51.9,,45.6,5.1,45.6,,,,2.5,,,,,,,,,
,,,Hg0.8Mo0.2Sr2Y0.5Ca0.5Ca2O6+z,,,,"(Hg,Mo) Sr2 (Y,Ca) Cu2 O6",,,,,,,,shape_01,54.0,,93.0,,,,73.5,,,,,,,,,,,,,
magnetic orderring T measured by Mossbauer and bulk SUS. Tm = 0.625 K,,,Eu0.011La0.989,,,,La1-xEux,,,,,,,,,,2.16,,,,,2.16,,,,,,,,,,,,,
,,,Hg0.8Ba2Cu1.2O4+Z,,,,"(HG,Cu)Ba2CuOz",,67.0,,22.0,,2130.0,,shape_03,,,,,85.0,,85.0,,,,,,,1.1,,,,,,
,,,La1.2Ba1.8SrCu3Oz,,,,"La(Ba,Sr)2Cu3O7",,,,,,,,,,44.0,,,,,44.0,,,,,,,,,,,,,
Proton(3.5 MeV)-irradiated sample. total proton dose = 2 E+16 /cm2. sample thickness = 28 um. [penet] measured by magnetic force microscopy. Anisotropy(H) = 1.65,,,Ca0.5Na0.5Fe2As2,,,,"(Ca,Na)Fe2As2",,,,28.0,,,,shape_03,,17.8,,,,,17.8,,,,,430.0,,,,,,,,
"s/c parameters in table shows for H//ab. For H//c, Hc1(0)=250 Oe, Hc2(0)=0.81 T, cohere=73 A, penet=2060 A. anisotropy=2.3. RRR=4.9. carrier=8.6E+26 /m3. R(Tc)=20 um.",,,Ca1Al1Si1,,,,"Ca(Al,Si)2",,,,,,,,shape_03,,7.8,,,,,7.8,1.8,,,,87.0,17.0,,,,0.016,,,
,,,Os0.006Re0.994,,,,Re1-xOsx,,,,,,,,,,1.76,,,,,1.76,,,,,,,,-0.014,,,,,
,,,B2Nb1,,,,NbB2+x,,,,,,,,shape_01,,,,,4.44,,4.44,6.4,,,,,,,,,,,,
,,,Os0.06Zr0.94,,,,Os0.06Zr0.94,,,,,,,,,,5.6,,,,,5.6,,,,,,,,,,,,,
"2212 PHASE DOMINANT,TWO TC",,,Bi1.8Pb0.2Sr2Ca2In0.6Cu3OZ,,,,"(Bi,Pb)2Sr2Ca2(In)XCu3OZ",,,,,,,,shape_02,72.0,84.0,105.0,,,,84.0,,,,,,,,,,,,,
,,,Tl1Sr2Ca1Cu2O6.61,,,,TlSr2CaCu2Oz,,,6.61,,,,,,,52.0,,,,,52.0,,,,,,,,,,,,,
"P-induced SC. several % impurity phases(CePt2Si2, CePtSi3). (dTn/dP) = -1 K/GPa. SC-properties at P=1.7 GPa. [lattice const] and [gamma] from PRB04206542.",,298.0,Ce1Pt1Si2,,,,CePtSi2,1.8,,,,,,,shape_01,,,0.14,0.0,,,0.14,0.7,145.0,,,,,,,,,,,
gaps composed of nodeless (in DB) and nodal (d = 1.23 meV) component for x < 0.07. nodal component = 30%. gaps obtained from electronic SP analysis.,,,Pr0.96Ce0.04Pt4Ge12,,,,"(Pr,Ce)Pt4Ge12",,,,,,,,shape_01,,5.59,,,,,5.59,,,,,,,,,,,,0.83,
,,,Bi1.7Pb0.3Sr2Ca1Cu2O8.05,,,,"(Bi,Pb)2Sr2CaCu2O8",,,8.05,,,,,,,,102.0,,80.5,,80.5,,,,,,,,,,,,,
,,,Er1Ba2Cu2.88Co0.12O6.78,,,,"ErBa2(Cu,Co)3Oz",,,6.78,,,,,shape_01,42.0,46.0,52.0,,,,46.0,,,,,,,,,,,,,
,,,Y1.5Th0.5C3,,,,"(Y,Th)2C3",,,,,,,,,,16.7,,,,,16.7,,,,,,,,,,,,,
,,457.0,Y1Ba2Cu3O7,,,,YBa2Cu3O7,,,,,,,,shape_01,,92.0,,,,,92.0,160.0,6.95,,,,,,,,,,,
,,,Bi1.8Pb0.2Sr1.4La0.6Cu1OY,,,,"(Bi,Pb)2(Sr,La)2CuOz",,,,,,,,shape_02,,28.3,,,,3.128,28.3,,,6200.0,,,,,,,,,,
thickness=750A. Ce-content by ICP. second Tc = 20.2K.,,,Pr1.856Ce0.144Cu1O4-z,,,,"(Pr,Ce)2CuO4",,,,,,,,shape_05,,,21.2,,,0.9,21.2,,,,,161.0,,,,,,,,
,,422.0,Al13Os4,,,,Al13Os4,,,,,,,,,,5.3,,,,,5.3,,1.05,,,,,,,,,,,
,,,Bi2Sr2Ca0.7Pr0.3Cu2OZ,,,,"Bi2Sr2(Ca,Pr)Cu2Oz",,,,,,,,shape_01,,,74.0,,,,74.0,,,2200.0,3000.0,,,,,,,,,
"93%-1223phase, 7%-1234phase",,,Tl0.5Ba2Ca0.5Be1.5Cu2Ni1.5O10-z,,,,"(Cu,Tl)Ba2(Ca,Be)2(Cu,Ni)3O10",,,,,,,,,104.0,,,,107.0,,107.0,,,,,,,,,,,,,
Debye-T calculated from R(T). e-ph coupling const. = 0.912,,527.1,Mg1B1.5C0.5,,,,"Mg(B,C)2",,,,,,,,,,26.2,,,,,26.2,,,,,,,,,,,,,
RRR = 20. No anomaly in R(T). SP-heat (beta) = 1.6 mJ/mol.K4,,153.0,Au2Bi1,,,,Au2Bi,,,,,,,,shape_03,,1.7,,,,,1.7,,2.3,,,,,,,,,,,
"no irradiation, Tc=84.3K by microwave absorption",,,Y1Ba2Cu3Li0.02O7-Z,,,,YBa2Cu3(Li)O7,,,,,,,,shape_01,,89.3,,,,3.0,89.3,,,,,,,,,,,,,
T<STR> = 41.2 K from R(T).  R(T) = R(0) + A*T^n : n= 1.28.,,,Na1Fe0.9825Co0.0175As1,,,,NaFe1-xCoxAs,28.5,,,,,,,shape_03,,,15.8,,,,15.8,,,526.0,1144.0,,,,,,,,,
uncollapsed-tetra to collapsed tetra transition at T<STR> = 79.3 K.,,,Ca1Fe1.96Rh0.04As2,,,,"Ca(Fe,Rh)2As2",77.2,,,,,,,shape_03,,,,,10.8,,10.8,,,,,,,,,,,,,
,,,La0.9Y0.1Ni1C2,,,,"(La,Y)NiC2",,,,,,,,,2.36,,2.77,,2.29,,2.29,,,,,,,,,,,,,
"Spheat(P=1 : H=O, H//c-axis, P=2 : H=8T, H//c-axis, P=3 : H=0,H//ab, P=4 : H=8T, H//ab), y=(C-Cb)/T, where Cb is normal state specific heat calculated by LSM. ",,,La1.85Sr0.15Cu1O4,,,,"(La,Sr)2CuO4",,40.0,,,120.0,,,shape_03,39.2,,,,39.2,0.5,39.2,,,,,,,,,,,,,
,,,Bi2Sr2Ca1Cu1.92Co0.08OZ,,,,"Bi2Sr2Ca(Cu,Co)2Oz",,,,,,,,shape_01,,62.0,,,,,62.0,,,770.0,1850.0,,,,,,,-4.47,,
RRR=1.6. G-L parameter = 260,,,Pb0.9Cu0.18Mo6S8,,,,"(Pb,Cu)MO6S8",,,,,,,,,,13.65,,,,,13.65,45.0,,,,,2.3000000000000003,5.0,,,,,,
anisotropy=25.1,,,Hg1Ba2Cu1O4.105,,,,HgBa2CuO4,,,4.105,17.0,,1560.0,,shape_03,,,,,90.9,,90.9,,,,,,,,,,,,,
c-axis oriented film. thickness=3000-6000A. Hc2 measured down to 38 mK.,,,Pr1.86Ce0.14Cu1O4,,,,"(Pr,Ce)2CuO4",,10.0,,56.0,,,,shape_05,,21.0,,,,,21.0,,,,,,,,,,,,,
"RRR = 7. P-induced SC. SC properties measured at P=2.5 GPa. AFM ordered T of Eu moment =20 K, AFM ordered T in FeAs plane =190 K at P=0.",,,Eu1Fe2As2,,,,EuFe2As2,,21.5,,,24.7,,,shape_03,,30.0,,0.0,,,30.0,,,,,,,,,,,,,
"H-content x = 0  , measured by TG-MS. O-content = 0.86 by thermodynamic method",,,La1Fe1As1O0.85,,,,LaOFeAs,,,0.85,,,,,shape_01,,,26.0,,25.0,,25.0,35.0,1.65,,,318.0,3.0600000000000005,0.25,,,0.00628,,,
,,,Cr0.05Rh0.04Ti0.91,,,,Cr0.05Rh0.04Ti0.91,,,,,,,,,,3.75,,,,,3.75,,,,,,,,,,,,,
"ANN(360C,30min in H2-Ar Fl)ow",,,Tl1Ba0.8Sr1.2Ca2Cu3O9-z,,,,"Tl(Ba,Sr)2 Ca2 Cu3 O9",,,,17.7,,,,shape_03,,115.0,,,,,115.0,,,,,1660.0,,,,,,,,
carrier = 4.63 E+20 /cm3,,,Sn0.99Te1,,,,SnxTe,,,,,,,,,,0.024,,,,,0.024,,,,,,,,,,,,,Info: Very Low Tc (<0.1K)
O-content shows nominal value.,,,La1Fe1As1O0.85,,,,LaOFeAs,,,,,,,,shape_01,25.9,,31.2,,28.3,,28.3,,,,,,,,,,,,,
"N2-flow, 300, 20H",,,Hg1Ba2Ca3Cu4Oz,,,,HgBa2Ca3Cu4Oz,,,,,,,,shape_02,,,,,95.0,,95.0,,,,,,,,,,,,,
,,,Ca10Pt4.6Fe9.4As18,,,,Ca10(Pt4As8)(Fe1-xPtxAs)10,,,,,,,,shape_01,,22.5,,,,,22.5,,,,,,,,,,,,,
,,,Hg0.8Ba2Cu1.1O4+y,,,,"(Hg,Cu)Ba2CuO4",,,,,,,,shape_01,,,,,94.3,,94.3,,,,,,,,,,,,,
,,,La1.2Ba1.6Sr0.2Cu3Oz,,,,"La(Ba,Sr)2Cu3O7",,,,,,,,,,47.9,,,,,47.9,,,,,,,,,,,,,
,420.0,,La1.84Sr0.16Cu0.97Ni0.03O4,,,,"(La,Sr)2(Cu,Ni)O4",,,4.0,,,,,shape_01,,,,,,,,,,,,,,,,,,,,
,,,Y1Ba2Cu3H0.31O6.54,,,,YBa2Cu3HxOz,,,,,,,,,39.5,,55.1,,,,47.3,,,,,,,,,,,,,
,,,Dy0.9Ca0.1Ba2Cu2.7Zn0.3O6.72,,,,"(Dy,Ca)Ba2(Cu,Zn)3O7",,,6.72,,,,,shape_01,13.0,,19.0,,21.0,5.0,21.0,,,,3300.0,,,,,,,,,
impurity phase=A2,,,V0.75Si0.2Al0.05,,,,V1-x-ySixAly,,,,,,,,,,11.8,,,,,11.8,,,,,,,,,,,,,
,,,La1.9Sr0.1Cu1O4,,,,"(La,Sr)2CuO4",,,,,,,,shape_01,,27.8,,,,,27.8,,,,,,,,,,,,,
magnetic moment shows coexistence of SC and FM.,27.0,,Ni1Sm1,,,,NiSm,,,,,,,,shape_04,0.7,,2.5,,,,1.6,,,,,,,,,,,,,
"POINT CONTACT(AU OR NB ELECTRODE),USING TC=21.5K",,,Ba0.625K0.375Bi1O3,3.8,,,"(Ba,K)BiO3",,,,,,,,,21.5,27.5,28.5,,,,27.5,,,,,,,,,,,,3.6,
,,,Zr0.926Lu0.074B12,,3.3e-05,,"(Zr,Lu)B12",,,,,,,,shape_03,,4.78,,,4.54,,4.78,,,,,,,,,,,,,
RRR=6. [gamma] calculated from [dHc2/dT] and Rn.,,,Lu1Ru1B2,,,,LuRUB2,,,,,,,,shape_01,10.44,,10.72,,,,10.58,,8.7,55.0,,,,0.75,,,,,,
Tc is defined as T3. dTc/dP is estimated from the figure. Tc(max)=109.5K,,,Hg1Ba2Cu1O4+Z,,,,HgBa2CuO4,,,,,,,,,,,92.5,,,,92.5,,,,,,,,1.2,,,,,
,,,Cu1Mo3S4,,,,Cu1Mo3S4,,,,,,,,,,10.8,,,,,10.8,,,,,,,,,,,,,
ANN(500C).,,,Bi2.2Sr1.72La0.08Ca1Cu2O8,,,,"Bi2(Sr,Bi,La)2CaCu2Oz",,,,,,,,shape_03,,,,,83.1,,83.1,,,,,,,,,,,,,
,,,Ba2Ca3Cu4F1.6O8.4,,,,"Ba2Ca3Cu4O8(O,F)2",,,,,,,,,79.0,,,,,,79.0,,,,,,,,,,,,,
,,,Bi1.6Pb0.4Sr4Cu2C1O11,,,,"(Bi,Pb)2Sr6Cu2(CO3)Oz",,,,,,,,shape_01,31.0,,40.0,,41.0,9.0,41.0,,,,1400.0,,,,,,,,,
Bi2212 phase <7-14 %,,,Bi2.1Sr1.5Ca0.4Cu1O6+z,,,,"Bi2(Sr,Bi,Ca)2CuO6",,,,,,,,,,,,,83.0,,83.0,,,,,,,,,,,,,
(dC/gamma*Tc) = 1.45.  e-ph coupling = 0.58,,246.0,Lu1Pd2Sn1,,,,LuPd2Sn,,,,,,,,shape_01,,2.8,,,,,2.8,0.45,7.4,,,,27.0,,,,,,,
,,,Bi1.6Pb0.4Sr1.98K0.02Ca2Cu3F0.8OZ-0.8,,,,"(Bi,Pb)2(Sr,K)2Ca2Cu3(F,O)10",,,,,,,,shape_02,106.6,,,,,,106.6,,,,,,,,,,,,,
"M = NH3. x and y not given. Two phase-SC, Tc = 23.1 K for phase2.",,,Na0.45M0.3Fe2Se1.2Te0.8,,,,"NaxMyFe2(Se,Te)2",,,,,,,,,,,,,39.6,,39.6,,,,,,,,,,,,,
,,,Gd1Ba2Cu3O7-y,,,,GdBa2Cu3O7,,,,,,,,shape_01,,94.8,,,,1.5,94.8,,,,,,,,,,,,,
,,,La1.25Nd0.6Sr0.15Cu1O4,,,,"(La,Nd,Sr)2CuO4",29.0,,4.0,,,,,shape_01,,,,,,,,,,,,,,,,,,,,
,,,Ca0.1Ba1.65La1.25Cu3O7.08,,,,"(La,Ca)(Ba,La)2 Cu3O7",,,7.08,,,,,,45.9,,,,,,45.9,,,,,,,,,,,,,
Hc2 using rf technique in pulsed field. Spin orbit parameter=0.7,,,C60Rb3,,,,Rb3C60,,,,,,,,,,28.4,,,,,28.4,57.4,,,,,2.4000000000000004,3.86,,,,,,
,,,Mg2Pb1,,,,Mg2Pb1,,,,,,,,,,5.6,,,,,5.6,,,,,,,,,,,,,
nano-crystals encapsulated in MWCNT(multiwall carbon nanotube). Hc3/Hc2 = 1.24 for t < 0.9.,,,C1Ta1,,,,TaC,,,,,,,,shape_01,,10.16,,,,,10.16,,,,,,,,,,,,,
"ANN(1700C,3h)",,400.0,Hf1Rh3,,,,HfRh3,,,,,,,,,,,,1.4,,,,,2.54,,,,,,,,,,,
,,,Dy0.01La0.99,,,,Dy0.01La0.99,,,,,,,,,,3.8,,,,,3.8,,,,,,,,,,,,,
ANN at 150 atm O2. Ferromag below curie temp.,225.0,,Eu1.5Ce0.5Ru1Sr2Cu2O10,,,,"(Eu,Ce)2RuSr2Cu2O10",,,,,,,,,,,49.0,,,,49.0,,,,,,,,,,,,,
"ANN(450C,in N2). O-content by weight change. Hirr(77K) = 4.00 T.",,,C0.3Ba2Ca4Cu5.7O10.66,,,,"(Cu,C)Ba2Ca3Cu4Oz",,,10.66,,,,,shape_01,,,,,115.7,,115.7,,,,,,,,,,,,,
,,,Mg0.996Cu0.004B2,,,,"(Mg,Cu)B2",,,,,,,,,,38.11,,,,,38.11,,,,,,,,,,,,,
not SC. RRR = 34,,,Ho1Fe2Ge2,,0.0024,11.0,HoFe2Ge2,1.1,,,,,,,shape_03,,,,1.8,,,,,,,,,,,,,,,,
Hall coeffic. [RHN] and [carrier] at 30K,,,Pr1Fe0.9Co0.1As1O1,,,,"PrO(Fe,Co)As",,,,,,,,,,,14.2,,13.8,,13.8,50.2,,,,,,5.11,,,,,,
,,,Tl1Sr2Ca0.65Th0.35Cu2O7,,,,"TlSr2(Ca,Th)Cu2O7",,,,,,,,shape_01,,,,,55.3,,55.3,,,,,,,,,,,,,
c-axis oriented film (5000A).,,,Tl2Ba2Ca1Cu2O8,,,,Tl2Ba2CaCu2O8,,,,,,,,shape_04,,,,,104.0,,104.0,,,,,,,,,,,,,
,,,Ba1Fe1.892Ni0.108As2,,,,"Ba(Fe,Ni)2As2",,,,,,,,,14.3,,15.5,,14.4,,14.4,,,,,,,,,,,,,
,,,V2.94La0.06Si1,,,,V2.94La0.06Si1,,,,,,,,,,15.92,,,,,15.92,,,,,,,,,,,,,
,,,Ga0.65Sr2Y0.7Ca0.3Cu2O7+z,,,,"GaSr2(Y,Ca)Cu2O7",,,,,,,,,12.0,,35.0,,,,23.5,,,,,,,,,,,,,
Powder.,,,Y1Ba2Cu4O8,,,,YBa2Cu4O8,,,,,,,,shape_06,,,,,78.0,,78.0,,,,,,,,,,,,,
M-intercalated. M = (LaS). TP300 shows TP at 280 K. R not zero at 1.2 K for stage-I.,,,M1.2Nb1S2,,1.6e-05,,(M)NbS2,,,,,,,,,,,4.3,,2.2,,2.2,,,,,,,,,,,46.0,,
,,,Nb2.9V0.3Au1,,,,,,,,,,,,,,6.5,,,,,6.5,,,,,,,,,,,,,
,,,Y1Ba2Cu3O6.35,,,,YBa2Cu3Oz,77.0,,6.35,,,,,shape_03,,,,,,,,,,,,,,,,,,,,
Ce-content by ICP. overdoped. thickness=1000 A.,,,La1.844Ce0.156Cu1O4-z,,,,"(La,Ce)2CuO4",,,,,,2000.0,,shape_05,,21.5,,,,2.4,21.5,,,,,,,,,,,,,
,,,La1Ba1.75Ca0.25Cu3OX,,,,"La(Ba,Ca)2Cu3O7",,,,,,,,,,71.7,,,,,71.7,,,,,,,,,,,,,
SC parameters estimated from resistivity and SP measurements using conventional SC relations. RRR=100. Thermodynamic Hc(0) = 85 Oe. (dC/gamma*Tc) = 1.4. GL = 1.4,,,Ga2La1,,,,LaGa2,,,,,,,,,,1.15,,,,,1.15,173.0,4.0,1.0,,200.0,140.0,0.026,,,0.0014,,0.21232288,
"P = 1.97 GPa where Tc(max). R(T) = R0 + A*T for 20 < T < 240 K, where A = 1.57 uOhmcm/K.",,,Sr0.5La0.5F1Bi1S2,,,,Sr0.5La0.5FBiS2,,,,,,,,shape_01,,,,,,,,20.0,,134.0,,,,,,,,,,
delta-phase Mo-C stabilized by addition of 3rd element.,,,Mo1B0.05C0.82,,,,delta-MoByCx,,,,,,,,,,11.5,,,,,11.5,,,,,,,,,,,,,
RRR = 1.2. lattice term of SP(beta) = 0.92 mJ/mol.K4. Field dependent SP measured.,,,Li2Pt3B1,,,,Li2Pt3B,,,,,,,,,,2.56,,,,,2.56,,9.3,105.0,,,,,,,,,,
,,,Dy1Ba1Sr1Cu3O6.7,,,,"Dy(Ba,Sr)2Cu3O7",,,6.7,,,,,,24.6,,35.2,,,,29.9,,,,23000.0,,,,,,,,,
,,,Ga0.245Nb0.755,,,,Nb3Ga,,,,,,,,,,20.2,,,,,20.2,34.1,,,,,,2.43,,,,,,
Tc by mutual inductance.,,,Sc1Tc2,,,,ScTc2,,,,,,,,,,10.9,,,,0.2,10.9,,,,,,,,,,,,,
anneal 500 C  O2 1 atm,,,Bi2Sr2Ca1Cu2O8+Z,,,,Bi2Sr2CaCu2O8+Z,,,,,,,,shape_03,,,85.0,,,,85.0,,,,,,,,,,,,,
,,,Y1Ba2Cu3.992Zn0.008O8,,,,"YBa2(Cu,Zn)4O8",,,8.0,,,,,shape_01,,,,,66.1,,66.1,,,,,,,,,,,,,
,,,Y1Ba2Cu3O6.34,,,,YBa2Cu3O7,,,6.34,,,,,shape_01,,,,,,,,,,,,,,,,,,,,
Glassy sample,,408.0,Bi3Pb1Sr3Ca3Cu4OX,,,,(Bi3Pb)Sr3Ca3Cu4Ox,,,,,,,,shape_02,80.0,,,,,,80.0,,,,,,,,,6.76,,,,
impurity phase: NdClO. Hc2 defined as R=0.95Rn. Hirr defined as R = 0.01Rn. Hc2(0) obtained using WHH and Tc=49 K.,,,Nd1Fe1As1F0.18O0.82,,,,"Nd(O,F)FeAs",,62.0,,,304.0,,,shape_03,,,52.0,,,,52.0,,,127.0,,,,,,,,,,
,,,Y0.9Ce0.1Ba2Cu4O8,,,,"(Y,Ce)Ba2Cu4O8",,,,,,,,,,55.0,,,,,55.0,,,,,,,,,,,,,
,,,Tl1Sr2Ca0.4Gd0.6Cu2O7,,,,"TlSr2(Ca,Gd)Cu2O7",,,,,,,,shape_01,,,60.0,,,,60.0,,,,,,,,,,,,,
,,,Er1Ba2Cu3Oz,,,,ErBa2Cu3O7,,,,,,,,shape_03,,,,,,,,,,,,,,,,,,,,
,,,Bi2Sr1.6Ca1.2Gd0.2Cu2O8.26,,,,"Bi2(Sr,Ca)2(Ca,Gd)Cu2O8",,,8.26,,,,2.09e-09,shape_01,,87.1,,,,,87.1,,,,,,,,,,,,,
,,,Hg0.9Mo0.1Ba2Cu1O4.2,,,,"(Hg,Mo)Ba2CuO4",,,4.2,,,,,,,,,,75.0,,75.0,,,,,,,,,,,,,
,,,Dy1Ni2B2C1,,,,DyNi2B2C,10.2,,,,,,,shape_03,,6.23,,,,,6.23,,,,,,,,,,,,,
,,,V2.994La0.006Si1,,,,V2.994La0.006Si1,,,,,,,,,,16.48,,,,,16.48,,,,,,,,,,,,,
,,,La2Cu1O4.11,,,,La2CuO4,,,4.11,,,,,,,45.0,,,,,45.0,,,,,,,,,,,,,
Tc(P) measured by DC-magnetization upto 1.2 GPa.,,,Ba0.4K0.6Fe2As2,,,,"(Ba,K)Fe2As2",,,,,,,,shape_01,,28.7,,,,,28.7,,,,,,,,-0.62,,,,,
STM measured on the cleaved surface (1[-]03) plane. Hc2 along C' axis. CDW-like modulation observed along the stripe. Gap from STM using BCS fitting.,,,Ta4Pd3Te16,3.56,,,Ta4Pd3Te16,,,,,,,,shape_03,,4.3,,,,,4.3,2.9,,,,,11.0,,,,,,0.66,
,,,Y1Sr2Cu2Nb1O7+z,,,0.728,RSr2Cu2NbO7,,,,,,,,shape_01,,,,,13.0,,13.0,,,,,,,,,,,,,
RRR = 5.5.,,,Pr1Pt2B2C1,,,,PrPt2B2C,,10.845,,165.0,12.003,2722.0,,shape_03,,6.0,,,,,6.0,,,,,,,,,,,,,
"AB PLANE 1MM,5-10 MICRON IN C-DIRECTION,CREAVED,HEAT FLOW//C AXIS, THC300(NORMAL)=0=87W/M.K",,,Bi2Sr2Ca1Cu2O8,,,,Bi2Sr2CaCu2O8,,,,,,,,shape_03,,85.0,,,,2.0,85.0,,,,,,,,,,,,,
"Effect of disorder (induced by e-irradiation) on Tc, Tn",,,Ba1Fe2As1.4P0.6,,,,"BaFe2(As,P)2",,,,,,,,shape_03,,21.7,,,,,21.7,,,,,,,,,,,,,
impurity < 10%. (dC/Tc) = 2.2 mJ/mol.K2,,,Sr2V1Fe1As1O2.9,,,,Sr2VO3-zFeAs,,,2.9,,,,,,,,40.0,,,,40.0,,14.0,,,,,13.65,,,,,,
"P = 21.6 GPa. Hc2(T) = Hc2(0)(1-t)^n, Hc2 = 15-20 T for 18.5 < P < 27.7 GPa.",,,Ca1Fe1As1F1,,,,CaFeAsF,,,,,15.0,,,shape_03,,,15.5,,,,15.5,,,,,,,,,,,,,
,,,Y0.8Ca0.2Ba2Cu2.75Co0.25O7.01,,,,"(Y,Ca)Ba2(Cu,Co)3O7",,,7.01,,,,,shape_01,78.6,,,,82.2,4.0,82.2,,,,,,,,,,,7.7,,
A15(50-70%) + tetra-Nb3Si(15-20%) * Nb5Si3(10-20%) + bcc-Nb(5-10%). DOS = 0.94 states /eV-atom for A15. (dC/gamma*Tc) = 2.0.,,352.0,Nb3Si1,,,,Nb3Si,,,,,,,,shape_02,,18.0,,,,0.7,18.0,,14.2,,,,,,,,,,,
Polycrystall,,,La1.925Sr0.075Cu1O4,,,,"(La,Sr)2CuO4",,,,,,,,shape_04,,18.0,22.0,,,,18.0,,,,,,,,,,,,,
"RHN AT 100K,DENS CALCULATED FROM XRD",,,Y1Ba2Cu2.975Co0.025OZ,,,,"YBa2(Cu,Co)3O7",,,,,,,,shape_01,,90.3,,,,,90.3,,,,,,,,,4.08,,,,
RRR=12.4. G-L = 12.6.,,,Y1Ru1B2,,,,YRuB2,,,,,,,,shape_01,7.61,7.7,8.07,,,,7.7,4.8,,13.0,,,8.3,0.62,,,,,,
intercalated,,,Zn0.005Pc0.005Bi2Sr2Ca1Cu2Oz,,,,Br2Sr2CaCu2O8-(Zn Pc)x Bi2Sy2CaCu2O8,,,,,,,,,,,79.0,,,,79.0,,,,,,,,,,,,,
"overdoped. Thermal conductivity k: k/T = a + b*T^n, where n = 1 - 1.5 for T < 0.25 K.",,,Ba1Fe1.784Co0.216As2,,,,"Ba(Fe,Co)2As2",,,,,,,,,14.6,,,,,,14.6,,,59.0,,,,,,,,,,
,,,Zr1Ru1P1,,,,h-ZrRuP,,,,,,,,,,13.0,,,,,13.0,,,,,,,,,,,,,
,,,Sr2Cu1C0.85B0.15O5,,,,"Sr2CuO2(CO3,BO3)",,,,,,,,shape_01,26.0,,35.0,,32.0,9.0,32.0,,,,100000.0,,,,,,,,,
,7.0,,Y1.2Pr0.8Ba4Cu7O15-Z,,4.2e-07,2.9,"(Y,Pr)2Ba4Cu7O15",,,,,,,,,57.0,,,,,,57.0,,,,,,,,,,,,,
,,,Dy1Rh0.8Ir3.2B4,,,,"Dy(Rh,Ir)4B4",,,,,,,,,,1.17,,,,,1.17,,,,,,,,,,,,,
,,,Y0.9Ca0.1Ba2Cu2.8Zn0.2O6.74,,,,"(Y,Ca)Ba2(Cu,Zn)3Oz",,,6.74,,,,,,,15.8,,,,,15.8,,,,,,,,,,,8.35,,
,,,Gd0.95Mo0.05Ba2Cu3O6.948,,,,"(Gd,Mo)Ba2Cu3O7",,,6.948,,,,,shape_01,,82.4,,,,,82.4,,,,,,,,,,,,,
Tm defined as peak of M-T curve. Hc2(0) estimated by fitting : Hc2 = Hc2(0)*(1-t^2)^a.,,,Ru0.95Ir0.05Sr2Gd1Cu2O8,,,,"(Ru,Ir)Sr2GdCu2O8",120.0,,,,,,,shape_01,,32.5,,,,,32.5,53.0,,,,,2.4000000000000004,,,,,,,
,,,Ti0.588V0.392Fe0.02,,,,"(Ti,V)1-xFex",,,,,,,,,,6.79,,,,,6.79,,,,,,,,,,,,,
Tc is defined as onset in R(T).,,,La1Os1Ru3P12,,,,LaOsRu3P12,,,,,,,,shape_01,,7.0,,,,,7.0,,,,,,,,,,,,,
,,,Hg1Pb1.8,,,,HgPbx,,,,,,,,,5.5,,5.7,,5.7,,5.7,,,,,,,,,,,,,
(97.5-99.5) % phase pure samples. RRR = 211.  R(T) = R0 + A*T^(3/2). bulk-SC confirmed by SP and SUS.,,,Y1Fe2Ge2,,,,YFe2Ge2,,,,,,,,shape_01,,1.83,,,,,1.83,2.24,100.0,,,,12.0,1.75,,,,,,
,,,Mg1B1.75C0.25,,,,"Mg(B,C)2",,,,,,,,,,30.0,,,,,30.0,,,,,,,,,,,,,
,,,Ru0.9Nb0.1Sr2Gd1Cu2O8,,,,"(Ru,Nb)Sr2GdCu2O8",,,,,,,7.78e-09,,4.1,,19.2,,,,11.65,,,,,,,,,,,100.8,,
optimally doped sample. Hc2 measured using tunnel diode resonator method (TDR). Hc2-anisotropy = 2.1 - 2.6,,,Ba1Fe1.852Co0.148As2,,,,"Ba(Fe,Co)2As2",,,,,,,,shape_03,,23.0,,,,,23.0,,,,,,,,,,,,,
"Maki's parameter(alpha)=1.3, e-p coupling=0.8",,,Mo6Se8,,,,Mo6Se8,,,,,,,,,,6.3,,,,,6.3,110.0,,,,,,23.0,,,,,,
,,,Gd1.3Pr0.55Ce0.15Cu1O4,,,,"(Gd,Pr,Ce)2CuO4",0.001,,,,,,,,,,,,,,,,,,,,,,,,,,,
,,,Pb1Mo6S8,,,,PbMo6S8,,,,,,,,,,12.6,,,,,12.6,50.0,,,,,,5.8,,,,,,
"(dC/gamma*Tc) = 1.2 ,  (2d/kTc) = 3.1 .",,250.0,Sr1Pd1Ge3,,,,SrPdGe3,,,,,,,,shape_03,1.47,1.38,,,,,1.38,,5.3,,,,,,,,,,,
gamma in mj/K2.mol-Ce. Tc = 1.2 K by R=0. Tc = 0.4 K from susceptibility.,,,Ce1Ir1In5,,,,CeIrIn5,0.4,,,,,,,shape_03,,1.2,,,,,1.2,,720.0,,,,,,,,,,,
,,,Pr1Ba0.7Sr1.3Cu3O7,,,,"Pr(Ba,Sr)2Cu3O7",,,,,,,,shape_05,,,,,,,,,,,5000.0,,,,,,,,,
,,,Pr1.9Sr1Ca0.1Cu2O6.078,,,,"Pr2(Sr,Ca)Cu2O6",,,6.078,,,,,,,,,,,,,,,,86.95,,,,,,,,,
4354,,,Pr1Ba1.8Ca0.2Cu3Oz,,,,"Pr(Ba,Ca)2Cu3O7",16.5,,,,,,,,,,,10.0,,,,,,,,,,,,,,,,
,,,Nb2.97Zr0.03Al1,,,,"(Nb,Zr)3Al",,,,,,,,,,17.4,,,,,17.4,,,,,,,2.24,,,,,,
,,,Sm1Ba2Cu3O6.878,,,,SmBa2Cu3O7,,,6.878,,,,,,,91.1,,,,,91.1,,,,,,,,,,,,,
X-ray density=6.171. longitudinal modulus=56.2 GPa. elastic constant at 5 K.,,337.0,Y1Ba2Cu3O6.2,,,,YBa2Cu3Oz,,,6.2,,,,,shape_01,,,,,,,,,,,,,,,,4.433,,,,
"Fe-isotope effect. using original method to rule out K-concentration difference between two samples (<57>, <54>Fe). Higher Tc for large Fe mass. [isotope] shows average for 7 sets.",,,Ba0.6K0.4Fe2As2,,,,"(Ba,K)Fe2As2",,,,,,,,shape_01,,,37.8,,,,37.8,,,,,,,,,,,,,
,,,Nb0.375Sn0.25V0.375,,,,Nb0.375Sn0.25V0.375,,,,,,,,,,7.4,,,,,7.4,,,,,,,,,,,,,
,,,Tl2.5Pb1Nd1Sr2Cu2.5OX,,,,,,,,,,,,,,,41.26,,,,41.26,,,,,,,,,,,,,
,,,Ir2La1,,,,Ir2La1,,,,,,,,,,0.48,,,,,0.48,,,,,,,,,,,,,
"4444,metallic",,,Y0.5Ca0.5Ti1O3,,,,"(Y,Ca)TiO3",,,,,,,,shape_01,,,,1.2,,,,,,,,,,,,,,,,
"dtc/dp for C-axial pressure,twinmed sample",,,Y1Ba2Cu3O6.94,,,,YBa2Cu3Oz,,,6.94,,,,,shape_03,,89.5,,,,,89.5,,,,,,,,-0.85,,,,,
"97%(O(18)),DTC=0.41K",,,Y1Ba1.9La0.1Cu3O7.06,,,,"Y(Ba,La)2Cu3O7",,,7.06,,,,,,,91.9,,,,,91.9,,,,,,,,,,,,,
"metal intercalated-FeAs. Synthetic conditions: Na = 0.258g, FeAs = 0.3002g, Liq. ammonia = 15ml, reaction duration = 3 days.",,,Na1Fe2Se2,,,,NaFe2Se2,,,,,,,,,,,46.0,,,,46.0,,,,,,,,,,,,,
,,,Nd1.8315Y0.0185Ce0.15Cu1O4,,,,"(Nd,Y,Ce)2CuO4",,,,,,,,shape_01,,,,,20.0,,20.0,,,,,,,,,,,,,
,,,Mo3Si1,,,,Mo3Si,,,,,,,,,,1.402,,,,,1.402,,,,,,,,-0.035,,,,,
,,,Y1Ba2Cu3O6.28,,,,YBa2Cu3Oz,,,6.28,,,,,shape_01,,,,,,,,,,,,,,,,,,,,
R(T)-exponent = 0.55.,,,Ir0.76Rh0.18Se2,,,,Ir0.94-xRhxSe2,,,,,,,,,,,8.09,,,,8.09,,,,,,,,,,,,,
,,,Y1.6Th0.4C2.7,,,,"(Y,Th)2C3",,,,,,,,,,14.7,,,,,14.7,,,,,,,,,,,,,
,,,Nd1.75Y0.1Ce0.15Cu1O4,,,,"(Nd,Y,Ce)2CuO4",,,,,,,,,,21.0,,,,,21.0,,,,,,,,,,,,,
,,,La1.8Sr0.2Cu1O4,,,,"(La,Sr)2CuO4",,,,,,,,shape_01,,30.0,,,26.0,,30.0,,,,1200.0,,,,,,,,,
