Repository: Tejasvini595/superconductor_deepset

## Overview

This repository contains the official implementation of **"From Individual Elements to Macroscopic Materials: In Search of New Superconductors via Machine Learning"**.

The code implements a **DeepSet neural network** for predicting the critical temperature (Tc) of superconducting materials based solely on their chemical composition. By explicitly enforcing permutation invariance, the DeepSet architecture avoids artifacts associated with arbitrary element ordering and provides a physically meaningful framework for learning composition–property relationships in superconducting materials.

File: data/superconductors_kaggle_ready_v2.csv (part 12 of 87)
comment,curiet,debyet,element,gapene,kaizero_value,moment_value,name,neelt,nhc2zero_value,oz,pcohere_value,phc2zero_value,ppenet_value,rh300,shape,t1_value,t2_value,t3_value,tcn_value,tcsus_value,tcwidth_value,critical_temp_K,upper_critical_field_0K_T,gamma_sommerfeld_mJmolK2,resistivity_normal_uOhmcm,resistivity_roomtemp_uOhmcm,penetration_depth_nm,coherence_length_nm,dhc2dt_TK,dtcdp_KGPa,density_gcm3,lower_critical_field_0K_T,thermopower_300K_uVK,energy_gap_meV,data_quality_flag
,,,Cu1.3K0.2Co1.5S4,,,,"(Cu,K)1.5Co1.5S4",,,,,,,,shape_01,4.37,,4.54,,4.4,,4.4,1.89,,,,,,,,,,,,
OZ=3.99-3.              97,,,Eu1.85Ce0.15Cu1O3.98,,,,"(Eu,Ce)2CuO4",,,3.98,,,,,,,7.3,,,,,7.3,,,,,,,,-0.37,,,,,
compositions by EDAX. M=C5H5N(pyridine). M-content not measured. (tentative value of 1),,,Rb1.21M1Fe1.85Se2,,,,Rbx(C5H5N)yFe2Se2,,,,,,,,,,,15.0,,,,15.0,,,,,,,,,,,,,
,,,Pb0.92Mo6S7.5,,,,Pb0.92Mo6S7.5,,,,,,,,,,13.98,,,,,13.98,,,,,,,,-1.6,,,,,
,,,Cr0.67Os0.33,,,,Cr0.67Os0.33,,,,,,,,,,1.03,,,,,1.03,,,,,,,,,,,,,
,,,B1.1Ru1,,,,RuB1.1,,,,,,,,shape_01,,,,1.1,,,,,,,,,,,,,,,,
,,,Ru1Sr2Gd0.6Dy0.4Cu2O8,,,,"RuSr2(Gd,Dy)Cu2O8",,,,,,,7.35e-09,,33.4,,53.1,,,,43.25,,,,,,,,,,,73.2,,
,,,D0.85Pd1,,,,,,,,,,,,,,3.558,,,,,3.558,,,,,,,,,,,,,
,,,Bi2Sr2Ca0.8Y0.2Cu2I1O8,,,,"Bi2Sr2(Ca,Y)Cu2O8I",,,,,,,,shape_01,,75.0,,,76.0,,75.0,,,,300.0,,,,,,,,,
after annealing in O2 flow,,,Hg0.8Mo0.2Ba2Ca2Cu3O8.4,,,,"(Hg,Mo)Ba2Ca2Cu3O8",,,8.4,,,,,,,,,,134.0,,134.0,,,,,,,,,,,,,
,,,La1.9Sr0.1Ca1Cu2O6.03,,,,"(La,Sr)2CaCu2O6",,,6.03,,,,,shape_01,,43.0,,,,,43.0,,,,,,,,,,,,,
impurity phase: UO2,,,Sm0.8U0.2Fe1As1O1,,,,"(Sm,U)OFeAs",,,,,,,,shape_01,,,49.0,,46.0,,46.0,250.0,,,,,,7.4,,,,,,
,,,Y1Ba2Cu3OY,,,,YBa2Cu3Oz,,,,2.0,,,,shape_03,93.0,,,,,,93.0,,,,,,,,,,,,,
,,,Ge0.22H0.16Nb1,,,,Ge0.22H0.16Nb1,,,,,,,,,,,,4.2,,,,,,,,,,,,,,,,
,,,Sn0.8In0.2Te1,,,,"(Sn,In)Te",,,,,,,,shape_03,,,2.71,,2.97,,2.97,1.08,,,,,,0.58,,,,,,
,,,Tl2.5Pb0.7Nd1Sr2Cu2.5OX,,,,,,,,,,,,,30.89,,42.28,,,,36.585,,,,,,,,,,,,,
Lattice term in SP (beta)=0.393 mJ/mol.K4. (delta)=5.05 uJ/mol.K6. e-ph = 0.39-0.45. DOS =  1.69-1.63 states/ev.fu. (dC/gamma*Tc) = 1.05,,291.0,La1Pd2Ge2,3.65,,,LaPd2Ge2,,,,,,,,shape_01,,0.96,1.1,,,,0.96,,8.26,,,,,,,,,,0.15,
,,,Y1Ba2Cu2.9Fe0.1O6.85,,,,"YBa2(Cu,Fe)3O7",,,6.85,,,,,shape_01,,63.8,,,,,63.8,,,,,,,,,,,,,
,,,La1Fe0.85Zn0.15As1F0.1O0.9,,,,"La(O,F)(Fe,Zn)As",,,,,,,,,,19.9,,,16.4,,19.9,,,,,,,,,,,,,
,,,Ni0.6Fe0.19P0.21,,,,Ni0.6Fe0.19P0.21,,,,,,,,,,,,0.99,,,,,,,,,,,,,,,,
not SC,,,Co1Sr2Y1.4Ce0.6Cu2O9,,0.0007,5.23,"CoSr2(Y,Ce)2Cu2O9",48.0,,,,,,,,,,,10.0,,,,,,,,,,,,,,,,
,,,Y1Ba2Cu2.955Fe0.045O7-Z,,,,"YBa2(Cu,Fe)3O7",,,,,,,,,,59.0,,,,,59.0,,,,,,,,,,,,,
,,,Bi2Sr2Ca1Cu2O8,,,,Bi2Sr2CaCu2O8,,,,,,,,shape_03,,95.0,100.0,,,,95.0,,,,,,,,,,,,,
,,,N0.48Nb1,,,,N0.48Nb1,,,,,,,,,,5.5,,,,,5.5,,,,,,,,,,,,,
"RRR = 150. Ferroquadrupole order T<Q> = 2.0 K. R=R0 + A*T^2exp(-d/T),  A=5.6 uOhm.cm/K2, d=2.1 K. cohere(0)= 280 nm penet = 330 nm from gamma(SP). GL = 1.2",,,Pr1Ti2Al20,,,,PrTi2Al20,,,,,,,,shape_03,,,0.2,,,,0.2,63.0,100.0,0.38,,280.0,230.0,0.047,,,,,,
real O-conc. = 0.721  by EPMA.,,,Ce1Fe1As1D0.3O0.7,,,,"Ce(O,D)FeAs",,,,,,,,,,,,,47.2,,47.2,,,,,,,,,,,,,
G-L parameter = 5.2,,,Pb0.75Tl0.25,,,,Pb1-xTlx,,,,,,,,,,,,,,,,2880.0,,,,,,,,,0.0155,,,
tunnel,,,Pb1Mo6S8,4.8,,,PbMo6S8,,,,,,,,,,,,,,,,,,,,,,,,,,,,
RRR=1.35. GL = 83.14. (2d/kTc) = 3.67 from SP. (dC/gamma*Tc) = 1.86. e-ph coupling = 0.73. thermodynamic Hc(0) = 0.13 T. Hc2(0) = 14.04 T using WHH approx.,,383.0,Nb0.18Re0.82,,,,Nb1-xRex,,,,,,,,shape_01,,8.75,,,,,8.75,17.3,53.5,189.0,250.0,362.5,4.36,2.31,,,0.005567,,,
"impurity phase=CuO,BaCO3,BaCuO2,BaF2. measurement of F-content was not shown.",,,Tl2Ba2Ca1Cu1.98Fe0.02F0.3O7.85,,,,"Tl2Ba2Ca(Cu,Fe)2(F,O)8",,,,,,,,,,101.0,,,106.0,,101.0,,,,,,,,,,,,,
,,,Y1Sr1.4Ba0.6Cu2.5B0.5O7,,,,"Y(Sr,Ba)2(Cu,B)3O7",,,,,,,,,,24.0,,,,,24.0,,,,,,,,,,,,,
"R=A+BT^n,  n = 1.6 for P=0 and n =1.4 for P=2.5 GPa.",,,Ba1Fe1.92Co0.08As2,,,,"Ba(Fe,Co)2As2",,,,,,,,shape_03,11.0,,,,,,11.0,,,,,,,,4.0,,,,,
"Two band analysis. PENET and Hc1(0) show for sigma band. Hc2(0)//ab = Hc2(MgB2) + 11.0 T, Hc2(0)//c = Hc2(MgB2) + 8.22 T.",,,Mg1B1.81C0.19,,,,"Mg(B,C)2",,,,53.9,,2094.0,,shape_03,,,,,30.57,7.0,30.57,,,,,,,,,,,,,
film composition:Bi1.91Pr0.5Ca2.43Cu1.81,,,Bi2Pr0.5Ca2.5Cu2O8+Z,,,,"Bi2(Pr,Ca)2(Ca,Pr)Cu2O8",,,,,,,,shape_04,15.0,30.0,45.0,,,,30.0,,,4800.0,4600.0,,,,,,,,,
,,,Y0.9Pr0.1Ba2Cu4O8,,,,"(Y,Pr)Ba2Cu4O8",,,,,,,,shape_02,72.0,,73.0,,,,72.5,,,,,,,,,,,,,
beta'-phase,,,Y4Os4Si13,,,,beta'-Y4Os4Si13,,,,,,,,,,9.8,,,,,9.8,,,,,,,,,,,,,
parallel H means H//[100] . normal means H//[001],,,Ca1Fe2.94Co0.06As2,,,,"Ca(Fe,Co)2As2",,17.0,,40.0,22.0,,,shape_03,,,,,17.0,,17.0,,,,,,,,,,,,,
,,,Au1Ga2,,,,AuGa2,,,,,,,,,,1.15,,,,,1.15,,,,,,,,,,,,,
impurity: 0.085 at% Ag.  (Ces/[gamma]*Tc) = 2.0,,,Cu1S1,,,,CuS,,,,,,,,,,1.52,,,,,1.52,,2.5,,,,,,,,,,,
"residual-[gamma] = 2.5 mJ/mol.K2. (dC/gamma*Tc) = 1.23 . Two gap model: large one in DB, small one (2D/kTc) = 1.60.",,,Ba1Fe1.9Co0.1As2,4.15,,,"Ba(Fe,Co)2As2",,,,,,,,shape_03,,19.5,,,,,19.5,,17.2,,,,,,,,,,,
,,,Si23.27V75.15,,,,,,,,,,,,,,15.94,,,,,15.94,,,,,,,,,,,,,
"GAP,3-4",,,Y1Ba2Cu3O7-Y,4.0,,,YBa2Cu3O7,,,,,,,,,,90.0,,,,,90.0,,,,,,,,,,,,,
,,,Al0.33Nb0.67,,,,Al0.33Nb0.67,,,,,,,,,,13.5,,,,,13.5,,,,,,,,,,,,,
z=nominal,,,Cu0.5P0.5Sr2Ca1.9Y0.1Cu3O9.4,,,,,,,9.4,,,,,,,,,,84.0,,84.0,,,,,,,,,,,,,
Ni-content shows actual value from EPMA. J//ab. no SDW. optimum doping in this series.,,,Ca1Fe1.94Ni0.06As2,,,,"Ca(Fe,Ni)2As2",,14.0,,,,,,shape_03,,,15.0,,,,15.0,,,,,,,,,,,,,
,,,Bi2Sr1.6Ca1.2La0.2Cu2O8.27,,,,"Bi2(Sr,Ca)2(Ca,La)Cu2O8",,,8.27,,,,1.73e-09,shape_01,,86.0,,,,,86.0,,,,,,,,,,,,,
SPJUMP=MJ/MOLE.K2,,467.0,Y1Ba2Cu4O8,,,,YBa2Cu4O8,,,,,,,,shape_01,,80.0,,,,2.9,80.0,,,,,,,,,,,,,
,,,Fe2P1,,,,Fe2P1,,,,,,,,,,,,0.97,,,,,,,,,,,,,,,,
Heat(1250C) then quenched into water.,,,Nb3Au0.7Pt0.3,,,,"Nb3(Au,Pt)",,,,,,,,,,10.0,,,,,10.0,,,,,,,,,,,,,
"R(T) = R0 + A*T^2, R0=1.93 uOhm.cm, A = 4.94 uOhm.cm/K2 for Tc^2 < T^2 < 250.",7.26,238.0,Pr1Pt4Ge12,,,3.65,PrPt4Ge12,,,,,,,,shape_01,,7.85,,,,,7.85,,104.4,,,,,,,,,,,
,,,Y0.7Pr0.3Ba2Cu3O6.96,,,,"(Y,Pr)Ba2Cu3O7",,,6.96,,,,,shape_01,57.0,,,,,,57.0,,,,,,,,,,,,,
,,,La0.9997Ce0.0003Pt1Si1,,,,"(La,Ce)PtSi",,,,,,,,,,3.2,,,,,3.2,,,,,,,,,,,,,
,,,O3Sn0.21W1,,,,O3Sn0.21W1,,,,,,,,,,,,1.3,,,,,,,,,,,,,,,,
GAMMA FR SP.HEAT,,,La1.8Ba0.2Cu1O4,,,,"(La,Ba)2CuO4",,,,,,,,,,,,,,,,,8.72,,,,,,,,,,,
atomic compositiond measured by ICP-AES. magnetic prop. for H//c,,,K1Fe1.5S2,,2.61e-05,,KFe1.5S2,43.0,,,,,,,shape_03,,,,4.0,,,,,,,,,,,,,,,,
,,,Rb1Os2O6,,,,RbOs2O6,,,,,,,,shape_01,,6.29,,,,,6.29,,,,,,,,0.78,,,,,
overdoing,,,Y0.975Yb0.025Ba2Cu3OZ,,,,"(Y,Yb)Ba2Cu3Oz",,,,,,109.0,,shape_01,,88.0,,,,,88.0,,,,,134.0,,,,,,,,
Tm(FM) = 8.94. reentrant behavior in R(T),22.8,,Eu1Fe1.72Ir0.28As2,,0.000186,8.1,"Eu(Fe,Ir)2As2",,,,,,,,shape_01,,,21.6,,,,21.6,15.0,,,,,,0.95,,,,,,
semiconductor,,,Y1Sr2Cu2.5B0.2S0.3Oz,,,,"YSr2(Cu,B,S)3O7",,,,,,,,,,,,5.0,,,,,,,,,,,,,,,,
,,,Hg1.4Tl0.6Ba2Ca1Cu2O8-z,,,,"(Hg,Tl)2Ba2(Y,Ca)Cu2O8",,,,,,,,,,,,4.9,,,,,,,,,,,,,,,,
"Single phase,ISOTOPE=ln(1-dTc/Tc)/ln(M16/M18). ,ISOEL=O",,,La1.8Sr0.2Cu0.993Fe0.007O4+z,,,,"(La,Sr)2(Cu,Fe)O4",,,,,,,,shape_01,,,,,27.86,,27.86,,,,,,,,,,,,,
"nodal d-wave SC. (k0/T) = 0.93 mW/K2.cm ,  (k/T) = (k0/T) + A*T for T < 0.5 K.",,,Ce1Co1In4.945Cd0.055,,,,"CeCo(In,Cd)5",,,,,,,,shape_03,,1.92,,,,,1.92,,,,,,,,,,,,,
reduced sample.  muonSR measured.,,,La1.8Eu0.2Cu0.99Ni0.01O3.5,,,,T'-La1.8Eu0.2Cu1-xNixO3.5,37.0,,,,,,,shape_01,,15.0,,,,,15.0,,,,,,,,,,,,,
B-content = nominal value. RRR=2.1. gap(0) = 2.4 meV by break junction tunneling.,,,B2.1Nb1,4.4,,,NbB2,,,,,,,,shape_01,,9.1,,,,,9.1,,,,,,,,,,,,,
,,,Li1.4Zr1N1Cl1,,,,LixZrNCl,,,,,,,,,,10.0,,,,,10.0,,,,,,,,,,,,,
,,,Nd2Ba2Cu2Ti1.7Al0.3O10.85,,,,,,,10.85,,,,,,,,,4.2,,,,,,,160000.0,,,,,,,,,
sintered sample. hole conc(p) determined by s(290K) for various O-content. Tc(max) at p=0.171. pseudogap temp(T*) also measured.,,,Y0.8Ca0.2Ba2Cu2.82Zn0.18O7-z,,,,"(Y,Ca)Ba2(Cu,Zn)3O7",,,,,,,,shape_01,,,,,27.6,,27.6,,,,,,,,,,,,,
,,,Y2Pd1Si2.25C0.75,,,,"Y2Pd(Si,C)3",,,,,,,,,,2.27,,,,,2.27,,,,,,,,,,,,,
,,,Y0.2Pr0.8Ba2Cu3O6.95,,,,"(Y,Pr)Ba2Cu3O7",,,6.95,,,,,,,,,4.2,,,,,,,3.89,,,,,,,,,
,,,Sn0.7Mo3Se4,,,,Sn0.7Mo3Se4,,,,,,,,,,4.85,,,,,4.85,,,,,,,,-0.403,,,,,
,,,Re1,,,,Re1,,,,,,,,,,1.696,,,,,1.696,,,,,,,,,,,,,
prepared by sintering at T = 900C,,,Zr1Ru1As1,,,,ZrRuAs,,,,,,,,shape_01,,11.9,,,,,11.9,,,,,,,,,,,,,
 dTc/dp = 0.24 K/GPa when pressure changed at T<200K ,,,Y1Ba2Cu3O6.95,,,,YBa2Cu3Oz,,,6.95,,,,,shape_03,,,,,92.5,,92.5,,,,,,,,0.24,,,,,
,,,Cu1.75Co1.25S4,,,,Cu1+xCo2-xS4,,,,,,,,,,2.2,,,,,2.2,,,,,,,,,,,,,
LaAlO3 substrate?Banisotropy factor = 6.6 ,,,Y1Ba2Cu3O7-Z,,,,YBa2Cu3O7z,,,,14.3,,1500.0,,shape_05,,,84.0,,,,84.0,,,,,,,,,,,,,
,,,Y1Ba2Cu2.8Fe0.2O6.85,,,,"YBa2(Cu,Fe)3O7",,,6.85,,,,,shape_01,,57.7,,,,,57.7,,,,,,,,,,,,,
,,,Sm1Ba2Cu2.94Zn0.06O7-y,,,,"SmBa2(Cu,Zn)3O7",,,,,,,,shape_01,,65.6,,,,8.7,65.6,,,,,,,,,,,,,
<121/123>Sb-NQR measured. better fitting to s-wave full gap model. T<SDW>=T<CDW>= 40 K.from NMR-NQR.,,,Ba1Ti2Sb2O1,4.4,,,BaTi2Sb2O,,,,,,,,shape_01,,0.95,,,,,0.95,,,,,,,,,,,,,
deposited at 4.2 K.,,,Ge0.5Pt0.5,,,,Ge0.5Pt0.5,,,,,,,,,,1.4,,1.0,,,1.4,,,,,,,,,,,,,
"size=1.5*1*0.1 mm3, magnetoresistance of x=0.3,0.37,0.4 in (Y1-xPrx) samples also measured in this paper",,,Y0.85Pr0.15Ba2Cu3O7-z,,,,"(Y,Pr)Ba2Cu3O7",,,,,,,,shape_03,75.0,80.0,,,,,80.0,,,,,,,,,,,,,
small amount of Bi2212 phase exists,,,Bi1.6Pb0.35V0.05Sr2Ca2Cu3O10.12,,,,"(Bi,Pb,V)2Sr2Ca2Cu3O10",,,10.12,,,,,,,103.7,,,,,103.7,,,,,,,,,,,,,
,,,Nd1Ba1.7La0.3O6.77,,,,"Nd(Ba, La)2Cu3Oz",,,6.77,,,,,shape_01,48.0,57.5,66.0,,57.0,,57.5,,,,,,,,,,,,,
"not SC. RRR = 3. unit volume = 164.2 A^3. Curie-T = -25K(H//ab), -27 K(H//c). Tm(AFM) = 10.0 and 7.0  K.",,,Gd1Pd2P2,,,8.01,GdPd2P2,10.1,,,,,,,shape_03,,,,0.03,,,,,,,,,,,,,,,,
,,,Ru1Sr2Eu1Cu2O8,,,,RuSr2EuCu2O8,,,,,,,,shape_01,12.0,,35.0,,,,23.5,,,,,,,,,,,,,
,,,Y0.93Pr0.05Ca0.02Ba2Cu3O7-z,,,,"(Y,Pr,Ca)Ba2Cu3O7",,,,,,,,shape_01,,89.4,,,,,89.4,,,,,,,,,,,,,
,,,Bi1.5Pb0.2Sr2Ca2Cu2.8Ti0.2Oz,,,,"(Bi,Pb)2Sr2Ca2(Cu,Ti)3Oz",,,,,,,,shape_02,103.0,,113.0,,106.0,,106.0,,,,,,,,,,,,,
GAMMA FROM DHC2DT,,,Y1Ba2Cu3O7-Z,,,,YBa2Cu3O7,,,,,,,,,,90.9,,,,3.3,90.9,71.0,1.33,2.0,,,18.0,1.14,,,,,,
sp-heat measured between 0.9 and 12 K..,,192.0,Rh0.07Zr0.93,,,,Zr1-xRhx,,,,,,,,,,5.95,,,,,5.95,,7.36,,,,,,,,,,,
,,,Y1Ba2Cu2.94Ni0.06O7-Z,,,,"YBa2(Cu,Ni)3O7",,,,,,,,,,84.0,,,,,84.0,,,,,,,,1.0,,,,,
SAME AS 3467,,,Tb0.5Pr0.5Ba2Cu3OZ,,,,,,,,,,,,shape_04,,30.0,,,,,30.0,,,,,,,,,,,,,
RR=39.1. Hc(0) = 413 Oe. GL(kappa) = 4.1. (dC/gamma*Tc) = 1.28. R=R0+A*T^2 (A=1.6 uOhm.cm/K). lattice term in SP (beta) = 0.067 mJ/mol.K4.,,442.0,Ru2Sc1,3.39,0.000455,,ScRu2,,,,,,,,shape_01,,2.36,,,,,2.36,0.139,16.3,,,199.0,48.6,0.085,,,0.0166,,0.345,
Sample number is #3.,,,Y1Ba2Cu3O7,,,,YBa2Cu3O7,,,,,,,,shape_04,,,,,86.7,,86.7,,,,,163.0,,,,,,,,
,,,Y1Ba2Cu3O7,,,,YBa2Cu3O7,,,7.0,,,,,shape_03,,,,,92.0,,92.0,,,,,,,,,,,,,
,,,Er0.45Ca0.4Hf0.15Ba2Cu3O7.1,,,,"(Er,Ca,Hf)Ba2Cu3O7",,,7.1,,,,,shape_01,,66.0,,,,,66.0,,,,,,,,,,,,,
,,,V2Zr1,,,,ZrV2,,,,,,,,,,8.85,,,,,8.85,,,,,,,,,,,,,
,,,La1Pt0.9Ni0.1Si1,,,,"La(Pt,Ni)Si",,,,,,,,shape_01,3.18,,3.28,,,,3.23,,,,195.0,,,,,,,,,
SP-heat measured semi-adiabatic heat pulse method,,,Mg1.98Mn0.02B2,,,,"(Mg,Mn)B2",,,,,,,,shape_01,,36.9,,,,,36.9,23.1,,,,,,,,,,,,
as-sintered. Cu-valence = 2.24,,,Hg1.4Tl0.6Ba2Y0.3Ca0.7Cu2O7.68,,,,"(Hg,Tl)2Ba2(Y,Ca)Cu2Oz",,,7.68,,,,,,,,,,66.4,,66.4,,,,,,,,,,,,,
S-O coupling (ramda<SO>) = 0.3,,,Ga28.1V71.9,,,,V3Ga,,,,,,,,,,12.2,,,,,12.2,20.3,,,,,,5.5,,,,,,
,,,Ba1Ta2S5,,,,BaTa2S5,,,,,,,,,,2.88,,,,,2.88,,,,,,,,,,,,,
,,,La1Bi1S2O1,,,,LaOBiS2,,,,,,,,shape_01,,,,1.3,,,,,,,,,,,,,,,,
,,470.0,Li1.18Ti1.82O4,,,,"Li(Ti,Li)2O4",,,,,,,,shape_01,,,,1.5,,,,,0.8,,,,,,,,,,,
quench from 530C,,,Y1Ba2Cu3O6.84,,,,YBa2Cu3O7,,,6.84,,,,,,60.0,67.0,71.0,,67.0,,67.0,,,,,,,,,,,,,
anisotropy factor=12.1. ,,,La1.82Sr0.18Cu1O4,,,,"(La,Sr)2CuO4",,,,,,0.17,,shape_03,,32.2,,,,,32.2,,,,,,,,,,,,,
"not SC. successive magnetic transition at 7.0 K. magnetic data for H//[100] in DB, for H//[00], effective moment = 7.85 uB/Eu and Curie-T = -20.2 K.",,,Eu1Ir1Ge3,,,7.92,EuIrGe3,12.2,,,,,,,shape_03,,,,0.0,,,,,,,,,,,,,,,,
,,,La1Os4As12,,,,LaOs4As12,,,,,,,,,,3.2,,,,,3.2,,,,,,,,,,,,,
,,,Cu7.5Sr2Ca6Cr0.5O17.1,,,,"(Cu,Cr)Sr2Ca6Cu7Oz",,,17.1,,,,,shape_02,,,,,10.0,,10.0,,,,,,,,,,,,,
,,,Y0.9Ca0.1Sr2Cu2.6Fe0.4O6+z,,,,"(Y,Ca)Sr2(Cu,Fe)3O7",,,,,,,,,25.0,,,,28.0,,28.0,,,,1.5,,,,,,,,,
,,,C1Ta0.45W0.55,,,,C1Ta0.45W0.55,,,,,,,,,,10.5,,,,,10.5,,,,,,,,,,,,,
"dTc/dP is for P>1 GPa. For P=0, dTc/dp = +0.0003 K/GPa",,,Ta0.96W0.04,,,,Ta1-xWx,,,,,,,,,,3.3,,,,,3.3,,,,,,,,-0.019,,,,,
defect introduced by n-irradiation 2E;19/cm2 (E>0.1MeV). defect control by isochronal ANN(0.5h) at various T. this sample : ANN(900C),,,Lu2Fe3Si5,,,,Lu2Fe3Si5,,,,,,,,shape_01,,2.78,,,,,2.78,,,,,,,0.93,,,,,,
,280.0,,U1Ni2B2C1,,,,UNi2B2C,218.0,,,,,,,shape_01,,,,4.2,,,,,,,,,,,,,,,,
,,,Bi2Sr2Ca1Cu2O8,,,,Bi2Sr2CaCu2O8,,,,10.9,,,,shape_03,,,,,85.0,0.8,85.0,280.0,,,,,,,,,,,,
"P-induced SC. quasi-hydrostatic P. P releasing at 7GPa, Tc(on) = 3.2 k and Tc(zero) = 1.6 K at P = 0.5 GPa,  P-quenching. (dTc/dP) shows at P<cr>(=5 GPa)",,,Te2Ti1,,,,1T-TiTe2,,,,,,,0.00083,shape_03,,,2.5,0.0,,,2.5,,,,,,,,0.35,,,,,
,,,La1Ba2Cu3O7-Z,,,,LaBa2Cu3O7,,,,,,,,,92.0,,,,,,92.0,,,,,,,,,,,,,
,,,La0.8Zr0.2Bi1S2O1,,,,"(La,Zr)OBiS2",,,,,,,,shape_01,,1.66,,,,,1.66,,,,,,,,,,,,,
"High-quality large single crystals of Ni-doped Ba2Fe2As2 were grown, and the phase diagram was established with QCP point of x=0.104.",,,Ba1Fe1.85Ni0.15As2,,,,BaFe1.85Ni0.15As2,,,,,,,,shape_03,,,,,14.1,,14.1,,,,,,,,,,,,,
,,,Er0.99Ca0.01Ba2Cu4O8,,,,"(Er,Ca)Ba2Cu4O8",,,,,,,,,79.3,,,,,,79.3,,,,,,,,,,,,,
cleaved sample(d=20 micron-m). T<SDW> = 132 K,,,Ba1Fe1.9Ru0.1As2,,,,"Ba(Fe,Ru)2As2",,,,,,,,shape_01,,,,4.0,,,,,,,,,,,,,,,,
,,,Ru0.9Sn0.1Sr2Eu1Cu2O8,,,,"(Ru,Sn)Sr2EuCu2O8",84.0,,,,,,,shape_01,,,,,16.0,,16.0,,,,,,,,,,,,,
,,,Sc0.3V0.7,,,,V1-xScx,,,,,,,,,,6.76,,,,,6.76,0.259,,,,,,,,,,,,
Tc by M(T) at H=10 Oe.,,,Ba2Ti2Fe1.96Cr0.04As4O1,,,,Ba2Ti2(Fe1-xCrx)2As4O,,,,,,,,shape_01,,,,,15.7,,15.7,,,893.0,,,,,,,,,,
M = NH3. x and y not given. T<spin-glass > = 33.3 K,,,Na0.45M0.3Fe2Se0.6Te1.4,,,,"NaxMyFe2(Se,Te)2",,,,,,,,,,,,,9.5,,9.5,,,,,,,,,,,,,
,,,Re0.6W0.4,,,,,,,,,,,,,,6.0,,,,,6.0,,,,,,,,,,,,,
grain size = 2000 nm. G-L parameter = 125,,,Pb1Mo6S8,,,,PbMo6S8,,,,,,,,,,14.4,,,,,14.4,45.0,,,,275.0,2.2,4.6,,,0.0058,,,
,,,Y1Ba2Cu3O6.38,,,,YBa2Cu3Oz,,,6.38,,,,,,13.6,,34.2,,,,23.9,,,,,,,,,,,,,
anisotropy factor(=SQRT(Rc/Rab) = 36 at 50K. Tc = 43.8 K for Rc measurement.,,,Bi1.6Pb0.4Sr1.9La0.1Cu1O6+z,,,,"(Bi,Pb)2(Sr,La)2CuO6",,,,,,,,shape_03,43.3,,,,,4.4,43.3,,,,,,,,,,,,,
,,,C0.754Ta1,,,,C0.754Ta1,,,,,,,,,,,,1.05,,,,,,,,,,,,,,,,
,,,Y0.6Pr0.4Ba2Cu4O8,,,,"(Y,Pr)Ba2Cu4O8",,,,,,,,shape_01,,,,,49.0,,49.0,,,,,,,,2.5,,,,,
"M = ammonium acetate. reaction(150C,1h ).",,,M1Ta1S2,,,,(M)TaS2,,,,,,,,,,2.0,,,,,2.0,,,,,,,,,,,,,
Tc = 5.2 K sample. Tc(SP) = 4.2 K.  dC(at Tc) = 15.1 mJ/mol.K. (dC/gamma*Tc) = 1.39. Hc(0) = 211 Oe,,,B6Y1,2.65,,,YB6,,,,340.6,2840.0,3242.0,,shape_03,,5.2,,,,0.45,5.2,,2.09,25.6,,,,,,,,,0.94028704,
RRR=1.5. not-SC hexagonal Cr-Re alloy phase(30 mol%) by XRD. gamma = 11.2 mJ/mol.K2 using alpha-model. (dC/gamma*Tc) = 2.11. GL = 62.5. beta in SP = 0.51 mJ/mol.K4,,,Cr2Re3B1,3.66,,,Cr2Re3B,,,,,,,,shape_01,4.8,,5.3,,4.8,,4.8,10.0,18.0,,,356.0,5.7,,,,0.0052,,,
"RRR = 2.18.  R(T) = R0 + A*T^2, R0 in DB, A = 5.482 E-6 mOhm.cm/K^2",,,La3Co4Sn13,,,,La3Co4Sn13,,,,,,,,shape_01,1.77,,2.5,,2.2,,2.2,,,644.0,,,,,,8.2,,,,
,,,C1Mo1,,,,Mo1C1,,,,,,,,,,13.0,,,,,13.0,,,,,,,,,,,,,
,,,La1.85Sr0.15Cu1O3.987,,,,"(La,Sr)2CuO4",,,3.987,,,,,shape_03,,,,,12.0,,12.0,,,,,,,,,,,,,
,,,Y1Ba2Cu2.91Zr0.09O6.73,,,,,,,6.73,,,,,shape_01,,,,,,,,,,,,,,,,,,,,
MSP158837 shows C/T vs B at T = 208 mK for UBe13. Tc = 0.898 K from SP.  (dC/gamma*Tc) = 1.26. T<L> (thermal expansion anomaly) = 0.77 K.,,,Be13U1,,,,UBe13,,,,,,,,shape_03,,0.92,,,,0.025,0.92,,,,,,,,-0.13,,,,,
solubility limit: x=0.1 for Gd1+xBa2-xCu3O7. ArPA process is effective for high-Tc and high Jc.,,,Gd1.1Ba1.9Cu3O7,,,,"Gd(Ba,Gd)2Cu3O7",,,,,,,,shape_01,,93.0,,,,,93.0,,,,,,,,,7.003,,,,
,,,Cd0.17Tl0.83,,,,,,,,,,,,,,2.3,,,,,2.3,,,,,,,,,,,,,
,,,Tl0.5Pb0.5Sr2Ca0.8Y0.2Cu2O7,,,,"(Tl,Pb)Sr2(Ca,Y)Cu2O7",,,7.0,,,,,shape_01,,105.2,,,,,105.2,,,,,,,,1.5,,,,,
"M = THF. spacing between HfNCl plane, d = 15.05 A.",,,Yb0.2M1Hf1N1Cl1,,,,Yb0.2(THF)xHfNCl,,,,,,,,,,25.2,,,,,25.2,6.6,,,,,,0.38,-0.6,,,,,
Half Heusler SC. Tn(H) defined by (dR/dT). carrier: n(hole) = 7.4 E+18 /cm3 at 4 K from Hall coeffic.,,,Er1Pd1Bi1,,,3.54,ErPdBi,1.06,,,140.0,1.6,,,shape_03,,1.24,,,1.22,,1.24,,,,,,,,,,0.0002,,,
not single phase,,495.0,La1Ni2B2C1,,,,LaNi2B2C,,,,,,,,,,,,,,,,,8.4,,,,,,,,,,,
,6.5,,Y1.4Pr0.6Ba4Cu7O15-Z,,4.3e-07,2.81,"(Y,Pr)2Ba4Cu7O15",,,,,,,,,63.0,,,,,,63.0,,,,,,,,,,,,,
,,,Pr2Cu1O4,,,,Pr2CuO4,,,4.0,,,,,,,,,5.0,,,,,,,,,,,,,,,,
,,,Pb2Sr2Ho0.5Ca0.5Cu3O8,,,,"Pb2Sr2(Ho,Ca)Cu3O8",,70.0,,22.0,650.0,,,shape_03,,75.0,,,,,75.0,,,,,,,,,,,,,
glass transion=402K,,408.0,Bi4Pb1Sr3Ca3Cu4OZ,,,,"(Bi,Pb)4Sr3Ca3Cu4Oz",,,,,,,,shape_06,,,,,,78.5,,,,,,,,,,6.76,,,,
,,,La1.85Sr0.15Cu1O4,,,,"(La,Nd,Sr)2CuO4",,,,,,,,,24.0,34.4,37.0,,,,34.4,,,0.98,,,,1.33,,,,,,
,,,Ga0.9Sr2Y0.6Ca0.4Cu2.1O7,,,,"(Ga,Cu)Sr2(Y,Ca)Cu2O7",,,,,,,,,35.0,41.0,49.0,,,,41.0,,,,,,,,,,,,,
,,,Pb2Sr2Eu0.8Ca0.2Cu3O8.1,,,,"(Pb2Cu)Sr2(Eu,Ca)Cu2O8",,,8.1,,,,,shape_01,,73.0,,,,,73.0,,,,,,,,,,,,,
TF muSR shows nodeless SC. [penet] and energy gap are obtained.   ZF muSR shows triplet paring,,,Sr0.1Bi2Se3,4.36,,,Sr0.1Bi2Se3,,,,,,,,shape_03,,2.5,,,,,2.5,,,,,1622.0,,,,,,,0.49,
"impurity phase=A2, V5Si3",,,V0.7Si0.2Al0.1,,,,V1-x-ySixAly,,,,,,,,,,10.6,,,,,10.6,,,,,,,,,,,,,
,,,Y1Ba1.5Sr0.5Cu3O6.9,,,,"Y(Ba,Sr)2Cu3Oz",,,6.9,,,,,shape_01,,86.3,,,,,86.3,,,,,,,,,,,,,
"Single phase,ISOTOPE=ln(1-dTc/Tc)/ln(M16/M18). ,ISOEL=O",,,La1.8Sr0.2Cu0.99Ni0.01O4+z,,,,"(La,Sr)2(Cu,Ni)O4",,,,,,,,shape_01,,,,,28.26,,28.26,,,,,,,,,,,,,
,,,Ce0.0007La0.9993,,,,La1-xCex,,,,,,,,,,4.65,,,,,4.65,,,,,,,,,,,,,
P-induced SC. Pcrit = 88 GPa. Tc(max) = 12.2 K at P=174 GPa. (dHc2/dT) = -0.162 T/K at P=140 GPa.,,,Lu1,,,,Lu,,,,,,,,,,,,0.0,12.2,,12.2,,,,,,,,,,,,,
"two band gap. the higher=7.1 meV in TBL, the lower = 2.80 meV (2*gap/kTc = 1.096). measured by point contact tunneling.",,,B2Mg1,4.32,,,MgB2,,,,,,,,shape_03,,38.2,,,,,38.2,,,,,,,,,,,,,
"dtc/dp for C-axial pressure,twinmed sample",,,Y1Ba2Cu3O6.61,,,,YBa2Cu3Oz,,,6.61,,,,,shape_03,,58.7,,,,,58.7,,,,,,,,3.5,,,,,
,,,Nb0.4Ru0.6,,,,Nb0.4Ru0.6,,,,,,,,,,2.5,,,,,2.5,,,,,,,,,,,,,
,,,Y0.95Pr0.05Ba2Cu3O7-z,,,,"(Y,Pr)Ba2Cu3O7",,,,,,,,shape_01,,91.8,,,,,91.8,,,,,,,,,,,,,
,,,Re0.25W0.75,,,,Re0.25W0.75,,,,,,,,,,4.6,,,,,4.6,,,,,,,,,,,,,
,,,Bi2Sr1.4Li0.6Ca1Cu2O7.7,,,,"Bi2(Sr,Li)2CaCu2O8",,,7.7,,,,,,94.0,,,,,,94.0,,,,,,,,,,,,,
annealed,,,Bi2Sr2Ca0.55Pr0.45Cu2OZ,,,,"Bi2Sr2(Ca,Pr)Cu2Oz",,,,,,,,shape_03,,,,,46.6,,46.6,,,,,,,,,,,,,
,37.5,320.0,La2Cu1O4,,,0.21,La2CuO4,240.0,,,,,,,,,,,,,,,,1.0,,,,,,,,,,,
lattice term in SP (beta) = 11.4 mJ/mol.K4.,,106.0,Nb3Te4,,,,Nb3Te4,,,,,,,,,,1.95,,,,,1.95,,18.7,,,,,,,,,,,
NMR of Nb< 93 > measured,,183.0,Nb0.25Zr0.75,,,,Nb1-xZrx,,,,,,,,,,8.3,,,,,8.3,,6.7,,,,,,,,,,,
,21.0,,Tl1Sr2Ca0.4Tb0.6Cu2O7,,,9.53,"TlSr2(Ca,Tb)Cu2O7",6.2,,7.0,,,,,shape_02,62.0,,,,,,62.0,,,,,,,,,,,,,
"film, d = 300nm. [penet] measured by magnetic force microscopy MFM.",,,Nb1,,,,Nb,,,,,,,,shape_04,8.8,,,,,,8.8,,,,,110.0,,,,,,,,
"// CURRENT TO AB-PLANE GIVES HIGHER TC TAN N-CURRENT, SIZE=3X1X1MM3",,,Gd1Ba2Cu3O7,,,,GdBa2Cu3O7,,,7.0,,,,1.33e-09,shape_03,,78.0,84.0,,,,78.0,,,,,,,,,,,,,
,,,Y1Ba2Cu3O6.821,,,,YBa2Cu3O7,,,6.821,,,,,,91.1,,,,,2.0,91.1,,,,,,,,,,,,,
"Tc eventually above 2 K. For x > 0.6, alpha-phase increases with increasing x.  For x = 1, only alpha-phase.",,,Pd1Bi1.6Pb0.4,,,,beta-PdBi2-xPbx,,,,,,,,shape_03,,,2.0,,,0.3,2.0,,,,,,,,,,,,,
grain size = 8.1 micron by SEM.,,,Y0.95Ca0.05Ba2Cu2.97Mg0.03Oz,,,,"(Y,Ca)Ba2(Cu,Mg)3Oz",,,,,,,,shape_01,,76.6,,,,,76.6,,,,,,,,,,,,,
,,,Y1Sr2Cu2.75Mo0.25O7.1,,,,"YSr2(Cu,Mo)3O7",,,7.1,,,,,shape_01,55.0,,,,,,55.0,,,,,,,,,,,,,
penetration depth(ab)=8000-10000A estimated from microwave impedance measurement,,,La1.45Nd0.4Sr0.15Cu1O4,,,,"(La,Nd,Sr)2CuO4",,,,,,8000.0,,shape_03,,,,,12.0,,12.0,,,,,,,,,,,,,
topological SC. Sr-intercalation. Sr-content by EDX.,,,Sr0.058Bi2Se3,,,,SrxBi2Se3,,,,,,,,shape_03,1.98,,2.14,,,,2.06,,,,,,,,,,,,,
,,,Yb1Ba1.6Sr0.4Cu4O8,,,,"Yb(Ba,Sr)2Cu4O8",,,,,,,,shape_01,78.0,,83.0,,80.0,,80.0,,,,2900.0,,,,,,,,,
0.75X0.75X0.1 MM3,,242.0,Tl2Ba2Ca2Cu3O10+Z,,,,Tl2Ba2Ca2Cu3O10,,,,,,,,shape_03,,105.0,,,,,105.0,,1.0,,,,,,,,,,,
,,,Mo6.35Pb0.9S8Sn0.12,,,,Mo6.35Pb0.9S8Sn0.12,,,,,,,,,,11.0,,,,,11.0,,,,,,,,,,,,,
,,,La1.88Ba0.12Cu0.99Ga0.01O4,,,,"(La,Ba)2(Cu,Ga)O4",,,,,,,,shape_01,,8.2,,,,,8.2,,,,,,,,,,,,,
"optimal doping. Irradiation(5.5 MeV proton. fluence = 4E+16 /cm2) effect. point defect, interdefect distance = 2.8 nm. dTc/d(phi) = 0.3E+16 K/cm2.",,,Ba1Fe1.864Rh0.136As2,,,,"Ba(Fe,Rh)2As2",,,,,,,,shape_03,23.3,,,,23.3,,23.3,,,106.0,230.0,,,,,,,,,
,,,La1Ba1.4Ca0.6Cu3O6.9,,,,"La(Ba,Ca)2Cu3O7",,,6.9,,,,,shape_01,74.0,,,76.0,,,74.0,,,,,,,,,,,,,
Actualconcentration of Hg (in DB value) is 20 % of nominal values.,,,Ce1Ir1In4.946Hg0.054,,,,CeIrIn5-xHgx,1.77,,,,,,,shape_03,,0.476,,,,,0.476,,629.0,,,,,,,,,,,
,,,Mo1N1,,,,delta-MoN,,,,,,,,,,13.5,,,,,13.5,9.6,,,,,6.0,,,,,,,
,,,Nb3Se4,,,,Se4Nb3,,,,,,,,,,1.61,,,,,1.61,,,,,,,,,,,,,
,,,Pb2Sr2Y0.6Ca0.4Cu3O8+Z,,,,"Pb2CuSr2(Y,Ca)Cu2O8",,,,,,,1.18e-08,shape_01,,79.1,,,,,79.1,79.0,,,12.8,,20.0,1.51,,,,,,
epitaxial film,,,Sr0.9Nd0.1Cu1O2,,,,"(Sr,Nd)CuO2",,,2.0,,,,,shape_04,,,,,,,,,,,790.0,,,,,,,,,
,,,Pr1.9Sr0.7Ca0.4Cu2O6.034,,0.000605,3.26,"Pr2(Sr,Ca)Cu2O6",,,6.034,,,,,,,,,,,,,,,,44.3,,,,,,,,,
amorphous film. RESN shows resistivity at 25 K.,,,Ru18Zr82,,,,ZrxRuy,,,,,,,,,,3.78,,,,,3.78,,,205.0,196.0,,,2.8000000000000003,,,,,,
SP (beta) = 3.27 mJ/mol.K4,,213.0,Eu2.5Sr0.5Bi2S4F4,,,7.19,Eu3-xSrxBi2S4F4,2.07,,,,,,,shape_01,,,0.87,,,,0.87,,214.7,,3423.0,,,,,,,,,
,,,Y1Ba2Cu3O7-Z,,,,YBa2Cu3O7,,,,,,1400.0,,shape_03,,89.7,,,,0.2,89.7,,,,,,,,,,,,,
,,,Bi2Sr1.75La0.25Cu1OZ,,,,"Bi2(Sr,La)2CuOz",,,,,,,,shape_03,,,27.0,,,,27.0,,,,,,,,,,,,,
Anodized tips of Ta were used for point contact.,,,C0.96Nb1,3.2,,,,,,,,,,,,,9.8,,,,,9.8,,,,,,,,,,,,,
partial substitution of NiS for CuO,,,Bi2.1Sr2.1Ca0.8Cu1.98Ni0.02S0.02Oz,,,,"Bi1Sr2Ca(CuO,NiS)2O8",,,,,,,,shape_01,,,,,80.0,,80.0,,,,,,,,,,,,,
,,,Pb0.5Sr1.5Ba0.5Y1Cu2.5OZ,,,,,,,,,,,,,,,,4.2,,,,,,,28.0,,,,,,,,,
,,,Ta1Te2,,,,Ta1Te2,,,,,,,,,,,,0.05,,,,,,,,,,,,,,,,
"Hc2 defined as R=0.5Rn. DOS = 8.23E+21 /eV.cm3, calculated from [RESN] and [dHc2/dT].. Carrier from Hall coeffic.",,,Sn0.736Pb0.184In0.08Te1,,,,"(Sn,Pb)1-xInxTe",,,,,2.47,,,,,2.82,,,,,2.82,,,,,,,1.28,,,,,,
,,,Tl1Ba2Ca1Cu2O8,,,,TlBa2CaCu2O,,,,,,,,shape_01,102.74,,107.16,,,2.9,104.95,,,,1.609,,,,,,,5.59,,
structural transition (tetra-ortho) at 75 K. magnetic transition at 68 K.,,,Ba1Fe1.952Co0.048As2,,,,"Ba(Fe,Co)2As2",,,,,,,,,,,,2.0,,,,,,,,,,,,,,,,
,,,Bi2Sr2Ca1Cu2O8.199,,,,Bi2Sr2CaCu2O8,,,8.199,,,,,shape_01,,70.0,,,,,70.0,,,,,,,,,,,,,
R not zero down to 0K. Tanom = 55 K.,,,Ce1Fe0.96Co0.04As1H1,,,,"Ce(Fe,Co)AsH",,,,,,,,shape_01,,,,,2.0,,2.0,,,4610.0,,,,,,,,,,
LEAD WIRE=IN SOLDER OR AG PASTE,,,Pb2Sr2Y0.85Ca0.15Cu3O8+Z,,,,"Pb2CuSr2(Y,Ca)Cu2O8",,,,,,,1.62e-07,shape_01,,46.0,,,,,46.0,22.0,,,43.5,,38.0,1.06,,,,,,
,,,In3Th1,,,,In3Th1,,,,,,,,,,,,0.05,,,,,,,,,,,,,,,,
Volume fraction of tetra-phase = 37 %,,,Ce0.3Pr0.7Bi1S2O1,,,,Ce1-xPrxOBiS2,,,,,,,,shape_01,1.92,,,,,,1.92,,,,,,,,,,,,,
,,,Y1Ba2Cu2.82Ni0.18O7+Z,,,,"YBa2(Cu,Ni)3O7",,,,16.2,,,,,,72.2,,,,,72.2,126.0,,,,,,2.5,,,,,,
,,,Y1Ba2Cu3O6.96,,,,"(Y,Ca)Ba2Cu3O7",,,6.96,,,,,,,89.4,,,,,89.4,,,,,,,,,,,,,
RRR = 7.,,,U1Ni1.95Al3.05,,,,UNi2Al3,,,,,,,,,,,0.16,,,,0.16,,,,,,,,,,,,,
,,,Y1Ba2Cu2.625Co0.375OZ,,,,"YBa2(Cu,Co)3O7",,,,,,,,,,,,4.2,,,,,,,,,,,,5.15,,,,
,,,Nd0.75Pr0.25Ba2Cu3O6.85,,,,"(Nd,Pr)Ba2Cu3O7",,,6.85,,,,,shape_01,,9.2,,,,,9.2,,,,,,,,,,,,,
,,,Nd1Ni2B2C1,,,2.107,NdNi2B2C,4.78,,,,,,,shape_01,,,,,,,,,,,,,,,,,,,,
"P-induced SC.Tc=27 K at P=2.8 GPa, but zero-resistivity not obtained. tetre-to-ortho transition at 205 K.",,,Sr1Fe2As2,,,,SrFe2As2,,,,,,,,shape_01,,,27.0,0.0,,,27.0,,,,830.0,,,,,,,,,
,,,La1.725Nd0.125Sr0.15Cu1O4,,,,"(La,Nd,Sr)2CuO4",,,4.0,,,,,shape_01,,,,,33.5,,33.5,,,,,,,,,,,,,
,,,Ir0.89Rh0.11,,,,Ir1-xRhx,,,,,,,,,,0.06,,,,,0.06,,,,,,,,,,,,,Info: Very Low Tc (<0.1K)
Film. thickness = 80 nm. Tc and Hc not given explicitly in the text. DB value is tentative from R(T) figure. polycrystal of alpha- and alpha' phase.,,,As2Cd3,,,,Cd3As2 film,,,,,,,,,,0.185,,,,,0.185,,,,,,,,,,,,,
,,,Fe0.05Ni0.05Zr0.9,,,,,,,,,,,,,,3.9,,,,,3.9,,,,,,,,,,,,,
,,,Nd1.1Ba1.9Cu3O6.935,,,,"(Nd,Ba)3Cu3Oz",,,6.935,,,,,,,,,,76.0,,76.0,,,,,,,,,,,,,
overdoped sample. hole concentration  estimated to be p = 0.23 from Tallon's eq. using Tc(max) = 90 K. Gaps measured by Raman.,,,Tl2Ba2Cu1O6+z,3.9,,,Tl2Ba2CuO6,,,,,,,,shape_03,,52.0,,,,,52.0,,,,,,,,,,,,,
,,,Pd0.67Se0.33,,,,Pd0.67Se0.33,,,,,,,,,,2.2,,,,,2.2,,,,,,,,,,,,,
Normal state: metallic. SC data for P = 50.1 GPa. Hall const. at 10K.,,,Bi1Te1Cl1,,,,BiTeCl,,,,,,,-0.3,shape_03,,,4.52,,,,4.52,3.5,,,,,,,,,,,,
,,,Y1Ni1.86Fe0.14B2C1,,,,"Y(Ni,Fe)2B2C",,,,,,,,,,6.2,,,,,6.2,,,,,,,,,,,,,
,,,Y1Ba2Cu3O6.9,,,,YBa2Cu3O7,,,6.9,,,,,shape_01,,92.0,,,,,92.0,,,,1.1,,,,,,,6.0,,
,,,Cu0.81Ge0.19,,,,Cu1-xGex,,,,,,,,,,0.24,,,,,0.24,,,,,,,,,,,,,
,,,Nd1Ba2Cu3O6.09,,,,"Nd(Ba,Nd)2Cu3O6+z",376.0,,6.09,,,,,shape_03,,,,,90.5,1.5,90.5,,,,,,,,,,,,,
,,,Y1Ba2Cu3.939Ni0.061O8,,,,"YBa2(Cu,Ni)4O8",,,,,,,,,,63.5,,,,,63.5,,,,,,,,,,,,,
,,,Pb2Sr2Eu0.85Ca0.15Cu3O8.1,,,,"(Pb2Cu)Sr2(Eu,Ca)Cu2O8",,,8.1,,,,,shape_01,,71.0,,,,,71.0,,,,,,,,,,,,,
GAMMA FROM SUSCEPTIBILITY,,,Y1Ba2Cu2.955Fe0.045O6.93,,,,"YBa2(Cu,Fe)3O7",,,6.93,,,,,shape_01,,91.4,,,,,91.4,,107.0,,,731.0,13.4,2.0,,,,,,
Se-Se bond length = 2.652 A. SP (beta) = 0.376 mJ/mol.K4. (dC/gamma*Tc) = 3.1,,249.0,Ir0.91Se2,,,,IrxSe2,,,,,,,,,6.4,,6.5,,,,6.45,14.3,6.8,,,,4.800000000000001,,,,,,,
,,,Hg0.8S0.2Ba2Cu1Oz,,,,"(Hg,S)Ba2CuOz",,,,,,,,shape_01,,,,,65.0,,65.0,,,,,,,,,,,,,
,,,Y1Ba0.8Sr1.2Cu3O6.8,,,,"Y(Ba,Sr)2Cu3O7",,,6.8,,,,,shape_01,81.0,,83.0,,,,82.0,,,,,,,,,,,,,
,,,Ir0.815Rh0.185,,,,Ir1-xRhx,,,,,,,,,,0.028,,,,,0.028,,,,,,,,,,,,,Info: Very Low Tc (<0.1K)
C measured between 1.2 and 20 K. ramda(e-p)=0.90,,305.0,Nb0.75Au0.175Pt0.075,,,,,,,,,,,,,,12.8,,,,,12.8,,8.6,,,,,,,,,,,
,,,Nb3Rh0.9Pd0.1,,,,"Nb3(Rh,Pd)",,,,,,,,shape_01,,2.55,,,,,2.55,,,,,,,,,,,,,
dTc/dP = +- 0 E-5 K/bar. Tc=2.89 K at P=20 kbar,,,Rb0.33W1O3,,,,,,,,,,,,,,2.89,,,,,2.89,,,,,,,,0.0,,,,,
quenched from 500C,,,Y0.5La0.3Pr0.2Ba2Cu3O7-z,,,,"(Y,La,Pr)Ba2Cu3O7",,,,,,,,shape_01,,21.0,,,,,21.0,,,,,,,,,,,,,
gap (d--wave),,,Fe0.995V0.005Se1,,,,"Fe1-xVxSe, x=0.005",,,,,,0.36,,,,8.6,,,,,8.6,,,,,,,,,,,,1.72,
,,,Bi2Sr2Ca1Cu1.4K0.6O8+Z,,,,"Bi2Sr2Ca(Cu,K)2O8",,,,,,,,shape_01,,87.0,,,,,87.0,,,,,220.9,,,,,,,,
,,,Nd1.85Ce0.15Cu1O4-d,,,,"(Nd,Ce)2CuO4",,,,,,,,shape_02,17.0,,26.0,,24.0,,24.0,,,,,,,,,,,,,
,,,Ru0.7Nb0.3Sr2.2Gd1Ce1.8Cu2Oz,,,,"(Ru,Nb)Sr2(Gd,Ce,Sr)3Cu2Oz",,,,,,,,,,,10.0,,5.0,,5.0,,,,,,,,,,,,,
,,312.0,Bi1.84Pb0.34Sr2Cu3O10,,,,,,,,,,,,,,,,,,,,,,,,,,,,6.5,,,,
,,,Tl2Ba2Ca1Cu1.88Co0.12O8+z,,,,"Tl2Ba2Ca(Cu,Co)2O8",,,,,,,,shape_01,,88.5,,,,,88.5,,,,,,,,,,,7.09,,
"R(T) = R0 + A*T^2, R0=62.4 uOhm.cm, A = 3.80 uOhm.cm/K2 for Tc^2 < T^2 < 250.",,,Pr1Pt4Ge10.5Sb1.5,,,3.63,"PrPt4(Ge,Sb)12",,,,,,,,shape_01,,1.71,,,,,1.71,0.53,,,,,,0.39,,,,,,
,,,Sm1Fe1As1O0.8,,,,SmO0.8FeAs,,,,,,,,,,,,,40.1,,40.1,,,,,,,,,,,,,
,,,Bi2Sr2Ca1Cu2I0.43O8.21,,,,Bi2 Sr2 Ca Cu2 O8 Ix,,,8.21,,,,,shape_02,,63.1,,,,,63.1,,,,,,,,,,,,,
,,,Ba0.1La1.9Cu1O4-Y,,,,"(Ba,La,)2CuO4",,,,,,,,,5.0,19.0,30.0,,,,19.0,,,,,,,,,,,,,
,,,Bi2Sr1.6La0.4Cu1O6.35,,,,"Bi2(Sr,La)2CuO6",,,6.35,,,,,,,20.0,,,,,20.0,,,,,,,,,,,-7.3,,
,,,C1Ti1,,,,C1Ti1,,,,,,,,,,,,1.2,,,,,,,,,,,,,,,,
,,,Bi3.7Pb0.3Sr3Ca3Cu4OX,,,,,,,,,,,,shape_01,103.1,107.0,,,,7.0,107.0,,,,6.1,,,1.1,,,,,,
,,,Y1Ba1.5Sr0.5Cu3O6.85,,,,"Y(Ba,Sr)2Cu3Oz",,,6.85,,,,,shape_01,,72.9,,,,,72.9,,,,,,,,,,,,,
,,,Y1Sr1.2Ba0.8Cu2.5B0.5O7,,,,"Y(Sr,Ba)2(Cu,B)3O7",,,,,,,,,,35.0,,,,,35.0,,,,,,,,,,,,,
Na-content by ICP. NQR measured.,,,Na0.34Co1H2.6O3.3,,,,NaxCoO2/1.3H2O,,,,,,,,,,,,,2.65,,2.65,,,,,,,,,,,,,
RRR=22.2. Resistivity(T=Tc)=2.25 micro-Ohm.cm,,,Ti1,,,,Ti1-xAlx,,,,,,,,shape_01,,0.49,,,,,0.49,0.046,,,,,,0.13,,,,,,
"grain oriented sample, G-L parameter=127",,,Hg1Ba2Cu1O4+z,,,,HgBa2CuO4+z,,72.0,,21.1,,2680.0,,,,96.0,,,,,96.0,,,,,,,,,,,,,
,,,Y1Ba2Cu2.94Ni0.06O6.64,,,,"YBa2(Cu,Ni)3O7",,,6.64,,,,,shape_01,,43.1,,,,,43.1,,,,,,,,,,,,,
"TP300 represent TP(290K). activation energy=124.5 (from RES), 12.0 meV (from TP).",,,La1.05Sr0.95Cu0.6Fe0.8O4,,,,"(La,Sr)2(Cu,Fe)O4",,,4.0,,,,,shape_01,,,,10.0,,,,,,,,,,,,,,52.2,,
,,,Nd1Ba2Cu3OX,,,3.4,NdBa2Cu3O7,,,,,,,,shape_01,,93.0,,,,,93.0,,,,,,,,,,,,,
RRR = 2.0.  R(T) not to zero at T=0.28 K.,,,Ta1Ir1Si1,,,,TaIrSi,,,,,,,,shape_01,,,0.5,,,,0.5,,,,,,,,,,,,,
[gamma] obtained by fitting using Debye and Einstein models. Tc and [gapene] from SP-heat.,,,Ba0.6K0.4Fe2As2,4.14,,,"(Ba,K)Fe2As2",,,,,,,,shape_01,,37.3,,,,,37.3,,49.0,,,,,,,,,,,
"major phase= Tl1212, minor phase = Tl1201. volume ratio(Tl1212/tl1201) = 92/4",,,Tl0.2Sr1.6Yb0.4Ca1Cu2.2O7-z,,,,"(Tl,Cu)(Sr,Yb)2CaCu2O7",,,,,,,,,53.0,,79.0,,,,66.0,,,,,,,,,,,,,
G-L = 13. Hc(4.2K) = 0.80 kG. Clogston-Hp = 130 kG.,,,C1Nb1,,,,NbC,,,,,,,,,,9.0,,,,,9.0,1.69,,35.1,,,,,,,,,,
Hc1 from M-H curve. Anisotropy factor (from Hc1) = 25. no structural modulation.,,,Bi1.2Pb0.8Sr2Ca1Cu2O8+z,,,,"(Bi,Pb)2Sr2CaCu2O8",,,,,,,,shape_03,,93.0,,,,,93.0,,,,,,,,,,,,,
,,,B12Ho1,,,,B12Ho1,,,,,,,,,,,,0.35,,,,,,,,,,,,,,,,
specific heat jump=1290mJ/mol.K,,233.0,La1Ru4As12,,,,LaRu4As12,,,,,,,,,,10.3,,,,,10.3,,73.0,,,,,,,,,,,
,,,Er0.9Ca0.1Ba2Cu3O6.93,,,,"(Er,Ca)Ba2Cu3O7",,,6.93,,,,,shape_01,79.0,82.5,87.7,,,,82.5,,,,1400.0,,,,,,,,,
,,,Cd0.96Mg0.04,,,,Cd0.96Mg0.04,,,,,,,,,,0.24,,,,,0.24,,,,,,,,,,,,,
"RRR = 4.7. SP-heat, beta=0.279 mJ/mol.K4, delta=0.0011 mJ/mol.K6. (dC/gamma:Tc) = 1.54. Tc(P) = -0.16P^2 + 0.06P + 6.02.",,191.0,Zr2Ru3Si4,3.5,,,Zr2Ru3Si4,,,,,,,,shape_01,5.5,,6.0,,5.7,,5.7,10.0,13.1,,240.0,,6.0,1.0,,,0.01,,,
RRR = 17. SP (beta) = 3.7 mJ/mol.K4. Einstain-T = 95.5 K from C(T) fitting for 0.3<T<10 K. Gap from C<e>  analysis.. Hc2 determined by thermal conductivity measurements.,,208.0,La1Pt4Ge12,4.06,,,LaPt4Ge12,,,,,,,,shape_03,,8.0,,,,,8.0,1.4,56.0,3.8,,,20.0,,,,,,,
not bulk SC (diamagnetic signal not observed).,,,Eu2Sr1Bi2S2.5Se1.5F4,,,,Eu2SrBi2S4-xSexF4,,,,,,,,shape_01,2.1,,2.6,,,,2.35,0.8,,,,,,0.45,,,,,,
"P = 1.97 GPa. Impurity phase: Bi, hydrostatic pressure.",,,Ce1Bi1S2F0.5O0.5,,,,"Ce(O,F)BiS2",,,,,,,,,6.96,,8.28,,,,7.62,4.8,,,,,,0.83,,,,,,
platelike(1.5*0.6*0.04 mm3). hydrastatic pressure.,,410.0,Sr2Ru1O4,,,,Sr2RuO4,,,,,,,,shape_03,0.77,0.9,0.91,,,,0.9,,,,,,,,0.3,,,,,
,,,Al0.25V0.75,,,,V1-xAlx,,,,,,,,,,16.9,,,,,16.9,,,,,,,,,,,,,
film made at 10 K ,,,In3Te4,,,,,,,,,,,,,,1.15,,,,,1.15,,,,,,,,,,,,,
TCFIG shows Tc(SUS). R(T)-exponent = 1.92. compositions of O & F by EPMA.,,,La1Fe0.985Zn0.015As1F0.08O0.9,,,,"La(Fe,Zn)As(O,H)",,,0.9,,,,,,,,11.2,,0.2,,0.2,,,1560.0,,,,,,,,,,
beta-pyrochlore. Debye-T = 240 K at 4 K. (delta-C/gamma*Tc) = 1.38,,230.0,Rb1Os2O6,,,,RbOs2O6,,,,,,,,,,,,,6.4,,6.4,6.0,33.7,,,,7.4,1.2,,,,,,
needle like crystals(b-axis long). (dC/gamma) = 0.37. Anisotropy (Hc2//b)/(Hc2//ab) = 3 (Tc) and 1.5 (T<1 K).,,,Nb2Pd0.81S5,,,,Nb2Pd0.81S5,,,,,37.0,,,shape_03,,6.6,,,,,6.6,,15.0,,,,,,,,,,,
"<195>Pt-NMR, <75>As-NQR measured. [penet] calculated from NMR fitting.. Tc(H=0.0842 T) = 1.43 K.",,,Sr1Pt1As1,,,,SrPtAs,,,,,,,,shape_01,,2.4,,,,,2.4,,,,,,,,,,,,,
R(T) anomaly at 230K due to M-I transition. SP anomaly at 230 K. SP fitting for 12<T<24 K. lattice term in SP (beta) = 0.72 mJ/mol.K4.,,289.0,Sm2Ti2Sb2O3,,,,(SmO)2Ti2Sb2O,3.2,,,,,,,shape_01,,,,2.0,,,,,170.15,,,,,,,,,,,
,,,La1.78Sr0.22Cu1O4,,,,"(La,Sr)2CuO4",,,,,,,,,,,,,21.3,,21.3,,,,,,,,,,,,,
,,,Pb0.99Tl0.005Na0.005Te1,,,,"(Pb,Tl,Na)Te",,,,,,,0.109,,,1.61,,,,,1.61,,0.72,,,,,,,,,,,
,,,Ce1Ru4Sb12,,,,CeRu4Sb12,1.0,,,,,,,,,,,1.0,,,,,,,,,,,,,,,,
11VOL % Y2BACUO7,,,Y1Ba2Cu3O7-Z,5.62,,,YBa2Cu3O7,,,,,,,,shape_02,,90.9,,,,8.8,90.9,,,,,,,,,,,,22.0,
,,,La7Ca1Cu6Ni2O20,,,,"(La,Ca)8(Cu,Ni)8O20",,,,,,,,,,,,4.0,,,,,,,2.86,,,,,,,,,
,,,Ga5V2,,,,Ga5V2,,,,,,,,,,3.55,,2.1,,,3.55,,,,,,,,,,,,,
,,,Bi3Te1,,,,,,,,,,,,,,0.75,,,,,0.75,,,,,,,,,,,,,
"CDW-s/c. CDW-temp(Td)=80 K. Hc2 is for H//c-axis. Hall effect, thermopower are measured.",,,Tl2Mo6Se6,,,,Tl2Mo6Se6,,,,,,,,,,6.5,,,,,6.5,4.9,,,,,,,,,,,,
,,,Y1B2C2,,,,YB2C2,,,,,,,,,,3.6,,,,,3.6,,,,,,,,,,,,,
,,,Y1Ba2Cu3O6.97,,,,YBa2Cu3O7,,,6.97,,,,,shape_01,,89.5,,,,,89.5,,,,,1300.0,,,,,,,,
,,,K1Sb1,,,,K1Sb1,,,,,,,,,,,,1.28,,,,,,,,,,,,,,,,
impurity phase = RbFe2As2. RRR = 11.2. Anomaly appears around 15 K ( due to magnetic order of Eu(2+) ) in SUS(T),,,Eu1Rb1Fe4As4,,,,EuRbFe4As4,,,,,,,,shape_01,35.8,,36.2,,36.0,,36.0,92.0,,,,,1.8,3.692,,,,,,
,,,Mo0.96Co0.04Ga4,,,,"(Mo,Co)Ga4",,,,,,,,,,7.07,,,,,7.07,,,,,,,,,,,,,
single crystals were cleaved into thin slices.,,,Ba1Fe1.87Zn0.04Co0.09As2,,,,"Ba(Fe,Co)2As2",,1.278,,,,,,shape_03,,13.42,,,,,13.42,,,,,,,,,,,,,
Y124+OTHER PHASES,,,Yb1Ca0.4Ba1.6Sr0.4Cu4O8,,,,"(Yb,Ca)(Ba,Sr)2Cu4O8",,,,,,,,shape_02,84.0,85.0,87.0,,,,85.0,,,,,,,,,,,,,
,,,Hg0.6Tl0.4Ba2Cu1Oz,,,,"(Hg,Tl)Ba2CuOz",,,,,,,,shape_01,,,,10.0,,,,,,,,,,,,,,,,
,,,Mn1U6,,,,U6Mn,,,,,,,,,,2.4,,,,,2.4,,,,,,,,,,,,,
,,,B1Sr2Ca3Cu4O11,,,,BSr2Ca3Cu4O11,,,,,,,,,,,,,110.0,,110.0,,,,,,,,,,,,,
O-content by iodometric method,,,Fe0.5Ba2Sm1Cu2.5O7.54,,,,"(Fe,Cu)Ba2SmCu2O7",,,7.54,,,,,shape_01,,8.0,,,,,8.0,,,,,,,,,,,,,
(dC/gamma*Tc) = 1.7,,,Ce1Co1In4.75Zn0.25,,,,"CeCo(In,Zn)5",,15.6,,,,,,shape_03,1.8,1.82,1.92,,1.91,,1.82,,,,,,,,,,,,,
Hc(0) = 1100  Oe. (delta-C/gamma*Tc) = 1.68. e-ph coupling = 0.698.,,260.0,Nb0.405Ta0.595,3.66,,,Ta1-xNbx,,,,,,,,,,5.72,,,,,5.72,,6.46,,,,,,,,,,,
,,,Y0.9Pr0.1Ba2Cu3O7,,,2.39,"(Y,Pr)Ba2Cu3O7",,,,,,,,shape_01,,84.1,,,88.2,,84.1,,34.3,,,,,,,,,,,
"impurity phases(SmAs,SmOF,Fe2P) are observed by XRD. [RES77] shows RES at 60 K. Carrier conc. = 5.8 E+22 /cm3 at 60 K.",,,Sm1Fe1As0.95P0.05F0.12O0.88,,,,"Sm(O,F)Fe(As,P)",,,,,,,-3.55e-09,shape_01,44.4,,49.2,,,,46.8,194.0,,,,,,6.0,,,,-28.6,,
"O(18)=96%,Tc shift=0.5K, dTc/dx=6K/at.%",,,Y1Ba2Cu2.98Fe0.02O7,,,,"YBa2(Cu,Fe)3O7",,,,,,,,shape_01,,90.7,,,90.7,,90.7,,,,,,,,,,,,,
"small amount of OsO2,Os",,,K1Os2O6,,,,KOs2O6,,,,,,,,shape_01,,9.62,,,,,9.62,,,,,,,,0.67,,,,,
not SC.,,,La1Bi1S2O1,,,,LaOBiS2,,,,,,,,,,,,1.8,,,,,,,,,,,,,,,,
compound,,,Bi2Sr2Ca0.6Y0.4Cu2O8.29,,,,"Bi2Sr2(Ca,Y)Cu2O8",,,8.29,,,,,,,,,,64.0,,64.0,,,,,,,,,,,,,
Tc shows Tc(on).,,,Ca1Al0.5Ga0.5Si1,,,,"Ca(Al,Ga)Si",,,,,,,,shape_01,,3.73,,,,,3.73,,,,,,,,,,,,,
,,,In0.11O3W1,,,,In0.11O3W1,,,,,,,,,,2.8,,,,,2.8,,,,,,,,,,,,,
,,,Th2Zn1,,,,Th2Zn1,,,,,,,,,,0.67,,,,,0.67,,,,,,,,,,,,,
Tc(R) = 4.46. RRR=4.8. (delta-C/gamma*Tc) = 1.43,,350.0,Ta0.0568V0.9432,,,,V1-xTax,,,,,,,,,,4.46,,,,,4.46,,9.16,,,,,,,,,,,
"Tc for (Cu65,O16), (Cu65,O18), (Cu63,O16), (Cu63,O18) were measured. Tc shows for (Cu63,O16)",,,La1.875Sr0.125Cu1O4,,,,"(La,Sr)2CuO4",,,,,,,,shape_01,,27.84,,,,,27.84,,,,,,,,,,,,,
"Li0.48(THF)yHfNCl, THF=C4H4O, y=0.3 - 0.4",,,Hf1N1Cl1,,,,"beta-HfNCl, Li0.48(THF)yHfNCl",,,,,,,,,,25.5,,,,,25.5,,,,,,,,,,,,,
,,,Eu0.3Pr0.7Ba2Cu4O8,,,,"(Eu,Pr)Ba2Cu4O8",,,,,,,,shape_02,,,,,,,,,,,,,,,,,,,,
T<STR>(T-to-O) = 136 K and T<AFM> = 133 K by neutron diffraction. moment shows /Fe-stite.,,,Ca1Fe1.922Co0.078As2,,,0.703,"Ca(Fe,Co)2As2",133.0,,,,,,,shape_03,,21.2,,,,,21.2,,,,,,,,,,,,,
annealed in Ar ,,,Hg0.7V0.3Ba1Sr1Cu1O4.6+z,,,,"(Hg,VO4)(Ba,Sr)2CuO2",,,,,,,,,,65.0,,,,,65.0,,,,,,,,,,,,,
Hc2 defined as Tc(on).  G-L parameter = 5.69,,,La98Lu1.7Tb0.3,,,,"La1-x(Lu,Tb)x",,,,,,,,,,3.959,,,,,3.959,6.2,,,,,,,,,,,,
Substitution Ca to Sr induces negative pressure effect. x =0 (Ca3Ir4Sn13) equal to P = -52 kbar for Sr3Ir4Sn13. Tc-Fig shows Tc vs P. T* = 147 K.,,,Sr3Ir4Sn13,,,,(CaxSr1-x)3Ir4Sn13,,,,,,,,shape_03,,5.0,,,,,5.0,,,,,,,,,,,,,
Hirr for H//C,,,Tl1Ba2Ca2Cu3O9,,,,TlBa2Ca2Cu3O9,,,,,,,,shape_01,,118.0,,,,,118.0,,,,,,,,,,,,,
,,,Y1Ba1.75Cu2.75Co0.25O6.95,,,,,,,6.95,,,,,,25.0,,,,,,25.0,,,,,,,,,,,,,
"quenched sample, Neel temp. by Mossbauer effect of Fe(57), 1% Fe doped sample",,,La6Sr2Cu8O19+z,,,,,235.0,,,,,,,shape_01,,,,4.2,,,,,,,,,,,,,,,,
,,,Tl2Ba2Cu1O6.1,,,,Tl2Ba2CuO6,,,6.1,,,,,shape_01,,,,,92.4,,92.4,,,,,,,,,6.1,,,,
"RRR = 31, Rn = 3.4 uOhm.cm for J//[001]. (dCel/gamma*Tc) = 1.30. Hc(0) = 0.1T. Tc in Tc(P) -Fig. defined as Tc(zero).",,235.0,Co1Zr2,3.36,,,Zr2Co,,1.1,,160.0,1.3,1900.0,,shape_03,5.2,5.0,6.0,,,,5.0,,22.5,,,,,,,,,,,
,,,Sr1.5Ba0.5Y1Cu2.8Ga0.2O6.96,,,,"(Cu,Ga)(Sr,Ba2)YCu2O7",,,6.96,,,,,,,,,,32.0,,32.0,,,,,,,,,,,,,
SC properties derived from magnetization measurements. Anisotropy factor = 1.8,,,Ba0.72K0.28Fe2As2,,,,"(Ba,K)Fe2As2",,,,15.0,,,,shape_03,,,,,33.1,,33.1,,,,,,,,,,,,,
,,,Bi2Sr2Ca0.87Pr0.13Cu2Oz,,,,"Bi2Sr2(Ca,Pr)Cu2O8",,,,,,,,shape_03,,88.9,,,,,88.9,,,,,,,,,,,,,
,,,Ni1Zr2,,,,,,,,,,,,,,1.52,,,,,1.52,,,,,,,,,,,,,
,,,La1.75Nd0.1Ca0.064Ba0.086Cu1O4,,,,"(La,Nd,Ca,Ba)2CuO4",,,,,,,,,,18.0,,,,,18.0,,,,,,,,,,,,,
,,,B1Mo2,,,,Mo2B,,,,,,,,,,4.74,,,,,4.74,,,,,,,,,,,,,
,,,Tl2Ba2Ca0.4Y0.6Cu2O8+Z,,,,"Tl2Ba2(Ca,Y)Cu2O8",,,,,,,,shape_01,,,,23.0,,,,,,,,,,,,,,,,
Ga-ion inplantation. maximum Ga concentration = 8 at% (60 nm depth). flash annealing at 50.8 J/cm2. Hc2 measured for H// and H/n to sample plane.,,,Ge0.92Ga0.08,,,,Ga-doped Ge,,0.3,,,1.1,,,,,0.45,,,,,0.45,,,,,,,,,,,,,
"Annealed ( 773K,40h, in vac) sample. impurity phases: BaFe2As2,Fe2As, BaTi2As2O. R(T) anomaly at 125 K, corresponding to CDW/SDW order.",,,Ba2Ti2Fe2As4O1,,,,Ba2Ti2Fe2As4O,,,,,,,,,16.0,,21.5,,,,18.75,,,834.0,1415.0,,,,,,,,,
,,,Y0.5Pr0.5Sr2Cu2.85Re0.15O7,,,,"(Y,Pr)Sr2(Cu,Re)3O7",,,,,,,,,,26.2,,,,,26.2,,,,,,,,,,,30.9,,
,,,La1Fe0.97Ru0.03As1F0.11O0.89,,,,"La(O,F)(Fe,Ru)As",,,,,,,-0.00189,shape_01,,25.6,,,,,25.6,,,,,,,,,,,-23.8,,
T<STR> = T<SDW> = 118 K determined by R(T),,,Ca1Fe1As1F1,,,,CaFeAsF,,,,,,,,,,,,2.0,,,,,,,,,,,,,,,,
,,,Pd2Y0.25Tm0.75Sn1,,,,"Pd2(Y,Tm)Sn",,,,,,,,,,3.06,,,,,3.06,,,,,,,,,,,,,
Tc measured at p=20 kbar,,,La1.89Ba0.11Cu1O4,,,,"(La,Ba)2CuO4",,,,,,,,,,,,,32.3,,32.3,,,,,,,,,,,,,
GAMMA FROM DHC2DT,,,Lu1Ba2Cu3O7-Z,,,,LuBa2Cu3O7,,,,,,,,,,90.0,,,,7.9,90.0,50.0,0.063,30.2,,,21.1,0.81,,,,,,
"ANN(1650C,16h)",,378.0,Ir1Nb3,,,,Nb3Ir3,,,,,,,,,,1.66,,,,,1.66,,2.05,,,,,,,,,,,
,,,Y2Ba4Cu7O15-Z,,,,Y2Ba4Cu7O15,,,,,,,,shape_01,,82.0,,,,,82.0,,,,,,,,,,,,,
,,364.0,Nd1Ba2Cu3O7-d,,,,"NdBa2(Cu,Ga)3O7",,,,,,,,shape_01,,89.7,90.0,,,,89.7,,12.09,,,,,,,,,,,
,,,Ga1Zr2,,,,Ga1Zr2,,,,,,,,,,0.38,,,,,0.38,,,,,,,,,,,,,
M = THF (tetrahydrofuran). co-intercalation of Sr and THF.  Anisotropy(Hc2) = 4.1,,,Sr0.24M1Hf1N1Cl1,,,,Srx(THF)HfNCl,,,,,,,,,,,,,25.6,,25.6,,,,,,,,,,,,,
not SC for T > 2 K.,,198.0,Ir0.7Rh0.3Te2,,,,Ir1-xRhxTe2,,,,,,,,shape_01,,,,2.0,,,,,8.6,,,,,,,,,3.12,,
,,,Sr0.2La1.8Cu0.95Ti0.05O4,,,,"(La,Sr)2(Cu,Ti)O4",,,,,,,,,,,21.0,,,,21.0,,,,,,,,,,,,,
"K0.38Fe1.68Mn0.023Se2 by EDX. Three step SC transitions. Tc=31.9, 36.8, 42.5 K. DB shows for 3rd transition. Tc defined as R=0.9Rn.",,,K0.8Fe1.97Mn0.03Se2,,,,"K0.8(Fe,Mn)2Se2",,52.6,,7.4,178.4,,,shape_03,,42.2,46.1,,42.5,,42.2,,,,,,2.5,,,,,,,
dTc/dP in K/Gpa,,,Nb3.07Al0.5859Ge0.279,,,,"Nb3(Al,Ge)",,,,,,,,,,17.4,,,,,17.4,,,,,,,,0.09,,,,,
,,,Y0.5Pr0.5Ba2Cu3O7-Z,,,,"(Y,Pr)Ba2Cu3O7",2.1,,,,,,,shape_01,,28.9,,,,,28.9,,,,,,,,,,,,,
,,,Bi1.6Pb0.4Sr2Ca2Cu3F0.85Oz,,,,"(Bi,Pb)2Sr2Ca2Cu3O<z>F<x>",,,,,,,,,112.0,,120.0,,,,116.0,,,,,,,,,,,,,
P-T phase diagram shown in text.,,,In1Sb1,,,,InSb-II,,,,,,,,,,2.0,,,,,2.0,,,,,,,,,7.3,,,,
,,,Er1Ba2Cu2.79Zn0.12Fe0.09O6.95,,,,"ErBa2(Cu,Zn,Fe)3Oz",,,6.95,,,,,shape_06,,,42.0,,,,42.0,,,4000.0,4800.0,,,,,,,,,
"impurity phases: Dy2O3, DyAs, FeAs",,,Dy1Fe1As1O0.85,,,,DyO0.8FeAs,,,,,,,,shape_01,,,52.2,,51.0,,51.0,,,,,,,,,,,,,
"heat(200C,3H)",,,Nd0.7Sr1.3Cu1FO4-z,,,,"(Nd,Sr)2Cu(O,F)4",,,,,,,,shape_02,,,44.0,,,,44.0,,,,,,,,,,,,,
,,,Pr1Ba2Cu3O7,,,,PrBa2Cu3O7,17.8,,,,,,,shape_01,,,,,,,,,,,,,,,,,,,,
,,,Hf0.05Rh0.04Ti0.91,,,,Hf0.05Rh0.04Ti0.91,,,,,,,,,,1.7,,,,,1.7,,,,,,,,,,,,,
Debye-T calculated from phonon spectrum obtained inelastic neutron scattering measurements.,,170.0,H2Th1,,,,ThH2,,,,,,,,,,,,1.0,,,,,,,,,,,,,,,,
,,,Tl2Ba2Ca1Cu2O8,,,,Tl2Ba2CaCu2O8,,,,,,,,shape_01,109.2,113.1,117.1,,,8.1,113.1,,,,,,,,2.0,,,,,
Fig. shows Tc vs Ce-content.,,,La1.87Ce0.13Cu1O4,,,,"(La,Ce)2CuO4",,,,,,,,shape_01,17.0,,30.0,,,,23.5,,,,,,,,,,,,,
Hc2(0) means Hc2(4.2K).,,,Nb1C0.3N0.57,,,,NbC0.3Nx,,,,,,,,,,16.4,,,,,16.4,4.65,,,,,,,,,,,,
,3.5,,Ca1La1Ba1Cu2.85Zn0.045O7,,0.00024,0.53,"CaBaLa(Cu,Zn)3O7",,,,,,,,,,,,,55.0,,55.0,,,,,,,,,,,,,
RRR=20. gap measured by point contact Andreev reflection. I /n [100],,,Lu1Ni2B2C1,3.56,,,LuNi2B2C,,,,,,,,shape_03,15.0,,,,,0.5,15.0,,,,,,,,,,,,2.3,
,,,Au0.24Nb0.76,,,,,,,,,,,,,,11.0,,,,,11.0,,,,,,,,,,,,,
,,,Nb3Sn0.73Ge0.27,,,,,,,,,,,,,,8.2,,,,,8.2,,,,,,,,,,,,,
,,,Sm1Ba2Cu3O7,,,,SmBa2Cu3O7,,,7.0,,,,,shape_01,,93.1,,,,1.1,93.1,,,,,,,,1.18,,,,,
