Repository: Tejasvini595/superconductor_deepset

## Overview

This repository contains the official implementation of **"From Individual Elements to Macroscopic Materials: In Search of New Superconductors via Machine Learning"**.

The code implements a **DeepSet neural network** for predicting the critical temperature (Tc) of superconducting materials based solely on their chemical composition. By explicitly enforcing permutation invariance, the DeepSet architecture avoids artifacts associated with arbitrary element ordering and provides a physically meaningful framework for learning composition–property relationships in superconducting materials.

File: data/superconductors_kaggle_ready_v2.csv (part 13 of 87)
comment,curiet,debyet,element,gapene,kaizero_value,moment_value,name,neelt,nhc2zero_value,oz,pcohere_value,phc2zero_value,ppenet_value,rh300,shape,t1_value,t2_value,t3_value,tcn_value,tcsus_value,tcwidth_value,critical_temp_K,upper_critical_field_0K_T,gamma_sommerfeld_mJmolK2,resistivity_normal_uOhmcm,resistivity_roomtemp_uOhmcm,penetration_depth_nm,coherence_length_nm,dhc2dt_TK,dtcdp_KGPa,density_gcm3,lower_critical_field_0K_T,thermopower_300K_uVK,energy_gap_meV,data_quality_flag
,,,Ca1.702Cu0.851Cl1.851Na0.149O2.404,,,,"(Ca,Na)2CuO2Cl2",,,2.404,,,,,,,,,,15.0,,15.0,,,,,,,,,,,,,
,,,Y1Ba2Cu3O6.55,,,,YBa2Cu3O7,,,6.55,,,,,shape_03,,54.1,,,,,54.1,,,,,,,,3.99,,,,,
,,,La1.75Sr0.25Cu0.9Fe0.1O4,,,,"(La,Sr)2(Cu,Fe)O4",,,,,,,,,,,,4.0,,,,,,,,,,,,,,,,
"THPOWER300(C)=14UV/K,FIG P=1 FOR AB PLANE,P=2 FOR C-PLANE",,,Y1Ba2Cu3O6.95,,,,YBa2Cu3O7,,,6.95,,,,,shape_03,,90.0,,,,,90.0,,,,,,,,,,,10.5,,
Hirr determined from torque measurement(Hirr<Hc2). COHERE from Hirr. Hirr//c = 9.0 T(COHERE//c = 26 A). Anisotropy=2.24.,,,Mg1B1.85C0.15,,,,"Mg(B,C)2",,,,,,,,shape_03,,20.0,,,,,20.0,20.0,,,,,5.800000000000001,,,,,,,
Tn = T of SP-peak. Schottky peak = peak-T of Schottky term = 0.427 K. SP (beta) = 4.97 mJ/mol.K4,,188.1,Pr0.95Eu0.05Pt4Ge12,,,,Pr1-xEuxPt4Ge12,,,,,,,,shape_01,,,7.81,,7.41,,7.41,,76.39,,,,,,,,,,,
"OZ CHANGES BY ANNEALING TEMPERATURE,FOLLOWS LATTICE CONST. CHANGE",,,Ba0.65K0.35Bi1O2.99,,,,"(Ba,K)BiO3",,,2.99,,,,,,11.8,,25.6,,,,18.7,,,,,,,,,,,,,
,,,Sr2Ru1O4,,,,Sr2RuO4,,0.0623,,683.0,,,,shape_03,,,,,1.489,,1.489,,,,,,,,,,,,,
,,,Bi2Sr1La1Cu1O6.6,,,,"Bi2(Sr,La)2CuO6",,,6.6,,,,,shape_01,,,,4.2,,,,,,,,,,,,,,,,
,,,Mo0.91Ti0.09,,,,Mo0.91Ti0.09,,,,,,,,,,2.95,,,,,2.95,,,,,,,,,,,,,
,,,Er1Ba2Cu2.91Fe0.09O6.96,,,,"ErBa2(Cu,Fe)3Oz",,,6.96,,,,,shape_06,,,83.0,,,,83.0,,,1500.0,2700.0,,,,,,,,,
,,,Y1Ba2Cu3O6.75,,,,YBa2Cu3O7,,,6.75,,,,,shape_01,,68.8,,,,,68.8,,,,,,,,,,,,,
as-quenched sample.,,,Ni1Zr3,,,,Zr3Ni,,,,,,,,,,3.35,,,,,3.35,,,170.0,,,,3.34,,,,,,
,,,Pr1.85Ce0.14Cu1OZ,,,,"(Pr,Ce)2CuOz",,,,,,,,shape_05,,,21.0,,,,21.0,,,,,,,,,,,,,
,,,La1.85Sr0.15Cu0.97Ni0.03O4+Z,,,,"(La,Sr)2(Cu,Ni)O4",,,,,,,,shape_06,,,28.0,,,,28.0,,,2900.0,6400.0,,,,,,,,,
impurity phase: PrGe2(1 %). Tc(0.58 GPa) = 7.83 K.,,,Pr1Pt4Ge12,,,,PrPt4Ge12,,,,,,,,shape_01,,,,,7.91,,7.91,,,,,,,,-0.19,,,,,
SMALL AMOUNT OF IMPURITY,,,Sr0.95La0.05Cu1O2.01,,,,"(Sr,La)CuO2",,,2.01,,,,,shape_01,18.0,42.4,43.5,,,,42.4,,,,95.0,,,,,,,,,
,,,Cu0.125Ir1Te1.7Se0.3,,,,"CuxIr(Te,Se)2",,,,,,,,shape_01,,,2.71,,,,2.71,,,,,,,,,,,,,
"impurity =BaCuO2, major=Tl1223 phase, minor=Tl1212",,,Tl0.9Zn0.1Ba2Ca2Cu3O9-z,,,,"(Tl,Zn)Ba2Ca2Cu3O9",,,,,,,,,,119.0,,,,,119.0,,,,,,,,,,,,,
,,,Bi1.8Pb0.2Sr2Ca1Cu2O8+y,,,,"(Bi,Pb)2Sr2CaCu2O8",,,,,,,,shape_01,,78.0,,,,,78.0,,,2700.0,3200.0,,,,,,,,,
"poly crystal. unannealed sample.hydrostatic P using He-gas. Tc by SUS. (P,Tc) = (0.38,5.29), (0.73,4.23)",,,La1Fe1P1O1,,,,LaOFeP,,,,,,,,shape_01,,,,,6.61,,6.61,,,,,,,,-3.24,,,,,
,,,Tb1Pb1Sr2Ca3Cu4OZ,,,,,,,,,,,,,,36.0,60.0,,,,36.0,,,,,,,,,,,,,
"In-plane anisotropy (Hc2//a)/(Hc2//a*) measured for I//a. Hc2 defined as R(mid). ANI(aa*) = Hc2(a)/Hc2(a*) = 2.6 at 0.3 K. [cohere] = 19.6,7.6, 5.4 nm for a, a*, c axis, respectively at t=0.1",,,Sr0.15Bi2Se3,,,,SrxBi2Se3,,,,19.6,,,,shape_03,,3.05,,,,,3.05,,,,,,,,,,,,,
quench,,,Pb0.5Cu0.5Sr0.9La1.1Cu1O5.02,,,,"(Pb,Cu)(Sr,La)2CuOz",,,5.02,,,,,,,38.5,,,,,38.5,,,,,,,,,,,,,
,,,La1.4Ca1.6Cu2O6-Z,,,,"(La,Ca)2CaCu2O6",,,,,,,,shape_02,,47.7,,,,,47.7,,,,,,,,,,,,,
"bulc SC. SC-volume fraction  = 6 % at 2K. Li-doping, x = 0.15 by ICP. carrier = electron.",,,Li0.15Sr2Cu1Br2O2,,,,LixSr2CuO2Br2,,,,,,,,,,,,,8.0,,8.0,,,,,,,,,,,,,
"small amoount of 2223,1223 phases included,two step resistive transition ",,,Hg1.4Tl0.6Ba2Ca3Cu4Oz,,,,"(Hg,Tl)2Ba2Ca3Cu4Oz",,,,,,,,,113.0,,120.0,,114.0,,114.0,,,,,,,,,,,,,
,,,C0.017N0.632Ta1,,,,"Ta(C,N)",,,,,,,,,,11.84,,,9.37,,11.84,,,,,,,,0.05,,,,,
,,,La0.5Er0.5Ba2Cu3OZ,,,,"(La,Er)Ba2Cu3Oz",,,,,,,,shape_06,,,87.0,,,,87.0,,,,,,,,,,,,,
multi phaseRESRT 111.3 micro Ohm.cm,,,U1Ni2B2C1,,,,UNi2B2C,,,,,,,,,,,,2.0,,,,,,,,,,,,,,,,
"Maki's parameter(alpha)=2.1, e-p coupling=1.15",,,Sn1Mo6S8,,,,SnMo6S8,,,,,,,,,,10.5,,,,,10.5,280.0,,,,,,39.0,,,,,,
,,,La1.85Sr0.15Cu1O4-Y,,,,"(La,Sr)2CuO4",,,,,,,,,,35.5,36.0,,,,35.5,,,,,,,,,,,,,
,,,Er1Ba2Cu3OX,,,,ErBa2Cu3O7,,,,,,,,,,90.0,,,,,90.0,,,,,,,,,,,,,
,,,Ca0.4La1.25Ba1.35Cu3O7.135,,,,"(Ca,La)(Ba,La)2Cu3O7",,,7.135,,,,,shape_01,,,80.0,,76.0,2.0,76.0,,,,1100.0,,,,,,,,,
K-intercalated.,,,K0.26Zr1N1Cl1,,,,K0.26ZrNCl,,,,,,,,,,,,,11.5,,11.5,,,,,,,,,,,,,
,,,Co1Sb1,,,,Co1Sb1,,,,,,,,,,,,1.8,,,,,,,,,,,,,,,,
,61.0,,Y1Ba2Cu2.97Zn0.03O7,,,,"YBa2(Cu,Zn)3O7",,,7.0,,,,,shape_01,,76.0,,,,2.2,76.0,,,,1660.0,,,,,4.277,,,,
"RRR = 4.5. Hc2(0)//c and Hc2(0)//ab obtained using two band theory and WHH theory, respectively. anisotropy(Hc2) = 3 for low-T.",,,Sm1Fe1As1O0.85,,,,SmOFeAs,,110.0,,17.0,150.0,,,,,,50.5,,,0.5,50.5,,,,,,,,,,,,,
,,,Sr12Ca2Cu24O41,,,,"(Sr,Ca)14Cu24O41",,,41.0,,,,,shape_06,,,,,,,,,,,100000.0,,,,,,,,,
,,,Bi1.5Pb0.5Sr1.5La0.5Cu1O6.074,,,,"(Bi,Pb)2(Sr,La)2CuO6",,,6.074,,,,,,,18.1,,,,,18.1,,,,,,,,,,,,,
anisotropy factor = 10,,,K1Tl1.5C4,,,,KTl1.5C4,,,,276.0,,,,shape_03,,2.56,,,,,2.56,,,,,,,,,,,,,
,,,La1.82Ca1.16Y0.02Cu2O6,,,,,,,,,,,,,,,,,40.0,,40.0,,,,,,,,,,,,,
,,,Bi2Sr2Ca1Cu2O8+X,,,,Bi2Sr2CaCu2O8+x,,,,,,,,shape_03,78.0,,,,,,78.0,,,,,,,,,,,,,
residual resistivity from best fitting of R(T),,363.3,Sc4.5Dy0.5Ir4Si10,,,,"(Sc,Dy)5Ir4Si10",,,,,,,,,,6.95,,,,,6.95,,,20.22,,,,,,,,,,
,,,Mo1Si0.7,,,,,,,,,,,,,,1.34,,,,,1.34,,,,,,,,,,,,,
"Heat treatment(900C, 1 month)",,,Cr0.72Ru0.28,,,,Cr0.72Ru0.28,,,,,,,,,,3.468,,,,,3.468,,,,,,,,0.013,,,,,
quenched from 1250 C. Tc(SP) = 13.5 K,,310.0,Ga1V3,,,,V3Ga,,,,,,,,,,,,,13.8,,13.8,,19.9,,,,,,,,,,,
"This is Sample B. ANN(300C,1.5H in O2)",,,Hg1Ba2Ca1Cu2O6+d,,,,HgBa2CaCu2O6,,,,,,,,shape_01,,124.0,,,,,124.0,,,,30000.0,,,,,,,,,
,,,Nd1.66La0.2Ce0.14Cu1O4-d,,,,"(Nd,La,Ce)2CuO4",,,,,,,,shape_02,13.0,,26.0,,23.0,,23.0,,,,,,,,,,,,,
as-synthesized (not oxygenated)  sample has Tc = 151.00 K. R(T) metallic.,,,Ru1Sr2Gd1Cu2Oz,,,,RuSr2GdCu2Oz,139.63,,,,,,,shape_01,,33.1,39.2,,,,33.1,,,,,,,,,,,,,
,,,Y1Ba2Cu3O6.3,,,0.36,YBa2Cu3Oz,260.0,,6.3,,,,,shape_03,,,,,,,,,,,,,,,,,,,,
,,,Y1Ba2Cu3O6.7,,,,YBa2Cu3O7,,,6.7,,,,,shape_03,,60.0,,,,,60.0,,,,,,,,,,,,,
,,,B1W2,,,,B1W2,,,,,,,,,,3.22,,,,,3.22,,,,,,,,,,,,,
asgrown,,,Bi2Sr2Ca1Cu2O8+Z,,,,Bi2Sr2CaCu2O8+z,,,,,,2220.0,,shape_06,,,82.0,,,4.0,82.0,,,,,,,,,,,,,
,,,Pr1Th3.4Ru0.6B4,,,,"Pr(Rh,Ru)4B4",,,,,,,,,,2.3,,,,,2.3,,,,,,,,,,,,,
,,,Sn0.6In0.4Te1,,,,"(Sn,In)Te",,,,,,,,shape_03,,,4.18,,4.27,,4.27,1.42,,,,,,0.49,,,,,,
,,,Ti1N1,,,,TiN,,,,,,,,,,,,,5.6,,5.6,,,,,,,,,,,,,
demag N = 0.504. Hc(0) = 169 mT. H(P) = 10.7 T.  GL(kappa) = 48. beta(SP) = 0.178 mJ/mol.K4. (dC/gamma*Tc) = 1.56. DOS = 1.52 states/eV.fu,,379.0,Ta1Rh2B2,3.98,,,TaRh2B2,,,,,,,,shape_01,,,,,5.8,,5.8,11.7,5.8,,,258.0,5.300000000000001,2.91,,,0.00956,,0.98,
TETRA-ORTHO PHASE TRANSITION >300K,,,La2Ni1O4,,,,La2NiO4,300.0,,4.0,,,,,shape_03,,,,,,,,,,,,,,,,,,,,
,,,Bi2Sr2Ca0.4Pr0.6Cu2O8+y,,,,"Bi2Sr2(Ca,Pr)Cu2O8",,,,,,,,shape_01,,,,15.0,,,,,,8100.0,,,,,,,,,,
,,,Hg1.2Tl0.8Ba2Ca2Cu3Oz,,,,"(Hg,Tl)2Ba2Ca2Cu3Oz",,,,,,,,,,,,,88.1,,88.1,,,,,,,,,,,,,
,,,La1.85Sr0.15Cu1H0.1O4,,,,"(La,Sr)2CuO4H0.1",,,,,,,,,,35.4,,,,,35.4,,,,,,,,,,,,,
surface /n/ c-axisis. d = 45 nm. Tc measured by ac-resistivity (50 kHz). [penet] measured by superfluid density. [abres77] shows the valu at 50 K.,,,La1.82Sr0.18Cu1O4,,,,"(La,Sr)2CuO4",,,,,,,,shape_05,41.0,,,,,6.0,41.0,,,,,210.0,,,,,,,,
gap paameter obtained by BCS fitting of STS conductance (at T=0.42 K),,,Sr1Pd2Ge2,3.84,,,SrPd2Ge2,,,,,,,,shape_03,,2.6,,,,,2.6,,,,,,,,,,,,0.43,
Tm defined as peak of M-T curve. Hc2(0) estimated by fitting : Hc2 = Hc2(0)*(1-t^2)^a.,,,Ru1Sr2Gd1Cu2O8,,,,RuSr2GdCu2O8,130.0,,,,,,,shape_01,,39.0,,,,,39.0,52.0,,,15000.0,,2.5,,,,,,,
,,,La1Ru4Sb12,,,,LaRu4Sb12,,,,,,,,,,,,,2.8,,2.8,0.46,,,,,26.6,,,,,,,
,,,Nb3Sn2,,,,Nb3Sn2,,,,,,,,,,16.6,,,,,16.6,,,,,,,,,,,,,
,,,Gd0.7Pr0.3Ba2Cu3O7-Z,,0.00015,6.65,"(Gd,Pr)Ba2Cu3O7",,,,,,,,shape_01,,35.0,,,,,35.0,,,,,,,,,,,,,
Nematic fluctuations are divergently enhanced at the nematic QCP in FeSe1-xSx superconductors without accompanying other orders.,20.6,,Fe1Se0.92S0.08,,,,FeSe0.92S0.08,,,,,,,,shape_03,,,,,,,10.3,,,,,,,,,,,,,
,,,La0.9Sr0.1Ni1As1O1,,,,"(La,Sr)ONiAs",,,,,,,,,,,3.7,,,0.4,3.7,5.5,,,,,,,,,,,,
,,,Y0.92Ca0.08Sr2Cu2.5Fe0.5O6.92,,0.001,2.4,"(Y,Ca)Sr2(Cu,Fe)3O7",,,6.92,,,,,,,8.0,,,,,8.0,,,,,,,,,,,,,
,,,Fe0.5Ba1Sr1Eu1Cu2.5O7.462,,,,"(Fe,Cu)BaSrEuCu2O7",,,7.462,,,,,shape_01,,,,4.2,,,,,,,,,,,,,,,,
not SC,,,Er0.085Ho0.915Rh4B4,,,,"(Er,Ho)Rh4B4",6.11,,,,,,,,,,,1.0,,,,,,,,,,,,,,,,
,,,Co1Lu3,,,,,,,,,,,,,,0.35,,,,,0.35,,,,,,,,,,,,,
heat treated in NH3 gas,,,Sr0.2Mo1S2,,,,Sr0.2(NH3)xMoS2,,,,,,,,,,5.0,,,,,5.0,,,,,,,,,,,,,
B-doped diamond. carrier n>=2 E+21 /cm3. B-concentration from ICP and NMR shows 2.8 at % B.,,,B2.8C97.2,,,,diamond,,,,,,,,,,4.0,,,,,4.0,3.4,,,,,10.0,1.7,-0.0642,,,,,
"two gaps, higher one is gap=9 - 10 meV(table value). small one (2*gap/kTc = 1.3). gap measured by break junction tunneling.",,,B2Mg1,3.8,,,MgB2,,,,,,,,shape_01,,39.0,,,,,39.0,,,,,,,,,,,,,
,,,As1Rh1,,,,As1Rh1,,,,,,,,,,0.58,,,,,0.58,,,,,,,,,,,,,
P = 12.1 GPa.   Hc2(0) = 13.92 T using two band fitting.,,,Ca0.8La0.2Fe0.98Co0.02As2,,,,"(Ca,La)(Fe,Co)As2",,11.81,,,,,,shape_03,,16.08,,,,,16.08,,,,,,,,,,,,,
Hc1 defined as deviation point from linear M-H.,,,Y1Ni2B2C1,,,,YNi2B2C,,,,,,,,,,16.18,,,,,16.18,,,,,,,,,,0.02244,,,
c-axis grain-aligned sample with 12-20 micron single crystals. Hc(0)=5225 Oe,,,Y1Ba2Cu4O8,,,,YBa2Cu4O8,,,,23.8,,1880.0,,shape_01,,,,,81.8,,81.8,58.1,,,,,,1.02,,,220.0,,,
Tc increases linearly with P. Tc(on) reaches 17.2 K at P=120 GPa. diamond anvil cell.,,,V1,,,,V,,,,,,,,,,5.3,,,,,5.3,,,,,,,,0.1,,,,,
,,,La1.94Sr0.06Cu1O3.995,,,,"(La,Sr)2CuO4",,,3.995,,,,,,,6.5,,,,,6.5,,,,,,,,,,,,,
,,,Y1Ba2Cu3.92Ni0.08O8,,,,"YBa2(Cu,Ni)4O8",,,,,,,,,,55.1,,,,,55.1,,,,,,,,,,,,,
composition by EDS. RESN shows RES at 25 K. dressed DOS(N*) = 1.12 states/eV.atom.spin calculated from RESN and (dHc2/dT).,,,Ni20Zr80,,,,Zr1-xNix,,,,,,,,,,3.17,,,,,3.17,,,175.0,,,,3.33,,,,,,
RESN shows resistivity at 4.2 K.,,,Co25Zr75,,,,ZrxCoy,,,,,,,,,,3.47,,,,,3.47,,5.21,179.0,,,,3.39,,,,,,
thickness=750A. Ce-content by ICP. ,,,Pr1.873Ce0.127Cu1O4-z,,,,"(Pr,Ce)2CuO4",,,,,,,,shape_05,,,23.1,,,0.8,23.1,,,,,197.0,,,,,,,,
,,,Bi2.4Sr1.6Cu1O6+z,,,,"Bi2(Sr,Bi)2CuO6",,,,,,,,shape_03,,,,,,4.2,,,,,60.0,,,,,,,29.75,,
"R(T) = R0 +A*T^2, R0 in DB, A = 3.31E-8 Ohm.cm/K^2.",,,La1Fe1P1F0.08O0.92,,,,"LaFeP(O,F)",,,,,,,,shape_01,,7.8,,,,,7.8,,,117.0,,,,,,,,-35.6,,
e-ph = 0.72. DOS = 4.06 states/eV. T<CDW> = 71.4 K from R(T) anomaly.,,210.3,Pd0.03Ta1S2,,,,2H-PdxTaS2,,,,,,,,shape_01,,,4.14,,4.12,,4.12,,16.47,,,,,,,,,,,
"bulk modulus obtained from lattice const. SC, FM , and SC+FM phases investigated using loading and unloading conditions",,,Rb1Eu1Fe4As4,,,,RbEuFe4As4,,,,,,,,shape_01,,26.6,36.4,,,,26.6,,,,,,,,,,,,,
,,,Dy1Ba2Cu3O6.28,,,10.69,DyBa2Cu3O7,,,6.28,,,,,,,,,,,,,,,,,,,,,,,,,
,,,Ce1Rh1In5,,,,CeRhIn5,,,,,,,,shape_03,,,,,,,,,,,,,,,,,,,,
,,,Y1Ba2Cu2.925Co0.075O6.97,,,,"YBa2(Cu,Co)3O7",,,6.97,,,,,,,92.0,,,,,92.0,,,,,,,,,,,,,
"impurity = OsO2. a=0.00777 /GPa, b = 0  /(GPa)^2 in (dV/V0) = -a*P + b*P^2.",,,Rb1Os2O6,,,,RbOs2O6,,,,,,,,shape_01,,,,,6.3,,6.3,,,,,,,,,,,,,
Tc defined as midpoint of ac-SUS.,,,Pr1Os3.8Ru0.2Sb12,,,,"Pr(Os,Ru)4Sb12",,,,,,,,shape_03,,1.68,,,,,1.68,1.89,,,,,,,,,,,,
Tc defined as diamagnetic onset. X-ray density in DB,,,S2Ta1,,,,6R-TaS2,,,,,,,,shape_01,,,2.3,,,,2.3,,,,,,,,1.3,,,,,
"M = 4-dimethylaminopyridine . reaction (160C,28d ).",,,M0.34Ta1S2,,,,(M)0.34TaS2,,,,,,,,,,2.3,,,,,2.3,,,,,,,,,3.99,,,,
starting=KBiO3.5,,,K0.92Bi1.08O3,,,,"(K,Bi)BiO3",,,,,,,,shape_01,,,,,0.0,,0.0,,,,,,,,,,,,,Check: Tc=0 (Non-superconducting?)
optimal oxygen content,,,Tl2Ba2Ca1Cu2O8,,,,TlBa2CaCu2O8,,79.7,,20.3,,1970.0,,shape_01,,,108.7,,,,108.7,,,,,,,,,,,,,
gap = 13.0 +- 1.0 meV at 4.2 K by STM,,,Sr0.9La0.1Cu1O2,7.03,,,"(Sr,La)CuO2",,,,,,,,shape_01,,,,,43.0,,43.0,,,,,,,,,,,,13.0,
,,,La1.25Ca0.35Ba1.4Cu3O7.108,,,,"(Ca,La)(Ba,La)2Cu3O7",,,7.108,,,,,,,,78.5,,74.3,2.6,74.3,,,,1.29,,,,,,,,,
,,,Nd1.8Pr0.2Ba4Cu7O14.587,,,,"(Nd,Pr)2Ba4Cu7O14",,,14.587,,,,,shape_01,,,,,56.0,,56.0,,,,,,,,,,,,,
,,,Ir0.73Os0.17Ru0.1,,,,Ir0.73Os0.17Ru0.1,,,,,,,,,,0.34,,,,,0.34,,,,,,,,,,,,,
crystal size = 108*95*7 um3. [ncohere] estimated from anisotropy(=8). Thermodynamic Hc2(0) = 1.24 T. GL parameter = 99.,,,Sm1Fe1As1F0.15O0.85,,,,"Sm(O,F)FeAs",,,,14.0,,,,shape_03,,49.5,,,,,49.5,,8.0,,,,,,,,,,,
,,,La1Ba1.5Ca0.5Cu3O7.011,,,,"(La,Ba,Ca)3Cu3O6",,,7.011,,,,,shape_01,,,,,78.0,,78.0,,,,,,,,,,,,,
,,,La1.85Sr0.15Cu1O4,,,,"(La,Sr)2CuO4",,,,,,,1.75,shape_06,,,36.0,,,,36.0,,,,,,,,,,,29.5,,
,,,Sr2Cu1O3.1,,,,Sr2Cu3,,,3.1,,,,,shape_01,,,,,70.0,,70.0,,,,,,,,,,,,,
as-sintered,,,Pb0.5Cu0.5Sr0.8La1.2Cu1O5.16,,,,"(Pb,Cu)(Sr,La)2CuOz",,,5.16,,,,,,,28.0,,,,,28.0,,,,,,,,,,,,,
,,,Ag2S1,,,,Ag2S1,,,,,,,,,,,,1.28,,,,,,,,,,,,,,,,
"crystals with b-axis long. RRR=40. SP (gamma-0) = 0.04 J/mol.K2, which suggest two band SC. (dC/gamma*Tc) = 0.7.",,,U1Co1Ge1,,,,UCoGe,,,,,,,,shape_03,0.35,,,,,,0.35,,62.0,,,,,,,,,,,
,,,Sm1Fe1As1F0.15O0.85,,,,"Sm(O,F)FeAs",,,,,,,,,,,,,41.8,,41.8,,,,,,,,,,,,,
,,,Nb3Ga0.8Zn0.2,,,,"Nb3(Ga,Zn)",,,,,,,,,,16.2,,,,,16.2,,,,,,,,,,,,,
P-dependence of lattice const measured. (dB0/dP) = 4.1 (bulk modulus),,,Ce1Rh1In5,,,,CeRhIn5,,,,,,,,shape_03,,,,,,,,,,,,,,,,,,,,
"impurity: F(540ppm), O(300ppm), H(275ppm), Fe(<20ppm). Tc(P) of  La(dhcp) was measured",,,La1,,,,alpha-La,,,,,,,,,,5.0,,,,,5.0,,,,,,,,,,,,,
,,,O1Re1Ti1,,,,O1Re1Ti1,,,,,,,,,,5.74,,,,,5.74,,,,,,,,,,,,,
O(18)=78%,,,Y0.7Pr0.2Ca0.1Ba2Cu3O7-d,,,,"(Y,Pr,Ca)Ba2Cu3O7-d",,,,,,,,shape_01,,58.0,,,55.4,,58.0,,,,80.0,,,,,,,,,
,,,Pb0.5Yb0.5Mo6Se8,,,,"(Pb,Yb)Mo6S8",,,,,,,,,,8.7,,,,,8.7,,,,,,,,,,,,,
,,,Y1Ba2Cu3O6.74,,,,YBa2Cu3O7,,,6.74,,,,,shape_01,,79.5,,,,,79.5,,,,,,,,,,,,,
Hc2(0) = 3.91 T using linear approx. G-L parameter = 18.7 . thermodynamic Hc(0) = 1089 Oe.,,,Li2Pd2.7Ni0.3B1,,,,"Li2(Pd,Ni)3B",,,,,,,,shape_01,,7.0,,,6.79,,7.0,2.82,,,,202.0,10.8,,,,0.011,,,
molecular crystal. pressure-induced s/c. Tc(max)=1.4 K at p=80 GPa. dTc/dP = 0 K/GPa at P (=80 GPa).,,,Br2,,,,Br2,,,,,,,,,,1.4,,0.0,,,1.4,,,,,,,,0.0,,,,,
intercalated material = Srx(NH3)y.  M=NH3,,,Sr0.05M0.01Mo1S2,,,,Sr0.05(M)0.01MoS2,,,,,,,,,,5.1,,,,,5.1,,,,,,,,,,,,,
,,,Ca3Co4Ge13,,,,Ca3Co4Sn13,,,,,,,,,,5.9,,,,,5.9,,,,,,,,,,,,,
ANN(800C),,,Pb0.5Cu0.5Sr2Y0.5Ca0.5Cu2O7-z,,,,"(Pb,Cu)Sr2(Y,Ca)Cu2O7",,,,,,,,shape_01,25.0,35.0,47.0,,,,35.0,,,,,,,,,,,,,
,,,U1Ru2Si2,,,,,,,,,,,,,,1.24,,,,,1.24,,,,,,,,,,,,,
,,,La1.94Ba0.06Cu1O4,,,,"(La,Ba)2CuO4",,,,,,,,shape_01,,,,,,,,,3.8,,,,,,,,,,,
Poly crystall,,,Bi1.6Pb0.4Sr2Ca3Cu3.92Ag0.08OZ,,,,"(Bi,Pb)2Sr2Ca3(Cu,Ag)4Oz",,,,,,,,shape_01,,108.2,,,,,108.2,,,,18.0,,,,,,,0.811,,
entire Au-end-MWNT(multi-walled carbon nano-tube). (dV/dI) of junctions was measured.,,,C1,,,,C-nanotube,,,,,,,,,,,12.0,,,,12.0,,,,,,,,,,,,,
,,,Ca0.1La1.25Ba1.65Cu3O6.985,,,,"(Ca,La)(Ba,La)2Cu3O7",,,6.985,,,,,shape_01,,,16.0,,5.0,6.0,5.0,,,,4200.0,,,,,,,,,
,,,Ca1K1Fe3.932Ni0.068As4,,,,"CaK(Fe,Ni)4As4",0.0,,,,,,,shape_03,,29.3,,,,,29.3,,,,,,,,,,,,,
,,,Ga1V3,,,,Ga1V3,,,,,,,,,,14.19,,,,,14.19,,,,,,,,,,,,,
[gapene] from <11>B NMR measurements. e-ph coupling = 0.69 from McMillan's eq. Debye-T from PRB0331671,,487.0,Lu1Ru1B2,3.52,,,LuRuB2,,,,,,,,shape_01,,10.2,,,,,10.2,,,,,,,,,,,,,
,,,La2Cu1O4.02,,,,La2CuO4,310.0,,4.02,,,,,shape_03,,,,,,,,,,,,,,,,,,,,
Tc = 7.4 K sample. dC(at Tc) = 59 mJ/mol.K. (dC/gamma*Tc) = 2.1. Hc(0) = 610 Oe,,,B6Y1,3.99,,,YB6,,,,336.4,2912.0,1130.0,,shape_03,,7.4,,,,0.12,7.4,,3.79,9.68,,,,,,,,,2.21422432,
,,,Nb3Rh1,,,,Nb3Rh,,,,,,,,shape_01,,2.64,,,,,2.64,,,,,,,,,,,,,
"Energy gap measured by muon-SR. gap in DB obtained using isotropic model.  Using two gap model, gap= 12meV ([gapene]=7.3) and 6.8 meV ([gapnene]= 4.1) are obtained.",,,Ba0.6K0.4Fe2As2,5.05,,,"(Ba,K)Fe2As2",,,,,,,,,,38.0,,,,,38.0,,,,,,,,,,,,8.35,
weight fraction,,,Bi0.57Sn0.43,,,,Bi0.57Sn0.43,,,,,,,,,,2.25,,,,,2.25,,,,,,,,,,,,,
,,,Hg1Ba2Ca2Cu3F0.4Oz,,,,"HgBa2Ca2Cu3(F,O)z",,,,,,,,,126.0,,,,131.4,,131.4,,,,,,,,,,,,,
NMR of <75>As and <23>Na were measured at H//c = 6.4 T. gap (single isotropic) from Knight shift of <23>Na. (dC/gamma*Tc) = 1.14.,,,Na1Fe0.975Co0.025As1,4.0,,,"Na(Fe,Co)As",,,,,,5327.0,,shape_03,,,,,21.0,,21.0,,,,,,,,,,,,3.6,
,,,Y1Ba1.8La0.2Cu3O6.96,,,,"(Y,Ca)(Ba,La)2Cu3Oz",,,6.96,,,,,,,82.0,,,,,82.0,,,,,,,,,,,,,
,,,Pd49.75V0.25Sb50,,,,"(Pd,V)1-xSbx",,,,,,,,,,1.13,,,,,1.13,,,,,,,,,,,,,
G-L parameter = 2.25,,,Pb0.9Tl0.1,,,,Pb1-xTlx,,,,,,,,,,,,,,,,1685.0,,,,,,,,,0.027,,,
,,,Ba24Si100,,-0.00154,,Ba24Si100,,,,,,,,,,1.4,,,,,1.4,0.24,182.0,,50000.0,,37.2,,,,,,0.212,
"Hc1=160 Oe (4K), = 70 Oe (6K).",,,Mg1.2C1.44B0.16Ni3,,,,"Mg1.2(C,B)1.6Ni3",,,,,,,,,,,,,6.6,,6.6,,,,,,,,,,,,,
"nominal composition. ANN(773K,12h,in vac)",,,Ca1.8Cu1Cl2O2,,,,Ca2-xCuO2Cl2,,,,,,,,,,,,,43.0,,43.0,,,,,,,,,,,,,
"RRR = 2500-3000.Hc2 criterion (Rn, 0.9Rn, 0.5Rn,R-0) discussed.",,,K1Fe2As2,,,,KFe2As2,,1.5,,20.0,,,,shape_03,,3.8,,,3.5,,3.8,,,,,,,,,,,,,
"KAIZERO,CURIEC IN EMU/CM3.OE",,,Pb0.5Sr1.8Ba0.2Y1Cu2.5O6.98,,,0.24,"(Pb,Cu)(Sr,Ba)2(Y,Ca)Cu2OZ",,,6.98,,,,9.26e-09,,,,,,,,,,,,12.5,,,,,,,,,
,,,Hf0.2Ta0.8,,,,Hf1-xTax,,,,,,,,,,6.9,,,,,6.9,,,,,,,,0.025,,,,,
"kaizero=14.0E-6 emu/mol, DOS=0.51/eV.spin.fu",,,C2Y1,,,,YC2,,,,,,,,,,3.95,,,,,3.95,0.059,,,,,,,,,,,,
,,,La1.892Ba0.108Cu1O4,,,,"(La,Ba)2CuO4",,,,,,,,,,22.1,,,,,22.1,,,,,,,,,,,,,
"Pb and Sn content measured by EDX: (Pb/Ti) =  0.37 , (Sn/Ti) = 0.13. Lattice term in SP (beta) = 3.89 mJ/mol.K4. (dC/gamma*Tc) = 1.38. e-ph = 0.72. DOS = 2.73 states/eV.fu from gamma.",,161.0,Pb0.696Sn0.464Ti2Se5.16,,,,(Pb1-xSnxSe)1.6(TiSe2)2,,,,,,,,shape_03,,3.82,,,,,3.82,,11.06,,,,,,,,,,,
,,,Tl2Ba2Ca0.9Y0.1Cu1.96Co0.04O8+z,,,,"Tl2Ba2(Ca,Y)(Cu,Co)2O8",,,,,,,,shape_01,,97.9,,,,,97.9,,,,,,,,,,,9.16,,
,,,Yb16Ba1Cu2Oz,,,,,,,,,,,,,26.7,76.9,89.9,,,,76.9,,,600.0,,,,,,,,,,
,,,Bi1.95Sr1.75La0.3Cu1O4,,,,"Bi2(Sr,La)2CuO4",,,,,,,,,,33.0,,,,,33.0,,,,,,,,,,,,,
,,,Pb0.5Sr1.45Gd1.95La0.6Cu2.5Oz,,,,"(Pb,Cu)(Sr,La)2(Gd,La)2Cu2Oz",,,,,,,,shape_01,,,,,20.0,,20.0,,,,,,,,,,,,,
,,,Th2Zn1,,,,Th2Zn1,,,,,,,,,,0.67,,,,,0.67,,,,,,,,,,,,,
,,198.0,Sn1Nb1S3,,,,SnNbS3,,,,,,,,,,2.75,,,,,2.75,,9.0,,,,,,,,,,,
O(18)=79%,,,Y0.7Pr0.3Ba2Cu3O7-d,,,,"(Y,Pr)Ba2Cu3O7-d",,,,,,,,shape_01,,60.5,,,59.5,,60.5,,,,,,,,,,,,,
Neel-T from NMR,,,Ce1Cu2Si1.96Ge0.04,,,,"CeCu2(Si,Ge)2",0.75,,,,,,,,,0.4,,,,,0.4,,,,,,,,,,,,,
(dC/gamma*Tc) = 1.9,,230.0,Sr1Ir1Ge3,5.6,,,SrIrGe3,,,,,,,,shape_03,,0.53,,,,,0.53,,5.3,,,,,,,,,,,
,,,Bi2Sr1.77La0.23Cu1OZ,,,,"Bi2(Sr,La)2CuOz",,,,,,,,shape_03,29.5,,,,,,29.5,,,,,,,,,,,,,
,,,Y0.74Ca0.26Ba2Cu3O6,,,,"(Y,Ca)Ba2Cu3O6",,,6.0,,,,,,33.4,,56.0,,,,44.7,,,,,,,,,,,,,
,,,Y0.8Pr0.2Ba2Cu3O6.65,,,,"(Y,Pr)Ba2Cu3Oz",,,6.65,,,,,shape_01,,51.7,,,,,51.7,,,,,,,,,,,,,
,,,Be22Re0.95Os0.05,,,,Be22Re0.95Os0.05,,,,,,,,,,9.2,,,,,9.2,,,,,,,,,,,,,
glass transion=426K,,428.0,Bi4Sr3Ca3Cu4OZ,,,,Bi4Sr3Ca3Cu4Oz,,,,,,,,shape_06,,,,,,70.0,,,,,,,,,,5.82,,,,
,,,Lu0.5Pr0.4Ca0.1Ba2Cu3O7-d,,,,"(Lu,Pr,Ca)Ba2Cu3O7",,,,,,,,shape_04,57.0,,,,,,57.0,,,,,,,,,,,,,
Ce-content not given. s-wave s/c model.,,,Pr1.85Ce0.15Cu1O4,1.37,,,"(Pr,Ce)2CuO4",,,,,,390.0,,shape_03,,24.0,,,,,24.0,,,,,,,,,,,,,
Al-doped Li2Pd3B. mean free pass = 76 A from residual -R ( = 71.5 uOhm.cm).,,,Li2Pd3B0.9Al0.1,,,,"Li2Pd3(B,Al)",,,,,,,,,,7.49,,,,,7.49,,,,,,7.7,,,,,,,
,,,Y1Ba2Cu2.7Ga0.3O7-y,,,,"YBa2(Cu,Ga)O7-y",,,,,,,,shape_01,,,,,70.0,,70.0,,,,,,,,,,,,,
,,,Y1La0.2Ba1.8Cu3O7.06,,,,"Y(La,Ba)2Cu3Oz",,,7.06,,,,,,,48.9,,,,,48.9,,,,,,,,,,,,,
"R is not zero at 4 K. thickness = 1000A. ANN(650C, 5.0E-7 Torr < P(O2) < 1.0E-6 Torr)",,,La1.84Ce0.16Cu1O4,,,,"(La,Ce)2CuO4",,,,,,,4e-10,shape_04,,,6.0,,,,,,,,,,,,,,,,,
HC2ZERO in DB means Hc2(4.2K). ,,,Ta0.63Ti0.3Zr0.07,,,,Ta-Ti-Zr,,,,,,,,,,,,,,,,7.77,,,,,,,,,,,,
,,,Y1Ba2Cu3O6.9,,,,YBA2Cu3O7-d,,,6.9,,,,,shape_05,87.8,,89.3,,,,88.55,,,,,,,,,,,,,
,,,Sm0.8Pr0.2Ba2Cu3O6.75,,,,"(Sm,Pr)Ba2Cu3Oz",,,6.75,,,,,shape_01,23.4,,,,,,23.4,,,,,,,,,,,,,
,,,Bi2Sr2Ca0.6Lu0.4Cu2O8+Z,,,,"Bi2Sr2(Ca,Lu)Cu2O8",,,,,,,,,49.0,65.0,87.0,,,,65.0,,,,,,,,,,,,,
"ANN(1300C,2h)",,178.0,Hf2Rh1,,,,Hf2Rh,,,,,,,,,,1.6,,,,,1.6,,2.79,,,,,,,,,,,
,0.2,,Y0.9Pr0.1Ba2Cu3O6.91,,6e-07,,"(Y,Pr)Ba2Cu3Oz",,,6.91,,,,,shape_01,,81.0,,,,9.8,81.0,,65.6,0.0573,,54.0,16.0,1.6,,,,,,
,,,La1.84Sr0.16Cu0.975Zn0.025O4,,,,"(La,Sr)2(Cu,Zn)O4",,,4.0,36.5,,,,shape_01,,,,,,,,,,,,,,,,,,,,
,9.0,,Y1Ba2Cu2.7Fe0.3O6.96,,,3.51,"YBa2(Cu,Fe)3O7",,,6.96,,,,,,,,,,,,,,,,8.0,,,,,,,,,
,,,Y0.3Pr0.7Ba2Cu3O7-Z,,,,"(Y,Pr)Ba2Cu3O7",,,,,,,,shape_01,,,,,,,,,,,15.0,,,,,,,,,
"PARAMETER=ND CONTENT IN 1+2X, N=100K",,,Nd1.5Ba1.5Cu3O7.14,,,,"Nd(Ba,Nd)2Cu3O7",,,7.14,,,,7.61e-09,shape_02,10.0,20.0,,,,,20.0,,,,,,,,,,,85.2,,
,,,Y0.97Ca0.03Ba2Cu3O6,,,,"(Y,Ca)Ba2Cu3Oz",,,6.0,,,,,shape_03,,,0.0,,,,0.0,,,,,,,,,,,,,Check: Tc=0 (Non-superconducting?)
,,,Pd1Te2.1,,,,,,,,,,,,,,1.89,,,,,1.89,,,,,,,,,,,,,
,,,Y1Ba2Cu3O6.96,,,,YBa2Cu3O7,,,6.96,,,,,,,90.7,,,,,90.7,,,,,,,,,,,,,
"POINT CONTACT, GAP(C)=12MEV,2*GAP(C)/KTC=3.3",,,Bi2Sr2Ca1Cu2O8,6.2,,,Bi2Sr2CaCu2O8,,,,,,,,shape_01,,85.0,,,,,85.0,,,,,,,,,,,,23.0,
e-ph = 0.81. Hc(0)=0.089 T.,,133.0,Mo6Se6Br2,,,,Mo6Se6Br2,,,,,,,,,,6.7,,,,,6.7,,44.0,,,,,,,,,,,
,,,Bi0.5Pb0.25Sn0.25,,,,Bi0.5Pb0.25Sn0.25,,,,,,,,,,8.5,,,,,8.5,,,,,,,,,,,,,
,,,Bi2.05Sr1.95Cu1O6+z,,,,"Bi2(Sr,Bi)2CuO6",,,,,,,,shape_03,,,,,8.94,,8.94,,,,,,,,,,,,,
,,,Gd1Ba2Cu3OZ,,,,GdBa2Cu3O7,,,,,,,,,,92.7,,,,,92.7,,,,,,,,,,,,,
,,,Bi0.16Pb0.4Sr2Ca2Cu3O10.11,,,,"(Bi,Pb)2Sr2Ca2Cu3O10",,,10.11,,,,,,105.3,,,,,,105.3,,,,3.25,,,,,,,,,
NEEL TEMP. BY SPECIFIC HEAT,,,Gd1Ba2Cu3OX,,,,RBa2Cu3O7,2.25,,,,,,,,,87.0,,,,,87.0,,,,,,,,,,,,,
,,238.0,Tl2Ba2Cu1OX,,5e-08,,Tl2Ba2CuOz,,,,,,,,,,,,12.0,,,,,0.0,,,,,,,,,,,
"needle-like crystals. T(sus, mid) = 5.6 K. d-[penet] measured by tunnel diode oscilator(TDO). penet(0) calculated using Hc2(0) = 31.2 T and gamma = 73 mJ/mol.K2.",,,K2Cr3As3,,,,K2Cr3As3,,,,,,,,shape_01,,,,,6.1,,6.1,,,,,646.0,,,,,,,,
La-content =0.269 by WDS. T<STR>(monoclinic-to-triclinic) = 36.3 K.,,,Ca0.74La26Fe0.975Co0.025As2,,,,"Ca0.74La0.26(Fe,Co)As2",30.2,,,,,,,shape_03,,11.2,,,11.1,,11.2,,,134.0,,,,,,,,,,
,,,La1.8Sr0.2Cu0.9Ru0.1O3.99,,,,"(La,Sr)2(Cu,Ru)O4",,,3.99,,,,,,,,,10.0,,,,,,,1.5,,,,,,,,,
Tc(p) non-linear,,,Ag0.7Mo4Se5,,,,Ag0.7Mo4Se5,,,,,,,,,,5.96,,,,,5.96,,,,,,,,,,,,,
"RRR = 200. Optical conductivity measured. Two isotropic gaps: d1 = 2.9, d2 = 5.5 meV (2d/kTc = 3.7 and 7.1). coexist of clean and dirty-limit SC.",,,Li1Fe1As1,7.1,,,LiFeAs,,,,,,,,shape_03,,18.0,,,,,18.0,,,1.45,,204.0,,,,,,,5.5,
thickness=3000A. gap in meV.,,,Nd1.85Ce0.15Cu1O4,3.1,,,"(Nd,Ce)2CuO4",,,,,,0.36,,shape_05,,17.2,,,,,17.2,,,,,,,,,,,,2.3,
"activation energy=15.1 (from RES), 1.38 meV (from TP).",,,La1.55Sr0.45Cu0.7Fe0.3O4,,,,"(La,Sr)2(Cu,Fe)O4",,,4.0,,,,,shape_01,,,,10.0,,,,,,,,,,,,,,19.1,,
beta-phase. Hc2 defined as R/Rn = 0.5.,,,Ca10Pt4.8Fe9.2As18,,,,Ca10(Pt4As8)(Fe1.84Pt0.16As2)5,,22.0,,,,,,shape_03,13.7,,,,,,13.7,,,,,,,,,,,,,
Quasi-two-dimensional superconductivity in SnSe2 via organic ion intercalation,,,Tb1Sn1Se2,,,,(TBA)1.0SnSe2,,,,,,,,shape_03,,,,,6.4,,6.4,,,,,,,,,,,,,
,,,Pt2Sr1,,,,Pt2Sr1,,,,,,,,,,,,1.02,,,,,,,,,,,,,,,,
,,,Cd6Na1,,,,Cd6Na1,,,,,,,,,,,,1.08,,,,,,,,,,,,,,,,
G-L=53,,,Y1Ba2Cu3O6.45,,,,YBa2Cu3Oz,,26.0,6.45,36.0,,1920.0,,shape_03,,33.5,,,,,33.5,,,,,,,,,,,,,
"PENET(= 2500 ~ 3000 A, almost independent of H) obtained by muon-SR measurements. Hc2(0)=7.25 T using power law fitting(n=1.15). GAPENE from fitting parameter of PENET(T).",,,Rb1Os2O6,3.47,,,RbOs2O6,,,,,,,,shape_01,,,,,6.32,,6.32,6.0,,,,250.0,,1.37,,,,,,
,,,Hf0.33Nb0.17V0.7,,,,Hf0.33Nb0.17V0.7,,,,,,,,,,,,4.2,,,,,,,,,,,,,,,,
"RRR = 12.5  .  Anisotropy = 3.83 (onset), 3.85 (off)).   K-content x from WDS",,,Ba0.08K0.92Fe2As2,,,,"(Ba,K)Fe2As2",,5.94,,,17.8,,,shape_03,,,,,6.37,,6.37,,,,308.0,,,,,,,,,
P-induced SC. SC properties at P = 10.8 GPa. another magnetic transition at 2.9 K. Moment & Curie-T for H//[001] from Curie-Weis law(T<200K).,54.0,,Ce1Pd5Al2,,,2.41,CePd5Al2,4.1,,,,,,,shape_03,,0.57,,0.0,,,0.57,0.25,56.0,,,,,1.04,,,,,,
,,,Pr0.9Ca0.1Sr2Cu2.7Mo0.3O7-z,,,3.52,"(Pr,Ca)Sr2(Cu,Mo)3O7",,,,,,,,shape_01,8.0,17.0,24.0,,20.0,,17.0,,,,,,,,,,,,,
,12.8,,Y1Ba2Cu2.79Zn0.21O7,,,,"YBa2(Cu,Zn)3O7",,,7.0,,,,,shape_01,,24.2,,,,6.5,24.2,,,,,,,,,4.821,,,,
ratio of Nb/B not determined. table values are tentative.,,644.0,B2Nb1,,,,NbB2,,,,,,,,shape_01,,5.53,,,,,5.53,,3.69,,,,,,,,,,,
,,,Ga1Nb3,,,,Nb3Ga,,,,,,,,,,16.0,,,,,16.0,,,,,,,,,,,,,
Isotope effect on Tc and pseudo gap onset temp. T* by Cu-NQR. Alpha for T* is 0.061.,,,Y1Ba2Cu4O8,,,,YBa2Cu4O8,,,,,,,,,,,,,81.0,,81.0,,,,,,,,,,,,,
,,,Nd1Ba2Cu2.9Ni0.1OX,,,3.2,"NdBa2(Cu,Ni)3O7",,,,,,,,shape_01,,70.9,,,,,70.9,,,,,,,,,,,,,
impurity=Pb0.5Tl0.5Sr2CuO5,,,Pb0.5Tl0.5Sr4Cu2C0.9N0.1O10,,,,"(Tb,Tl)Sr4Cu2O7(CO3,NO3)",,,,,,,,,,40.0,,,,,40.0,,,,,,,,,,,,,
,,,Nd0.7Ca0.3Ba0.6La0.4Cu3O6.79,,,,"Nd(Ba, Ca)(Ba,La)2Cu3Oz",,,6.79,,,,,shape_01,71.0,75.0,79.0,,76.0,,75.0,,,,,,,,,,,,,
"porosity=0.211. For zero porosity, E=143.2, G=58.6, B=89.8 GPa, p=0.224",,331.9,Y1Ba2Cu3O7-z,,,,YBa2Cu3O7,,,,,,,,,,83.0,,,,,83.0,,,,,,,,,5.15,,,,
,,,Tl2Ba2Cu1O5.912,,,,Tl2Ba2CuO6,,,5.912,,,,,shape_01,,82.0,,,,,82.0,,,,,,,,,,,,,
"C=a*T^2 term, a= 0.131 mj/mol.K3. lattice term, beta= 0.177 mj/mol.K4. Debye-T not given. gamma = T-linear term below Tc(H=0).",,,La1.925Sr0.075Cu1O4,,,,"(La,Sr)2CuO4",,,,,,,,shape_03,,15.6,,,,,15.6,,3.72,,,,,,,,,,,
,,,Y1Ba2Cu3O6.86,,,,"Y(Ba,La)2Cu3O7",,,6.86,,,,,shape_01,84.0,,,,,,84.0,,,,,,,,,,,,,
not SC. RRR = 23,,240.0,Lu1Fe2Ge2,,0.003,,LuFe2Ge2,,,,,,,,shape_03,,,,1.8,,,,,60.0,9.0,,,,,,,,,,
,,,La1.8Sr0.2Cu1O4,,,,"(La,Sr)2CuO4",,,,,,,1.7,shape_01,,,,,,,,,,0.28,1.2,,,,,,,7.0,,
,,,Y1Ba1.8Sc0.2Cu3O6.64,,,,"Y(Ba,Sc)2Cu3O7",,,6.64,,,,,shape_01,87.0,,90.6,,,3.6,88.8,,,,,,,,,,,,,
,,324.0,Al0.402V0.598,,,,V1-xAlx,,,,,,,,,,,,1.5,,,,,3.44,,,,,,,,,,,
,,,Th1In0.75Sn2.25,,,,"Th(In,Sn)3",,,,,,,,shape_01,,3.36,,,,,3.36,,,,,,,,,,,,,
"P-induced SC. P<cr> = 2.88 GPa, Tc (onset) = 26.02 K at P<cr>. Tn = 53.6 K and T<STR> = 57.1 K are at P = 1 bar.",,,Ca0.73La0.27Fe1As2,,,,"(Ca,La)FeAs2",53.6,,,,,,,shape_03,,,,0.0,,,,,,,,,,,,,,,,
"R(T) = R0 + A*T^2, R0=71.9 uOhm.cm, A = 2.17 uOhm.cm/K2 for Tc^2 < T^2 < 250.",,250.0,Pr1Pt4Ge11Sb1,,,3.48,"PrPt4(Ge,Sb)12",,,,,,,,shape_01,,2.68,,,,,2.68,0.61,33.4,,,,,0.39,,,,,,
Tc by mutual inductance.,,,Tc2Y1,,,,YTc2,,,,,,,,,,8.8,,,,0.3,8.8,,,,,,,,,,,,,
black-P(simple cubic). Pcrit = 11 GPa. P is continuously increased at 4.2 K.,,,P1,,,,P,,,,,,,,,,10.7,,0.0,,,10.7,,,,,,,,,,,,,
SC coexists with FM order of Eu.,19.7,,Eu1Fe1.2As2P0.8,,,,"EuFe2(As,P)2",,,,,,,,shape_01,,,21.5,,,,21.5,,,,,,,,,,,,,
,,,Dy1Ba2Cu2.8Zn0.2O6.95,,,,"DyBa2(Cu,Zn)3O7",,,6.95,,,,,shape_01,,13.0,,,25.0,,13.0,,,,,,,,,,,,,
,,,La1.795Nd0.08Sr0.125Cu1O4,,,,"(La,Nd,Sr)2CuO4",,,4.0,,,,,shape_01,,,,,29.5,,29.5,,,,,,,,,,,,,
,,,Y1Ba2Cu3O6.6,,,,YBa2Cu3Oz,,,6.6,,,,,,57.0,,58.7,,,,57.85,,,,,,,,,,,,,
Tc is defined as maximun ds/dT,,,Y1Ba2Cu3H0.1O6.765,,,,YBa2Cu3HxOz,,,,,,,,shape_01,,73.0,,,,,73.0,,,,,,,,,,,,,
"z=nominal, two step trasition(50K,64K),impurity=Cu1223",,,Cu0.5P0.5Sr2Ca1.7Y0.3Cu3O9.4,,,,,,,9.4,,,,,,,,,,50.0,,50.0,,,,,,,,,,,,,
,,,Bi1Sr1Ca1Cu2Oz,,,,,,,,,,,,,,106.0,112.0,,,,106.0,108.0,,,,,,,,,,,,
,,,Y1Ba2Cu3O6.4,,,,YBa2Cu3O7,,,6.4,,,,,,,33.0,,,,,33.0,,,,,,,,,,,,,
,,,Y1Ba2Cu4O8,,,,YBa2Cu4O8,,,8.0,,,1600.0,,shape_01,,,,,82.0,4.0,82.0,,,,,,,,,,,,,
,,,In1Sb1,,,,In1Sb1,,,,,,,,,,2.1,,,,,2.1,,,,,,,,,,,,,
,,,Y1Ba2Cu2.88Ni0.12O7,,,,"YBa2(Cu,Ni)3O7",,,7.0,,,,,shape_04,,,,,70.0,,70.0,,,,,392.0,,,,,,,,
(dC/Tc) = 35 mJ/K2.mol,,254.0,Tl2Ba2Ca1Cu2OX,,2.9e-07,,Tl2Ba2CaCu2Oz,,,,,,,,,101.0,106.0,,,99.5,,106.0,,,,,,,,,,,,,
,20.0,,Y1Ba2Cu3O7-Z,,,0.12,"(Y,Sc)Ba2Cu3O7",,,,,,,,shape_01,,90.0,,,,,90.0,,,,1.35,,,,,,,,,
,,,Y0.68Tb0.32Ba2Cu3O7,,,,"(Y,Tb)Ba2Cu3O7",,,,,,,,shape_03,,,91.0,,,1.2,91.0,,,,,,,,,,,,,
,,,Bi1Pb1Sr2Y0.3Ca0.7Cu2O8,,,,"(Bi,Pb)2Sr2(Y,Ca)Cu2O8",,,,,,,,,,75.0,,,,,75.0,,,,,,,,,,,,,
,,,Ba1.6Sr0.4Yb1Cu3O6.8,,,,"Cu(Ba,Sr)2YbCu2O6",,,6.8,,,,,,,,,,81.0,,81.0,,,,,,,,,,,,,
RRR = 6.3,,,Tl1Ni2Se1.6S0.4,,,,"TlNi2(Se,S)2",,,,,,,,shape_03,,,2.59,,2.65,,2.65,,,,,,,,,,,,,
P-induced SC. noncentrosymmetric. SC properties at 26 kbar. PHc2 means H//c-axis,,,Ce1Rh1Si3,,,,CeRhSi3,,7.0,,,24.0,,,shape_03,,1.09,,0.0,,,1.09,,,,,,,,,,,,,
85% O(18) replaced. -(dHc/dT)=50 Oe/K. G-L = 80.,,,Ba1Pb0.75Bi0.25O3,,,,"Ba(Pb,Bi)O3",,,,,,,,shape_03,,10.5,,,,,10.5,,,,,,,,,,,,,
using enriched crystalline B<11> (-325 mesh). RRR=15.3. Debye-T obtained by fitting of n-state thermal conductivity.,,1190.0,B2Mg1,,,,MgB2,,,,,,,,,,38.7,,,,,38.7,,,,,,,,,,,,,
magnetic superconductor,,,Eu1.4Ce0.6Ru1Sr2Cu2O10-d,,,,"(Eu,Ce)2RuSr2Cu2O10",122.1,,,,,,,shape_01,,,,,32.0,,32.0,,,,,,,,,,,,9.0,
,,,Pb2Pd1,,,,Pd1Pb2,,,,,,,,,,2.95,,,,,2.95,,,,,,,,,,,,,
,,,Er0.91Gd0.09Rh4B4,,,,"(Er,Gd)Rh4B4",1.26,,,,,,,,,6.87,,,,,6.87,,,,,,,,,,,,,
no CDW. RRR = 1.65.  GL(kappa) = 31.7. e-ph = 0.554. DOS = 2.28 states/eV.f.u. Hc(0) = 13.4 mT. (beta) in SP = 2.35 mJ/mol.K4,,161.0,Sr1Pd2Sb2,,,,LT-SrPd2Sb2,,,,,,,,,1.9,,,,,0.1,1.9,0.6,8.36,,,789.0,23.4,,,,0.00106,,,
,,,Y0.95Ca0.05Ba2Cu2.95Al0.05O6.88,,,,"(Y,Ca)Ba2(Cu,Al)3O7",,,6.88,,,,,,,92.0,,,,,92.0,,,,,,,,,,,,,
,,,Y2C2Br1I1,,,,"Y2C2(Br,I)2",,,,,,,,,,,,,5.08,,5.08,,,,,,,,-0.79,,,,,
,,,Bi2Sr2Y1.64Ce0.36Cu2O10.22,,,,"Bi2Sr2(Y,Ce)2Cu2O10",,,10.22,,,,,shape_01,,20.0,,,,,20.0,,,,,,,,,,,,,
RRR = 3.20. Thermal conductivity measured.,,,Mo0.15Nb0.85,,,,Nb1-xMox,,,,,,,,,,5.3,,,,,5.3,,,,,,,,,,,,,
"values of [Tc], [DebyeT], [Gapene] are obtained by curve fitting of thermal conductivity k(T).",,384.0,Gd1Ba2Cu2.97Mn0.03Oz,2.3,,,"GdBa2(Cu,Mn)3Oz",,,,,,,,,,89.2,,,,,89.2,,,,,,,,,,,,,
"R(T) has quadratic dependence of T for all P-range RRR = 1.3. (dR/dT) has two peaks in SC transition, Tc1(lower) and Tc2(higher ones). See TCFIG.",,,Ba8Si46,,,,Ba8Si46,,,,,,,,,,7.31,8.0,,,,7.31,,,,,,,,,,,,,
,,,Nb1.2Mo1.8Al1,,,,,,,,,,,,,,4.2,,,,,4.2,,,,,,,,,,,,,
,,,Hg0.8V0.2Ba2Ca1Cu2O6.3,,,,"(Hg,V)Ba2CaCu2O6",,,6.3,,,,,,,,,,119.0,,119.0,,,,,,,,,,,,,
1st Exp.,,,Hg1Ba2Cu1O4+Z,,,,HgBa2CuO4,,,,,,,,shape_01,,,,88.0,,,,,,,,,,,,,,,,
,,,Y0.7Ca0.3Ba2Cu2.7Co0.3O6.93,,,,"(Y,Ca)Ba2(Cu,Co)3O7",,,6.93,,,,,shape_02,,84.0,,,,,84.0,,,,,,,,,,,,,
,,,Pb0.73Tl0.27,,,,Pb0.73Tl0.27,,,,,,,,,,6.43,,,,,6.43,,,,,,,,,,,,,
,,,Bi1Pb1Sr1.2La0.2Cu1O6,,,,"(Bi,Pb)2(Sr,La)2CuO6",,,,,,,,,,24.0,,,,,24.0,,,,,,,,,,,,,
RT=275K,,,Nd0.9Ca0.05Pr0.05Ba2Cu3O6.95,,,,"(Nd,Ca,Pr)Ba2Cu3O7",,,6.95,,,,,,,81.4,,,,,81.4,,,,1.87,,,,,,,,,
cooled in furnace ,,,Bi1.8Pb0.2Sr2Cu1O6+y,,,,"(Bi,Pb)2Sr2CuO6",,,,,,,,shape_01,,,,,,,,,,,2900.0,,,,,,,,,
,,,Y1Ba2Cu2.95Co0.05OZ,,,,"YBa2(Cu,Co)3O7",,,,,,,,shape_01,,84.0,,,,,84.0,,,,,,,,,,,,,
,,,Nd1.55La0.3Ce0.15Cu1O4,,,,"(Nd,La,Ce)2CuO4",,,,,,,,shape_01,,,25.2,,,,25.2,,,,,,,,,,,,,
"T<STR> = 350K. For T>350K, cubic, Pa3, #205, a=6.4152, alpha=90. (dC/gamma*Tc) - 1.0.",,246.0,Ir3Te8,,,0.024,Ir3Te8,,,,,,,,shape_03,,,1.8,,1.8,,1.8,,11.0,,,,,,,,,,,
vols = 39 % at 0.07 K. SP (beta) = 0.346 mJ/mol.K4 for 2 < T < 4.5K.,,256.0,Pt1Sb1S1,,,,PtSbS,,,,,,,,shape_01,0.15,,0.18,,0.12,,0.12,620.0,4.22,270.0,,,73.0,,,,,,,
dTc/dP in K/GPa.,,,Au1Nb3,,,,,,,,,,,,,,11.23,,,,,11.23,,,,,,,,0.042,,,,,
"R(T) = R0 + A*T^2, R0=177 uOhm.cm, A = 1.82 uOhm.cm/K2 for Tc^2 < T^2 < 250.",,252.0,Pr1Pt4Ge9.5Sb2.5,,,3.53,"PrPt4(Ge,Sb)12",,,,,,,,shape_01,,0.69,,,,,0.69,0.15,2.4,,,,,0.39,,,,,,
2223 DOMINANT(85% 2223),,,Bi1.7Pb0.3Sr2Ca2Cu3OZ,,,,"(Bi,Pb)2Sr2Ca2Cu3O10",,,,,,,,,108.0,,116.0,,,8.0,112.0,,,,,,,,,,,,,
"annealed in O2, 10E-5 atm, 550C, 2.5h ",,,Bi1.8Pb0.2Sr2Cu1O6+y,,,,"(Bi,Pb)2Sr2CuO6",,,,,,,,shape_01,,,20.0,,,,20.0,,,4600.0,5700.0,,,,,,,,,
"PRESSURE DEPENDENCE CALCULATED FROM THERMAL EXPANSION COEFF.,thermal expansion (figure): p=1 means a-axis oriented, p=2 for c-axis oriented",,,Y1Ba2Cu3O7,,,,YBa2Cu3O7,,,,,,,,shape_01,,93.4,,,,1.0,93.4,,,,,,,,0.73,,,,,
O-content by mass change during ANN. Mossbauer effect measured.,1.0,,Fe1Sr2Gd1Cu2O7.58,,1.91e-06,7.77,FeSr2GdCu2O6+z,,,7.58,,,,,,26.0,,47.0,,,21.0,36.5,,,,,,,,,,,,,
,,,Bi2Sr2Ca0.9Dy0.1Cu2O8+Z,,-0.0019,,"Bi2Sr2(Ca,Dy)Cu2O8",,,,,,,,shape_01,,93.0,,,93.0,,93.0,,,,,,,,,,,,,
,,,La1Fe1P0.6As0.4F0.1O0.9,,,,"LaFe(P,As)O0.9F0.1",,,,,,,,shape_01,20.86,,,,,,20.86,,,,,,,,,,,,,
not s/c,,,Er1Ru3B2,,,,ErRu3B2,27.3,,,,,,,,,,,1.2,,,,,,,,,,,,,,,,
,,,La1Fe4P12,,,,LaFe4As12,,,,,,,,,,4.1,,,,,4.1,,,,,,,,,,,,,
,,,Hg2Ba2Y0.7Ca0.3Cu2O8-z,,,,"Hg2Ba2(Y,Ca)Cu2O8",,,,,,,,,,,,,58.0,,58.0,,,,,,,,,,,,,
"HIGH O2 PRESS,HIP PROCESS",,,Y0.9Ca0.1Ba2Cu4O8,,,,"(Y,Ca)Ba2Cu4O8",,,,,,,,,,91.0,,,,,91.0,172.0,,,,2100.0,14.0,2.77,,,185.0,,,
"thickness = 1000A. ANN(650C, 5.0E-7 Torr < P(O2) < 1.0E-6 Torr)",,,La1.87Ce0.13Cu1O4,,,,"(La,Ce)2CuO4",,,,,,,-3e-11,shape_04,22.0,,,,,,22.0,,,,,,,,,,,,,
,,,Pu1Rh1Ga5,,,,PuRhGa5,,,,,,,,shape_03,,8.5,,,,,8.5,,,,,,,,,,,,,
(dC/gamma*Tc) = 1.20.,,175.0,Sr1Ni2Ge2,,,,SrNi2Ge2,,,,,,,,shape_01,0.87,,0.92,,,,0.895,,15.5,,,,,,,,,,,
O-content is nominal. Tc depends on synthesized pressure. Tc in DB shows for the best sample (synthesized at P=5.0 GPa).,,,Sm1Fe1As1O0.7,,,,SmOFeAs,,,,,,,,,50.5,52.1,53.3,,52.5,,52.1,,,,,,,,,,,,,
"Fiber, irradiated.(2.2e15 1/cm2)Jc value is not at a data at helium temperature ,but at 25K.",,,Bi2Sr2Ca1Cu2O8,,,,Bi2Sr2CaCu2O8,,,,,,,,shape_06,,83.0,,,,,83.0,,,,,,,,,,,,,
bulk-Tc for x >=0.15 in La0.5-xNa0.5+xFe2As2.,,,La0.3Na0.7Fe2As2,,,,La0.5-xNa0.5+xFe2As2,,,,,,,,shape_01,,,,,22.1,,22.1,,,,2210.0,,,,,,,,,
Jc obtained from dM(magnetization),,,Eu0.8Ca0.2Ba2Cu3Oz,,,,"(Eu,Ca)Ba2Cu3O7",,,,,,,,shape_01,,,,,80.1,,80.1,,,,,,,,,,,,,
RRR = 1.1. SP (beta) = 0.169 mJ/mol.K4. dC<e> = 8.14 mJ/mol.K. (dC<e>/gamma*Tc) = 1.42. e-ph = 0.49. GL = 111.,,284.0,Ru0.75Rh0.25As1,3.62,,,Ru0.75Rh0.25As,,,,,,,,shape_01,1.63,,1.8,,1.6,,1.6,2.6,3.79,7250.0,,487.0,11.0,1.72,,,0.0054,,0.25,
SUS(Pauli=3.77 E-4 cm3/mole,,,Tl2Ba2Ca2Cu3O10+z,,,,Tl2Ba2Ca2Cu3O10,,,,,,,,,,120.0,,,120.0,,120.0,,,,,,,,,,,,,
"RRR = 8.3 . Tc(SP) = 2.15 K. SP (beta) = 1.14 mJ/mol.K4, (delta) = 0.094  mJ/mol.K6. (dC/gamma*Tc) = 1.55. Curie-Weiss for T < 100 K. Two gaps (large in DB, small = 0.95 kTc) from SP.",,197.0,Tl1Ni2S2,,0.00053,,TlNi2S2,,,,,,,,shape_03,,,2.25,,2.3,,2.3,0.53,30.57,,,,24.9,,,,,,,
#NAME?,,,Bi1.4Pb0.6Sr2Ca2Cu3O7,,,,"(Bi,Pb)2Sr2Ca2Cu3O10",,,,,,,,shape_02,74.5,108.5,,,,,108.5,,,,,,,,,,,,,
,,,Cs1Fe2As2,,,,CsFe2As2,,,,,,,,,,2.6,,,,,2.6,,,,,,,,,,,,,
,,,Al0.152Sn0.848,,,,Sn1-xAlx,,,,,,,,,,3.677,,,,,3.677,,,,,,,0.0152,,,,,,
,,,Ir0.8Pt0.2,,,,Ir0.8Pt0.2,,,,,,,,,,0.046,,,,,0.046,,,,,,,,,,,,,Info: Very Low Tc (<0.1K)
,,,Ba1Pd2,,,,Ba1Pd2,,,,,,,,,,,,1.02,,,,,,,,,,,,,,,,
,,,Y1Ru4B4,,,,YRu4B4,,,,,,,,,,1.4,,,,,1.4,,,,,,,,,,,,,
,,,Bi2Sr2Ca1Cu2O8,,,,Bi2Sr2CaCu2O8,,,,,,,,shape_01,,86.4,,,,,86.4,,,,,2100.0,,,,,,,,
using zone refined Nb.,,,Nb0.6Zr0.4,,,,Zr1-xNbx,,,,,,,,,,10.3,,,,,10.3,,,,,,,,,,,,,
,,,La1.9Sr0.8Ca0.3Cu2O6.122,,,,"La2(Sr,Ca)Cu2O6",,,6.122,,,,,,,,,4.2,,,,,,,7.75,,,,,,,,,
,,,Al1Re1,,,,Al1Re1,,,,,,,,,,,,1.15,,,,,,,,,,,,,,,,
,,,La2Cu1O4.0625,,,,La2CuOz,,,4.0625,,,,,,,,,,17.0,,17.0,,,,,,,,,,,48.0,,
carrier = 3.65 E+20 /cm3,,,Sn0.97As0.01Te0.99,,,,"Sn(As,Te)",,,,,,,,,,0.023,,,,,0.023,,,,,,,,,,,,,Info: Very Low Tc (<0.1K)
,,,Y1Ni1.7Cu0.3B2C1,,,,"Y(Ni,Cu)2B2C",,,,,,,,shape_01,,10.9,,,,,10.9,,,,,,,,,,,,,
semicon-like,,,Pr0.8Ca0.2Ba2Cu3O6.785,,,,"(Pr,Ca)Ba2Cu3O7",,,6.785,,,,,,,,,4.2,,,,,,,,,,,,,,,,
"[penet] measured by dM/d(lnH). [penet](T) good fitting to BCS model. Jc(2K,0.5T) = 612 A/cm2.",,,Sc5Ir4Si10,,,,Sc5Ir4Si10,,2.03,,127.0,0.93,2100.0,,shape_03,,,,,8.4,0.4,8.4,,,,,,,,,,,,,
,,,Mo1Te1.94Se0.06,,,,"Mo(Te,Se)2",,,,,,,,shape_01,0.46,,,,,,0.46,,,,,,,,,,,24.4,,
molecular crystal. pressure-induced s/c. Tc<max>=0.65 K at p=120 GPa.,,,O2,,,,O2,,,,,,,,,,0.65,,0.0,,,0.65,,,,,,,,0.0,,,,,
hole concentration P = 0.113 and 0.087 for outer and inner layers. P estimated from Knight shift in NMR. Critical p for AFM order (Pcr) = 0.075,,,Ba2Ca2Cu3F1.6O6.4,,,,"Ba2Ca2Cu3O6(F,O)2",,,,,,,,,,,,,102.0,,102.0,,,,,,,,,,,,,
,,,La1.64Sr0.36Cu1O4,,,,"(La,Sr)2CuO4",,,,,,,,shape_04,,,,,,,,,,0.096,0.299,,,,,,,,,
,,,Ba1Fe1.5Ru0.5As2,,,,"Ba(Fe,Ru)2As2",,,,,,,,,,,,,0.0,,0.0,,,,,,,,,,,,,Check: Tc=0 (Non-superconducting?)
"magnetic properties using Curie-Weiss , Curie constant in emu.K/mol.Oe.",,,La1Ru3Si2,,,0.12,LaRu3Si2,,,,,,,,shape_01,,7.18,,,,,7.18,,,,,,,,,,,,,
,,,Tl2Ba2Ca1Cu2O7.984,,,,Tl2Ba2CaCu2O8,,,7.984,,,,,shape_01,,92.0,,,,,92.0,,,,,,,,,,,,,
,,,Mg0.9Fe0.1B2,,,,"(Mg,Fe)B2",,,,,,,,,,34.0,,,,,34.0,,,,,,,,,,,,,
Curie-T from SUS.,,,Er1Ga6,,,7.0,ErGa6,3.9,,,,,,,,,,,1.7,,,,,,,,,,,,,,,,
"A15 compound. ANN(800C, 2 weeks)",,,Cr3Ru1,,,,Cr3Ru,,,,,,,,shape_01,,3.25,,,,,3.25,,,,,,,,,,,,,
,,,Bi4Sr3Ca3Cu3.95Cr0.05Oz,,,,"Bi4Sr3Ca3(Ca,Cr)4Oz",,,,,,,,,71.0,,,,76.0,,76.0,,,,7.72,,,,,,,,,
,,,B1V1,,,,B1V1,,,,,,,,,,,,1.2,,,,,,,,,,,,,,,,
,,,La1.875Ba0.125Cu1O4+Z,,,,"(La,Ba)2CuO4",,,,,,,,shape_05,40.0,,,,,,40.0,,,,,,,,,,,,,
STRUCTURE CALLED ALSO AS 1113 PHASE,,,La1Ca1Ba1Cu3O7-Z,,,,"(La,Nd)CaBaCu3O7",,,,,,,,shape_01,,72.0,,,,,72.0,,,,1.84,,,,,,,,,
,,,Y0.85Pr0.15Ba2Cu3O6.97,,,,"(Y,Pr)Ba2Cu3O7",,,6.97,,,,,,81.3,81.8,82.7,,,,81.8,,,,1.04,,,,,,,,,
,,,Ge0.5Nb3Sn0.5,,,,,,,,,,,,,,11.3,,,,,11.3,,,,,,,,,,,,,
20<grain siqe<40 micron,,,Y1Ba2Cu3O7,,,,Y Ba2 Cu3 O7,,,,,,1.4,,shape_03,,,,,90.3,,90.3,,,,,,,,,,,,,
"RRR = 25. not bulk SC. SP-heat:(beta=0.638 mJ/mol.K4, (delta)=4.0 mJ/mol.K6. Debye-T(RES) = 114K. DOS(FL) = 2.03 states/eV.f.u.",,248.0,Ba1Pd2As2,,,,BaPd2As2,,,,,,,,shape_03,,,2.0,,,,2.0,,4.79,1.02,,,,,,7.648,,,,
,,,Gd0.75Pr0.2Ca0.05Ba2Cu3Oz,,,,"(Gd,Pr,Ca)Ba2Cu3O7",,,,,,,,,,61.6,,,,,61.6,,,,,,,,,,,,,
structural transformation T0: (dT0/dP) = 1.6 K/kbar.   hydrostatic and non-hydrostatic Tc(P) were measured.,,,La3S4,,,,La3S4,,,,,,,,shape_01,,8.12,,,,,8.12,,,,,,,,,,,,,
,,,Bi2Sr1.5La0.5Cu1O6+Z,,,,"Bi2(Sr,La)2CuO6",,,,,,,,shape_01,,,28.0,,,,28.0,,,32000.0,65000.0,,,,,,,,,
"3683,2GAP//=19MEV",,,Bi2Sr2Ca1Cu1.84Co0.16O8+Z,4.9,,,"Bi2Sr2Ca(Cu,Co)2O8",,,,,,,,shape_03,,45.0,,,,,45.0,,,,,,,,,,,,,
,,,Ca0.84La0.16Fe1As1.99P0.01,,,,"(Ca,La)Fe(As,P)2",,,,,,,,shape_03,,,43.8,,41.0,,41.0,,,,,,,,,,,,,
,,,Au0.25Nb0.75,,,,,,,,,,,,,,11.0,,,,,11.0,,,,,,,,,,,,,
"ALMOST SINGLE PHASE,KAI=EMU/G",,,Pb2Sr2Y0.5Ca0.5Cu3O8.6,,3.6e-07,,"Pb2Sr2(Y,Ca)Cu3O8",,,8.6,,,,3.31e-07,,,65.0,,,,,65.0,,,,,,,,,,,,,
,,,Y1Ba2Cu3O7-y,,,,YBa2Cu3O7,,,,,,,,shape_01,,93.4,,,,0.4,93.4,,,,,,,,,,,,,
dTc/dp = 2.0 K/GPa when pressure changed at T<200K ,,,Y1Ba2Cu3O6.41,,,,YBa2Cu3Oz,,,6.41,,,,,shape_03,,,,,13.5,,13.5,,,,,,,,20.1,,,,,
,,,Bi2Sr2Ca0.6Y0.4Cu2Oz,,,,"Bi2Sr2(Ca,Y)Cu28",,,,,,,1.01e-08,shape_01,34.3,,,,53.1,,53.1,,,,7.7,,,,,,,28.0,,
"M-intercalated material. M = (NH2)0.2(NH3)0.8. two gaps, w = 0.61 where gap<av> = d1(1-w) + d2*w, d1(in DB) = 0.62 meV(s-wave), d2 =0.14 meV(d)",,,Li0.6M1Fe0.995V0.005Se1,,,,"Li0.6MFe1-xVxSe, x=0.005",,,,,,0.2,,,,41.1,,,,,41.1,,,,,,,,,,,,0.62,
,,,Y1Ba2Cu2.8Fe0.2O6.7,,,,"YBa2(Cu,Fe)3O7",,,6.7,,,,,shape_01,,,,4.2,,,,,,,,,,,,,,,,
,,,Tl2Ba2Ca2Cu3Oz,,,,Tl2Ba2Ca2Cu3Oz,,,,,,,,shape_03,,,,,123.0,,123.0,,,,,,,,,,,,,
"ANN(320C,8d in 6atm-O2). TP300 = TP(290K). P determined from TP(290K) using TP(290K)-p relation.",,,Hg1Ba2Cu1O4+z,,,,HgBa2CuOz,,,,,,,,,,,,,86.0,,86.0,,,,,,,,,,,-3.0,,
,,505.0,Ru1,,,,Ru1-xOsx,,,,,,,,,,0.478,,,,,0.478,,3.35,,,,,,,,,,,
intercalated material = Srx(NH3)y.  M=NH3,,,Sr0.19M0.54Mo1S2,,,,Sr0.19(M)0.54MoS2,,,,,,,,,,5.2,,,,,5.2,,,,,,,,,,,,,
(2d/kTc) = 3.768 and 1.57 for higher and lower gap using two gap model fitting from muon-SR data.,,,Ba1Fe1.852Co0.148As2,3.768,,,"Ba(Fe,Co)2As2",,,,,,,,shape_03,22.2,22.5,22.8,,22.2,,22.5,,,,,,,,,,,,,
RRR=2.37. T<STR>=46.6 K (cubic-Tetra). A(T-linear term coeff. in R(T)) = 11.7E-8 Ohm.cm/K.,,,Mo3Sb7,,,,Mo3Sb7,,,,,,,,shape_03,,2.36,,,,,2.36,,,95.0,,,,,,,,,,
x(critical) = 0.115 in this system.,,,La0.936Gd0.064Sn3,,,,"(La,Gd)Sn3",,,,,,,,,,3.76,,,,,3.76,,,,,,,,,,,,,
As-synthesized. O-content by weight change. Hirr(77K) = 3.60 T.,,,C0.3Ba2Ca4Cu5.7O11.18,,,,"(Cu,C)Ba2Ca3Cu4Oz",,,11.18,,,,,shape_01,,,,,117.5,,117.5,,,,,,,,,,,,,
Hc1(0) extrapolated using T^2 approx. 2nd (lower Tc = 0.39 K) appears. Hc1(0) = 55.9 Oe.,,,Be13U0.9645Th0.0355,,,,"(U,Th)Be13",,,,,,,,,,0.55,,,,,0.55,,,,,,,,,,0.0035299999999999,,,
carrier = 7.64 E+20 /cm3,,,Sn0.985Te1,,,,SnxTe,,,,,,,,,,0.048,,,,,0.048,,,,,,,,,,,,,Info: Very Low Tc (<0.1K)
AF-quadrupole order Temp = 0.067 K,,,Pr0.96La0.04Ir2Zn20,,,,Pr1-xLaxIr2Zn20,,,,,,,,shape_01,,0.07,,,,,0.07,,,2.2,,,,,,,,,,Info: Very Low Tc (<0.1K)
RRR=150,,,Pt3U1,,,,UPt3,,,,,,,,shape_03,,0.52,,,,,0.52,22.7,,,,,12.0,6.300000000000001,,,,,,
,350.0,,La1.82Sr0.18Cu0.97Ni0.03O4,,,,"(La,Sr)2(Cu,Ni)O4",,,4.0,,,,,shape_01,,,,,,,,,,,,,,,,,,,,
K-content measured by WDS. Tc defined as max of (dR/dT). T<STR> same as Tn,,,Ba0.832K0.168Fe2As2,,,,"(Ba,K)Fe2As2",120.0,,,,,,,shape_03,,7.74,,,,,7.74,,,,,,,,,,,,,
,,,Y0.95Gd0.05Ni2B2C1,,,,"(Y,Gd)Ni2B2C",,,,,,,,,,14.0,,,,,14.0,,,,,,,,,,,,,
"O(18)=91%, Tc shift=o.oK",,,Bi2Sr2Ca1Cu1.98Fe0.02O8,,,,"Bi2Sr2Ca(Cu,Fe)2O8",,,,,,,,shape_01,,71.5,,,71.5,,71.5,,,,,,,,,,,,,
