Repository: Tejasvini595/superconductor_deepset

## Overview

This repository contains the official implementation of **"From Individual Elements to Macroscopic Materials: In Search of New Superconductors via Machine Learning"**.

The code implements a **DeepSet neural network** for predicting the critical temperature (Tc) of superconducting materials based solely on their chemical composition. By explicitly enforcing permutation invariance, the DeepSet architecture avoids artifacts associated with arbitrary element ordering and provides a physically meaningful framework for learning composition–property relationships in superconducting materials.

File: data/superconductors_kaggle_ready_v2.csv (part 14 of 87)
comment,curiet,debyet,element,gapene,kaizero_value,moment_value,name,neelt,nhc2zero_value,oz,pcohere_value,phc2zero_value,ppenet_value,rh300,shape,t1_value,t2_value,t3_value,tcn_value,tcsus_value,tcwidth_value,critical_temp_K,upper_critical_field_0K_T,gamma_sommerfeld_mJmolK2,resistivity_normal_uOhmcm,resistivity_roomtemp_uOhmcm,penetration_depth_nm,coherence_length_nm,dhc2dt_TK,dtcdp_KGPa,density_gcm3,lower_critical_field_0K_T,thermopower_300K_uVK,energy_gap_meV,data_quality_flag
,,,Gd0.8Pr0.2Ba2Cu3O7-y,,,,"(Gd,Pr)Ba2Cu3O7",,,,,,,8e-10,shape_01,,,67.0,,,,67.0,,,,1300.0,,,,,,,,,
carrier = 3.18 E+27 /m3 from Hall coefficient.,,,Ru0.6Sr2Gd1Cu2.4O8-z,,,,"(Ru,Cu)Sr2GdCu2O8",,,,,,,,shape_01,,,72.0,,,,72.0,,,,,,,,5.5,,,9.1,,
,,,Nb3Ge0.5Ga0.5,,,,,,,,,,,,,,7.3,,,,,7.3,,,,,,,,,,,,,
,,,Ba1.6Sr0.4Yb0.7Ca0.3Cu3O6,,,,"Cu(Ba,Sr)2(Yb,Ca)Cu2O6",,,6.0,,,,,,,,,,41.0,,41.0,,,,,,,,,,,,,
,,,Bi1.8Pb0.2Sr2Ca1Cu1.94Co0.06O8,,0.000218,3.75,"(Bu,Pb)2Sr2Ca(Cu,Co)2O8",,,,,,,,shape_01,,,,,48.6,,48.6,,15.6,,,,,,,,,,,
,,,Y1Ba2Cu2.97Fe0.03O7-Z,2.9,,,"YBa2(Cu,Fe)3O7",,,,,,,,shape_01,,91.0,,,,,91.0,,,,,,,,,,,,,
,,,La1.88Ba0.12Cu1O4,,,,"(La,Ba)2CuO4",,,,,,,,,,9.5,,,,,9.5,,,,,,,,,,,,,
,,,Nb3Rh0.98Au0.02,,,,"Nb3(Rh,Au)",,,,,,,,shape_01,,2.53,,,,,2.53,,,,,,,,,,,,,
,,,La1.79Sr0.21Cu1O4,,,,"(La,Sr)2CuO4",,,,,,,,shape_01,,27.0,,,25.0,,27.0,,,,1020.0,,,,,,,,,
"impurity phase = SrCuO2, Sr2CuO3, HgSrO2",,,Hg0.9Re0.1Sr2Cu1O4+z,,,,"(Hg,Re)Sr2CuO4",,,,,,,,,,,,,54.0,,54.0,,,,,,,,,,,,,
BCS coherence length=44A. Hc2 from analyzing R(H) curve using fluctuation theory.,,,C60Rb3,,,,Rb3C60,,,,,,,,,,30.0,,,,,30.0,62.0,,,,320.0,2.4000000000000004,3.28,,,,,,
"(dC/gamma*Tc) = 0.59 ,  (2d/kTc) = 2.0 .",,200.0,Sr1Rh1Ge3,,,,SrRhGe3,,,,,,,,shape_03,,0.71,,,,,0.71,,5.1,,,,,,,,,,,
R=not zero at 4.2K,,,Sr0.95Y0.05Cu1O2,,,,"(Sr,Y)CuO2",,,,,,,,,,,38.6,,,,38.6,,,,,,,,,,,,,
,,,Y1Ba1.95La0.05Cu3O6.89,,,,"Y(Ba,La)2Cu3O7",,,6.89,,,,,,86.0,,,,,,86.0,,,,,,,,,,,,,
,,,Nb3Ge0.2Pb0.2Sn0.6,,,,"Nb3(Ge,Pb,Sn)",,,,,,,,,,17.84,,,,,17.84,,,,,,,,,,,,,
Bi2223-phase=74%. Bi2212+unknown phase = 26 %. Thermal expansion coeff. = 6.50 E-7 /K.,,,Bi1.6Pb0.4Sr2Ca2.99Sm0.01Cu3Oz,,,,"(Bi,Pb)2Sr2(Ca,Sm)2Cu3Oz",,,,,,,,shape_02,85.0,,102.0,,,,93.5,,,,,,,,,,,,,
small dip of Tc in the vicinity of Pb0.5Tl0.5,,,Pb0.4Tl0.6,,,,Pb1-xTlx,,,,,,,,,,4.67,,,,,4.67,,,,,,,,,,,,,
data from other papers.,,371.0,Mo0.4Nb0.6,,,,"(Nb,Mo)",,,,,,,,,,0.6,,,,,0.6,,2.87,,,,,,,,,,,
,23.9,,Y1Ba2Cu2.85Zn0.15O7,,,,"YBa2(Cu,Zn)3O7",,,7.0,,,,,shape_01,,43.2,,,,3.8,43.2,,,,2520.0,,,,,5.044,,,,
,,,Y0.9Pr0.1Ba2Cu3O6.65,,,,"(Y,Pr)Ba2Cu3Oz",,,6.65,,,,,shape_01,,56.1,,,,,56.1,,,,,,,,,,,,,
,,,Bi1.6Sr0.4Yb1Cu3O6.248,,,,"Cu(Ba,Sr)2YbCu2Oz",,,6.248,,,,,shape_01,,,,5.0,,,,,,,,,,,,,,,,
"prosity=0.16 C11=133GPa sound velocity, VT=2.609",,383.0,La1.8Sr0.2Cu1O4,,,,"(La,Sr)2CuO4",,,,,,,,shape_01,,32.0,,,,,32.0,,,,,,,,,6.0,,,,
quench to 100K. high pressure phase(pressure quench). LAT-c = 3.69 A at 100K.,,,C2Li1,,,,C2Li,,,,,,,,,,,1.9,,,,1.9,,,,,,,,,,,,,
"KONDO-T=4.5K,FROM SPECIFIC HEAT",,,Eu0.8Pr0.2Ba2Cu3O6.97,,,,"(Eu,Pr)Ba2Cu3O7",2.63,,6.97,,,,,shape_01,57.2,57.9,59.4,,,,57.9,,90.0,,1.56,,,,,,,,,
,,,Y1Ba2Cu2.85Ni0.101Zn0.049O7-z,,,,"YBa2(Cu,Ni,Zn)3O7",,,,,,,,shape_01,,62.0,,,,,62.0,,,,,,,,,,,,,
no Cu isotope effect in Cu(2) mode Raman at RT. Tc by magnetization,,,Y1Ba2Cu4O8,,,,YBa2Cu4O8,,,,,,,,shape_01,,,,,81.6,,81.6,,,,,,,,,,,,,
"RRR = 7.2. SP (beta) = 0.32 mJ/mol.K4, (delta) = 0.33 uJ/mol.K6. (dC/gamma*Tc) = 1.24. e-ph = 0.39",,516.0,Y1V2Al20,,,,YV2Al20,,,,,,,,shape_01,,0.61,,,0.6,,0.61,0.028,26.5,,,,108.4,0.067,,3.158,,,,
RRR = 38. Two s-wave gaps (d = 1.2 and 2.6 meV) obtained using SP-heat analysis. (dC/gamma*Tc) = 1.24. [gamma] = 8.5 mJ/mol.K2 at H=9T.,,310.0,Li1Fe1As1,,,,LiFeAs,,,,,,,,shape_03,,,16.9,,,,16.9,,10.0,,15.2,,,,,,,,2.6,
,,,Y1Ni1.9Cu0.1B2C1,,,,"Y(Ni,Cu)2B2C",,,,,,,,,,13.7,,,,,13.7,,,,,,,,,,,,,
not s/c,,,Sm1Co3B2,,,,SmCo3B2,40.0,,,,,,,,,,,,,,,,,,,,,,,,,,,
amorphous film. RESN shows resistivity at 25 K. e-ph coupling = 0.61.,,,Rh27Zr73,,,,ZrxRhy,,,,,,,,,,3.57,,,,,3.57,,,177.0,166.0,,,3.1,,,,,,
,,,Gd0.07Pr1.78Ce0.15Cu1O4,,,,"(Gd,Pr,Ce)2CuO4",,,,,,,,,,17.4,,,,,17.4,,,,,,,,,,,,,
,,,La1.93Sr0.07Cu1O4,,,,"(La,Sr)2CuO4",,,,,,,,,,,19.0,,,,19.0,,,,,,,,,,,,,
,,,Y1Ba2Cu2.895Fe0.105O7-Z,,,,"YBa2(Cu,Fe)3O7",,,,,,,,shape_01,,63.0,,,,,63.0,,,,,,,,5.6000000000000005,,,,,
,,,Rh2Sr1,,,,,,,,,,,,,,6.2,,,,,6.2,,,,,,,,,,,,,
RRR = 5.39. gamma in mJ/mol(Ti).K2,,,Cu0.08Ti1Se2,,,,CuxTiSe2,,,,,,,,,,4.15,,,,,4.15,,4.34,,,,,,,,,-49.3,,
RRR=1.8. G-L = 10.5.,,,Th1Rh4B4,,,,ThRh4B4,,,,,,,,shape_01,4.41,4.69,4.62,,,,4.69,0.75,,36.0,,,412.9,0.239,,,,,,
,,,La1.69Nd0.2Ba0.11Cu1O4,,,,"(La,Nd,Ba)2CuO4",,,,,,,,,,,,,8.2,,8.2,,,,,,,,,,,,,
,,,Hg1Ba2Ca2Cu3Fe1Oz,,,,"HgBa2Ca2Cu3(O,Fe)",,,,,,,,,,,,,125.2,,125.2,,,,,,,,,,,,,
RRR=1.70,,,Er1Rh4B4,,,,ErRh4B4,0.65,,,,,,,shape_03,,7.8,,,,,7.8,,,,,,,,,,,,,
"Elastic modulus measured by ultrasonic measurements. (dTc/dP) = -1.16 (in DB), +0.96 K/GPa for //a and //c uniaxial P are estimated.",,,Sr2Ru1O4,,,,Sr2RuO4,,,,,,,,shape_03,,1.37,,,,,1.37,,,,,,,,-1.16,,,,,
not SC down to 1.8 K,,,Mg1Ir1Si1,,,,MgIrSi,,,,,,,,shape_01,,,,1.8,,,,,,,,,,,,,,,,
R-ion radius vs Tc.,,,Sm0.2Pr0.3Ca0.5Ba2Cu3O7-z,,,,"(Sm,Pr,Ca)Ba2Cu3O7",,,,,,,,shape_01,,,,,98.0,,98.0,,,,,,,,,,,,,
lattice term in SP (beta) = 1.27 mJ/mol.K4. (dC/gamma*Tc) = 0.66. e-ph coupling = 0.51. thermodynamic Hc(0) = 244 Oe.,,220.0,Nb3Se4,2.8,,,Nb3Se4,,,,,,,,,,2.31,,,,,2.31,,21.4,,,,,,,,,,,
polycrystall,,,La1.788Sr0.213Cu1O4,,,,"(La,Sr)2CuO4",,,,,,,,shape_04,,23.0,26.0,,,,23.0,,,,,,,,,,,,,
"Co-content determined from WDS. [penet] from TDR method. Al-film coating (Tc=1.2 K, [penet] = 50 nm) to obtain absolute [penet] values.",,,Ba1Fe1.884Co0.116As2,,,,"Ba(Fe,Co)2As2",,,,,,1950.0,,shape_03,,23.3,,,,,23.3,,,,,,,,,,,,,
"Structurally homogeneous material. X-ray coherence = 91 nm. Co-exist-phase(FM&SC) has Tc(17K) and Hc2(120T), 2nd SC-phase(Tc=41K, Hc2=9T). DB shows higher values. Tm(ferromag) = 12 K.",,,Li0.8Fe1.2Se1H1O1,,,,"(Li,Fe)OHFeSe",,,,,,,,shape_01,,,,,40.0,,40.0,120.0,,,,,1.63,,,,0.0083,,,
,,,Er0.85Ca0.15Ba2Cu3O6.93,,,,"(Er,Ca)Ba2Cu3O7",,,6.93,,,,,shape_01,77.0,79.5,84.5,,,,79.5,,,,2500.0,,,,,,,,,
film. x = 0.96 in VNx.,,,V1N1,3.95,,,VN,,,,,,,,shape_04,,8.65,,,,0.23,8.65,,,,,,,,,,,,,
"two phases, T  phase (a=3.706, c=12.741)",,,La0.55Pr1.3Sr0.15Cu1O4,,,,"(La,Pr,Sr)2CuO4",,,,,,,,,,,29.6,,,,29.6,,,,,,,,,,,,,
Annealing at 350C. TP300= at 290K. ,,,Bi2.1Sr1.55La0.35Cu1O6+Z,,,,"Bi2(Sr,Bi,La)2CuO6",,,,,,,,shape_03,,12.0,,,,,12.0,,,,,,,,,,,1.63,,
impurity phase = MgB4,,,B2Mg0.5,,,,MgxB2,,,,,,,,,,36.0,,,,,36.0,,,,,,,,,,,,,
<10>B-isotope compounds. Tc defined as max-(dR/dT).,,,B2Mg1,,,,MgB2,,,,,,,,shape_01,,40.5,,,,,40.5,,,,,,,,,,,,,
"3683,2GAP//=39MEV,2GAP(PERPENDICULAR)=20MEV",,,Bi2Sr2Ca1Cu1.96Co0.04O8+Z,5.8,,,"Bi2Sr2Ca(Cu,Co)2O8",,,,,,,,shape_03,,78.0,,,,,78.0,,,,,,,,,,,,,
,,,Mg0.7Li0.3B2,,,,"(Mg,Li)B2",,,,,,,,,,32.1,,,,,32.1,,,,,,,,,,,,,
,,,C1La3Tl1,,,,C1La3Tl1,,,,,,,,,,,,1.02,,,,,,,,,,,,,,,,
impurity= 5 wt%-Sn. RRR = 3. Debye-T = 119.9 K from R(T). lattice term in SP: beta = 2.12E-4 mJ/mol.K4. (dC) = 3.5 mJ/K at Tc(=0.74K). (dC/gamma*Tc) = 1.28,,302.0,Lu1Sn1Ge1,,,,LuSnGe,,,,,,,,,0.4,,0.74,,,,0.57,0.04,3.7,8.0,25.0,283.0,91.0,,,,,,,
"Tc=30.1,25.6,23.5,18.7,12.6,7.2 K for P=3.8,6.8,8.9,13.4,17.1,20.5 GPa, respectively.",,,B2Mg1,,,,MgB2,,,,,,,,,,37.6,,,,,37.6,,,,,,,,-1.1,,,,,
,,,Hg0.75W0.25Sr2Dy1.5Ce0.5Cu2Oz,,,,"(Hg,W)Sr2(Dy,Ce)2Cu2Oz",,,,,,,,shape_01,,,,,71.0,,71.0,,,,,,,,,,,,,
density=5.437 g/cm3,,,Lu1Fe4P12,,,,LuFe4P12,,,,,,,,,,,,4.0,,,,,,,,,,,,,,,,
"impurity phases(SmAs,SmOF,Fe2P) are observed by XRD. [RES77] shows RES at 60 K. Carrier conc. = 4.8 E+22 /cm3 at 60 K.",,,Sm1Fe1As0.9P0.1F0.12O0.88,,,,"Sm(O,F)Fe(As,P)",,,,,,,-3.66e-09,shape_01,33.5,,39.2,,,,36.35,116.0,,,,,,4.5,,,,-26.5,,
Tc = 10.00 from muon-SR.,,,Li1Fe0.95Co0.05As1,,,,"Li(Fe,Co)As",,,,,,,,shape_01,,,,,9.78,,9.78,,,,,240.0,,,,,,,,
"LATTICE CONST. BY NEUTRON DIFFRACTION AT 20K,NO PRECIPITATION OBSERVED BY XAFS",,,Y1Ba2Cu2.85Zn0.15O6.95,,,,"YBa2(Cu,Zn)3O7",,,6.95,,,,,shape_01,,39.2,,,,3.7,39.2,,,,,,,,,,,,,
glass temperature = 598 K. e-ph coupling = 1.5 .,,,Be30Zr70,,,,Zr1-xBex,,,,,,,,,,2.8,,,,0.01,2.8,,,,,,7.1000000000000005,2.38,,5.72,,,,
"compositions from EDXS. Hc2 defined as onset. anisotropy = 30-80 (Rc/Rab), and 5.0 (Hc2) at Tc.",,,Tl0.58Rb0.42Fe1.72Se2,,,,"(Tl,Rb)Fe1.72Se2",,44.2,,,221.0,,2.4e-09,shape_03,31.4,31.5,32.0,,,,31.5,,,,,,,,,,,,,
"RRR = 41. Hc2(0) = 1.7 T from extrapolation. Polycrystals with RRR=30-50, show fully SC transitions.",,,Y1Fe2Ge2,,,,YFe2Ge2,,,,,,,,shape_01,,1.4,1.8,,1.5,,1.4,2.8,,,,,10.8,2.4,,,,,,
composition by EDS. RESN shows RES at 25 K. dressed DOS(N*) = 1.08 states/eV.atom.spin calculated from RESN and (dHc2/dT).,,,Pd22Zr78,,,,Zr1-xPdx,,,,,,,,,,2.88,,,,,2.88,,,170.0,,,,3.01,,,,,,
"Impurity phase: Nd2O2Se(4.1 wt%), NdOF(1.9 wt%), Bi2Se3(0.8 wt%). P-induced SC.  Tc(on) = 5.76 K at  52 GPa, but R not to zero down to 2 K.",,,Nd1F0.2Sb0.3Bi0.7Se2O0.8,,,,"NdO0.8F0.2Sb1-xBixSe2, x=0.7",,,,,,,,,,,,0.0,,,,10.9,,,,,,,,,,,,
(dlnTc/P) = -0.051 /GPa,,,Mg0.8Al0.2B2,,,,"(Mg,Al)B2",,,,,,,,,,22.9,,,,,22.9,,,,,,,,-1.18,,,,,
"Tc decreases with increasing a. SP-heat measured for sample c(a = 3.846 A, Tc-2.5 K). G-L parameter = 23.",,352.0,Cd1C1Ni3,,,,CdCNi3,,,,,,,,,,3.2,,,3.2,,3.2,2.2,18.0,,,276.7,12.2,,,,0.0086,,,
,,,As1Ni0.25Pd0.75,,,,,,,,,,,,,,1.6,,,,,1.6,,,,,,,,,,,,,
"poly crystal, heavy Fermion",,,U1Pt2.991Pd0.009,,,,"U(Pt,Pd)3",,,,,,,,,,0.35,,,,,0.35,,,,,,,,,,,,,
RRR = 54. AF-quadrupole order Temp = 0.11K,,,Pr1Ir2Zn20,,,3.5,Pr1-xLaxIr2Zn20,,,,,,,,shape_01,,0.07,,,,,0.07,0.0008,,1.93,,,660.0,0.016,,,,,,Info: Very Low Tc (<0.1K)
"Single phase HgSr2(Pr,Ce)Cu2O6(structure 1212,in wich Hg-O bond is along<110>)",,,Hg1Sr2Pr0.333Ce0.667Cu2O6+z,,,,"HgSr2(Pr,Ce)Cu2O6",,,,,,,,shape_01,,,,4.2,,,,,,,,,,,,,,,,
GAMMA FROM DHC2DT,,,Tm1Ba2Cu3O7-Z,,,,TmBa2Cu3O7,,,,,,,,,,91.5,,,,0.8,91.5,177.0,3.54,1.9,,,11.3,2.8,,,,,,
grain size = 4.6 micron by SEM.,,,Y0.85Ca0.15Ba2Cu2.97Mg0.03Oz,,,,"(Y,Ca)Ba2(Cu,Mg)3Oz",,,,,,,,shape_01,,73.5,,,,,73.5,,,,,,,,,,,,,
,,,Nb0.3Bi2Se3,,,,NbxBi2Se3,,,,,,,,shape_03,,,3.47,,3.27,,3.27,,,,,,,,,,,,,
,,,Fe1Se0.5Te0.5,,,,"Fe(Se,Te)",,,,,,,,,,15.2,,,,,15.2,,,,,,,,,,,,,
no 1221 phase,,,Lu1Ni1B0.95C0.95,,,,LuNiBxCy,,,,,,,,,,,,,2.5,,2.5,,,,,,,,,,,,,
,,225.0,Nd1Pt1Si1,,,,NdPtSi,3.8,,,,,,,shape_01,,,,,,,,,,,,,,,,,,,,
,,,Eu1Ba2Cu3O6.94,,,,EuBa2Cu3O7,,,6.94,,,,,,,93.6,,,,,93.6,,,,,,,,,,,,,
"Tc, Hc1(0), Hc2(0) increase with increasing pressure.",,,U1,,,,alpha-U,,,,,,,,shape_03,,0.2,,,,,0.2,240.0,,,,,,,1.8,,0.012,,,
impurity phase = Bi2Se3(25 wt %),,,La1Bi1Se2F0.5O0.5,,,,"La(O,F)BiSe2",,,,,,,,,,,2.7,,2.6,,2.6,,,120.0,,,,,,,,,,
,,,Tl2Ba2Ca0.75Y0.25Cu2O8+z,,,,"Tl2Ba2(Ca,Y)Cu2O8",,,,,,,,shape_01,,54.8,,,,,54.8,,,,,,,,,,,37.8,,
(dC/gamma*Tc) = 0.4,,,Ce1Rh0.29Co0.71In5,,,,"Ce(Rh,Co)In5",2.1,,,,,,,shape_03,,1.56,,,,,1.56,,830.0,,,,,,,,,,,
compositions show nominal values.,,,V0.5Sr2.7Ca2.3Cu4.5O11.6,,,,"(Cu,V)Sr2(Ca,Sr)3Cu3Oz",,,,,,,,,,107.0,,,,,107.0,,,,,,,,,,,,,
,,,Y0.8Ca0.2Sr1Ba1Cu2.9B0.1O7.3-z,,,,"(Y,Ca)SrBa(Cu,(BO3))3O7",,,,,,,,,,,,,35.0,,35.0,,,,,,,,,,,,,
"underdoped. ANN(700C, in N2 flow). M-crossing at T=64.4 K.",,,Bi2Sr2Ca1Cu2O8+z,,,,Bi2Sr2CaCu2O8,,,,,,,,shape_03,,,,,65.0,,65.0,,,,,235.0,2.5,0.82,,,,,,
"RRR = 10. Tc, Hc2 measured by SUS. (dTc/dP) = 0.22 K/GPa for 9<P<14 GPA, and = 0.16 K/GPa for P > 14 GPa..",,,Nb1S2,,,,2H-NbS2,,,,,,,,shape_03,,,,,6.0,,6.0,2.6,,,,,,,0.09,,,,,
,,,Sr10Ca4Cu24O41,,,,"(Sr,Ca)14Cu24O41",,,41.0,,,,,shape_06,,,,,,,,,,,32000.0,,,,,,,,,
Compositions = Ba6.00Nb9.26Mg0.41O28.67by EPMA,,,Ba6Nb10O30,,,,Ba6Nb10O30,,,,,,,,shape_03,,,,,1.6,,1.6,,,,,,,,,,,,,
F content not measured by EDX. n = 1.79 where R(T) = R0 + A*T^n for Tc < T < 100K,,,La1Fe1P1F0.05O0.95,,,,"LaFeP(O,F)",,,,,,,,shape_01,,6.93,,,6.69,,6.93,,,,,,,,,,,,,
RRR = 16.9,,,Bi3La1,,,,LaBi3,,,,,,,,shape_01,7.4,,,,7.3,,7.3,1.7,,,,,13.9,0.238,-0.26,,,,,
RRR = 2.7. T*(broad max point in M/H vs T curve) = 64.9 K,,,La0.4Ce0.6Pt4Ge12,,2840.0,2.59,"(La,Ce)Pt4Ge12",,,,,,,,shape_01,,,,0.0,,,,,,,,,,,,,,,,
,,,Mo0.5Re0.395,,,,,,,,,,,,,,10.6,,,,,10.6,,,,,,,,,,,,,
,,,Y1Ba2Cu2.95Zn0.05O6.75,,,,"YBa2(Cu,Zn)3Oz",,,6.75,,,,,shape_03,,48.0,,,,,48.0,,,,,,,,,,,,,
,,,La1Pt0.8Ni0.2Si1,,,,"La(Pt,Ni)Si",,,,,,,,shape_01,2.81,,2.83,,,,2.82,,,,280.0,,,,,,,,,
,,,La4Sb3,,,,La4Sb3,,,,,,,,,,0.25,,,,,0.25,,,,,,,,,,,,,
,,,Nb0.93Tc0.07,,,,Nb0.93Tc0.07,,,,,,,,,,7.0,,,,,7.0,,,,,,,,,,,,,
"(dTc/dP) = -1.3 and -2.0 K/GPa for the definition of Tc(on) and Tc(SUS), respectively",,,Sm1Fe1As1O0.85,,,,SmOFeAs,,,,,,,,shape_01,,,55.0,,,,55.0,,,,,,,,-2.0,,,,,
e-ph = 0.53 from McMillan's eq.,,177.0,Y2Pd1Ge2Si1,,,,"Y2Pd(Ge,Si)3",,,,,,,,,,2.24,,,,,2.24,,,,,,,,,,,,,
as-synthesized. no O2-reduction. not SC,,,Pr2Ba4Cu7O15-z,,,,Pr2Ba4Cu7O15-z,,,,,,,,shape_01,,,,2.0,,,,,,,,,,,,,,,,
beta'-phase,,,Tm4Os4Si13,,,,beta'-Tm4Os4Si13,,,,,,,,,,2.6,,,,,2.6,,,,,,,,,,,,,
,,,Y0.6Th1.4C2.7,,,,"(Y,Th)2C3",,,,,,,,,,14.4,,,,,14.4,,,,,,,,,,,,,
,,,Y1Ba2Cu3O6.46,,,,YBa2Cu3O7,,,6.46,,,,,shape_01,,45.0,,,,,45.0,,,,,,,,,,,,,
beta(lattice term of SP) = 0.392 mJ/mol.K4,,403.0,Y1Ba2Cu3O6.95,,,,YBa2Cu3Oz,,,6.95,,,,,shape_03,,93.0,,,,,93.0,,3.0,,,,,,,,,,,
,,,Y0.8Pr0.2Ba2Cu3O7,,,,"(Y,Pr)Ba2Cu3Oz",,,7.0,,,,,,,58.7,,,,,58.7,,,,,,,,,,,,,
,,,La1Pd2Ge1.92Sn0.08,,,,"LaPd2(Ge,Sn)2",,,,,,,,,,1.44,,,,,1.44,,,,,,,,,,,,,
,,,Rh0.04Ru0.96,,,,Ru1-xRhx,,,,,,,,,,0.38,,,,,0.38,,,,,,,,,,,,,
Tc calculated from Tc(Pb) = 7.20 K (not shown),,,Pb0.95Sn0.05,,,,Pb1-xSnx,,,,,,,,,,7.268,,,,,7.268,,,,,,,,,,,,,
RES=80micro Ohm.cm at 100K,,,Y1Ba2Cu2.895Fe0.105O7-z,,,,"YBa2(Cu,Fe)3O7",,,,12.7,,,,shape_03,,81.8,,,,1.5,81.8,,,,,,,,,,,,,
,,,C1.5La0.9Th0.1,,,,C1.5La0.9Th0.1,,,,,,,,,,12.9,,,,,12.9,,,,,,,,,,,,,
,,,Tl1,,,,Tl,,,,,,,,,,2.38,,,,,2.38,,,,,,,,0.237,,,,,
,,,Bi2Sr2Ca0.6Y0.4Cu1.95Zn0.05O8+d,,,,"Bi2Sr2(Ca,Y)(Cu,Zn)2O8",,,,,,,,shape_01,,29.3,,,,,29.3,,,,,,,,,,,39.0,,
,35.8,,Y1Ba2Cu2.91Zn0.09O7,,,,"YBa2(Cu,Zn)3O7",,,7.0,,,,,shape_01,,56.9,,,,3.4,56.9,,,,2160.0,,,,,5.101,,,,
,,,Y1Ba2Cu3O7-d,,,,YBa2Cu3O7,,,,9.0,,,,shape_03,,,92.3,,,,92.3,,,,,,,,,,,,,
,,,Y1Ba2Cu2.5Fe0.5O7.413,,,,"(Cu,Fe)Ba2YCu2O7",,,7.413,,,,,shape_01,,,,,80.0,,80.0,,,,,,,,,,,,,
,,,Pb0.5V0.5Sr2Ca0.65Er0.35Cu2OZ,,,,"(Pb,V)Sr2(Ca,Er)Cu2Oz",,,,,,,,shape_01,50.7,,,,,,50.7,,,,,,,,,,,,,
,,,Pr0.91La1Ce0.09Cu1O4,,,,"(Pr,La,Ce)2CuO4",,7.5,,,,,,shape_03,,,,,24.0,,24.0,,,,,,,,,,,,,
P-induced SC. Pc = 8.49 GPa.Tc(max) = 2.40 K(P = 11.2 GPa). Tc defined as R = 0.99Rn. R not to zero down to 1.4 K. structural phase transition shows in num = 158792.,,,Bi1Sb1Te2Se1,,,,BiSbTe2Se,,,,,,,,,,,2.4,0.0,,,2.4,,,,,,,,,,,,,
,,,La1.82Sr0.18Cu0.995Zn0.005O4,,,,"(La,Sr)2(Cu,Zn)O4",,,,,,,,shape_01,,30.0,,,28.0,,30.0,,,,1200.0,,,,,,,,,
,,,Y1Ba2Cu2.949Fe0.051O7-Z,,,,"YBa2(Cu,Fe)3O7",,,,,,,,shape_01,,78.0,,,,,78.0,,,,,,,,,,,,,
,,,Gd0.9Pr0.1Ba2Cu3OZ,,,,"(Gd,Pr)Ba2Cu3O7",,,,,,,,shape_01,,69.0,,,,,69.0,,,,,,,,,,,,,
,,,Nb0.38Re0.62,,,,,,,,,,,,,,2.43,,,,,2.43,,,,,,,,,,,,,
energy gap obtained from T1(NMR) of Sb(2)-site,,,La1Os4Sb12,3.45,,,LaOs4Sb12,,,,,,,,shape_03,,0.74,,,,,0.74,,,,,,,,,,,,,
,,,Hg1Ba2Cu1O4.2,,,,HgBa2CuO4,,,4.2,,,,,shape_01,,,,,94.2,,94.2,,,,,,,,,,,,,
,,,Ca1Al1Si1,,,,"Ca(Al,Si)2",,,,,,,,,,7.7,,,,,7.7,,,,,,,,,,,,,
,,,Lu1Os1B2,,,,LuOsB2,,,,,,,,,,2.66,,,,,2.66,,,,,,,,,,,,,
"ANN(250C,24H in 1 Bar O2)",,,Hg1Ba2Cu1O4+z,,,,HgBa2CuO4,,,,,,,,,,,,,95.0,,95.0,,,,,,,,,,,,,
,,,Bi2Sr2Ca0.7Na0.3Cu2O8+Z,,,,"Bi2Sr2(Ca,Na)Cu2O8",,,,,,,,,49.5,54.0,60.0,,,,54.0,,,,,,,,,,,,,
compositions not given. Bi-2201,,,Bi2Sr2Cu1O6+z,,,,Bi2Sr2CuOz,,16.0,,45.0,43.0,,,shape_03,,9.0,,,,,9.0,,,,,,,,,,,,,
,,,Ti0.9V0.1,,,,Ti0.9V0.1,,,,,,,,,,6.3,,,,,6.3,,,,,,,,,,,,,
"N(0) = 6.0 states/eV.mol-C60 from kai(P) = 5.5 E-4 emu/mol. lattice const(295 K) analyzed from three phase model(Ba6-, Ba4-, Ba3-C60)",,,Ba4C60,,,,Ba4C60,,,,,,,,,,,,,6.7,,6.7,,,,,,,,,,,,,
"MECHANICAL PROPTY BY SOUND VELOCITY,VL(5K)=2.26(KM/S),VT(5K)=1.46",,,Bi2Sr2Cu1O6,,,,Bi2Sr2CuO6,,,,,,,,shape_01,,8.9,,,,4.4,8.9,,,,,,,,,5.36,,,,
,,348.0,Ti0.106V0.894,,,,Ti1-xVx,,,,,,,,,,6.86,,,,,6.86,,11.3,,,,,,,,,,,
,,,Hf1V2,,,,HfV2,,,,,,,,,,8.85,,,,,8.85,,,,,,,,0.63,,,,,
,,,Nb3Al2C1,,,,,,,,,,,,,,,,4.2,,,,,,,,,,,,,,,,
over-doped,,,Hg1Ba2Cu1O4+Z,,,,HgBa2CuO4+z,,,,,,,,shape_06,,,,,86.0,,86.0,,,,,,,,,,,-2.0,,
Npenet=100 micron meter,,,Bi2Sr2Ca1Cu2O8,,,,Bi2Sr2CaCu2O8,,,,,,,,shape_03,,85.0,,,,,85.0,,,,,,,,,,,,,
"RRR = 560. Hydrostatic P. (dTc/dP) = 1.04 K/GPa (Tc by M) in DB,  = 0.71K/GPa (Tc by R).",,,La1Fe4P12,,,,LaFe4P12,,,,,,,,shape_03,4.5,,4.9,,4.1,0.5,4.1,,,,,,,,1.04,,,,,
,,,Y2Ba4Cu7O14.38,,,,Y2Ba4Cu7O15,,,14.38,,,,,shape_01,,,50.0,,,,50.0,,,,,,,,,,,,,
,,,Y1Ba2Cu3O6.95,,,,YBa2Cu3O7-d,,,6.95,,,,,shape_03,92.8,,,,,0.3,92.8,,,,,,,,,,,,,
,,,Bi2Sr1.9La0.1Cu1O6.2,,,,"Bi2(Sr,La)2CuO6",,,6.2,,,,2.4e-09,,,12.0,,,,,12.0,,,,,,,,,,,-11.9,,
"decant  at 300 C. ANN(600 C, 7days).  RRR = 57",,,Y1Fe2Ge2,,,,YFe2Ge2,,,,,,,,shape_03,,1.2,1.4,,,,1.2,,,,,,,,,,,,,
fraction of fcc phase = 72 %,,,Na2Cs1C60,,,,Na2CsC60,,,,,,,,,,12.0,,,,,12.0,,,,,,,,,,,,,
Hc2 defined as Tc(on).  G-L parameter = 6.12,,,La98Lu1.4Tb0.6,,,,"La1-x(Lu,Tb)x",,,,,,,,,,3.127,,,,,3.127,2.4,,,,,,,,,,,,
gap estimated by NQR fitting.,,,Na0.3Co1H2.6O3.3,3.5,,,Na0.3CoO2:1.3H2O,,,,,,,,shape_01,,4.7,,,,,4.7,,,,,,,,,,,,,
"magnetic properties for H//[110]. SUS(T) shows max at 45 K, but no anomaly in SP. Hc2(0) = 7 Tby extrapolation. (dC/gamma:Tc) = 2.78. Wilson ratio  R<W> = 1.7",,149.5,Ca3Ir4Sn13,,-0.00013,1.2,Ca3Ir4Sn13,,,,,,,,shape_03,7.0,,7.3,,7.0,0.3,7.0,5.5,41.0,,,,7.9,,,,,,,
P=0-6.5-0 KBAR,,,Nb1Se2,,,,Nb1Se2,,,,,,,,,,7.77,,,,,7.77,,,,,,,,,,,,,
,,,Bi2Sr1.6La0.4Cu1O6.35,,,,"Bi2(Sr,La)2CuO6",,,6.35,,,,,shape_01,,20.0,,,,,20.0,,,,,,,,,,,,,
,,,Sm1Ba2Cu2.9Fe0.1O6.89,,,,"SmBa2(Cu,Fe)3O7",,,6.89,,,,,shape_01,,66.0,,,72.0,,66.0,,,,,,,,,,,,,
microwave surface impedance. RRR = 12.1. RESN = 0.2 mOhm(T=30 K). R shows T^2 dependence for T < 200K.,,,La1Fe1As1F0.1O0.9,,,,"La(O,F)FeAs",,,,,,,,shape_01,,23.7,,,22.0,,23.7,56.0,,200.0,,,,2.5,,,,,,
,,,Co0.9Rh0.1V3,,,,Co0.9Rh0.1V3,,,,,,,,,,,,2.0,,,,,,,,,,,,,,,,
Jc-Fig shows Jc(H) at 70 K.,,,Yb0.92Pr0.08Ba2Cu3O7-z,,,,"(Yb,Pr)Ba2Cu3O7",,,,,,,,shape_01,,,,,91.2,,91.2,,,,,,,,,,,,,
,,,Mg0.47Tl0.53,,,,Mg0.47Tl0.53,,,,,,,,,,2.75,,,,,2.75,,,,,,,,,,,,,
,,,Tl1Sr0.7Ca0.3La1Cu1O5,,,,"Tl(Sr,Ca)LaCuO5",,,5.0,,,,,shape_01,,,,,32.0,,32.0,,,,,,,,,,,,,
,,,Bi4.4Sr3.6Ca2Cu4OY,,,,,,,,,,,,,,83.6,,,,,83.6,,,,,,,,2.0,,,,,
"(CsMx)3C60 where M=Hg,Tl,Bi, having all the same Tc.",,,C60Cs3,,,,Cs3C60,,,,,,,,,,29.5,,,,,29.5,,,,,,,,,,,,,
"Tc increases with P. High-Tc and low-Tc phases exist. For P>1.1 GPa, H-Tc phase appears. At P=2.26 GPa, H-Tc phase only.",,,Eu3Bi2S4F4,,,,Eu3Bi2S4F4,,,,,,,,shape_01,,,1.43,,1.45,,1.45,,,,2270.0,,,,,,,,,
"High pressure annealing(600C, P=2 GPa).",,,La1Bi1S2F0.6O0.4,,,,"La(O,F)BiS2",,,,,,,,shape_01,6.38,,8.78,,9.5,,9.5,,,,,,,,,,,,,
,,,Rb0.14W1O3,,,,RbxWO3,,,,,,,,shape_01,4.9,,5.3,,,,5.1,,,,,,,,,,,,,
,,,Hg2Ba1.6Sr0.4Y0.8Ca0.2Cu2O8-z,,,,"Hg2(Ba,Sr)2(Y,Ca)Cu2O8",,,,,,,,,,,,,38.5,,38.5,,,,,,,,,,,,,
,0.1,,Li1.05Ti1.95O4,,,,Li1+xTi2-xO4,,,,,,,,,,10.5,,,,3.2,10.5,,,,,,,,,,,,,
B,,,Bi2Sr1.95La0.05Cu1OZ,,,,Bi2Sr2-xLaxCuOz,,,,,,,,shape_03,,13.0,,,,,13.0,,,,,,,,,,,,,
Neel-T measured by muon-SR.,,,Fe1.07Se0.25Te0.75,,,,"Fex(Se,Te)",28.0,,,,,,,,,,,1.0,,,,,,,,,,,,,,,,
"kaizero=16.6E-6 emu/mol, DOS=0.58/eV.spin.fu",,,Y0.7Th0.3C2,,,,"(Y,Th)C2",,,,,,,,,,3.43,,,,,3.43,0.5,,,,,,,,,,,,
,,,Er0.76Ca0.24Ba2Cu2.76Co0.24O6.92,,,,"(Er,Ca)Ba2(Cu,Co)3O7",,,6.92,,,,,shape_01,81.0,84.0,87.0,,87.0,,84.0,,,,,,,,,,,,,
Tc by SP.,,,Sr1Pd1Ge3,,,,SrPdGe3,,,,,,,,shape_01,,1.5,,,,,1.5,,5.0,,,,,,,,,,,
XRD shows impurity phases(several %). long range magnetic order FM) at 0.9 K. lattice term coeff. in SP (beta) = 3.1 mJ/mol.K4.,1.0,,Er1Rh4B4,,,9.62,ErRh4B4,,,,,,,,,,8.7,,,,,8.7,,29.0,,,,,,,,,,,
,,,Y1Ba2Cu3O7,,,,YBa2Cu3O7,,,,,,,,shape_03,,92.0,,,,,92.0,,,,,,,,,,,2.75,,
,,,Be2W1,,,,W1Be2,,,,,,,,,,,,1.68,,,,,,,,,,,,,,,,
,,,Y0.5La0.5Rh3B2,,,,"(Y,La)Rh3B2",,,,,,,,,,1.88,,,,,1.88,,,,,,,,,,,,,
,,,Ba2Ca2.85Mg0.15Cu5O12-z,,,,"CuBa2(Ca,Mg)3Cu4O12-z",,86.0,,19.2,127.0,,7.61,shape_01,,,,,116.6,,116.6,,,,,,,,,,,,,
T* = 0 K. Pc = -6.8 kbar,,,Ca2.7Sr0.3Rh4Sn13,,,,(CaxSr1-x)3Rh4Sn13,,,,,,,,shape_03,,7.65,,,,,7.65,,,,,,,,,,,,,
density(theoretical)=4.29 g/cm3,,,Sr1Ga1Si1,,,,"Sr(Ga,Si)2",,,,,,,,,,5.1,,,,,5.1,,,,,,,,,,,,,
T1 estimated by extraporating R(T) to low temperature,,,La1.9Gd0.1Ca0.2Ba2Cu4.2O10+z,,,,"(La,Gd)2CaBa2Cu5Oz",,,,,,,,shape_01,22.0,,,,,,22.0,,,,,,,,,,,,,
,,,Mo0.25Tc0.75,,,,Mo0.25Tc0.75,,,,,,,,,,15.8,,,,,15.8,,,,,,,,,,,,,
,,,Nb3Sn1,,,,Nb3Sn,,,,,,,,,,17.832,,,,,17.832,,,,,,,,-0.14,,,,,
mean free pass = 491 A from residual -R ( = 30.2 uOhm.cm).,,,Li2Pt3B1,,,,Li2Pt3B,,,,,,,,,,3.19,,,,,3.19,,,,,,13.5,,,,,,,
,,,Tl1Sr1La1Cu1O5.09,,,,"Tl(Ba,Sr)LaCuO5+d",,,5.09,,,,,shape_01,,30.0,,,,,30.0,,,,,,,,,,,,,
,,,Hg0.9Pb0.1Ba2Ca2Cu3O8,,,,"(Hg,Pb)Ba2Ca2Cu3O8",,,,,,,,shape_01,,,130.0,,,,130.0,,,,,,,,4.0,,,,,
,,410.0,La1.85Sr0.15Cu1O4,,,,"(La,Sr)2CuO4",,,,,,,,,,38.0,,,,,38.0,,,,,,,,,6.22,,,,
Hc2 shows Hc(type-I).,,,Pb1,,,,Pb,,,,,,,,,,7.175,,,,,7.175,802.6,,,,,,0.02384,,,,,,
,,,C1W2,,,,,,,,,,,,,,5.2,,,,,5.2,,,,,,,,,,,,,
RESN shows resistivity at 0 K (extrapolated value),,,Tl0.5Pb0.5Sr2Ca1Cu2O7,,,,"(Tl,Pb)Sr2CaCu2O7",,,,,,,,shape_01,78.0,,85.0,,85.0,,85.0,,,2470.0,3990.0,,,,,,,,,
,,,Nd0.03La0.97Ni1C2,,,0.6,Nd1-xLaxNiC2,,,,,,,,shape_01,,2.36,2.46,,2.16,,2.36,,,,,,,,,,,,,
"impurity phase=Y123,Y211",,,Y1Ba2Cu4O8,,,,YBa2Cu4O8,,,,,,,,shape_01,,,79.0,,,,79.0,,,,,,,,,,,,,
,,,Y1Ba2Cu2.9Fe0.1O7.293,,,,"(Cu,Fe)Ba2YCu2O7",,,7.293,,,,,shape_01,,,,,87.0,,87.0,,,,,,,,,,,,,
,,,Sm1Ba2Cu3O6.9,,,,SmBa2Cu3O7-y,,,6.9,,,,,shape_01,,,,,,,,,,14000.0,,,,,,,,,,
,,,D0.966Pd1,,,,PdDx,,,,,,,,,,8.25,,,,,8.25,,,,,,,,,,,,,
HHC1 BY M VS H CURVE,,,Nd1.4Ce0.2Sr0.4Cu1O4-Z,,,,,,,,,,,,shape_01,21.8,22.7,,,,,22.7,15.0,,,,4200.0,46.0,0.91,,,40.0,,,
,,,Y0.8Pr0.2Ba2Cu4O8,,,,"(Y,Pr)Ba2Cu4O8",,,,,,,,shape_01,,70.8,,,,,70.8,,,,,,,,,,,,,
P-T phase diagram shown in text.,,,In1Sb1,,,,InSb-III,,,,,,,,,,4.1,,,,,4.1,,,,,,,,,8.5,,,,
"T=990, P=2.1, 8.5H",,,Sr2Y1Cu3O7.65,,,,CuSr2YCu2Oz,,,7.65,,,,,,,,,,69.0,,69.0,,,,,,,,,,,,,
magnetic hysteresis loops were measured.,,,Ru0.5Nb0.5Sr2Gd1.5Ce0.5Cu2O10-z,,,,"(Ru,Nb)Sr2(Gd,Ce)2Cu2O10-z",,,,,,,,shape_01,26.0,,,,25.7,,25.7,,,,,,,,,,,,,
Na and H2O contents measured by EPMA.,,,Na0.65H5Sn1.16S5.16Ta2O2.5,,,,Nax(H2O)y(SnS)(TaS2)2,,,2.5,,,,,,,,,,4.0,,4.0,,,,,,,,,,,,,
T<SDW> = 94 K,,,Sr1Fe1.85Pt0.15As2,,,,"Sr(Fe,Pt)2As2",,,,,,,,shape_01,11.7,,,,,,11.7,,,,,,,,,,,,,
Eu-content by WDS. Tn by SUS.,,,Sr0.5Eu0.5Fe1.76Co0.24As2,,,,"(Sr,Eu)(Fe,Co)2As2",4.51,,,,,,,shape_03,10.2,,15.3,,8.45,,8.45,,,,,,,,,,,,,
,,,Mo5Ru1Se8,,,,"(Mo,Ru)6Se8",,,,,,,,,,3.7,,,,,3.7,,,,,,,4.38,,,,,,
,,,Sr0.8K0.2Fe2As2,,,,"(Sr,K)Fe2As2",,,,,,,,,,13.6,,,,,13.6,32.5,,,,,,,,,,,,
,,,Hg0.7V0.3Sr1.4La0.6Cu1O4+z,,,,,,,,,,,,,,48.8,,,,,48.8,,,,2.96,,,,,,,-4.55,,
,,,Y1Ba2Cu3O7,,,,YBa2Cu3O7,,,,,,,,shape_01,,,,,90.5,,90.5,,,,,,,,,,,,,
,,,Y0.4Pr0.6Ba1Sr1Cu3O8.9,,,,"(Y,Pr)(Ba,Sr)2Cu3O7",,,8.9,,,,,,,24.1,,,,,24.1,,,,,,,,,,,,,
,,,La1.9Ba0.1Cu1O4,,,,"(La,Ba)2CuO4",,,4.0,,,,,,,26.9,,,,,26.9,,,,,,,,,,,,,
underdope chain-ordered,,,Y1Ba2Cu3O6.66,,,,YBa2Cu3O6+X,,45.0,6.66,,65.0,,,shape_01,64.5,,,,,,64.5,,,,,,,1.1,,,,,,
O-content from iodometric method,,,Gd1Ba1Sr1Cu3O6.9371,,,,GdBaSrCu3Oz,,,6.9371,,,,,shape_01,70.0,,83.0,,,,76.5,,,,,,,,,,,,,
polycrystall,,,Y1Ba2Cu2.85Zn0.15O7,,,,"YBa2(Cu,Zn)3O7",,41.0,,,,,,shape_04,,,,,42.0,,42.0,,,,,,,,,,,,,
"compositions by EDS. From SP measurements, two gaps (2D/kTc) = 3.92 and 5.84 (DB) are obtained. (dC/Tc) = 51.0mJ/mol.K2. (dC/gamma*Tc) = 2.11",,,Fe1Te0.57Se0.43,5.84,,,"Fe(Te,Se)",,,,,,,,,,15.0,,,14.0,1.0,15.0,,26.6,,,,,,,,,,,
P: hydrostatic. I//b-axis. RRR = 59.2.,,,Se3Ta1,,,,TaSe3,,,,,,,,,,2.3,,,,,2.3,,,,,,,,-0.75,,,,,
,,,La1.85Sr0.12Ca0.016Ba0.014Cu1O3.99,,,,"(La,Sr,Ca,Ba)2CuOz",,,3.99,,,,,,,,31.5,,34.1,,34.1,,,,,,,,,,,,,
"K-content not given. Optimal concentration. natural Fe<55.85> Tc=37.76, F<54> Tc=37.51.",,,Ba0.6K0.4Fe2As2,,,,"(Ba,K)Fe2As2",,,,,,,,,,,37.76,,,,37.76,,,,,,,,,,,,,
,,,Yb0.7Pr0.3Ba1.7Sr0.3Cu3O6.93,,,,"(Yb,Pr)(Ba,Sr)2Cu3O7-d",,,6.93,,,,,shape_01,63.0,,,,,,63.0,,,,1250.0,,,,,,,,,
,,,La1.735Nd0.15Sr0.115Cu1O4,,,,"(La,Nd,Sr)2CuO4",,,4.0,,,,,shape_01,,,,,16.5,,16.5,,,,,,,,,,,,,
weak trace of MgO. dTc/dP in K/GPa.,,,B2Mg1,,,,MgB2,,,,,,,,,,38.5,,,,,38.5,,,,,,,,-1.6,,,,,
,,,Ca0.3Cd0.7La1Ba1Cu3Oz,,,,"(Ca,Cd)(La,Ba)2Cu3O7",,,,,,,,shape_01,31.5,36.0,39.8,,,,36.0,,,,34500.0,,,,,,,,,
"Single phase,ISOTOPE=ln(1-dTc/Tc)/ln(M16/M18). ,ISOEL=O",,,La1.8Sr0.2Cu0.995Fe0.005O4+z,,,,"(La,Sr)2(Cu,Fe)O4",,,,,,,,shape_01,,,,,29.3,,29.3,,,,,,,,,,,,,
"RR=1.3 microOhm.cm. RRR=110 for I//[001], =90 for I//[100]. s/c properties measured at p=1.1 GPa. Table values for H//[100]. For H//[001], Hc2=3.4 kOe, cohere=310 A.",,,Ce1Rh2Si2,,,,CeRh2Si2,,,,,,,,shape_03,,0.38,,0.0,,,0.38,5.6,,,,,24.0,,,,,,,
not SC. RRR = 13.8.  Curie-Weiss for 120<T<300K.  SP (gamma) = 140 mJ/mol.k2 derived from  T-dependence of (gamma) in SP-figure. (gamma) = 75 mJ/mol.K2 (in DB)  for 5<T<15 K.,40.0,190.0,Yb1Fe4Sb8,,0.0345,3.09,YbFe4Sb12,,,,,,,,shape_01,,,,0.4,,,,,75.0,,125.0,,,,,,,,,
R not to zero at 1.6 K..  T<SDW> = 143 K.,,,Sr1Fe1.9Pt0.1As2,,,,"Sr(Fe,Pt)2As2",,,,,,,,shape_01,,1.6,17.3,,,,1.6,,,,,,,,,,,,,
,,,Sm6Ba4Ce2Cu9OZ,,,,"Cu(Sm,Ce)2(Ba,Sm)2Cu2O10-z",,,,,,,,shape_01,,12.0,,,,,12.0,,,,,,,,,,,,,
,,,Y1Sr1Ba1Cu2.5B0.5O7,,,,"Y(Sr,Ba)2(Cu,B)3O7",,,,,,,,,,44.0,,,,,44.0,,,,,,,,,,,,,
"T<CDW> = 262 K, cohere<CDW> = 8.61 A.",,297.0,Lu2Ir2.7Rh0.3Si5,,,,"Lu2(Ir,Rh)3Si5",,,,,,,,shape_01,,,3.1,,,,3.1,,4.6,,,,,,,,,,,
,,,Dy1Ba2Cu4O8,,,,DyBa2Cu4O8,,,,,,,,shape_03,,73.6,,,73.6,,73.6,,,,,,,,,,,,,
,,,Ca0.9Nd0.1Ba1La1Cu3O6.87,,,,,,,6.87,,,,,,68.5,73.8,,,70.4,,73.8,,,,,,,,,,,,,
,,,Tl1Sr1.5Er0.5Ca1Cu2O7,,,,"Tl(Sr,Er)2CaCu2O7",,,,,,,,shape_01,73.0,,,,78.0,,78.0,,,,,,,,,,,,,
beta-La,,,La1,,,,La,,,,,,,,,,5.9,,,,,5.9,,,,,,,,1.31,,,,,
Fe intercalated TaS2,,,Fe0.05Ta1S2,,,,FexTaS2,,,,,,,,,,3.0,,,,,3.0,,,,,,,,,,,,,
,,,La1Pt2B2C1,,,,LaPt2B2C,,,,,,,,,,,,,10.0,,10.0,,,,60.0,,,,,,,,,
,,,Lu0.4Dy0.6Ni2B2C1,,,,"(Lu,Dy)Ni2B2C",,,,,,,,,,4.3,,,,,4.3,,,,,,,,,,,,,
"Hg1234>90%, Yc(max)=122K (at 7GPa)",,,Hg1Ba2Ca3Cu4O2,,,,HgBa2Ca3Cu4O10,,,2.0,,,,,shape_02,,,115.0,,,,115.0,,,,,,,,1.2,,,,,
,,,C0.1N0.9Nb1,,,,,,,,,,,,,,8.5,,,,,8.5,,,,,,,,,,,,,
,,,In0.913Pb0.087,,,,In0.913Pn0.087,,,,,,,,,,4.2,,,,,4.2,,,,,,,,,,,,,
,,,Hg1Ba2Cu1O4.045,,,,HgBa2CuOz,,,4.045,,,,,shape_01,,,,,73.0,,73.0,,,,,,,,,,,,,
"Tc defined as R(c) = 0  (dTc/dP) = -0.5 K/GPa at P = 0 (ortho-), = -4.4 K/GPa at Pc ( = 1.6 GPa (tetragonal)",,,La1.855Sr0.145Cu1O4,,,,"(La,Sr)2CuO4",,,,,,,,shape_03,32.2,,,,,,32.2,,,,,,,,-0.5,,,,,
,,,Fe1Se0.5Te0.5,,,,"Fe(Se,Te)",,,,,,,,shape_01,10.8,12.3,14.7,,10.5,,12.3,,,,,,,,,,,,,
,,,Bi2Sr1.6La0.4Cu1O6+Z,,,,"Bi2(Sr,La)2CuO6",,,,,,,,shape_01,17.0,27.0,36.0,,29.0,,27.0,,,,,,,,,,,,,
{100}STM,,,Y1Ba2Cu3OZ,7.5,,,YBa2Cu3Oz,,,,,,,,shape_03,,,90.0,,,1.0,90.0,,,,,,,,,,,,29.0,
Hirr determined from torque measurement(Hirr<Hc2). COHERE from Hirr. Hirr//c = 2.9 T(COHERE//c = 18.3 A). Anisotropy=5.62.,,,B2Mg1,,,,MgB2,,,,,,,,shape_03,,39.0,,,,,39.0,16.4,,,,,10.4,,,,,,,
,,418.0,Bi1.7Pb0.3Sr2Ca3Cu4OZ,,,,"(Bi,Pb)2Sr2Ca3Cu4Oz",,,,,,,,shape_01,107.0,110.0,,,,,110.0,184.0,34.6,,,880.0,13.5,2.43,,,900.0,,,
"D(LNTC)/DP=0.72%,RH300=250K",,,Y1Ba2Cu3O7,,,,YBa2Cu3O7,,,,,,,6.9e-10,shape_01,,91.4,,,,,91.4,,,,,,,,0.66,,,,,
,,,Ca0.1O3W1,,,,,,,,,,,,,,1.4,,,,,1.4,,,,,,,,,,,,,
,,,Y1Ba2Cu2.94Fe0.06O7+Z,,,,"YBa2(Cu,Fe)3O7",,,,17.0,,,,,,86.0,,,,,86.0,114.0,,,,,,1.9,,,,,,
,,,La1.81Sr0.19Cu0.98Ti0.02O4,,,,"(La,Sr)2(Cu,Ti)O4",,,,,,,,shape_01,,,33.0,,,,33.0,,,,,,,,,,,,,
,,,Ba0.5Na0.5Fe2As2,,,,"(Ba,Na)Fe2As2",,,,,,,,shape_01,,,,,33.2,,33.2,,,,,,,,,,,,,
(dC/gamma*Tc) = 1.67,,203.7,Pr0.7La0.3Pt4Ge12,2.66,,,Pr1-xLaxPt4Ge12,,,,,,,,shape_01,,7.87,,,,,7.87,2.13,67.9,,,,,,,,,,,
"DELTA-TC=1.50K,85.5%O(18)",,,Y0.6Pr0.4Ba2Cu3O7-Z,,,,"(Y,Pr)Ba2Cu3O7",,,,,,,,,,46.2,,,,,46.2,,,,,,,,,,,,,
,,,La1.44Nd0.4Sr0.16Cu1O4,,,,"(La,Nd,Sr)2CuO4",,,,,,,,,,,,,,,,,,,,,,,,,,15.36,,
,,,Cu1.8Mo6S8,,,,CuMo6S8,,,,,,,,,,10.0,,,,,10.0,19.2,,,,,,2.5,,,,,,
,,,Y1Ba2Cu3O6.57,,,,YBa2Cu3Oz,,,6.57,,,,,,56.0,,58.4,,,,57.2,,,,,,,,,,,,,
amorphous film. RESN shows resistivity at 25 K. e-ph coupling = 0.61.,,,Rh24Zr76,,,,ZrxRhy,,,,,,,,,,3.67,,,,,3.67,,,185.0,180.0,,,3.2,,,,,,
,,,Bi2Ir1,,,,Bi2Ir1,,,,,,,,,,2.2,,,,,2.2,,,,,,,,,,,,,
"[penet] = 226, 237, 242 nm for dose = 0, 9.36, 16.2 E+18 e/cm2 samples, respectively.",,,Ba0.74K0.26Fe2As2,,,,"(Ba,K)Fe2As2",,,,,,,,shape_03,32.0,,,,,,32.0,,,,,226.0,,,,,,,,
"RRR = 300 for R//ab.  For RRR=70 sample, not SC (Tcn=0.03). [npenet] is preliminary data. structure data from Chem.Mater., 19(2007)1918.",,,Yb1Al1B4,,,3.1,beta-YbAlB4,,,,,,,,shape_03,,,,,0.08,,0.08,,,0.4,,,,,,,,,,Info: Very Low Tc (<0.1K)
,,,Y1Ba1.8La0.2Cu3O6.7,,,,"Y(Ba,La)2Cu3Oz",,,6.7,,,,,,,44.3,,,,,44.3,,,,,,,,,,,,,
,,,Sm0.7Pr0.3Ba2Cu3O6.95,,,,"(Sm,Pr)Ba2Cu3Oz",,,6.95,,,,,shape_01,23.1,,,,,,23.1,,,,,,,,,,,,,
x=0.12 by ICP. SP-heat measured for H//c-axis. gamma(H) increases linearly for H<0.7 T. (2*gap/kTc) = 4.6 - 5.2. (dC/gamma*Tc) = 1.8. (dC/Tc) = 1.79 mJ/mol.K2.,,,Zr0.12N1Cl1,5.2,,,beta-LixZrNCl,,,,,,,,shape_01,,,,,12.7,,12.7,5.0,1.0,,,,,,,,,,,
,,,Sm1Ba2Cu3O6.95,,,,SmBa2Cu3O7-y,,,6.95,,,,,shape_01,,,,,95.0,,95.0,,,2500.0,,,,,,,,,,
"RRR = 6.96  . Anisotropy = 2.09 (onset),  2.07 (off). K-content x from WDS.",,,Ba0.78K0.22Fe2As2,,,,"(Ba,K)Fe2As2",,43.9,,,92.6,,,shape_03,,,,,24.8,,24.8,,,,364.0,,,,,,,,,
,,,Y1Ba2Cu3O6.82,,,,YBa2Cu3O7,,,6.82,,,,,shape_01,,91.2,,,,,91.2,,,,,,,,,,,,,
,,,Y1Sr2Cu2.7Re0.3O7.1,,,,"YSr2(Cu,Re)3O7",,,7.1,,,,,shape_01,33.0,,,,,,33.0,,,,,,,,,,,,,
,,,Mg0.75Co0.25B2,,,,"(Mg,Co)B2",,,,,,,,shape_01,,34.0,,,,,34.0,,,,,,,,,,,,,
,,,Y0.98Ba1.993Ca0.026Cu3.5O7.5-z,,,,"(Y,Ca)2(Ba,Ca)4Cu7O15",,,,,,,,,,,,,94.2,,94.2,,,,,,,,,,,,,
,,,Nb0.4Ti0.4V0.2,,,,Nb0.4Ti0.4V0.2,,,,,,,,,,7.6,,,,,7.6,,,,,,,,,,,,,
needle like single crystal(3 mm long). space-G = P4/mmm. density=6.983 g/cm3. RRR=32.,,,Ga5V2,,,,V2Ga5,,,,,,,,shape_03,,3.59,,,,,3.59,,,,,,,,,,,,,
thickness=2500 A.,,,Sm1Ba2Cu3Oz,,,,SmBa2Cu3O7,,,,,,,,shape_05,,88.0,,,,,88.0,,,,,255.0,,,,,,,,
"main phase = Y2(Pd,Pt)1.3Ge2.5 by EDX. impurity phase = ThCr2Si2-type structure. gamma = 6-7 mJ/mol.K2 by fitting (3 < T < 5 K).",,,Y2Pd0.9Pt0.1Ge3,,,,"Y2(Pd,Pt)Ge3",,,,,,,,,2.57,2.68,2.83,,,,2.68,,,,,,,,,,,,,
whiskers,,,N1Nb1,,,,,,,,,,,,,,16.0,,,,,16.0,,,,,,,,,,,,,
T<CDW> = 64 K. C<CDW> = 3.9 mj/mol.K.,,,Lu5Ir4Si9.9Ge0.1,,,,"Lu5Ir4(Si,Ge)10",,,,,,,,,,4.7,,,4.82,,4.7,,,,,,,,,,,,,
"Authers say""[gamma] is 43.9 mJ/mol.K2, calculated from true SC volume"". Lattice term coeff.  in SP = 5.4 mJ/mol.K4. e-ph = 0.68.",,253.0,Mg12Ir19B16,3.82,,,Mg12Ir19B16,,,,,,,,,,,,,5.7,,5.7,2.48,57.7,,,,,0.63,,,,,0.94,
,,,La1.99Sr0.01Cu0.992Zn0.008O4,,,,"(La,Sr)2(Cu,Zn)O4",,,4.0,46.0,,,,shape_01,,,,,,,,,,,,,,,,,,,,
"RRR = 4.80. n = 0.79(2.51) , A = 27.6  uOhm.cm/K in R(T) = R0 + A*T^n. () for T > T* where kink temperature in R(T).",,206.3,Pr0.2Eu0.8Pt4Ge12,,,6.9,"(Pr,Eu)Pt4Ge12",1.19,,,,,,,shape_01,,,,2.0,,,,,123.6,11.42,,,,,,,,,,
Ca11Bi9.88 by XRD analysis. RRR = 120. H-direction not shown.,,,Ca10Bi9.88,,,,Ca11Bi10,,,,,,,,shape_03,1.95,,2.2,,,,2.075,172.0,,,,,,,,6.175,,,,
,,,Bi2Sr1.6Sm0.4Cu1O6.3,,,,"Bi2(Sr,Sm)2CuO6",,,6.3,,,,,,,,,,17.0,,17.0,,,,,,,,,,,,,
,,,La2Cu0.95Zn0.05O4.106,,2.21e-07,0.72,"La2(Cu,Zn)O4",,,4.106,,,,,shape_01,,,,4.2,,,,,,,,,,,,,,,,
"For data-driven approach, pressure-induced superconductivity was found in PbBi2Te4",,,Pb0.9Bi2Te3.8,,,,Pb0.9Bi2Te3.8,,,,,21.7,,,shape_03,,,,,,,7.9,5.8,,,,,,,,,,,,
,,,Bi1.8Pb0.2Sr1.6La0.4Cu1Oz,,,,"(Bi,Pb)2(Sr,La)2(Cu,Fe)Oz",,,,,,,,shape_01,,,,,31.2,,31.2,,,,,,,,,,,,,
,,,Ho0.8Ca0.2Sr2Cu2.8P0.2Oz+0.8,,,,"(Ho,Ca)Sr2Cu2.8(PO4)0.2Oz",,,,,,,,,,,,,34.0,,34.0,,,,,,,,,,,,,
,,,Y0.5Pr0.5Ba2Cu3O6.98,,,,"(Y,Pr)Ba2Cu3Oz",,,6.98,,,,,shape_01,,21.9,,,,,21.9,,,,,,,,,,,,,
"TF-muon-SR used for SC properties measurements. Two gaps ( large one in DB, small one is 0.151 meV). large (90%),  small(10%)",,,Lu0.17Zr0.83B12,,,,LuxZr1-xB12,,,,,,,,shape_01,,3.41,,,,,3.41,,,,,366.0,,,,,,,0.66,
,,,Ga3Lu1,,,,Ga3Lu1,,,,,,,,,,2.3,,,,,2.3,,,,,,,,,,,,,
,,,La1.7Er0.3Ba2Ca0.6Cu4.6O10.92,,,,"(La,Er)2Ba2CaxCu4+xOz",,,10.92,,,,,shape_01,70.0,,,,,,70.0,,,,,,,,,,,,,
"optimum(840C,40H in O2)",,,Bi1V1Sr2Ca2Cu3O10+z,,,,"(Bi,V)2Sr2Ca2Cu3O10",,,,,,,,shape_02,,15.0,,,,,15.0,,,,,,,,,,,,,
Hirr defined as Jc = 50 A/cm2.,,,Y1Ba1.8Sr0.2Cu4O8,,,,"Y(Ba,Sr)2Cu4O8",,,,,,,,shape_03,,,,,76.5,,76.5,,,,,,,,,,,,,
,,,Y1.2Ba1.8Cu3O6.68,,,,"Y(Ba,Y)2Cu3O7",,,6.68,,,,,shape_01,89.6,,95.0,,,5.4,92.3,,,,,,,,,,,,,
structure type not clear.,6.56,,Ho1Rh4B4,,,,HoRh4B4,,,,,,,,,,,,1.0,,,,,,,,,,,,,,,,
,,,Bi2Sr2Ca1Cu2O8+y,,,,Bi2Sr2CaCu2O8,,,,,,,,shape_01,50.33,,,,,9.0,50.33,,,,3617.0,,,,,,,,,
FITTING C=AT**(-2)+BT +CT**3,,333.0,Y1Ba2Cu3O7,,,,YBa2Cu3O7,,,,,,,,,,,,,,,,,4.47,,,,,,,4.38,,,,
"CULAO3 PHASE OBSERVED, THPOW UP TO 160K",,,La1.8Ba0.2Cu1O4-Y,,,,"(La,Ba)2CuO4",,,,,,,,shape_02,28.0,,,,,,28.0,,,,,,,,,,,,,
"O(18)=96%, Tc shift=0.55K",,,Y1Ba2Cu2.94Zn0.06O7,,,,"YBa2(Cu,Zn)3O7",,,,,,,,shape_01,,57.4,,,57.4,,57.4,,,,,,,,,,,,,
,,,Y0.7Pr0.3Ba2Cu3O6.95,,,,"(Y,Pr)Ba2Cu3O7",,,6.95,,,,,shape_01,,62.5,,,,3.9,62.5,,70.5,,,,,,,,,,,
,,,Nb3Sn0.8Ga0.2,,,,,,,,,,,,,,17.8,,,,,17.8,,,,,,,,,,,,,
,1.7,,Gd1Ba2Cu2.925Zn0.075Oz,,,7.91,"GdBa2(Cu,Zn)3O7",2.12,,,,,,,shape_01,,54.0,,,,,54.0,,,,,,,,,,,,,
,,,Ho0.6Dy0.4Ni2B2C1,,,,"(Ho,Dy)Ni2B2C",7.2,,,,,,,shape_03,,6.0,,,,,6.0,,,,,,,,,,,,,
Na(THF) intercalated TiNCl. M=(THF)y: THF=tetrahydrofuran. Na-content by ICP. Basal plane distance d = 13.105 A.  Anisotropy (cohere) = 1.5.,,,Na0.16M1Ti1N1Cl1,,,,alpha-Na1.16(THF)yTiNCl,,,,55.0,,,,,,,10.2,,,,10.2,,,,,,,,,,,,,
like Pd4Te                                                                        00003180,,,Sn1Ta3,,,,,,,,,,,,,,8.35,,,,,8.35,,,,,,,,,,,,,
,,,Nd1Ba2Cu3OX,,,3.57,NdBa2Cu3O7,,,,,,,,,75.0,,90.0,,,,82.5,,,,1.8,,,,,,,,,
,,,Bi1.8Pb0.2Sr2Ca1Cu1.84Fe0.16O8,,0.00047,4.18,"(Bi,Pb)2Sr2Ca(Cu,Fe)2O8",,,,,,,,shape_01,,,,,26.1,,26.1,,,,,,,,,,,,,
,,,La1Fe1P1F0.1O0.9,,,,"LaFeP(O,F)",,,,,,,,shape_01,,,,,62.0,,62.0,,,,,,,,,,,,,
,,,Au1Th2,,,,Au1Th2,,,,,,,,,,3.08,,,,,3.08,,,,,,,,,,,,,
RRR=7.8. G-L parameter = 125,,,Pb1Mo6S8,,,,PbMo6S8,,,,,,,,,,15.05,,,,,15.05,45.0,,,,,2.2,4.6,,,,,,
,,,Zr1Ru0.95Rh0.05P1,,,,"Zr(Ru,Rh)P",,,,,,,,,,3.0,,,,,3.0,,,,,,,,,,,,,
"T<STR>, T<SDW> measured by (dR/dT).",,,Na1Fe0.99Co0.01As1,,,,"Na(Fe,Co)As",,,,,,,,shape_03,13.7,,,,,,13.7,,,,,,,,,,,,,
,,,Pt0.2Ta0.8,,,,Pt0.2Ta0.8,,,,,,,,,,,,1.2,,,,,,,,,,,,,,,,
not SC.,,,La1Co2B2,,,,LaCo2B2,,,,,,,,shape_01,,,,1.8,,,,,,,70.0,,,,,,,-7.4,,
RESN shows resistivity at 4.2 K.,,,Co21Zr79,,,,ZrxCoy,,,,,,,,,,3.78,,,,,3.78,,5.75,170.0,,,,3.41,,,,,,
,,,La1Ba1.3Ca0.7Cu3O6.92,,,,"La(Ba,Ca)2Cu3O7",,,6.92,,,,,shape_01,73.0,,,76.0,,,73.0,,,,,,,,,,,,,
R(T) = R(0) + A*T^n : n= 1.20.,,,Na1Fe0.981Co0.019As1,,,,NaFe1-xCoxAs,,,,,,,,shape_03,,19.3,16.1,,,,19.3,,,732.0,1600.0,,,,,,,,,
synthesized under P=5.5 GPa.,,,Tb1Fe1As1O0.7,,,,TbOxFeAs,,,,,,,,shape_01,50.2,52.2,52.6,,52.4,,52.2,,,,,,,,,,,,,
,,,Hg0.7Mo0.3Sr2Cu1O4+z,,,,"(Hg,Mo)Sr2CuO4",,,,,,,,,,20.0,,,,,20.0,,,,,,,,,,,,,
,,,Y1Ba2Cu2.94Mn0.06Oz,,,,"YBa2(Cu,Mn)3Oz",,,,,,,,,,,91.11,,,,91.11,,,,,,,,,,,,,
,,,B12Lu1,,,,B12Lu1,,,,,,,,,,0.48,,,,,0.48,,,,,,,,,,,,,
,,,Pr1.84Ce0.16Cu0.993Ni0.007O4+z,,,,"(Pr,Ce)2(Cu,Ni)O4",,,,,,,,shape_03,,12.2,,,,,12.2,,,,,,,,,,,,,
,,,Sm1Fe1As0.47P0.53H0.15O0.85,,,,SmFeAs1-yPyO1-xHx,,,,,,,,shape_01,,,4.0,,0.0,,0.0,,,,,,,,,,,,,Check: Tc=0 (Non-superconducting?)
,,,Yb0.8Pr0.2Ba2Cu3O7-y,,,,"(Yb,Pr)Ba2Cu3O7",,,,,,,5e-10,shape_01,,,84.0,,,,84.0,,,,800.0,,,,,,,,,
,,,Tm5Rh6Sn18,,,,Tm5Rh6Sn18,,,,,,,,shape_03,,2.19,,,,,2.19,,,,,,,,,,,,,
,,,Eu1Ba2Cu2.925Zn0.075OZ,,,,"EuBa2(Cu,Zn)3O7",,,,,,,,shape_01,27.0,,,,,,27.0,,,,,,,,,,,,,
,,,Y1Ba2Cu2.985Al0.015O7,,,,"YBa2(Cu,Al)3O7",,,,,,,,shape_01,,,,,,,,,4.9,,,,,,,,,,,
"Na,H-content not given. Mn-doping confiemed by EXAFS. (dTc/dz) = 0.64 K/%Mn",,,Na0.3Co0.995Mn0.005H2.6O3.3,,,,"Nax(Co,Mn)O2/yH2O",,,3.3,,,,,,,4.05,,,,,4.05,,,,,,,,,,,,,
La-content x by WDS. [gamma] in mJ/mol-Fe2.K2. (dC/Tc) = 13 mJ/mol-Fe2.K,,257.0,Ca9.07La0.93Pt3Fe10As18,,,,"(Ca,La)10(Pt3As8)(Fe2As2)5",,,,,,,,shape_03,,22.2,,,22.7,,22.2,,5.8,,,,,,,,,,,
"1 st order phase transition at Ts (=425 K at P=0 GPa). For  P > 0.25 GPa, no phase transition.",,,Pb1Ta1Se2,,,,PbTaSe2,,,,,,,,shape_03,,,4.02,,,,4.02,,,0.733,,,,,,,,,,
As-arc melted sample.,,,Cr0.6Re0.4,,,,Cr1-xRex,,,,,,,,shape_01,,5.49,,,,,5.49,24.1,5.96,,,,,,,,,,,
,,,Nd1.665Tb0.185Ce0.15Cu1O4,,,,"(Nd,Tb,Ce)2CuO4",,,4.0,,,,,shape_01,,,,,13.5,,13.5,,,,,,,,,,,,,
,,,La1Sr1Cu0.5Fe0.5O3.9,,,,"(La,Sr)2(Cu,Fe)O4",,,3.9,,,,,,,,,10.0,,,,,,,270.0,,,,,,,,,
"[penet] by muon-SR. Hc2 defined as Tc(zero). Two gaps, large gap in DB, small gap(0) = 0.15 meV , (2d/kTc) = 1.4",,,Rb1Fe2As2,4.5,,,RbFe2As2,,,,,,,,shape_01,,2.52,,,,,2.52,2.6,,,,267.0,,,,,,,0.49,
magnetic transition Tm = 15 K defined as  kink in SUS(T).,,,Eu1Rb1Fe4As4,,,,"(Eu,Ca)RbFe4As4",,,,,,,,shape_01,,,,,36.78,,36.78,,,,,,,,,,,,,
,,,Y1Ba2Cu2.95Fe0.05O6.6,,,,"YBa2(Cu,Fe)3O7",,,6.6,,,,,shape_01,,26.2,,,,,26.2,,,,,,,,,,,,,
impurity phase: NbSn2 < 3%.,,,Nb6Sn5,,,,Nb6Sn5,,,,,,,,,2.7,2.8,3.0,,,0.4,2.8,,,,,,,,,,,,,
,,,La0.85Y0.15Fe0.995Mn0.005As1F0.11O0.89,,,,"(La,Y)Fe0.995Mn0.005AsO0.89F0.11",,,,,,,,shape_01,,26.0,,,,,26.0,,,,,,,,,,,,,
(dTc/dP) = -0.106 K/kbar for P < Pc(= 16.1kbar) change to +0.04 K/kbar for P > Pc.,,,K1Fe2As2,,,,KFe2As2,,,,,,,4e-10,shape_03,2.74,,3.41,,,,3.075,,,,,,,,-1.06,,,,,
"RRR = 1.8. SP (beta) = 0.8 mJ/mol.K4, (delta) = 0.02 mJ/mol.K6. carrier n=1.2E+19 /cm3 for T<50K from RH. Large magnetoresistance , not saturates upto 9T",,194.0,Lu1Pd1Bi1,,,,LuPdBi,,,,,,,,shape_03,1.8,,1.9,,,,1.85,2.3,0.75,,387.0,3629.0,17.0,,,,,,,
multi-phase sample,,,Tb1Re1B1C1,,,,TbReBC,30.0,,,,,,,,,4.0,,,,,4.0,,,,,,,,,,,,,
,,,Ba2Ca2.01Mg0.99Cu5O12-z,,,,"CuBa2(Ca,Mg)3Cu4O12-z",,79.0,,20.0,110.0,,7.19,shape_01,,,,,116.6,,116.6,,,,,,,,,,,,,
Tc defined as maximum of (dR/dT),,,Y1Ba2Cu2.97P0.03O7-z,,,,"YBa2(Cu,PO4)3O7",,,,,,,,,,96.663,,,,,96.663,,,,,,,,,,,,,
,,,Mo0.62Os0.38,,,,Mo0.62Os0.38,,,,,,,,,,5.65,,,,,5.65,,,,,,,,,,,,,
,,,Eu1Fe2As1.68P0.32,,,,"EuFe2(As,P)2",18.4,,,,,,,shape_03,,22.0,,,,,22.0,,,,,,,,,,,,,
,15.4,,Y1Ba2Cu4O8,,0.000233,,YBa2Cu4O8,,,,,,,,,,78.0,,,,,78.0,,,,,,,,,,,,,
,,,Nd0.7Pr0.3Ba1.75Sr0.25Cu3O7-z,,,,"(Nd,Pr)(Ba,Sr)2Cu3O7",,,,,,,,shape_01,,,,26.0,,,,,,,,,,,,,,,,
,,,C60K3,,,,,,,,,,,,shape_04,2.5,,14.5,,,,8.5,,,,20.0,,,,,,,,,
,,,La1Ru4P12,,,,LaRu4P12,,,,,,,,shape_01,,7.0,,,,,7.0,3.65,,,,,9.5,,,,,,,
"R(T) = R0 + A*T^n for Tc < T < 100K, n = 1.89, A = 0.008E-5 Ohm.cm/K^n.  RH(50K) = -2.72E-3 cm3/C.",,,Nd1Fe1As0.2P0.8F0.1O0.9,,,,"NdFe(As,P)(O,F)",,,,,,,,shape_01,,,6.98,,,,6.98,,,,,,,,,,,,,
amorphous film. RESN shows resistivity at 25 K.,,,Re16Zr84,,,,ZrxRey,,,,,,,,,,3.32,,,,,3.32,,,179.0,171.0,,,2.5,,,,,,
60% O<18>. Delta-Tc=-0.32 K,,,Sr0.4K0.6Bi1O3,,,,"(Sr,K)BiO3",,,,,,,,,,,,,11.18,,11.18,,,,,,,,,,,,,
Tc(SP) = 1.96 K. (dC/gamma*Tc) = 0.41.,,,La2Ir3Si5,,0.002034,,La2Ir3Si5,,,,,,,,shape_01,,1.99,,,1.95,,1.99,,19.4,,,,,,,,,,,
,,,Bi2Sr2Ca0.67Y0.33Cu1.96Zn0.04O8+d,,,,"Bi2Sr2(Ca,Y)(Cu,Zn)2O8",,,,,,,,shape_01,,51.7,,,,,51.7,,,,,,,,,,,40.5,,
,,,Yb0.55Pr0.45Ba1.7Sr0.3Cu3O6.88,,,,"(Yb,Pr)(Ba,Sr)2Cu3O7-d",,,6.88,,,,,shape_01,41.0,,,,,,41.0,,,,1600.0,,,,,,,,,
"grain size = 423 nm, RRR = R300/R40 = 2.53. pinning force(max) = 2.97E+9 N/m3. Jc measured using Bean's model.",,,B2Mg1,,,,MgB2,,,,,,,,,,37.0,,,,,37.0,,,4.82,,,,,,,,,,
,,,Zr1P1S1,,,,ZrP2-xSx,,,,,,,,shape_01,,,,,3.6,,3.6,,,,,,,,,,,,,
"Carrier = 4.9E+25 /m3, hole mobility = 300cm2/Vs at Tc.  SP (beta) = 1.0 mJ/mol.k2, (delta) = 0.36 mJ/mol.K6. Energy gap from SP using modified BCS",,295.0,Lu1Pd1Bi1,5.2,,,LuPdBi,,,,,,,,shape_03,,,1.7,,,,1.7,2.2,11.9,420.0,,,12.0,,,,,,0.32,
2nd order phase transition at 200K. thermal expansion coeff. = 4.9 E-6 /K.,,,Cd2Re2O7,,,,Cd2Re2O7,,,,,,,,,,1.0,,,,,1.0,,,,,,,,,,,,,
Aniline-intercalated TaS2. M = Aniline.,,,Ta1S2M0.5,,,,TaS2(aniline)(3/4),,,,209.0,,,,shape_03,,2.9,,,,0.2,2.9,,,,,,,,,,,,,
,,,Y1Ba2Cu3F0.825O,,,,"YBa2Cu3(O,F)7",,,,,,,,,,90.5,,,,,90.5,,,,,,,,,,,,,
,,,Y1Ba2Cu2.75Co0.25O7.06,,,,"YBa2(Cu,Co)3O7",,,7.06,,,,,shape_01,60.2,,,,66.2,19.1,66.2,,,,,,,,,,,33.0,,
RRR = 220. [penet] estimated using Hc1(0) = 120 A and [cohere] = 162 A,,,Pb1Ta1Se2,,,,PbTaSe2,,,,,,,,shape_03,,,3.9,,,,3.9,,,0.14,,204.0,16.2,,,,,,,
RRR = 6.5. lattice term in SP (beta) = 0.117 mJ/mol.K4. (dC/gamma*Tc) = 1.4. Hc(0) = 10.8 mT. e-ph = 0.464. DOS = 2.21 states/eV.f.u.,,368.0,Zr1Ir1Si1,,,,ZrIrSi,,,,,,,,shape_01,,1.85,,,,0.1,1.85,0.618,7.63,40.0,260.0,960.0,23.1,,,,0.000713,,,
asgrown,,,Y0.75Ca0.25Ba2Cu2.75Co0.25OZ,,,,"(Y,Ca)Ba2(Cu,Co)3Oz",,,,,,,,shape_01,,68.0,,,,,68.0,,,,,,,,,,,,,
,,,Bi1Pb1Sr2Y0.4Ca0.6Cu2O8,,,,"(Bi,Pb)2Sr2(Y,Ca)Cu2O8",,,,,,,,,,79.5,,,,,79.5,,,,,,,,,,,,,
