Repository: Tejasvini595/superconductor_deepset

## Overview

This repository contains the official implementation of **"From Individual Elements to Macroscopic Materials: In Search of New Superconductors via Machine Learning"**.

The code implements a **DeepSet neural network** for predicting the critical temperature (Tc) of superconducting materials based solely on their chemical composition. By explicitly enforcing permutation invariance, the DeepSet architecture avoids artifacts associated with arbitrary element ordering and provides a physically meaningful framework for learning composition–property relationships in superconducting materials.

File: data/superconductors_kaggle_ready_v2.csv (part 15 of 87)
comment,curiet,debyet,element,gapene,kaizero_value,moment_value,name,neelt,nhc2zero_value,oz,pcohere_value,phc2zero_value,ppenet_value,rh300,shape,t1_value,t2_value,t3_value,tcn_value,tcsus_value,tcwidth_value,critical_temp_K,upper_critical_field_0K_T,gamma_sommerfeld_mJmolK2,resistivity_normal_uOhmcm,resistivity_roomtemp_uOhmcm,penetration_depth_nm,coherence_length_nm,dhc2dt_TK,dtcdp_KGPa,density_gcm3,lower_critical_field_0K_T,thermopower_300K_uVK,energy_gap_meV,data_quality_flag
dC at Tc = 868 mJ/mol.K extracted from Fig.2 (BNC-scaling),,,Ba0.2Na0.8Fe2As2,,,,"(Ba,Na)Fe2As2",,,,,,,,shape_01,,19.2,,,,,19.2,,,,,,,,-0.78,,,,,
,,,Bi2Sr2Ca1Cu2O8.28,,,,"Bi2Sr2(Ca,Y)Cu2O8",,,8.28,,,,,shape_01,61.0,76.0,,,,,76.0,,,,,,,,,,,-8.12,,
,,,Y1Ba2Cu2.94Zn0.06O6.63,,,,"YBa2(Cu,Zn)3O7-y",,,6.63,,,,2.6e-09,shape_03,20.0,,,,,,20.0,,,,,,,,,,,,,
,,,Tl1Sr2Ca1Cu2O7,,,,TlSr2CaCu2O7,,,,,,,,,,73.0,,,,,73.0,,,,,,,,,,,,,
,,,La2.5Gd0.5Ca1Ba3Cu7O16.539,,,,"(La,Gd)3Ca(Ba,Sr)3(Cu,In)7Oz",,,16.539,,,,,shape_01,78.0,80.0,82.0,,,,80.0,,,,5910.0,,,,,,,,,
,,,Cu1,,,,Cu1,,,,,,,,,,,,0.02,,,,,,,,,,,,,,,,
,,,Tl1Sr2Ca1Cu2F0.2OZ,,,,"TlSr2CaCu2(O,F)z",,,,,,,,,40.0,,,,,,40.0,,,,,,,,,,,,,
,,,C0.198N0.747Ta1,,,,"Ta(C,N)",,,,,,,,,,10.74,,,9.99,,10.74,,,,,,,,0.052,,,,,
Tc(max) = 10.1 K (P=1.1 GPa). (dTc/dP) = -0.30 K/GPa for P>1.1 GPa.,,,La1Bi1S2F0.5O0.5,,,,"La(O,F)BiS2",,,,,,,,shape_01,,3.34,,,,,3.34,,,,,,,,,,,,,
in-plane R and Hall effect measured.,,,Ba1Fe1.55Ru0.45As2,,,,BaFe2-xRuxAs2,37.8,,,,,,,shape_03,,8.18,,,,,8.18,,,,,,,,,,,,,
,,,Tl1Sr1.5Dy0.5Ca1Cu2O7,,,,"Tl(Sr,Dy)2CaCu2O7",,,,,,,,shape_01,80.0,,,,80.0,,80.0,,,,,,,,,,,,,
interlayer spacing d = 9.37..,,,Li0.37Hf1N1Cl1,,,,LixHfNCl,,,,,,,,,,20.0,,,,,20.0,,,,,,,,,,,,,
Hci(4.2K)=6.3Oe,,,Y1Ba1.5Sr0.5Cu3Oz,,,,"Y(Ba,Sr)2Cu3Oz",,,,,,,,shape_01,,,,,11.0,,11.0,,,,,,,,6.2,,7.4,,,
SAME AS 3192,,,Nd2Cu1F0.2O3.8,,,,"Nd2Cu(O,F)4",,,,,,,-8.3e-10,shape_01,,,27.0,,,,27.0,,,,25.0,,,,,,,,,
"PARAMETER=ND CONTENT IN 1+2X, N=100K",,,Nd1.4Ba1.6Cu3O7.09,,,,"Nd(Ba,Nd)2Cu3O7",,,7.09,,,,5.24e-09,shape_02,30.0,38.0,,,,,38.0,,,,,,,,,,,58.4,,
,,,Be22Mo1,,,,Be22Mo,,,,,,,,,,2.51,,,,,2.51,,,,,,,,,,,,,
,,,Tl1Sr2Ca1Cu2O7-z,,,,TlSr2CaCu2O7,,,,,,,,,,,,10.0,,,,,,,,,,,,,,,,
LTT-phase = 66.9 %.,,,La1.901Ba0.099Cu1O4,,,,"(La,Ba)2CuO4",,,,,,,,,,12.3,,,,,12.3,,,,,,,,,,,,,
,,,Y1Ba2Cu2.88Co0.12O7-Z,,,,"YBa2(Cu,Co)3O7",,,,,,,,,,84.0,,,,8.0,84.0,,,,,,,,,6.46,,,,
,,,Bi2.1Sr1.9Cu1O6+z,,,,"Bi2(Sr,Bi,Ca)2CuO6",,,,,,,,,,,,,6.8,,6.8,,,,,,,,,,,,,
,,,Y1Ba2Cu3Oz,,,,YBa2Cu3O7,,,,,,,,shape_01,91.9,,,,,,91.9,,,,,,,,,,,,,
,,,Hg0.7Cr0.3Sr2Ca1Cu2OZ,,,,"(Hg,Cr)Sr2Ca1Cu2Oz",,,,,,,,,,,,,80.0,,80.0,,,,,,,,,,,,,
,,,Zr1V0.5Co1.5,,,,Zr1V0.5Co1.5,,,,,,,,,,,,0.35,,,,,,,,,,,,,,,,
Resistive transition. All values are for field parallel to c-axis. G-L parameter = 17,,,Y1Ni2B2C1,,,,YNi2B2C,,,,,,,,shape_03,,15.6,,,,,15.6,65.2,,,,120.7,7.1000000000000005,,,,0.0369,,,
P=0-7-21 kbar,,,Mo5S6Zn1,,,,Mo5S6Zn1,,,,,,,,,,3.2,,,,,3.2,,,,,,,,,,,,,
"R(T)-R0= A*T^1.5, A=4.93E-3 uOhm.cm/K2 & n = 1.63.",,,Cr1As0.965P0.035,,,,CrAs1-xPx,244.0,,,,,,,shape_03,,,,10.0,,,,,7.59,,,,,,,,,,,
,,,La1Sn3,,,,LaSn3,,,,,,,,,,6.02,,,,,6.02,,,,,,,,,,,,,
,,,In1Te1,,,,In1Te1,,,,,,,,,,,,1.37,,,,,,,,,,,,,,,,
space group=P6/mmm. XRD measured at 120 K.,,,B3Be1.09,,,,BeB3,,,,,,,,shape_03,,0.72,,,,,0.72,,,,,,,,,,,,,
Anisotropy(Hc2) = 1.5. Angular dependence of Hc2 measured.,,,Pb4Ag1Bi6Se14,,,,(Pb1-xAgxSe)5(Bi2Se3)3,,0.74,,217.0,1.1,,,shape_03,0.55,,1.6,,,,1.075,,,,,,,,,,,,,
Tc(R) = 3.6 K. (dC) = 36.4 mJ/mol.K2. (dC/gamma*Tc) = 1.4 . e-ph coupling = 0.88.,,96.0,Au0.2La0.8,,,,La1-xAux,,,,,,,,,,3.71,,,,0.12,3.71,,,,,,,,,,,,,
grain size = 90 nm. lattice strain = 0.02 %. G-L parameter = 240,,,Pb1Mo6S8,,,,PbMo6S8,,,,,,,,,,12.9,,,,,12.9,65.0,,,,455.0,1.9,7.3,,,0.002,,,
,,,Ce1Ir0.75Co0.25In5,,,,"Ce(Ir,Co)In5",,,,,,,,,,1.52,,,,,1.52,,,,,,,,,,,,,
,,,Tl2Ba2Ca2Cu3Ox,,,,Tl2Ba2Ca2Cu3Oz,,,,11.3,,2070.0,,shape_03,,,,,123.6,,123.6,260.0,,,,,,3.0,,,,,,
,,,Ba1.6Sr0.4Yb1Cu3O5.97,,,,"Cu(Ba,Sr)2YbCu2O6",,,5.97,,,,,,,,,5.0,,,,,,,,,,,,,,,,
,,,Mg0.73Sc0.27B2,,,,"(Mg,Sc)B2",,,,,,,,,,6.0,,,,,6.0,,,,,,,,,,,,,
Fermi liquid. R(T): expornent = 2.25. Tc(P) defined as Tc(on),,,La1Fe1As1H0.21O0.79,,,,"La(O,H)FeAs",,,,,,,,shape_01,,,17.8,,,,17.8,,,,,,,,,,,,,
,,,Bi5Tl3,,,,Bi5Tl3,,,,,,,,,,6.4,,,,,6.4,,,,,,,,,,,,,
"reduced(500C,48h, in vac)",,,Pr2Ba4Cu7O15-z,,,,Pr2Ba4Cu7O15-z,,,,,,,,shape_01,,,,,27.0,,27.0,,,,,,,,,,,,,
,,,La2.3Gd0.7Ca1Ba2.8Sr0.2Cu6.86In0.14O16.536,,,,"(La,Gd)3Ca(Ba,Sr)3(Cu,In)7Oz",,,16.536,,,,,shape_01,69.0,72.0,76.0,,,,72.0,,,,6060.0,,,,,,,,,
Two SC transition (2.2K and 1.5 K). See SP-fig. (dHc2/dT) = 0.29 T/K for lower-Tc phase. T^3 and T^5 term coeff. of SP are 1.70 mj/mol.K4 and 0.016 mJ/mol.K6.,,170.0,La3Ni1,,,,La3Ni,,,,,,,,,,2.2,,,,,2.2,,20.6,,,,,0.74,,,,,,
,,,Bi2Sr2Ca1Cu1.2K0.8O8+Z,,,,"Bi2Sr2Ca(Cu,K)2O8",,,,,,,,shape_01,,93.0,,,,,93.0,,,,,190.6,,,,,,,,
,,,Lu0.4Pr0.6Ba1.7Sr0.3Cu3O6.93,,,,"(Lu,Pr)(Ba,Sr)2Cu3O7-d",,,6.93,,,,,shape_01,,,,,,,,,,,2940.0,,,,,,,,,
not SC. RRR = 32,,280.0,Y1Fe2Ge2,,0.003,,YFe2Ge2,,,,,,,,shape_03,,,,1.8,,,,,60.0,5.4,,,,,,,,,,
s/c for only high quality sample. R is not zero at 0.01 K. s/c and ferromag disappear at p=21 kbar. Sp.heat shows no gap at Tc. Moment=0.17 myu-B,28.5,,Zn2Zr1,,,,ZrZn2,,,,,,,,,,0.29,,,,,0.29,0.4,,,,,29.0,,,,,,,
60 % substitution of C<13>. ISOTOPE = 1.2 - 1.43,,,C60K3,,,,K3C60,,,,,,,,,,20.0,,,,,20.0,,,,,,,,,,,,,
,,,Tm5Rh2.4Co3.6Sn18,,,,"Tm5(Rh,Co)6Sn18",,,,,,,,shape_03,,1.27,,,,,1.27,,,,,,,,,,,,,
,,,Y0.1Pr0.9Ba2Cu3O7-Z,,,,"(Y,Pr)Ba2Cu3O7",,,,,,,,shape_01,,,,,,,,,,,61.0,,,,,,,68.1,,
"M = PMDA  sample prepared by reaction (75 C, 10 days). M-content x not given.",,,M1Ti1N1Cl1,,,,MxTiNCl,,,,,,,,,,,,,10.5,,10.5,,,,,,,,,,,,,
,,,Nb3Rh0.95Os0.05,,,,,,,,,,,,,,2.39,,,,,2.39,,,,,,,,,,,,,
,,,Nd1Bi1S2F0.5O0.5,,,,"(Nd,Sm)O0.5F0.5BiS2",,,,,,,,shape_01,,,,,4.78,,4.78,,,,,,,,,,,,,
"Tc, Neel-T, spin-glass T measured.",,,U0.98Th0.02Pd2Al3,,,,"(U,Th)Pd2Al3",13.8,,,,,,,,,1.97,,,,,1.97,,,,,,,,,,,,,
,,,Be0.95Rh0.05,,,,Be0.95Rh0.05,,,,,,,,,,,,0.45,,,,,,,,,,,,,,,,
,,,Sm1Ba2Cu2.98Ni0.02O7-z,,,,"SmBa2(Cu,Fe)3O7",,,,,,,,shape_01,,83.0,,,88.0,,83.0,,,,,,,,,,,,,
,,,Y1La0.2Ba1.8Cu3O7.77,,,,"Y(La,Ba)2Cu3Oz",,,7.77,,,,,,,89.8,,,,,89.8,,,,,,,,,,,,,
,,,Ca0.25Cd0.75La1Ba1Cu3Oz,,,,"(Ca,Cd)(La,Ba)2Cu3O7",,,,,,,,shape_01,25.8,31.3,35.8,,,,31.3,,,,48700.0,,,,,,,,,
,,,In0.4Pb0.6Sr2Y0.5Ca0.5Cu2OZ,,,,"(In,Pb)Sr2(Y,Ca)Cu2OZ",,,,,,,6e-09,shape_01,,47.0,,,,,47.0,,,,15.0,,,,,,,,,
,,,Hg1Ba2Cu1O4.39,,,,HgBa2CuO4,,,4.39,,,,,shape_01,,26.0,,,,,26.0,,,,,,,,0.612,,,,,
"M = NH3, M-content measured therm gravimetric method",,,Ca0.35M0.33Mo1S2,,,,Cax(NH3)yMoS2,,,,,,,,,,,,,5.12,,5.12,,,,,,,,,,,,,
,,,Nd1.85Ce0.15Cu0.993Ni0.007O4,,,,"(Nd,Ce)2(Cu,Ni)O4",,,4.0,,,,,shape_01,,,,,5.5,,5.5,,,,,,,,,,,,,
,,,Y1Ba2Cu2.88Ni0.12O7,,,,"YBa2(Cu,Ni)3O7",,,,,,,,shape_01,,74.3,,,,0.8,74.3,,,,,,,,,,,,,
,,,Tl1Sr1.8Cr0.2Cu1O5,,,,"Tl(Sr,Cr)2CuO5",,,,,,,,,43.0,,,,,,43.0,,,,,,,,,,,,,
,,,La0.8Y0.2Fe0.998Mn0.002As1F0.11O0.89,,,,La0.8Y0.2Fe1-xMnxAsO0.89F0.11,,,,,,,,shape_01,,31.2,,,32.1,,31.2,,,,,,,,,,,,,
"specific heat fitting (C=aT+bT<3>+cT<5>) for 2<T<300K. gap estimated from sp-heat using two band model. table shows for sigma-band. For pai-band, gap=1.17",,670.0,B2Mg1,3.77,,,MgB2,,,,,,,,,,38.0,,,,,38.0,,3.0,,,,,,,,,,,
not SC,,,Zr4Rh2O0.4,,,,Zr4Rh2Ox,,,,,,,,shape_01,,,,1.75,,,,,,,,,,,,,,,,
,,,Ru1Se2,,,,Ru1Se2,,,,,,,,,,,,0.32,,,,,,,,,,,,,,,,
"structure=simple cubic, space group=Pa3(upper bar).  S/c volume fraction=59%. dTc/dP in K/GPa.",,,Na2Cs1C60,,,,Na2CsC60,,,,,,,,,,12.0,,,,,12.0,,,,,,,,-12.5,,,,,
Hc2(0) maybe in kOe (not given). s/c volume fraction = 80 %.,,,Rb0.1Li0.05W1O2.85F0.15,,,,"Rb0.1LixW(O,F)3",,,,,,,,,,3.1,,,,,3.1,5.7,,,,,,,,,,,,
Tn = T of SP-peak. second AFM peak appears.,,208.5,Pr0.1Eu0.9Pt4Ge12,,,,Pr1-xEuxPt4Ge12,1.472,,,,,,,shape_01,,,,0.5,,,,,131.5,,,,,,,,,,,
,,,Er1Ba2Cu2.88Zn0.03Fe0.09O6.95,,,,"ErBa2(Cu,Zn,Fe)3Oz",,,6.95,,,,,shape_06,,,65.0,,,,65.0,,,2800.0,3050.0,,,,,,,,,
"O(18)=96%, Tc shift=0.74K",,,Y1Ba2Cu2.88Zn0.12O7,,,,"YBa2(Cu,Zn)3O7",,,,,,,,shape_01,,50.4,,,50.4,,50.4,,,,,,,,,,,,,
,,,Hg1Ba2Cu1O6.932,,,,HgBa2CuOz,,,6.932,,,,,shape_01,,,,,50.0,,50.0,,,,,,,,,,,,,
,,,La1.3Ba1.2Sr0.5Cu3O6.955,,,,"La(Ba,Sr)2Cu3O7",,,6.955,,,,,,,38.0,,,,,38.0,,,,,,,,,,,,,
Hc2 by permeability. PENET is London penetration depth.,,,Nb1,,,,Nb,,,,,,,,,,9.273,,,,,9.273,,,,,31.4,38.7,,,,,,,
,,,Nb3Al0.98Se0.02,,,,"Nb3(Al,Se)",,,,,,,,,,18.4,,,,,18.4,,,,,,,,,,,,,
,,,La1.5Ba1Ca0.5Cu3Oz,,,,,,,,,,,,shape_01,,50.0,,,,,50.0,,,,,,,,,,,,,
"Weak FM component of 0.33 mhi-B/Er for T<2.3 K. M vs H measured for H//[100], H//[110], and H//[001].",2.3,,Er1Ni2B2C1,,,,ErNi2B2C,6.0,,,,,,,shape_03,,10.5,,,,,10.5,1.2,,,,,,,,,,,,
,,,Y1Ba2Cu3O6.8,,,,YBa2Cu3O7,,,,,,,,,,92.0,,,,,92.0,,,,,,,,0.7,,,,,
,,,Sm0.89Th0.11Fe1As1O1,,,,"(Sm,Th)OFeAs",,,,,,,,shape_03,47.4,48.9,49.7,,49.5,,48.9,,,,,,,,,,,,,
,,,Pr1Fe0.9Co0.1As1O1,,,,PrO(Fe0.9Co0.1)As,,,,,,,,shape_01,,,14.5,,13.8,,13.8,64.0,,,,,,,,,,,,
multi-phases. small amount of Hg1201-phase.,,,Hg1Sr2Cu1O4+z,,,,HgSr2CuO4,,,,,,,,,,56.0,,,,,56.0,,,,,,,,,,,,,
Neel-T from muon-SR,,,Pr0.89La1Ce0.11Cu1O4,,,,"(Pr,La,Ce)2CuO4",39.0,,,,,,,shape_03,,,,,24.6,,24.6,,,,,,,,,,,,,
ultrasonic wave velocity,,261.0,Eu1Ba2Cu3O7-z,,,,EuBa2Cu3O7,,,,,,,,,,,,,,,,,,,,,,,,4.793,,,,
,,,Y1Sr2Cu2.7Cr0.3O7.1,,,,"YSr2(Cu,Cr)3O7",,,7.1,,,,,shape_01,,,,4.2,,,,,,,,,,,,,,,,
molecular crystal. pressure-induced s/c. Tc(on)<max>=15 K at p=100 GPa.,,,S1,,,,S,,,,,,,,,,12.0,,0.0,,,12.0,,,,,,,,,,,,,
,,,Y1Ba2Cu3O6.71,,,,YBa2Cu3Oz,,,6.71,,,,,shape_01,59.0,,,,,,59.0,,,,,,,,,,,,,
M=THF(tetrahydrofuran). interlayer spacing d = 13.6.,,,Li0.37M0.2Hf1N1Cl1,,,,LixMyHfNCl,,,,,,,,,,25.6,,,,,25.6,,,,,,,,,,,,,
RRR = 13.79.,,,La0.8Na0.2Fe1As1F0.2O0.8,,,,"(La,Na)(O,F)FeAs",,,,,,,,,,,23.02,,,,23.02,19.0,,,,,,1.18,,,,-34.0,,
z-values by iodometric titration. Grain size about 6-9 micron. Specific heat by ac calorimeter. Tc=43 K. dC/Tc=7.35 mj/mol.K2,,,La2Cu1O4.093,,,,La2CuO4,,,4.093,,,,,,,45.0,,,,,45.0,,,,,,,,,,,,,
anisotropy(T=0 K) = 4.32,,,Mg0.9Al0.1B2,,,,"(Mg,Al)B2",,2.92,,,12.7,,,shape_01,,,,,32.1,,32.1,,,,,,,,,,,,,
,,,Nb2.9175Ti0.0825Al1,,,,"(Nb,Ti)3Al",,,,,,,,,,16.0,,,,,16.0,,,,,,,,,,,,,
,,,Lu1Rh4B4,,,,LuRh4B4,,,,,,,,,,11.249,,,,,11.249,,,,,,,,0.0714,,,,,
nominal composition = (Cu0.5V0.5)Sr2(Ca4.7Sr0.3)Cu5O15.3. susceptibility(5 K) = -4.86 emu/g.,,,Cu7.5V0.5Sr3.94Ca4.06Oz,,,,"(Cu,V)Sr2(Ca,Sr)6Cu7Oz",,,,,,,,,,75.0,,,,,75.0,,,,,,,,,,,,,
,,,N1Zr1,,,,ZrN,,,,,,,,,,9.05,,,,,9.05,,,,,,,,,,,,,
,,,Ho1Ba2Cu4O8,,,,HoBa2Cu4O8,,,,,,,,,72.0,74.0,77.0,,,,74.0,,,,,,,,,,,,,
,18.6,,Ca1Ba1La1Cu3O7,,0.00019,0.6,CaBaLaCu3O7,,,,,,,,,,,,,47.0,,47.0,,,,,,,,,,,,,
,,,Bi2Sr1.2La0.8Cu1O6+Z,,,,"Bi2(Sr,La)2CuO6",,,,,,,,,,,,4.2,,,,,,,,,,,,,,,,
Oxygen content by iodometry. hole conc p<sh>=0.247,,,La0.8Ca0.2Ba1.5Sr0.5Cu3O6.794,,,,"(La,Ca)(Ba,Sr)2Cu3O7",,,6.794,,,,,shape_01,,73.0,,,,,73.0,,,,,,,,,,,,,
,,,Ca0.82La0.18Fe1As1.99P0.01,,,,"(Ca,La)Fe(As,P)2",,,,,,,,shape_03,,,41.0,,39.0,,39.0,,,,,,,,,,,,,
,,,Nb3Os1,,,,Nb3Os,,,,,,,,,,0.94,,,,,0.94,,,,,,,0.126,,,,,,
,,,La1.9Sr0.1Cu1O4,,,,"(La,Sr)2CuO4",,,,,,,,,,,,,31.8,,31.8,,,,,,,,,,,,,
,,,Y1Sr2Cu2.7Ti0.3O7.152,,,,"YSr2(Cu,Ti)3O7",,,7.152,,,,,shape_01,9.0,23.0,,,,,23.0,,,,,,,,,,,,,
"Tc(R)=0.75 K. from resistive transition. large difference between Tc(R) and Tc(SP). Hc2 determined by SP. lattice term (beta) = 165 mJ/mol.K4. below Tc(SP), Cs/T = 34.1(mJ/mol.K2) + 1290(mJ/mol.K3)*T",,,Ce1Pt3Si1,,,,CePt3Si,,,,,,,,shape_03,,0.46,,,,,0.46,2.3,335.0,,,,,7.2,,,,,,
grain size=30*30*6 micron.,,,Tl0.5Pb0.5Sr2Ca2Cu3Li0.2OZ,,,,"(Tl,Pb)Sr2Ca2Cu3LixOz",,,,,,,,,,,,,117.0,,117.0,,,,,,,,,4.88,,,,
"RRR = 9.73  .  Anisotropy = 2.33 (onset),  2.56 (off)).  K-content x from WDS",,,Ba0.18K0.82Fe2As2,,,,"(Ba,K)Fe2As2",,10.3,,,24.9,,,shape_03,,,,,10.0,,10.0,,,,338.0,,,,,,,,,
(dC/dT) vs T curve shows the step corresponding to the hidden SC at 15 K. coexistence of SC and FM(below 50K). R(T) minimum at 23 K.,50.0,,Bi3.85Mn0.15S3O4,,,,"(Bi,Mn)4O4S3",125.0,,,,,,,shape_01,,,5.53,,4.02,,4.02,,,,,,,,,,,,,
,,,Nd1.5Ce0.5Sr2Cu2Nb1O10,,,,"(Nd,Ce)2Sr2Cu2NbO10",,,,,,,,,,24.2,,,,,24.2,,,,,,,,,,0.0089,,,
TC(MAX)=131.5K AT 7.4GPA,,,Tl2Ba2Ca2Cu3O10-Z,,,,Tl2Ba2Ca2Cu3O10,,,,,,,,shape_03,,116.0,,,,,116.0,,,,,,,,4.8,,,,,
,,322.0,Ca1Al1Si1,4.41,,,5H-CaAlSi,,7.3,,212.0,14.6,,,shape_03,,5.68,,,,,5.68,,3.86,,,,,,,,,,1.11,
,7.6,,Ce1Bi1S2F0.9O0.1,,,,"Ce(O,F)BiS2",,,,,,,,shape_01,5.96,,7.75,,,,6.855,,,,,,,,,,,,,
,,,Y0.65Pr0.2Ca0.15Ba2Cu3Oz,,,,"(Y,Pr,Ca)Ba2Cu3O7",,,,,,,,,,72.2,,,,,72.2,,,,,,,,,,,,,
hydrostatic 1.5GPa,,,Tl1Sr2Ca1Cu2O7-z,,,,TlSr2CaCu2O7,,,,,,,,,,35.2,,,,,35.2,,,,,,,,-0.2,,,,,
not S/C,,,Gd0.5Ce0.5Sr2Cu2T11OZ,,,,"(Gd,Ce)2Sr2Cu2TiOz",,,,,,,,shape_01,,,,13.0,,,,,,,,,,,,,,,,
,,,Y1Ba2Cu2.85Ga0.15O7-z,,,,"YBa2(Cu,Ga)3O7",,,,,,,,shape_01,,76.4,,,,,76.4,,,,,,,,,,,,,
RRR = 5.8.,,,La1Fe1As0.95Sb0.05F0.2O0.8,,,,"La(O,F)Fe(As,Sb)",,,,,,,,shape_01,,,30.1,,,,30.1,69.0,,,,,2.2,3.34,,,,-25.0,,
"Hc2 defined as R=0.5Rn. DOS = 5.22E+21 /eV.cm3, calculated from [RESN] and [dHc2/dT].. Carrier from Hall coeffic.",,,Sn0.8075Pb0.1425In0.05Te1,,,,"(Sn,Pb)1-xInxTe",,,,,2.04,,,,,2.81,,,,,2.81,,,,,,,1.1,,,,,,
Hc2(0) at 4.2 K. RRR = 71.3,,,Gd0.01Nb0.99,,,,Nb1-xGdx,,,,,,,,,,9.19,,,,,9.19,2.93,,,,,,,,,,,,
"Table balues of Hc1, Hc2 are for H//a. For H//c, Hc1 = 54 Oe and Hc2 = 0.13 T. Neel-T from sp-heat.",,,Er1Ni1.9Co0.1B2C1,,,,"Er(Ni,Co)2B2C",5.4,,,,,,,shape_03,,3.1,,,,,3.1,0.08,17.7,,,,,,,,0.0045,,,
c-axis oriented film. thickness=3000-6000A. ,,,Pr1.87Ce0.13Cu1O4,,,,"(Pr,Ce)2CuO4",,6.5,,70.0,,,,shape_05,,10.0,,,,,10.0,,,,,,,,,,,,,
,13.0,,Y1Pr1Ba4Cu7O15-Z,,5.5e-07,2.92,"(Y,Pr)2Ba4Cu7O15",,,,,,,,,44.0,,,,,,44.0,,,,,,,,,,,,,
"RRR=80. [pcohere] in (001) plane. anisotropy (cohere) = 5.7, effective mass ratio = 32.7.",,,Nb3Se4,,,,Nb3Se4,,,,852.0,,,,shape_03,,1.85,,,1.75,,1.85,,,,,,,,,,,,,
"ANN(580C, 110h). p = 0.102 (determined using Tallon's eq.. with Tc(max)=93.6 K)",,,Y1Ba2Cu3O7-z,,,,YBa2Cu3Oz,,,,,,,,shape_03,,,,,68.0,,68.0,97.0,,,,,1.85,2.0,,,,,,
,,,Y1Ba2Cu3O7+Y,,,,YBa2Cu3O7,,,,,,,,,,92.0,,,,,92.0,,,,,,,,,,,,,
,,,Au1Be5,,,,Au1Be5,,,,,,,,,,,,1.02,,,,,,,,,,,,,,,,
,,,Y1Th3.4Ru0.6B4,,,,"Y(Rh,Ru)4B4",,,,,,,,,,9.4,,,,,9.4,,,,,,,,,,,,,
"NaAlSi with a critical temperature of TC ~7K is found to be a nodal-line semimetal with s+s-wave symmetry full-gap, unprecedented topological quantum phases.",,,Na1Al1Si1,,,,NaAlSi,,,,,,,,shape_03,,,,,7.0,,7.0,,,,,670.0,,,,,,,1.39,
higher Tc due to (maybe) lack of stoichiometry,,,Ru7B3,,,,Ru7B3,,,,,,,,shape_01,,,,,3.3,,3.3,,,,,,,,,,,,,
"adding 5 mol % (Tb,Er)B2C2",,,Er0.75Tb0.25Ni2B2C1,,,,"(Er,Tb)Ni2B2C",7.1,,,,,,,,,4.9,,,,,4.9,,,,,,,,,,,,,
,,,Nd0.2Sm0.8Bi1S2F0.3O0.7,,,,"(Nd,Sm)O0.7F0.3BiS2",,,,,,,,shape_01,,,,,5.58,,5.58,,,,,,,,,,,,,
e-ph = 1.04. Hc(0)=0.184 T.,,150.0,La1Mo6Se8,,,,LaMo6Se8,,,,,,,,,,11.6,,,,,11.6,,83.0,,,,,,,,,,,
Hc2(0) is for H//c. cohere=cohere<ab>. anisotropy factor increases from 2(at Tc) to 4.5 (22K). precise phase diagram obtained. sp-heat also measured.,,,B2Mg1,,,,MgB2,,,,,,,,shape_03,,36.0,,,,,36.0,3.5,,,,,9.4,,,,,,,
,,,Tl1Sr2Ca0.8Pr0.2Cu2O7,,,,"TlSr2(Ca,Pr)Cu2O7",,,7.0,,,,,shape_02,58.0,,,,,,58.0,,,,,,,,,,,,,
,,,Bi2Sr1.6La0.4Ca1Cu2O8+X,,,,"Bi2(Sr,La)2CaCu2O8",,,,,,,,,57.0,74.0,93.5,,,,74.0,,,,,,,,,,,,,
,,,Eu1Ba2Cu3O7,,,,EuBa2Cu3O7,,,7.0,,,,,shape_01,,95.2,,,,,95.2,,,,,,,,,,,,,
,,,Dy0.8Ca0.2Ba2Cu2.7Zn0.3O6.78,,,,"(Dy,Ca)Ba2(Cu,Zn)3O7",,,6.78,,,,,shape_01,30.0,,22.0,,28.0,7.0,28.0,,,,2100.0,,,,,,,,,
ANN(800 C). Schottky anomaly below 3.7 K in SP. SP-FIG shows C<el> obtainedby extracted C<ph> and C<Sch> from C. (dC/gamma*Tc) = 0.21,,,La0.9Sm0.1Bi1S2F0.5O0.5,,,,"(La,Sm)(O,F)BiS2",,,,,,,,shape_01,,2.93,,,2.76,,2.93,,9.0,,,,,,,,,,,
,,,Tl1Sr1.5La0.5Ca1Cu2O7,,,,"Tl(Sr,La)2CaCu2O7",,,,,,,,shape_01,87.0,,,,90.0,,90.0,,,,,,,,,,,,,
Na-content by ICP. NQR measured.,,,Na0.31Co1H2.6O3.3,,,,NaxCoO2/1.3H2O,,,,,,,,,,,,,3.7,,3.7,,,,,,,,,,,,,
Pd-intercalated HoTe3. No CDW Gaps.,,,Pd0.4Ho1Te3,,,,PdxHoTe3,,,,,,,,shape_03,,,2.8,,,,2.8,,,,,,,,,,,,,
,,,Mg0.75Li0.25B2,,,,"(Mg,Li)B2",,,,,,,,shape_01,,33.7,,,,,33.7,,,,,,,,,,,,,
,,,La1.5Ba1.4Ca0.1Cu3O6.912,,,,"(La,Ba,Ca)3Cu3O6",,,6.912,,,,,shape_01,,,,,16.0,,16.0,,,,,,,,,,,,,
,,,Sm1.85Ce0.15Cu1O4,,,,"(Sm,Ce)2CuO4",,,,,,,,,16.2,,20.0,,17.0,,17.0,,,,,,,,,,,,,
Hc2(4.2K)=29.2 T,,,Nb0.75Al0.225Si0.025,,,,,,,,,,,,,,16.4,,,,,16.4,,,,,,,2.9,,,,,,
,,,Nd0.1La0.9Ni1C2,,,1.24,Nd1-xLaxNiC2,,,,,,,,shape_01,,,,1.8,,,,,,,,,,,,,,,,
,,614.0,Er1Ba2.03Cu3.05O7,,,,RBa2Cu3O7,,,,,,,,,90.0,,,,,,90.0,,,,,,,,,3.01,,,,
neutron irrad. (1.3E+18 n/cm2). C(T) measured upto 16 K.,,276.0,Al1Nb3,,,,Nb3Al,,,,,,,,,,17.9,,,,,17.9,,34.0,,,,,,,,,,,
"95%(O(18)),DTC=1.92K",,,Y1Ba1.6La0.4Cu3O7.11,,,,"Y(Ba,La)2Cu3O7",,,7.11,,,,,,,49.3,,,,,49.3,,,,,,,,,,,,,
,,,Ca0.63La0.37Ba1.12La0.88Cu3Oz,,,,"(Ca,La)(Ba,La)2Cu3O7",,,,,,,,,,67.4,,,,,67.4,,,,,,,,,,,,,
"structural anomaly T* = 38 K. SP (beta) = 12.0 mJ/mol.K4.  (dC/Tc) = 100 mJ/mol.K2, (dC/gamma*Tc) = 2.5. Hc(0) = 78 mT from C(T).",,150.0,Ca3Ir4Sn13,4.9,,,Ca3Ir4Sn13,,,,,,,,shape_03,,6.8,,,,,6.8,,40.0,,,,,,,,,,,
"disorder effect (La,Nd) of Tc was measured.",,,La1.85Sr0.15Cu1O4,,,,"(La,Sr)2CuO4",,,,,,,0.0011,shape_03,,,,,35.3,,35.3,,,,,,,,,,,,,
,,355.0,Y1Ba2Cu3O6.3,,,,YBa2Cu3Oz,,,6.3,,,,,shape_01,,,,,,,,,10.73,,,,,,,,,,,
,,,Y1Ba2Cu2.97Zn0.03O7-D,,,,"YBa2(Cu,Zn)3O7-z",,,,,,,,shape_03,,,,,,,,,,,,,,,,,,,,
,,,Pd1.5Te2,,,,Pd1.5Te2,,,,,,,,,,2.21,,,,,2.21,,,,,,,,,,,,,
New superconductor NbIr2B2 shows Tc of 7.2K with unconventional superconductivity (exceeding the Pauli limit) in magnetic fields.,,274.0,Nb1Ir2B2,,,,NbIr2B2,,,,,,,,shape_011,,,,,,,7.2,16.3,4.9,,,223.0,4.5,,,,0.0065,,,
,,,Bi2Sr2Tm1.64Ce0.36Cu2O10.2,,,,"Bi2Sr2(Tm,Ce)Cu2O8",,,10.2,,,,,shape_02,,,,5.0,,,,,,,,,,,,,,,,
,,,Y0.8Pr0.2Ba2Cu3O8.04,,,,"(Y,Pr)Ba2Cu3Oz",,,8.04,,,,,,,64.4,,,,,64.4,,,,,,,,,,,,,
,,,Ta0.4Mo0.6C1,,,,"(Ta,Mo)C",,,,,,,,,,9.18,,,,,9.18,,,,,,,,,,,,,
space-G=Pm3<->m. RRR=3. thickness d=60 nm. carrier n = -4.2 E+22 /cm3.,,,Mg1C1Ni3,,,,MgCNi3,,,,,,,,,,8.2,,,,,8.2,12.8,,,,,5.0,2.3,,,,,,
RRR = 150. GL(kappa) = 4.4. nodal energy gap.,,,Li1Fe1P1,,,,LiFeP,,0.29,,34.0,1.7,150.0,,shape_03,,4.9,5.3,,,,4.9,,,,310.0,,,,,,,,,
a few % impurity phase. Energy gap from <139>La-NQR.,,,La1Ni1C2,3.34,,,LaNiC2,,,,,,,,shape_01,,3.0,,,,,3.0,,,,,,,,,,,,,
Specific heat(SP) measured for 0.5 < T < 20 K. Energy gap obtained from SP fitting.,,,Zr2Co0.85Ni0.15,3.34,,,Zr2Co1-xNix,,,,,,,,shape_01,,6.0,,,,,6.0,,23.7,,,,,,,,,,,
"resistivity drop at 2K(maybe, due to S/C",,,Dy1Ni2B2C1,,,,DyNi2B2C,,,,,,,,shape_01,,0.75,,,,,0.75,,,,,,,,,,,,,
,,,La1.745Nd0.14Sr0.115Cu1O4,,,,"(La,Nd,Sr)2CuO4",,,4.0,,,,,shape_01,,,,,17.5,,17.5,,,,,,,,,,,,,
under doped sample. anisotropy depends on temperature and magnetic field.,,,Sm1Ba2Cu3O7-z,,,,SmBa2Cu3O7,,,,,,,,shape_03,,56.5,,,,,56.5,24.6,,,,,,0.6,,,,,,
,,,Gd0.7Ba1.7Cu3O7-z,,,,"Gd(Ba,Gd)2Cu3O7",,,,,,,,shape_01,31.1,,42.0,,,6.4,36.55,,,14.7,,,,,,,,,,
,,,Si0.25V0.75,,,,Si0.25V0.75,,,,,,,,,,16.86,,,,,16.86,,,,,,,,,,,,,
,,,Eu1Ba2Cu3O7-Z,,,,EuBa2Cu3O7,,,,,,,,,,95.8,,,,,95.8,,,,,,,,,,,,,
,,,Y1Ba2Cu2.97Zn0.03O6.68,,,,"YBa2(Cu,Zn)3O7-d",,,6.68,,,,,shape_05,41.0,,,,,,41.0,,,,700.0,,,,,,,,,
As-arc melted sample.,,,Cr0.66Re0.34,,,,Cr1-xRex,,,,,,,,shape_01,,4.19,,,,,4.19,13.6,5.58,,,,,,,,,,,
RRR=550. Hc(0) = 59.0 mT. kappa(GL) = 14. (dHc/dT) = -30.3 mT/K. (dC/gamma*Tc) = 1.49. [gapene] using single gap model.,,,Cs1Os2O6,3.66,,,beta-CsOs2O6,,,,,,,,shape_03,,3.25,,,,,3.25,1.15,41.3,0.75,410.0,230.0,17.0,0.44,,,0.0081999999999999,,,
,,,Gd1Ba2Cu3O7,,,,GdBa2Cu3O7,,,,,,,,,,90.0,,,,,90.0,,,,,,,,,,,10.5,,
magnetic transition Tm = 12 K defined as  kink in SUS(T).,,,Eu0.75Ca0.25Rb1Fe4As4,,,,"(Eu,Ca)RbFe4As4",,,,,,,,shape_01,,,,,36.54,,36.54,,,,,,,,,,,,,
magnetization and SP-heat also measured. Neel-T from SP-heat,,,Dy0.6Tm0.4Ni2B2C1,,,9.29,"(Dy,Tm)Ni2B2C",5.77,,,,,,,shape_01,,,5.77,,,,5.77,,,,,,,,,,,,,
optimal oxygen content,,,Y1Ba2Cu3O7,,,,YBa2Cu3O7,,275.0,,10.9,,,,shape_01,,,92.3,,,,92.3,,,,,1450.0,,,,,,,,
"K-content not given. two gaps ( higher 9.1 meV(DB), lower  <4 meV) .",,,Ba0.5K0.5Fe2As2,,,,"(Ba,K)Fe2As2",,,,,,2700.0,,shape_03,,32.0,,,,,32.0,,,,,,,,,,,,9.1,
fresh sample (d=0 in Na1-dFeAs). TCFIG shows Na-deintercalated effect by air exposure,,,Na1Fe1As1,,,,NaFeAs,,,,,,,,,12.0,,14.0,,,,13.0,,,,,,,,,,,,,
(dC/gamma*Tc) = 1.1,,260.0,Sr1Pt1Ge3,2.8,,,SrPtGe3,,,,,,,,shape_03,,0.84,,,,,0.84,,4.7,,,,,,,,,,,
volume fraction of SC < 5%.,,,Bi0.1Pb0.4La1.3Sr1.2Cu2O5.83,,,,"(Bi,Pb,La,Sr)2SrCu2Oz",,,5.83,,,,,,,,,,25.0,,25.0,,,,,,,,,,,,,
,,,La1Mo6Se8,,,,LaMo6Se8,,,,,,,,,,11.3,,,,,11.3,,,,,,,7.0,,,,,,
Hc2(0) means Hc2(4.2K).,,,Nb1C0.2N0.7,,,,NbC0.2Nx,,,,,,,,,,17.2,,,,,17.2,8.56,,,,,,,,,,,,
Caution (Schon's FET data). single crystal of electric-field-doped C70. Tc(max) achieved for 4 electron/C70.,,,C70,,,,C70,,,,,,,,shape_03,,7.0,,,,,7.0,,,,,,,,,,,,,
not SC. Fe-plane distance d=10.066 A..,,,Ca10Pt3Fe10As18,,,,Ca10(Pt3As8)(Fe2As2)5,,,,,,,0.00196,shape_03,,,,2.0,,,,,,,,,,,,,,,,
compositions : K0.65Fe1.41Se2.0 by EDX. [penet] measured  at T=8K by NMR line broadening. gap by ARPES,,,K0.8Fe2Se2,5.6,,,KxFe2Se2,,,,,,2900.0,,shape_03,,33.0,,,,,33.0,,,,,,,,,,,,,
magnetically aligned sample. optimum oxygen content. H//c-axis,,,La1.844Sr0.156Cu1O4+z,4.24,,,"(La,Sr)2CuO4",,,,,,,,,,36.8,,,,,36.8,,2.9,,,,,,,,,,,
,,,Y1Ba2Cu3O7,,,,YBa2Cu3O7,,,,,,,,shape_03,,83.0,,,,7.0,83.0,,,,,,,,0.8,,,,,
,,,Ba0.6K0.4Bi1O3,,,,"(Ba,K)BiO3",,,,,,,,shape_03,,,,,30.9,,30.9,,,,,,,,,,,,,
,,,Ge1Rh1,,,,Ge1Rh1,,,,,,,,,,0.96,,,,,0.96,,,,,,,,,,,,,
,,,Sm1.85Ce0.15Cu1O4,,,,"(Sm,Ce)2CuO4",,,,,,,,shape_01,,,,,15.7,,15.7,,,,,,,,,,,,,
,,,Y1Ba2Cu3O6.32,,,,YBa2Cu3Oz,205.0,,6.32,,,,,shape_03,,,,,,,,,,,,,,,,,,,,
M = NH3. x and y not given.,,,Na0.45M0.3Fe2Se1Te1,,,,"NaxMyFe2(Se,Te)2",,,,,,,,,,,,,23.1,,23.1,,,,,,,,,,,,,
,,,Ag1Si2,,,,Ag1Si2,,,,,,,,,,,,1.4,,,,,,,,,,,,,,,,
"natural Fe(M=55.85 g/mol), <54>Fe(M=54.0 g/mol). tetra-to-ortho transition at 100K. at 5 K: Cmma, a=5.3343, b=5.3093, c=5.4879, vol=155.423 A3.",,,Fe1Se0.98,,,,FeSe0.98,,,,,,,,,,,,,8.21,,8.21,,,,,,,,,,,,,
,,,Bi1.8Pb0.2Sr2Ca1Cu2O8-Z,,,,"(Bi,Pb)2Sr2CaCu2O8",,,,,,,,shape_01,77.0,87.0,94.0,,,17.0,87.0,,,,,,,,,,,,,
,,,Ir0.49Mo0.51,,,,Mo1-xIrx,,,,,,,,,,1.81,,,,,1.81,,,,,,,,,,,,,
"Electrochemical intercalated with a constant current density, 50%*A/cm2.",,,La2Cu1O4.06,,,,La2CuO4+d,,,4.06,,,,,shape_01,,,45.0,,,,45.0,,,,,,,,,,,,,
RRR=8. no structural phase transition down to 0.5 K.,,,Ba1Co2As2,,,,BaCo2As2,,,,,,,,,,,,0.5,,,,,41.6,,,,,,,,,,,
,,,Y1Ba2Cu2.94Zn0.06O6.83,,,,"YBa2(Cu,Zn)3Oz",,,6.83,,,,,shape_03,,,55.0,,,,55.0,,,,,,,,,,,,,
POINT CONTACT(ELECTRODE=AL),,,Ba1Pb0.83Bi0.17O3,2.17,,,"Ba(Pb,Bi)O3",,,,,,,,shape_03,,7.6,,,,,7.6,,,,,,,,,,,,0.71,
SWCNT(Single-walled carbon nanotube)  4 A in diameter.,,,C1,,,,C(CNT),,,,,,,,,,15.0,,,,,15.0,,,,,,,,,,,,,
,,,Cd1,,,,Cd(114),,,,,,,,,,0.5148,,,,,0.5148,,,,,,,0.00933,,,,,,
,,,Bi2.19Sr2Ca0.81Cu1.93OZ,,,,,,,,,,,,,,89.0,,,,,89.0,,,,,,,,,,,,,
,,,Rb0.3Mo1S2,,,,Rb0.3MoS2,,4.0,,,,,,shape_01,,6.9,,,,,6.9,,,,,,,,,,,,,
,,,Hg1,,,,beta-Hg,,,,,,,,,,4.017,,,,,4.017,,,,,,,,-0.43,,,,,
e-ph coupling = 0.61. (dC/gamma*Tc) = 1.6.,,206.0,Ni2Nb1Sn1,,,,Ni2NbSn,,,,,,,,,,2.9,,,,,2.9,0.63,4.0,,,,23.0,0.37,,,,,,
,14.0,,Y1Ba2Cu2.75Ni0.25O7,,,0.62,"YBa2(Cu,Ni)3O7",,,,,,,,,,63.9,,,,,63.9,,,1.36,,,,,,,,,,
carrier from Hall coeff. at 77K.,,,Pb0.9875Tl0.0125Te1,,,,"(Pb,Tl)Te",,,,,,,,,,1.35,,,,,1.35,,,,,,,,,,,,,
Tc(max)=111.7K (at 10 kbar),,,Tl2Ba2Ca1Cu2O8,,,,TlBa2CaCu2O8,,,,,,,,shape_03,111.0,,,,,,111.0,,,,,,,,1.7000000000000002,,,,,
"delta-Tc = 0.29 K, Tc by M(T)",,,Y1Ni2B2C1,,,,YNi2B2C,,,,,,,,shape_03,,14.91,,,,,14.91,,,,,,,,,,,,,
,,,Y0.95Pr0.05Ba2Cu3O6.85,,,,"(Y,Pr)Ba2Cu3O7",,,6.85,,,,,shape_01,79.0,85.5,90.0,,,,85.5,,,,,,,,,,,,,
,,,Bi2Sr2Ca0.7Y0.3Cu1.95Zn0.05O8+z,,,,"Bi2Sr2(Ca,Y)(Cu,Zn)2O8",,,,,,,,shape_01,,48.7,,,,,48.7,,,,,,,,,,,,,
,,,La1.7Ba0.3Cu0.99Ni0.01O4,,,,"(La,Ba)2(Cu,Ni)O4",,,,,,,,,,,,4.2,,,,,,,,,,,,,,,,
,,460.0,Al0.049Cr0.951,,,,Cr1-xAlx,,,,,,,,,,,,1.5,,,,,2.05,,,,,,,,,,,
USING BRANDT'S FORMULA,,,Tl2Ba2Ca2Cu3OX,,,,Tl2Ba2Ca2Cu3Oz,,,,,,,,,,119.0,,,,,119.0,,,,,252.0,,,,,,,,
TP300=282K value. <63>Cu NMR measured.,,,Sr0.9La0.1Cu1O2,,,,"(Sr,La)CuO2",,,,,,,,shape_01,,43.0,,,,,43.0,,,,,,,,,,,-1.88,,
not SC.,,,Dy5Ir4Si10,,,,Dy5Ir4Si10,5.0,,,,,,,,,,,0.052,,,,,,,,,,,,,,,,
(Bi2)m(Bi2Se3)n structure Nb dope in (Bi2) layer. Two set of Hc2(T) shown in HCFIG.,,,Nb0.25Bi2Se3,,,,NbxBi2Se3,,1.8,,,,,,shape_03,,,3.31,,,,3.31,,,,,,,,,,,,,
,,,Ge2Sc1,,,,Ge2Sc1,,,,,,,,,,1.3,,,,,1.3,,,,,,,,,,,,,
Thicknwss=150-250 nm. R(T) anomaly at 70 K.,,,Ba0.91Ce0.09Fe2As2,,,,"(Ba,Ce)Fe2As2",,,,,,,,shape_05,,,4.12,,,,4.12,,,,,,,,,,,,,
,,,Hg1Ba2Cu1O4+d,,,,HgBa2CuO4,,,,,,,,shape_01,,,,,92.0,,92.0,,,,,,,,,,,,,
,,,Er0.8Gd0.2Rh4B4,,,,"(Er,Gd)Rh4B4",1.78,,,,,,,,,4.41,,,,,4.41,,,,,,,,,,,,,
Curie-T for H//c = -6 K. Effective moment of Dy at 1.7K = 9.1,30.0,,Y0.65Dy0.35Ni2B2C1,,,,"(Y,Dy)Ni2B2C",2.1,,,,,,,shape_03,,10.6,,,,,10.6,,,,,,,,,,,,,
,,,Ce0.5Nd0.5Bi1S2F0.5O0.5,,,,"(Ce,Nd)O0.5F0.5BiS2",,,,,,,,shape_01,,,,,3.48,,3.48,,,,,,,,,,,,,
,,,U0.9La0.1Pd2Al3,,,,"(U,La)Pd2Al3",9.0,,,,,,,,,,,0.0,,,,,,,,,,,,,,,,
,,,Nd1.85Ce0.15Cu0.99Zn0.01O4,,,,"(Nd,Ce)2(Cu,Zn)O4",,,4.0,,,,,shape_01,,,,,15.5,,15.5,,,,,,,,,,,,,
,,,Y1Ba2Cu2.85Ni0.15O6.84,,,,"YBa2(Cu,Ni)3O7",,,6.84,,,,,,,75.0,,,,,75.0,,,,,,,,,,,,,
,,,Nd1.25Ba1.75Cu3O6.99,,,,"Nd(Ba,Nd)2Cu3Oz",,,6.99,,,,,,,52.7,,,,,52.7,,,,,,,,,,,,,
,,,Pb0.5Ca1Sr2Y0.5Cu2O7,,,,"(Pb,Ca)Sr2(Ca,Y)Cu2O7",,,7.0,,,,,,50.0,62.0,,,,,62.0,,,,,,,,,,,,,
hump in resistivity R(T) occurs at Tm=82.8 K.,,,Gd1Ba1.75Pr0.25Cu3O7.06,,,,"Gd(Ba,Pr)2Cu3Oz",,,7.06,,,,,shape_01,,39.2,,,,23.8,39.2,,,,,,,,,4.62,,,,
,,,Y1Ba1.95K0.05Cu3Oz,,,,"Y(Ba,K)2Cu3O7",,,,,,,,shape_01,91.4,,,,,,91.4,,,,,,,,,,,,,
,,,Mo1Rh1,,,,Mo1Rh1,,,,,,,,,,1.97,,,,,1.97,,,,,,,,,,,,,
"majority of doping Ti form impurity phase, not introduce in MgB2 matrix.",,,Mg0.99Ti0.01B2,,,,"(Mg,Ti)B2",,,,,,,,,,38.6,,,,,38.6,,,,,,,,,,,,,
,,,As1Rh1.4,,,,,,,,,,,,,,0.03,,,,,0.03,,,,,,,,,,,,,Info: Very Low Tc (<0.1K)
,,,Bi8Sr4Ca8Cu9O33+X,,,,Bi2Sr2CaCu2O8,,,,,,,,,,69.0,,,,,69.0,,,,11.6,,,,,,,-1.91,,
,,,Ce0.98Yb0.02Co1In5,,,,"(Ce,Yb)CoIn5",,,,,,,,shape_05,,1.89,,,,,1.89,,,,,,,,,,,,,
paramag ESR signal measured. R<ab> has the peak at 120 K,,,K0.79Fe1.64Se2,,,,KFe2Se2,,,,,,,,shape_03,28.4,,31.2,,30.4,,30.4,,,,,,,,,,,,,
,,,Pr0.95Ca0.05Ba2Cu3OZ,,,,"(Pr,Ca)Ba2Cu3O7",17.5,,,,,,,,,,,10.0,,,,,,,,,,,,,,,,
spin gap temp=209.6 K,,,Y2Ba4Cu7O14.46,,,,Y2Ba4Cu7O15,,,14.46,,,,,shape_01,,,,,32.1,,32.1,,,,,,,,,,,,,
"P-induced SC. Tc(max) = 8.6 K  at P=14.5 GPa), Phase-I (hexagonal, P<7 GPa), phase-II(intermediate phase)  and phase-III (bcc, complete for P>17 GPa.). (dtc/dP) at P=14.5 GPa",,,Bi2Te1,,,,Bi2Te,,,,,,,,shape_03,,8.6,,0.0,,,8.6,1.94,,,,,,,-0.34,,,,,
e-ph = 0.5. Hc(0)=0.028 T.,,225.0,Zn1Mo6S8,,,,ZnMo6S8,,,,,,,,,,2.8,,,,,2.8,,25.3,,,,,,,,,,,
,,,Zr2Co0.8Ni0.2,4.64,,,Zr2Co1-xNix,,,,,,,,shape_01,,5.83,,,,,5.83,,9.84,,,,,,,,,,,
SC volume decreases with increasing Mn content. Tc(end) not given.,,,La1.82Sr0.18Cu0.98Mn0.02O4,,,,"(La,Sr)2(Cu,Mn)O4",,,,,,,,shape_01,,,37.0,,,,37.0,,,,,,,,,,,,,
,,,Bi2Sr2Ca1Cu2O8.16,,,,Bi2Sr2CaCu2O8,,,8.16,,,,,,86.0,,,,,7.0,86.0,,,,0.7,,,,,,,,,
,,,Sm0.25Ba0.75Cu1O3-Y,,,,,,,,,,,,,63.4,73.6,89.1,,,,73.6,,,,,,,,,,,,,
,,,La1.7Sr0.3Cu1O3.99,,,,"(La,Sr)2CuO4",,,3.99,,,,,,,,,,,,,,,,,,,,,,,,,
hydrostatic 1.5GPa,,,Tl1Sr2Ca1Cu2O7-z,,,,TlSr2CaCu2O7,,,,,,,,,,51.8,,,,,51.8,,,,,,,,-0.6,,,,,
,,,Sn1As0.87Se0.13,,,,SnAs1-xSex,,,,,,,,shape_01,,,,,4.4,,4.4,,,,,,,,,,,,,
,,290.0,Bi4.1Sr2.4Ca2.4Cu4OX,,,,,,,,,,,,shape_01,70.0,75.0,110.0,,,,75.0,,,,,,,,,,,,,
,,,Cu0.2Zn0.8Ir2S4,,,,"(Cu,Zn)Ir2S4",,,,,,,,shape_01,,0.47,,,,,0.47,,,,,,,,,,,,,
,,,La1.25Ca0.45Ba1.3Cu3O7.135,,,,"(Ca,La)(Ba,La)2Cu3O7",,,7.135,,,,,,,,81.4,,79.2,0.9,79.2,,,,1.04,,,,,,,,,
,,,La1.75Sr0.25Cu1OZ,,,,"(La,Sr)2CuO4",,,,,,,,,,11.9,,,,,11.9,,,,,,,,,,,,,
,,,Eu0.7Sr0.3Ba1.6Pr0.1Cu3O6.91,,,,"(Eu,Sr)(Ba,Pr)2Cu3O7",,,6.91,,,,,shape_01,28.0,,52.0,,54.0,,54.0,,,,,,,,,,,,,
"ANN(1000C,6d)",,,Y1Pd2Si2,,,,YPd2Si2,,,,,,,,shape_01,,,,,,,1.1,,,,,,,,,,,,,
"x = 1.5, 3, 4, 4.5, 5, 6, 8 in CaxC60 were prepared and investigated.",,,C60Ca5,,,,Ca5C60,,,,,,,,,,,,,8.4,,8.4,,,,,,,,,,,,,
unannealed. RRR = 32. lattice term in SP: (beta) = 0.10 mJ/mol.K4.,,427.0,La1Fe1P1O1,,,,LaFePO,,,,,,,,shape_03,,6.6,,,,1.3,6.6,,12.7,14.0,,,,,,,,,,
,,,Nb3Os2,,,,Nb3Os2,,,,,,,,,,1.78,,,,,1.78,,,,,,,,,,,,,
,,,Na2Rb0.5Cs0.5C60,,,,"Na2(Rb,Cs)C60",,,,,,,,shape_02,,,,,8.4,,8.4,,,,,,,,,,,,,
,,,La1.77Sr0.23Cu1O4,,,,"(La,Sr)2CuO4",,,,,,,,shape_01,,21.0,,,20.0,,21.0,,,,880.0,,,,,,,,,
structure / alpha=93.90,,,Y2C2Br0.5I1.5,,,,"Y2C2(Br,I)2",,,,,,,,,,11.6,,,,,11.6,,,,,698.0,,,,,,,,
,,,Pr1.8315Y0.0185Ce0.15Cu1O4,,,,"(Pr,Y,Ce)2CuO4",,,,,,,,,14.3,,18.7,,16.0,,16.0,,,,,,,,,,,,,
,,,Pb2Sr2Y0.75Ca0.25Cu3O8+Z,,,,"Pb2CuSr2(Y,Ca)Cu2O8",,,,,,,4.06e-08,shape_01,,70.6,,,,,70.6,,,,49.5,,,,,,,,,
,,,Mo6S6I2,,,,Mo6S6I2,,,,,,,,,,14.0,,,,,14.0,,,,,,,,,,,,,
,,,Y1Ba2Cu3O6.47,,,,YBa2Cu3O7,,,6.47,,,,,shape_01,,43.6,,,,,43.6,,,,,,,,,,,,,
film composition:Bi1.65Pr0.3Ca2.53Cu1.71,,,Bi2Pr0.3Ca2.7Cu2O8+Z,,,,"Bi2(Pr,Ca)2(Ca,Pr)Cu2O8",,,,,,,,shape_04,57.0,67.0,77.0,,,,67.0,,,1400.0,2100.0,,,,,,,,,
"TWO TC(80K,110K)",,,Bi2Sr1.5Ca1.5Cu2OX,,,,"Bi2(Ca,Sr)3Cu2O8",,,,,,,,shape_02,80.0,,110.0,,,,95.0,,,,,,,,,,,,,
R(T) measured for H < 1.5 T. Tc(zero) sensitive to H.,,,Y3Ba5Cu8O18,,,,Y3Ba5Cu8O18,,,,,,,,shape_01,98.0,100.1,102.0,,,2.4,100.1,,,,,,,,,,,,,
Bi:Sr:Ca:Cu:Zn=1.95:1.82:1.00:1.998:0.002 by ICP,,,Bi2.1Sr1.8Ca1Cu1.982Zn0.018O8,,,,"Bi2Sr2Ca(Cu,Zn)2O8",,,,,,,,shape_03,,,,,83.0,,83.0,,,,,,,,,,,,,
,,,Cr0.1Ti0.3V0.6,,,,Cr0.1Ti0.3V6,,,,,,,,,,5.6,,,,,5.6,,,,,,,,,,,,,
,,,Er0.8Y0.2Pd2Sn1,,,,"(Er,Y)Pd2Sn",,,,,,,,shape_01,,2.08,,,,,2.08,,,,,,,,,,,,,
,,,Tl2Ba2Ca0.9Ce0.1Cu1.98Fe0.02O8,,,,"Tl2Ba2(Ca,Ce)(Cu,Fe)2O8",,,,,,,,,,99.0,,,103.0,,99.0,,,,,,,,,,,,,
,,,La0.8Y0.2Fe0.97Mn0.03As1F0.11O0.89,,,,La0.8Y0.2Fe1-xMnxAsO0.89F0.11,,,,,,,,shape_01,,10.8,,,9.1,,10.8,,,,,,,,,,,,,
C-ORIENTED SINGLE PHASE FILM,,,Pb2Bi2Sr2Ca2Cu3O8+Z,,,,"(Pb,Bi)2Sr2Ca2Cu3O10",,,,11.3,,,,shape_04,,107.0,,,,,107.0,,,,,,,,,,,,,
not SC  under P =0.   SC data for 7.8 GPa.,,,Mn1P1,,,,"MnP, P=7.8 GPa)",,,,,,,,shape_03,0.68,0.94,1.04,0.0,,,0.94,0.33,,,,,31.5,0.34,,,,,,
Cu-valence = 2.18,,,Hg0.5Fe0.5Sr2Y0.5Ca0.5Cu2O6.68,,,,"(Hg,Fe)Sr2(Y,Ca)Cu2O7",,,6.68,,,,,,61.0,,72.0,,,,66.5,,,,,,,,,,,19.5,,
,,,Bi1.8Pb0.2Sr1.25La0.75Cu1OY,,,,"(Bi,Pb)2(Sr,La)2CuOz",,,,,,,,shape_02,,26.9,,,,3.173,26.9,,,13900.0,,,,,,,,,,
,,,Y1Ba2Cu2.73Ga0.27O7,,,,"YBa2(Cu,Ga)3O7",,,,,,,,,,67.04,,,,,67.04,,,,7.166,,,,,,,,,
impurity phase BaCuO2 < 8%. TCWIDTH(10-90% in sus). La-conc.=0.092 (in meas.),,,Y0.9La0.1Ba2Cu3O6.97,,,,"(Y,La)Ba2Cu3Oz",,,6.97,,,,,,,,,,91.0,36.0,91.0,,,,,,,,,,,,,
space group=Pcab. Yb occupy off-centered interstitial sites.,,,C60Yb2.75,,,,Yb3C60,,,,,,,,,,5.4,,,,,5.4,,,,,,,,,,,,,
not SC For stoichiometric sample. SP contains Shottky type anomaly. Impure sampe contains FeP impurity ( Curie-T = 215 K),,340.0,La1Fe1P1O1,,,,LaFePO,,,,,,,,shape_01,,,,0.35,,,,,12.5,,1510.0,,,,,,,-18.9,,
,,,Ge0.2La0.8,,,,La1-xGex,,,,,,,,,,5.1,,,,,5.1,,,,,,,,,,,,,
Hc2(0) shows Hc(0) because 1st kind SC. (delta-C/gamma*Tc) = 1.40  . e-ph coupling const. =0.48. Specific heat measurements.,,285.0,Re0.075Ta0.925,3.47,,,Ta1-xRex,,,,,,,,,,2.08,,,,,2.08,342.0,5.05,,,,,,,,,,,
,,,Tb0.56Ca0.44Fe1As1O1,,,,"(Tb,Ca)FeAsO",,,,,,,1.8e-10,,,,15.6,,,,15.6,77.0,,,,,,7.1,,,,,,
,,,Tl0.79Bi0.25Sr1.6Ba0.4Ca2Cu3OZ,,,,"(Tl,Bi)(Sr,Ba)2Ca2Cu3Oz",,,,,,,,shape_01,,115.0,,,,,115.0,,27.0,,,,,,,,,,,
,,,Fe1U6,,,,Fe1U6,,,,,,,,,,3.9,,,,,3.9,,,,,,,,,,,,,
,,,Pr1Sr2Cu2.7Mo0.3O7-z,,,3.05,"PrSr2(Cu,Mo)3O7",,,,,,,,shape_01,,,,,,,,,,,,,,,,,,,,
,,,Ni2Zr0.85Nb0.15Ga1,,,,"Ni2(Zr,Nb)Ga",,,,,,,,,,2.4,,,,,2.4,,,,,,,,,,,,,
,,,Ba4C60,,,,Ba4C60,,,,,,,,,,,,,6.8,,6.8,2.4,,,,,11.6,0.35,,,,,,
,,,Ba1Fe2As2,,,,BaFe2As2,,,,,,,,shape_01,,,,5.0,,,,,,,,,,,,,,,,
non-stoichiometric SC,,,Ce1.005Ni2.025Ge1.975,,,,CeNi2Ge2,,,,,,,,shape_01,0.01,,0.06,,,,0.035,,,,,,,,,,,,,Info: Very Low Tc (<0.1K)
,,,Yb1Ba2Cu3O7,,,,YbBa2Cu3O7,,,7.0,,,,,shape_01,,87.9,88.6,,,2.0,87.9,,,,,,,,-0.51,,,,,
,,,Bi1.8Pb0.2Sr1.9La0.1Cu1OY,,,,"(Bi,Pb)2(Sr,La)2CuOz",,,,,,,,shape_02,,20.2,,,,2.697,20.2,,,1900.0,,,,,,,,,,
,,,Y1Ba2Cu3O7,,,,YBa2Cu3O7,,,7.0,,,,,,,92.0,,,,,92.0,,,,0.8,,,,,,,,,
,,,Y1Ba2Cu2.94Zn0.06O6.73,,,,"YBa2(Cu,Zn)3Oz",,,6.73,,,,,shape_03,,,35.0,,,,35.0,,,,,,,,,,,,,
,,,Y1Ba2Cu3O7-X,,,,YBa2Cu3O7,,,,,,,-0.75,,,90.0,,,,,90.0,,,0.18,,,,,,,,,,
,,,La1.85Sr0.15Cu1O4-Z,,,,"(La,Sr)2CuO4",,,,,,,,shape_01,,35.0,,,,,35.0,,,,,,,,,,,55.0,,
,,,La0.8Y0.2Fe0.997Mn0.003As1F0.11O0.89,,,,"(La,Y)(Fe,Mn)As(O,F)",,,,,,,,shape_01,,29.3,,,,,29.3,,,,,,,,,,,,,
Tc by M(T) at H=10 Oe. Tc(x) obeys A-G theory.,,,Ba2Ti2Fe1.98Cr0.02As4O1,,,,Ba2Ti2(Fe1-xCrx)2As4O,,,,,,,,shape_01,,,,,19.1,,19.1,,,747.0,,,,,,,,,,
"mine phase=98.54%, Cu2O=1.46%",,,Sr0.83Nd0.17Cu1O2,,,,"(Sr,Nd)CuO2-z",,,2.0,,,,,shape_02,,,35.0,,,,35.0,,,,,,,,,,,,,
gamma-U alloy. Tc = 2.024 K for U(235),,,Nb0.22U0.78,,,,U1-xNbx,,,,,,,,,,2.01,,,,,2.01,,,,,,,,,,,,,
"Hc1(77K)=7.8 Oe, Hc1(86.5K)=3.2 Oe",,,Y1Ba2Cu3O7-z,,,,YBa2Cu3O7,,,,,,,,,,90.0,,,,,90.0,,,,,,,,,,,,,
gamma=2.11 mJ/gat.K2. C(T) measured between 2 and 18 K.,,500.0,Nb1C0.77,,,,see ref,,,,,,,,,,,,,,,,,3.73,,,,,,,,,,,
"T<CDW> = 204 K, cohere<CDW> = 14.85 A.",,299.0,Lu2Ir3Si4.5Ge0.5,,,,"Lu2Ir3(Si,Ge)5",,,,,,,,shape_01,,,,,5.2,,5.2,,7.9,,,,,,,,,,,
,,,Nd1.4Ba1.6Cu3O7+Z,,,,"(Nd,Ba)(Ba,Nd)2Cu3O7",,,,,,,8.1e-09,shape_01,,23.5,,,,,23.5,,,,,,,,,,,,,
,,,Eu1Ba2Cu2.6Co0.4O7.02,,,,"EuBa2(Cu,Co)3O7",,,7.02,,,,,,,,,10.0,,,,,,,,,,,,,,,,
,,322.0,Y1Ba2Cu3O7,,,,YBa2Cu3O7,,,,,,,,shape_01,,,,,,,,,28.4,,,,,,,,,,,
"Heat treatment(900C, 10 d)",,,Nb3Pt1,,,,Nb3Pt,,,,,,,,,,10.53,,,,,10.53,,,,,,,,0.188,,,,,
,,,Pr1.11Gd0.74Ce0.15Cu1O4,,,,"(Pr,Gd,Ce)2CuO4",,,,,,,,,,,14.8,,12.5,,12.5,,,,,,,,,,,,,
"impurity: Ru.  SP = gamma*T + beta*T^3 + delta*T^5. beta = 0.1467 mJ/mol.K4, delta = 0.00465 mJ/mol.K6.",,412.0,La1Ru3Si2,,,,LaRu3Si2,,,,,,,,shape_01,6.8,,7.9,,7.8,,7.8,,36.8,,,,,,,,,,,
,,,Tl1La1Sr1Cu1O5,,,,TlLaSrCuO5,,,,,,,,shape_01,30.0,,38.0,,,,34.0,,,,109.0,,,,,,,,,
,,,Tl2Ba2Ca2Cu3O10,,,,Tl2Ba2Ca2Cu3O10,,,,,,,,,,115.0,,,,,115.0,,,,,,,,,,,,,
,,,Pr0.89La1Ce0.11Cu1O3.98,,,,"La(Pr,Ce)CuO4",,,3.98,,,,,,,26.0,,,,,26.0,,,,,,,,,,,,,
,,,Ba0.1Pb3Sr0.9,,,,Ba0.1Pb3Sr0.9,,,,,,,,,,1.75,,,,,1.75,,,,,,,,,,,,,
[penet]  from M-H curve analysis for H perpendicular to c-axis. Energy gap  obtained from curve fitting superfluid density using fully gap model.,,,Ir0.95Pt0.05Te2,3.9,,,Ir0.95Pt0.05Te2,,,,,,125.0,,shape_03,,,,,2.84,,2.84,,,,,,,,,,,,0.463,
RRR = 1.69,,,B2Mg1,,,,MgB2,,,,,,,,,,37.0,,,,,37.0,,,49.0,83.0,,,,,,,,,
anisotropy parameter > 31,,,Pb2Sr2Y0.67Ca0.33Cu3O8+z,,,,"Pb2Sr2(Y,Ca)Cu3O8",,,,,,1860.0,,shape_03,,80.0,,,80.0,,80.0,,,,,,,,,,,,,
,,,Ce1Pt2.82Ni0.18Si1,,,,"Ce(Pt,Ni)3Si",2.2,,,,,,,,,0.473,,,,,0.473,,,,,,,,,,,,,
,,,Ag1Bi2,,,,Ag1Bi2,,,,,,,,,,3.0,,,,,3.0,,,,,,,,,,,,,
TC RELATED TO AVERAGE ION RADIUS OF R,,,Lu0.5Pr0.5Ba2Cu3O6.75,,,,"(Lu,Pr)Ba2Cu3O7",,,6.75,,,,,shape_01,37.5,40.1,,,,,40.1,,,,,,,,,,,,,
Single crystals separated from the mixture. R(T) measured for ab plane.,,,Ca10Ir4Fe10As18,,,,Ca10(Ir4As8)(Fe2As2)5,,,,,,,-0.000328,shape_03,17.0,,20.0,,16.0,2.0,16.0,,,,,,,,,,,,,
"impurity phases: BiNi, Bi. At 4K, M-H curve shows FM behavior (M = 0.08 emu/g)",,,Bi3Ni0.9Fe0.1,,,,Bi3Ni1-xFex,,,,,,,,shape_01,,,,,4.06,,4.06,,,,,,,,,,,,,
"Ga-ion implanted in V-films, deposited on heated sapphire substrates. RRR = 1.11",,,Ga0.3V0.7,,,,V3Ga,,,,,,,,shape_04,,14.1,,,,,14.1,,,167.0,186.0,,,,,,,,,
,,,Y0.45Pr0.55Ba2Cu3O6.65,,,,"(Y,Pr)ba2Cu3Oz",,,6.65,,,,,shape_01,,,,4.2,,,,,,,,,,,,,,,,
splat cooled alloy,,139.0,U0.85Mo0.15,,,,U0.85Mo0.15,,,,,,,,,,2.11,2.11,,,0.02,2.11,6.7,16.0,95.0,89.0,,,3.6,,,,,,
,,,Bi0.264Mo0.066Cu2.67Sr2Y1O7.09,,,,"(Bi,Mo,Cu)Sr2YCu2Oz",,,7.09,,,,,shape_01,,,,5.0,,,,,,,,,,,,,,,,
,,,Ga1V3,,,,V3Ga,,,,,,,,,,14.5,,,,,14.5,,,,,,,,,,,,,
,,,Np1Pd5Al2,,,3.02,NpPd5Al2,,4.3,,,15.0,,,shape_03,,5.0,,,,,5.0,,190.0,,,,,,,,,,,
,,255.0,Nb0.15Ta0.85,,,,Nb1-xTax,,,,,,,,,,4.58,,,,,4.58,65.6,5.99,,,,,,,,,,,
,,,Tl2Ca1Ba2Cu2OX,,,,TlBa2CaCu2O8,,,,,,,,,,106.0,,,,,106.0,,,,,,,,2.0,,,,,
"as-grown - high-P annealing(600C,2 GPa)",,,La1Bi1S2F0.5O0.5,,,,"La(O,F)BiS2",,,,,,,,shape_01,7.0,7.92,,,6.9,,7.92,,,,,,,,,,,,,
,,,Er0.85Pr0.15Ba2Cu3O7,,,,"(Er,Pr)Ba2Cu3O7",,,,,,,,shape_01,,82.9,,,,,82.9,,,,,,,,,,,,,
There exists trace of beta-Thsi2,,,Th1Si1.25Co0.75,,,,ThSi2-xCox,,,,,,,,shape_01,,,,1.7,,,,,,,,,,,,,,,,
"penetration depth by muon-SR. two gaps. table value is the higher one. the lower gap, 2*gap/kTc = 1.25",,,Mg1B1.98C0.02,3.62,,,"Mg(B,C)2",,,,,,,,,,37.2,,,,,37.2,,,,,97.2,,,,,,,,
,,,Ga0.25Fe0.75Se0.85,,,,"(Ga,Fe)Se0.85",,,,,,,,,,,6.8,,,,6.8,,,,,,,,,,,,,
"RRR=18.4. Hc2 extrapolation: Hc2(0)= 30 and 23T for H//ab and H//c. best fitting: makiparameter(alpha) = 0.9, PHc2(0)=30 T. Anisotropy= 3.0(Tc), 1.30(0K)",,,Li1Fe1As1,,,,LiFeAs,,19.7,,40.9,39.6,,,shape_03,,17.4,,,,2.7,17.4,,,29.0,540.0,,,,,,,,,
"Hc2//ab = 73.9, Hc2//c = 55.4 T obtained by extrapolation. Anisotropy = 2 near Tc.",,,K0.8Fe2Se2,,,,K0.8Fe2Se2,,36.0,,2.83,120.0,,,shape_03,,32.5,,,,,32.5,,,,,,,,,,,,,
delta Tc=-0.7K,,,Y1Ba2Cu3O6.63,,,,YBa2Cu3Oz,,,6.63,,,,,,,,,,60.0,,60.0,,,,,,,,,,,,,
,,,La1.85Ba0.15Cu1O4,,,,"(La,Ba)2CuO4",,,,,,,,shape_01,,,,,,,,,5.9,,,,,,,,,,,
"CERAMIC DISC WITH GRAIN SIZE=5-20MICRON, POINT CONTACT",,,Y1Ba2Cu3O7-Z,5.0,,,YBa2Cu3O7,,,,,,,,,89.0,91.7,,,,,91.7,,,,,,,,,,,,20.0,
,,,Y1Ba2Cu3H0.2O6.98,,,,YBa2Cu3O7Hx,,,6.98,,,,,,94.2,94.5,94.7,,,,94.5,,,,,,,,,,,,,
,5.78,,Sr4V3O9.51,,0.000532,,Sr4V3O10,,,9.51,,,,,,,,,4.2,,,,,,,,,,,,,,,,
"intercalation-[(Py-CnH2n+1)2HgI4], bisalkylpyridinium tetraiodomercurate. Interlayer distance=A 28.8A",,,Py2C4H210Hg1I4Bi2Sr1.5Ca1.5Cu2OZ,,,,"[(Py-CnH2n+1)2HgI4]Bi2(Sr,Ca)2CaCu2Oz",,,,,,,,,,,,,82.0,,82.0,,,,,,,,,,,,,
grain size = 20 nm. lattice strain = 0.07 %. G-L parameter = 520,,,Pb1Mo6S8,,,,PbMo6S8,,,,,,,,,,11.5,,,,,11.5,110.0,,,,745.0,1.4,14.1,,,0.001,,,
beta'-phase,,,Tb4Os4Si13,,,,beta'-Tb4Os4Si13,,,,,,,,,,,,1.1,,,,,,,,,,,,,,,,
G-L = 25.3. anisotropy = 9.3.,,,Sr0.9La0.1Cu1O2,,,,"(Sr,La)CuO2",,,,48.6,,,,,,,,,42.0,,42.0,13.9,,,,147.0,,0.47,,,,,,
,,,Ca0.1La1.25Ba1.65Cu3O7.06,,,,"(Ca,La)(Ba,La)2Cu3O7",,,7.06,,,,,shape_01,,,47.0,,38.0,4.0,38.0,,,,3000.0,,,,,,,,,
,,,Bi1.95Pb0.15Sr1.9Cu1OY,,,,,,,,,,,,,,6.4,,,,,6.4,,,,,,,,,,,,,
"P using cubic anvil, nearly hydrostatic. Tc(max) = 26.2 K at P=2 GPa. For P>2 GPa, dTc/dP = -2.8 K/GPa.",,,Fe1Se0.5Te0.5,,,,"Fe(Se,Te)",,,,,,,,,12.5,,13.5,,,,13.0,,,,,,,,7.4,,,,,
summary data of alpha-Ga(MP = 302.9 K). Type-I SC.  (dC/gamma*Tc) = 1.41. N(0) = 0.25 states/eV.atom from gamma.,,350.0,Ga1,3.94,,,alpha-Ga,,,,,,,,,,1.08,,,,,1.08,0.00503,0.6,,,,,,,,,,0.18,
P=22-110 kbar,,,Ce0.16La0.84,,,,Ce0.16La0.84,,,,,,,,,,8.7,,,,,8.7,,,,,,,,,,,,,
NQR measured,,,La1Ni1As1F0.06O0.94,,,,"La(O,F)NiAs",,,,,,,,,,3.64,,,,,3.64,,,,,,,,,,,,,
,,,Y1Ba2Cu2.75Co0.25Oz,,,,"YBa2(Cu,Co)3O7",,,,,,,,,,59.7,,,,,59.7,,,,,,,,,,,,,
twinned single crystal. c-axis optical conductivity measured.,,,Y1Ba2Cu3O6.6,,,,YBa2Cu3Oz,,,6.6,,,,,shape_03,,58.0,,,,,58.0,,,,,,,,,,,,,
"hole concentration p = 0.203, estimated using Tallon's eq. energy gap from thermal conductivity using d-wave SC theory.",,,Tl2Ba2Cu1O6+z,6.8,,,Tl2Ba2CuO6,,,,,,,,shape_03,,76.0,,,,,76.0,,,,,,,,,,,,22.0,
,,,La1.45Sr0.55Cu0.6Co0.4O4,,,,"(La,Sr)2(Cu,Co)O4",,,,,,,,shape_01,,,,,,,,,,,1000000.0,,,,,,,60.0,,
,,,Co0.6Rh0.4Zr2,,,,Co0.6Rh0.4Zr2,,,,,,,,,,8.0,,,,,8.0,,,,,,,,,,,,,
,,,Tl0.4La1Sr1Cu1.6O5,,,,,,,,,,,,shape_01,22.0,,38.0,,,,30.0,,,,153.0,,,,,,,,,
R(T): expornent = 0.53.,,,Ce1Fe1As1H0.4O0.6,,,,"Ce(O,H)FeAs",,,,,,,,shape_01,,,43.1,,,,43.1,,,,,,,,,,,,,
RRR=105. spark-cut sample. not SC after surface etching. SC maybe induced by spark erosion.,,,Zn2Zr1,,,,ZrZn2,,,,,,,,shape_03,,,0.6,,,,0.6,,,0.53,55.6,,,,,,,,,
"Bi2212+Bi2201+unknown phase d=50micron, R=0.23 Ohm at RT",,,Bi2Sr2Ca1Cu1.2Li0.8Oz,,,,"Bi2Sr2Ca(Cu,Li)2O8",,,,,,,,shape_04,74.2,,,,,,74.2,,,,,,,,,,,,,
,,,Nd1.85Ce0.15Cu1O4-y,,0.000482,3.44,"(Nd,Ce)2CuO4",,,,,,,,shape_01,,,,,,,,,,,,,,,,,,,,
"RRR =6.33 . n = 2.74 , A =0.602  uOhm.cm/K in R(T) = R0 + A*T^n",,204.1,Pr0.55Eu0.45Pt4Ge12,,,5.57,"(Pr,Eu)Pt4Ge12",,,,,,,,shape_01,,2.72,,,2.98,,2.72,,61.7,18.2,,,,,,,,,,
MX2 structure. dTc dP in K/GPa.,,,Cu1Se2,,,,CuSe2,,,,,,,,,,2.5,,,,,2.5,,,,,,,,-0.2,,,,,
,,,Tl0.5Pb0.5Sr0.8Ba0.2Ca2Cu3U0.04Oz,,,,"(Tl,Pb)(Sr,Ba)Ca2(Cu3,U)Oz",,,,,,,,,114.0,,,,,,114.0,,,,,,,,,4.48,,,,
,,,La1Ba1Cu2.82Co0.18O7,,,,"LaBaCa(Cu,Co)3O7",,,,,,,,,,,20.0,,14.0,,14.0,,,,,,,,,,,,,
,,,C0.04Re0.96,,,,C0.04Re0.96,,,,,,,,,,1.98,,,,,1.98,,,,,,,,,,,,,
,,,Bi4Ca3Sr3Cu4O16,,,,Bi4Sr3Ca3Cu4O16,,,,,,,,,76.0,,111.0,,,,93.5,,,,1.09,3650.0,2.7,,,,90.0,,,
,,,Y1Ba2Cu2Co1O7.33,,,,"YBa2(Cu,Co)3O7",,,7.33,,,,,,,,,10.0,,,,,,,,,,,,,,,,
,,,Tl2Ba2Cu1O6+z,,,,Tl2Ba2CuO6,,,,,,,,,,78.0,,,,,78.0,,,,,,,,,,,,,
highly oriented graphite. intercalated sample. gap by analyzing of PENET.,,,C6Ca1,3.6,,,CaC6,,,,350.0,,720.0,,,,11.46,,,,0.4,11.46,,,,,,,,,,,,1.79,
