Repository: Tejasvini595/superconductor_deepset

## Overview

This repository contains the official implementation of **"From Individual Elements to Macroscopic Materials: In Search of New Superconductors via Machine Learning"**.

The code implements a **DeepSet neural network** for predicting the critical temperature (Tc) of superconducting materials based solely on their chemical composition. By explicitly enforcing permutation invariance, the DeepSet architecture avoids artifacts associated with arbitrary element ordering and provides a physically meaningful framework for learning composition–property relationships in superconducting materials.

File: data/superconductors_kaggle_ready_v2.csv (part 16 of 87)
comment,curiet,debyet,element,gapene,kaizero_value,moment_value,name,neelt,nhc2zero_value,oz,pcohere_value,phc2zero_value,ppenet_value,rh300,shape,t1_value,t2_value,t3_value,tcn_value,tcsus_value,tcwidth_value,critical_temp_K,upper_critical_field_0K_T,gamma_sommerfeld_mJmolK2,resistivity_normal_uOhmcm,resistivity_roomtemp_uOhmcm,penetration_depth_nm,coherence_length_nm,dhc2dt_TK,dtcdp_KGPa,density_gcm3,lower_critical_field_0K_T,thermopower_300K_uVK,energy_gap_meV,data_quality_flag
,,,Nb0.38Zr0.62,,,,NB0.38Zr0.62,,,,,,,,,,8.7,,,,,8.7,,,,,,,,,,,,,
"zone annealing (2320C,191h, P(N2)=1.7 MPa)",,,N0.89Nb1,,,,NbNx,,,,,,,,,,12.1,,,,,12.1,,,,,,,,,,,,,
"compositions : nominal values. Tc = 3.2 - 7 K, for 1.0 < x < 2.5 in LixB12.",,,B12Li1.7,,,,LixB12,,,,,,,,,,7.05,,,,,7.05,,,,,,,,,,,,,
,,,Y0.7Na0.3Ba2Cu3OZ,,,,"(Y,Na)Ba2Cu3O7",,,,,,,,shape_01,69.6,81.8,88.3,,,,81.8,,,,,,,,,,,,,
"rf-sputtered film, d = 10,000 A.",,,Nb3Pt1,,,,Nb3Pt1,,,,,,,,,,11.0,,,,,11.0,,,,,,,,,,,,,
,5.1,,Gd1Ba2Cu2.95Zn0.05OX,,,7.8,"GdBa2(Cu,Zn)3O7",,,,,,,,shape_01,,72.5,,,,,72.5,,,,,,,,,,,,,
B/Nb ratio(by rietveld analysis) = 2.405,,,B2.4Nb1,,,,NbB2-x,,,,,,,,,,9.96,,,,,9.96,,,,,,,,,,,,,
,,220.0,Y1Ni2B2C1,,,,YNi2B2C,,,,,,,,,,14.5,,,,,14.5,6.38,,,,1200.0,97.0,0.44,,,0.0435,,,
,,,Y1Ba2Cu2.97Fe0.03O7-Z,,,,"YBa2(Cu,Fe)3O7",,,,,,,,shape_01,,84.0,,,,,84.0,,,,,,,,1.9,,,,,
,,,Sb0.66Tl0.33,,,,Sb0.66Tl0.33,,,,,,,,,,5.2,,,,,5.2,,,,,,,,,,,,,
,,,Y0.7Pr0.3Ba2Cu3O6.75,,,,"(Gd,Pr)Ba2Cu3O7",,,6.75,,,,,shape_01,,25.2,,,,,25.2,,,,,,,,,,,,,
not s/c,,,Dy5Ir4Si10,,,,Dy5Ir4Si10,5.0,,,,,,,,,,,,,,,,,,,,,,,,,,,
Collapsed tetragonal(as-synthesized). Impurity phase: LaAs. Compositions : La:Fe:As = 1.02:1.80:2.0.  RRR = 15.5,,,La1Fe2As2,,,,LaFe2As2,,,,,,,,shape_01,,,,,7.4,,7.4,,,,,,,,,,,,,
The hight of pnictogen from the Fe plane h<pn> = 1.15 A. As-Fe-As bonding angle alpha = 119.7 degree.,,,La1Fe1P1F0.1O0.9,,,,"LaFeP(O,F)",,,,,,,,shape_01,,5.4,,,,,5.4,,,,,,,,,,,,,
,,,La0.3Pr0.7Ca1Ba1Cu3O7,,0.00096,3.07,"(La,Ca)CaBaCu3O7",4.0,,,,,,,,,,,4.2,,,,,,,,,,,,,,,,
"Tc from Phys.Rev.B, 56(1997)2848. Tc=93.6-232x",,,Nd0.8Ca0.1Th0.1Ba2Cu3O7-z,,,,"(Nd,Ca,Th)Ba2Cu3O7",,,,,,,,shape_01,,73.4,,,,,73.4,,,,,,,,,,,12.64,,
Lattice term in SP (beta)  = 2.6 mJ/mol.K4. (dC/gamma*Tc) = 1.42. GL (kappa) = 56.5 from Hc1.  Compositions by EDX. Hall coeff. independent of H for H<1T.,,182.0,Bi3S3O3,,,,Bi3O2S3,,,,,,,-3.95e-07,shape_01,,,5.8,,5.1,,5.1,4.84,1.65,,3000.0,466.0,8.24,,,,0.00305,,,
Energy gpps measured by photoemission and ARPES.,,,Fe1Se1,6.34,,,FeSe,,,,,,,,,,55.0,,,,,55.0,,,,,,,,,,,,15.0,
,,,Y1Ru2P2,,,,YRu2P2,,,,,,,,,,,,1.8,,,,,,,,,,,,,,,,
"AFM occures for 1.32 < h<Pn> (pnictide hight) < 1.42. open symbol in Figure, means Tc of minority phase.",,,Ca4Al2Fe2As1P1O6,,,,(Ca4Al2O6)Fe2(As1-xPx)2,45.3,,,,,,,shape_01,,0.0,,0.0,,,0.0,,,,,,,,,,,,,Check: Tc=0 (Non-superconducting?)
,,,Bi4Mg1,,,,,,,,,,,,,,0.7,,,,,0.7,,,,,,,,,,,,,
Tn = 3.9 K for poly crystal. Second Tn  = 2.9 K for poly and single crystal. R(200K) = 17.76 uOhm.cm,,,Ce1Pd5Al2,,,2.5,CePd5Al2,4.1,,,,,,,shape_03,,,,0.3,,,,,,,,,,,,,,,,
,,,Ru1Sr1.94La0.06Eu1Cu2O8,,,,"Ru(Sr,La)2EuCu2O8",,,,,,,,shape_01,3.0,,11.0,,,,7.0,,,,,,,,,,,,,
"ANN(1600C,3h)",,270.0,Hf1Rh1,,,,HfRh,,,,,,,,,,,,1.4,,,,,1.52,,,,,,,,,,,
,,,Bi2Sr2Ca1Cu2Oz,,,,,,,,,,,,shape_01,,85.0,,,,,85.0,,,,,,,,,,,,,
,,,Hg1S1,,,,Hg1S1,,,,,,,,,,,,1.3,,,,,,,,,,,,,,,,
Semiconductor-like R(T) for T > Tc. (dTc/dP) = -0.4 K/GPa for P > 1.0 GPa.,,,La1Bi1S2F0.5O0.5,,,,La(O0.5F0.5)BiS2,,,,,,,,shape_01,7.63,,9.67,,,,8.65,,,,,,,,,,,,,
,,,Sc3.5Dy1.5Ir4Si10,,,,"(Sc,Dy)5Ir4Si10",3.22,,,,,,,,,3.93,,,,,3.93,,,,,,,,,,,,,
,,,Bi2Sr1.6La0.4Cu1O6.32,,,,"Bi2(Sr,La)2CuO6",,,6.32,,,,,,,23.2,,,,6.8,23.2,,,,1.8,,,,,,,,,
"impurity phases = CeO2, Sr2CuWO6",,,Hg0.7W0.3Sr2Ce2.01Eu0.99Cu2O11+z,,,,"(Hg,W)Sr2(Ce,Eu)3Cu2O11",,,,,,,,,,,,,26.0,,26.0,,,,,,,,,,,,,
quench,,,Pb0.6Cu0.4Sr0.9La1.1Cu1O5.18,,,,"(Pb,Cu)(Sr,La)2CuOz",,,5.18,,,,,,,31.6,,,,,31.6,,,,,,,,,,,,,
The oxygen content was determined from precision iodometric titration method(ref.29).,,,Pr1.8Ba1.2Cu3O7.27,,,,"Pr(Ba,Pr)2Cu3O7+z",2.2,,7.27,,,,,shape_02,,,,2.0,,,,,,,,,,,,,,,,
weak ferro at Curie-T.,2.41,,Er1Ni2B2C1,,,,ErNi2B2C,6.0,,,,,,,,,10.5,,,,,10.5,,,,,,,,,,,,,
,,,Gd1Fe1As1H0.1O0.9,,,,"GdFeAs(O,H)",,,,,,,,shape_01,,,56.2,,,,56.2,,,,,,,,,,,,,
DOS = 6.9 state/eV.atom calculated from Rn and (dHc2/T).,,,Co14.3U85.7,,,,U1-xCox,,,,,,,,,,0.78,,,,,0.78,,,73.4,,,,4.4,,,,,,
,,,Y1Ba2Cu2.4Mn0.6O7-Z,,,,"YBa2(Cu,Mn)3O7",,,,,,,,,73.0,84.0,,,,,84.0,,,2.99,,,,,,,,,,
"Hc2(WHH) = 52.7 T(//ab),  22.7 T(//c), Maki-parameter:  (alpha) = 1.20 , (s-o) = 0.06 , Anisotropy (Hc2) =  1.37 at 0 K.",,,Ba1Fe1.85Ni0.15As2,,,,"Ba(Fe,Ni)2As2",,25.6,,,35.1,,,shape_03,,,14.5,,,,14.5,,,,,,,,,,,,,
,,352.0,Sb0.01V0.99,,,,V1-xSbx,,,,,,,,,,3.76,,,,,3.76,,8.84,,,,,,,,,,,
CDW observed in R(T) and C(T). T<CDW> = 78 K. Kondo-Temp = 4.7 K from SUS measurements.,,,Lu4.98Yb0.02Ir4Si10,,,,"(Lu,Yb)5Ir4Si10",,,,,,,,,,3.0,,,,,3.0,,,,,,,,,,,,,
,,,La1.95Ba0.05Cu1O3.98,,,,"(La,Ba)2CuO4",,,3.98,,,,,,,,,,,,,,,,,,,,,,,,,
RR=28.35 uOhm.cm. RRR=4.4. Tc defined as R=0. gamma in mj/K2.mol-La. delta-C/gamma*Tc = 0.66,,135.0,La6Ni2Sn1,,,,La6Ni2Sn,,,,,,,,,,2.25,,,,,2.25,6.24,6.3,,,,23.0,0.4,,,,,,
"uniaxial P-dependence of Tc estimated from thermal expansion using Ehrenfest relation: (dTc/dP)a = -4.1, (dTc/dP)c = 1.7 K/kbar.  (dTc/dP) = 2*(dTc/dP)a + (dTc/dP)c. (dC/Tc) = 4 mJ/mol.K2",,,Ba1Fe1.924Co0.076As2,,,,"Ba(Fe,Co)2As2",,,,,,,,shape_03,,,10.6,,6.48,,6.48,,,,,,,,-61.0,,,,,
T(NQR)=130 K,,,La1.52Nd0.4Sr0.08Cu1O4,,,,"(La,Nd,Sr)2CuO4",19.9,,,,,,,shape_03,6.62,,,,,,6.62,,,,,,,,,,,,,
,,161.0,Y1Ba2Cu3O7-Z,,,,YBa2Cu3O7,,,,,,,,shape_01,,,,,,,,,8.2,,,,,,,,,,,
"Three more Neel-T (=7.35, 6.19, 5.05 K) are found.",,,Sm2Fe3Si5,,,,Sm2Fe3Si5,8.96,,,,,,,,,,,0.5,,,,,,,,,,,,,,,,
gap by point contact tunneling. two gaps(delta = 7.1 and 2.80 meV). DB-value shows higher ones.,,,B2Mg1,4.32,,,MgB2,,,,,,,,shape_03,,,,,38.2,,38.2,,,,,,,,,,,,7.1,
,,,Yb0.85Pr0.15Ba2Cu3O6.97,,,,"(Yb,Pr)Ba2Cu3O7",,,6.97,,,,,shape_01,,86.5,,,,,86.5,,,,,,,,,,,,,
"P = 25 kbar, T = 77K",,,Bi0.6Sn0.4,,,,Bi0.6Sn0.4,,,,,,,,,,7.0,,,,,7.0,,,,,,,,,,,,,
hole doping p = 0.248 estimated using (Tc/Tcmax) = 1-82.6(p-0.16)^2 with Tcmax = 90 K.,,,Tl2Ba2Cu1O6,,,,Tl2Ba2CuO6,,,,,,,,shape_03,33.0,,,,,,33.0,20.0,,,,,,,,,,,,
,,,Dy0.4Tb0.6Ni2B2C1,,,,"(Dy,Tb)Ni2B2C",9.4,,,,,,,shape_03,,,,2.0,,,,,,,,,,,,,,,,
,,,Pb2Sr2Y0.45Ca0.55Cu3O8+Z,,,,"Pb2CuSr2(Y,Ca)Cu2O8",,,,,,,1.74e-08,shape_01,,78.8,,,,,78.8,79.0,,,26.5,,20.0,1.52,,,,,,
,,,Cu0.1Ir1Te1.5Se0.5,,,,"CuxIr(Te,Se)2",,,,,,,,shape_01,,,1.95,,,,1.95,,,,,,,,,,,,,
,5.0,,Y1Ba2Cu2.8Fe0.2O6.93,,,3.77,"YBa2(Cu,Fe)3O7",,,6.93,,,,,,,49.0,,,,,49.0,,,,7.5,,,,,,,,,
,,,Y0.975Ca0.025Ba2Cu3O6.72,,,,"(Y,Ca)Ba2Cu3O7",,,6.72,,,,,shape_01,67.9,70.8,,,,7.5,70.8,,,,,,,,,,,,,
anisotropy = 1.46 from coherence-L.,,,Ba2Ca2.85Mg0.15Cu5O12-z,,,,"CuBa2(Ca,Mg)3Cu4O12",,86.0,,19.0,127.0,,,,116.6,,,,,,116.6,,,,,,,,,,,,,
,,,Sm1.75Gd0.1Ce0.15Cu1O3.97,,,,"(Sm,Gd,Ce)2CuO4",4.64,,3.97,,,,,shape_03,,,,,21.4,,21.4,,,,,,,,,,,,,
,2.7,,Gd1Ba2Cu2.7Fe0.3OX,,,8.23,"GdBa2(Cu,Fe)3O7",,,,,,,,,,11.0,,,,,11.0,,,,,,,,,,,,,
,,,Nb3Al2Cr1C1,,,,,,,,,,,,,,,,1.5,,,,,,,,,,,,,,,,
Jc obtained from dM(magnetization),,,Gd0.8Ca0.2Ba2Cu3Oz,,,,"(Gd,Ca)Ba2Cu3O7",,,,,,,,shape_01,,,,,81.0,,81.0,,,,,,,,,,,,,
partially hydrogenated(interstitial H). chemical comp. = V74.8Ge25.2. RRR = 11.23,,,Ge1H0.005V3,3.77,,,V3GeHx,,,,,,,,shape_01,,5.8,,,,,5.8,,,8.42,,,,,,,,,,
"ANN(300C,in 5 atm O2). hole conc  p=0.168.",,,Hg1Ba2Cu1O4.081,,,,HgBa2CuOz,,,4.081,,,,,shape_01,,,,,98.0,,98.0,,,,,,,,,,,0.6,,
,5.76,,Ca1La1Ba1Cu2.88Fe0.12O7,,0.00082,2.79,"CaLaBa(Cu,Fe)3O7",,,,,,,,shape_01,,,,,28.0,,28.0,,,,,,,,,,,,,
pressure-induced s/c. Tc at p=28 kbar.,,,Ce1Pd2Si2,,,,CePd2Si2,,,,,,,,,,0.43,,0.0,,,0.43,,,,,,,,,,,,,
R(25 K) = 15.36 mOhm.cm. lattice term of SP-heat(beta) = 0.199 mJ/mol.K4. constant-term of SP-heat(A) =  1.099 mJ.K/mol.,,,Pr1.85Ce0.15Cu1O4.065,,,,"(Pr,Ce)2CuO4",,,4.065,,,,,shape_01,13.5,,20.0,,,3.2,16.75,,4.003,,1960.0,,,,,,,,,
,,,C1Mo0.75Ta0.25,,,,,,,,,,,,,,8.5,,,,,8.5,,,,,,,,,,,,,
,,,Nd1.73Sr0.09Ce0.18Cu1Oz,,,,"(Nd,Sr,Ce)2CuO4",,,,,,,,,12.0,,20.0,,,,16.0,,,,,,,,,,,,,
Jc(B) was measured at various temperature.,,,Mg0.95Al0.05B2,,,,"(Mg,Al)B2",,,,,,,,shape_01,,,,,36.5,,36.5,,,,,,,,,,,,,
,,,Nd0.4Ca0.6Ba0.6La0.4Cu3O6.71,,,,"Nd(Ba, Ca)(Ba,La)2Cu3Oz",,,6.71,,,,,shape_01,74.0,78.5,83.0,,78.0,,78.5,,,,,,,,,,,,,
HIP,,,Pb0.5Cu0.5Sr0.8La1.2Cu1O5.25,,,,"(Pb,Cu)(Sr,La)2CuOz",,,5.25,,,,,,,25.2,,,,,25.2,,,,,,,,,,,,,
G-L = 10.,,,La1Fe4P12,,,,LaFe4P12,,,,,,,1.5e-10,shape_03,,4.1,,,,,4.1,,,,,140.0,14.0,,,,,,,
"d=1000A, surface resistance=0.27m Ohm, good quarity",,,Y1Ba2Cu3O7-z,,,,YBa2Cu3O7,,,,,,,,shape_04,,92.0,,,,,92.0,,,,,1570.0,,,,,,,,
,,,Fe0.031Ru0.969,,,,Ru1-xFex,,,,,,,,,,0.054,,,,,0.054,,,,,,,,,,,,,Info: Very Low Tc (<0.1K)
"RRR = 12. R(max) at 26 K. P<crit> = 2.1 GPa(Tc(on) go to zero). For P=0.45 GPa, Hc2(0)=2.2 T, [cohere] = 122 A.",,,Ce2Pd1In8,,,,Ce2PdIn8,,,,,,,,shape_01,,0.7,,,,,0.7,2.5,,6.58,,,10.5,16.0,0.15,,,,,
,,,Y1Ba2Cu3F1.11O6,,,,YBa2Cu3O7Fx,,,,,,,,shape_01,,,45.0,,,,45.0,,,,,,,,,,,,,
,,,Hf0.875Re0.125,,,,Hf0.875Re0.125,,,,,,,,,,1.7,,,,,1.7,,,,,,,,,,,,,
MAXIMUM TC IN THIS SYSTEM,,,Bi2Sr1.6La0.4Cu1O6.29,,,,"Bi2(Sr,La)2CuO6",,,6.29,,,,,shape_01,,30.6,,,,,30.6,,,,2.8,,,,,,,,,
,,,Y1Ba2Cu2.95Ni0.05O7,,,,"YBa2(Cu,Ni)3O7",,,,,,,,,,90.6,,,,,90.6,,,,,,,,,,,-3.142,,
gamma in mj/gat.K2,,421.0,Nb0.6Ta0.4C1,,,,"(Nb,Ta)C",,,,,,,,,,9.4,,,,,9.4,,2.64,,,,,,,,,,,
,,,Pr1Os4Sb12,,,,PrOs4Sb12,,,,,,,,shape_03,,1.86,,,1.82,,1.86,2.22,,,,,,,,,,,,
surface /n/ c-axisis. d = 45 nm. Tc measured by ac-resistivity (50 kHz). [penet] measured by superfluid density. [abres77] shows the valu at 50 K.,,,La1.76Sr0.24Cu1O4,,,,"(La,Sr)2CuO4",,,,,,,,shape_05,19.0,,,,,3.0,19.0,,,,,300.0,,,,,,,,
impurity phase: LaSi2(5wt%). lattice term in SP (beta) = 0.155 mJ/mol.K4. e-ph = 0.51. (dC/gamma*Tc) = 1.37. type-I SC.,,397.0,La1Pd1Si3,3.514,,,LaPdSi3,,,,,,,,shape_01,2.63,2.65,2.7,,2.6,,2.65,182.7,4.67,,,,,,,,,,,
,,,La1.85Sr0.15Cu0.995Ga0.005O4,,,,"(La,Sr)2(Cu,Ga)O4",,,,,,,,shape_01,,29.8,,,,,29.8,,,,,,,,,,,,,
[gamma] shows for T=2.3 K,,,Ce0.9Yb0.1Co1In5,,,,"(Ce,Yb)CoIn5",,,,,,,,shape_03,,2.09,,,,,2.09,,347.0,,,,,,,,,,,
"P-induced SC. Tc shows for P=1.5 GPa. Resistivity anomaly at 15.2 K, which comes from AFM-AFM transition.",,,Ga6Tb1,,,,TbGa6,18.8,,,,,,,,4.0,,6.0,0.0,,,5.0,,,,,,,,,,,,,
,,,La1.1Gd1.5Ca1.4Ba2Sr1Cu6.3In0.7Oz,,,,"(La,Ca,Gd)3Ca(Ba2Sr)(Cu,In)7Oz",,,,,,,,shape_01,56.5,63.0,70.5,,,,63.0,,,,26600.0,,,,,,,,,
,,,Nb3Rh0.95Ru0.05,,,,,,,,,,,,,,2.42,,,,,2.42,,,,,,,,,,,,,
"P = 0.001 kbar.  SP  (beta) = 2.37 mJ/mol.K4,  e-ph = 0.97",,91.0,Bi2Pd1,,,,beta-PdBi2,,0.6,,,,,,shape_03,,4.98,,,,0.08,4.98,,13.23,24.23,,,23.4,,-0.25,,,,,
,,,La1.855Ba0.145Cu1O4,,,,"(La,Ba)2CuO4",,,,,,,,,,,,,13.0,,13.0,,,,,,,,,,,,,
,,,Bi2Sr2Ca0.2Y0.8Cu2O8+z,,,,"Bi2Sr2(Ca,Y)Cu2O8",,,,,,,,shape_01,,,,,,,,,,,,,,,,,,279.0,,
"T<CDW> = 174 K, cohere<CDW> = 9.66 A. Two step SC transition in SUS and RES.",,367.0,Lu2Ir3Si4.95Ge0.05,,,,"Lu2Ir3(Si,Ge)5",,,,,,,,shape_01,,,,,6.75,,6.75,,9.1,,,,,,,,,,,
,,,Y0.44Pr0.56Ba2Cu3O6.93,,,,"(Y,Pr)Ba2Cu3O7",,,6.93,,,,,,,,2.1,,,,2.1,,,,2.2,,,,,,,,,
,,,Rh0.2Ru0.8,,,,Ru1-xRhx,,,,,,,,,,0.18,,,,,0.18,,,,,,,,,,,,,
,,,La1.834Sr0.166Cu0.99Zn0.01O4,,,,"(La,Sr)2(Cu,Zn)O4",,,,,,,,,,,,,26.5,,26.5,,,,,,,,,,,,,
magnetic transition Tm = 7 K defined as  kink in SUS(T).,,,Eu0.5Ca0.5Rb1Fe4As4,,,,"(Eu,Ca)RbFe4As4",,,,,,,,shape_01,,,,,36.49,,36.49,,,,,,,,,,,,,
,,,Lu0.4Ba0.6Cu1O3-X,,,,,,,,,,,,,,91.0,94.0,,,,91.0,,,,,,,,,,,,,
,,,La1.91Sr0.09Cu1O4,,,,"(La,Sr)2CuO4",,,,,,,,shape_03,11.0,,,,,,11.0,,,,,,,,,,,31.6,,
dTc/dP in K/GPa. Debye-T estimated using scaling law. ,,340.0,Lu5Rh4Si10,,,,Lu5Rh4Si10,,,,,,,,,,3.95,,,,,3.95,,,,,,,,-0.07,,,,,
,,,Ce1Co2,,,,,,,,,,,,,,0.84,,,,,0.84,,,,,,,,,,,,,
"RRR = 1.3. GK(kappa) = 56.4. Lattice term in SP (beta) = 0.635 mJ/mol.K4, (delta) = 8.0 uJ/mol.K6. (dC/gamma*Tc) = 1.26. e-ph = 0.67.",,183.0,Sn0.6In0.4Te1,,,,Sn1-xInxTe,,,,,,,,,3.5,,4.7,,4.75,1.0,4.75,1.42,2.62,,,860.0,15.2,,,,0.0009,,,
,,,Tb1Ni2B2C1,,,,TbNi2B2C,15.1,,,,,,,shape_03,,,,2.0,,,,,,,,,,,,,,,,
,,,Nb0.35Hf0.65N1,,,,"(Nb,Hf)Nx",,,,,,,,,,6.05,,,,,6.05,,,,,,,,,,,,,
,,,Ba1Fe1.936Ni0.064As2,,,,"Ba(Fe,Ni)2As2",,,,,,,,,15.9,,16.6,,15.1,,15.1,,,,,,,,,,,,,
"ANAL. CA0.25PR0.32,IMPURITY 4.3%BACUO2",,,Y0.4Ca0.3Pr0.3Ba2Cu3O7.02,,,,"(Y,Ca,Pr)Ba2Cu3O7",,,7.02,,,,,shape_01,,53.6,,,,,53.6,,,,,,,2.6,,,,,,
,,,La1.85Sr0.15Cu0.965Ni0.035O4,,,,"(La,Sr)2(Cu,Ni)O4",,,,,,2100.0,,shape_01,,,,,23.8,,23.8,,,,,,,,,,,,,
,,,Nb50Ti5Zr45,,,,,,,,,,,,,,10.2,,,,,10.2,,,,,,,,,,,,,
RRR = 2.9. lattice term in SP (beta) = 0.127 mJ/mol.K4. (dC/gamma*Tc) = 1.4. Hc(0) = 21.8 mT. e-ph = 0.545. DOS = 1.79 states/eV.f.u.,,304.0,Hf1Ir1Si1,,,,HfIrSi,,,,,,,,shape_01,,3.43,,,,0.14,3.43,2.23,12.7,79.5,230.0,841.0,12.1,,,14.1,0.000929,,,
"VOLUME INCREASES FROM 5.353*5.404*13.164 TO 5.35*5.379*13.216 BYOXIDIZATION,TC(SUS)=35K",,,La2Cu1O4,,,,La2CuO4,,,,,,,2.5e-09,shape_01,36.0,37.0,,,,,37.0,,,,4.5,,,,,,,,,
,,,Nd1.2Ba1.8Cu3O7-Z,,,,"Nd(Ba,Nd)2Cu3O7",,,,,,,,,,48.8,,,,,48.8,,,,,,,,,,,,,
single crystals were cleaved into thin slices.,,,Ba1Fe1.66Zn0.12Co0.22As2,,,,"Ba(Fe,Zn,Co)2As2",,,,,,,,shape_03,,4.6,,,,,4.6,,,,,,,,,,,,,
,,,Al0.33Ge0.67,,,,Al0.33Ge0.67,,,,,,,,,,1.75,,,,,1.75,,,,,,,,,,,,,
"metal intercalated-FeAs. Synthetic conditions: Ca = 0.0226g, FeAs = 0.3000g, Liq. ammonia = 10ml, reaction duration = 2 days.",,,Ca0.5Fe2Se2,,,,Ca0.5Fe2Se2,,,,,,,,,,,40.0,,,,40.0,,,,,,,,,,,,,
,,,Y1Ba2Cu3O7-Z,,,,YBa2Cu307,,,,,,,,shape_01,,92.0,,,,,92.0,,,,,,,,,,,-0.19,,
Pt-content (measured by WDS) = 0.1457 in Sr(Pd1-xPtx)2Ge2. Hc2// measured at 2 K.,,,Sr1Pd1.86Pt0.14Ge2,,,,Sr(Pd1-xPtx)2Ge2,,,,,,,,shape_03,,2.6,,,,,2.6,,,,,,,,,,,,,
,,,La1.85Sr0.15Cu0.96Zn0.04O4,,,,"(La,Sr)2(Cu,Zn)O4",,,,,,,,shape_01,,,,,,,,,,0.788,1.48,,,,,,,,,
"oxygen content by iodometry, linear dependence of R on T",,,Bi2Sr2Ca1Cu2O8.231,,,,Bi2Sr2CaCu2O8,,,8.231,,,,,,,83.7,,,,,83.7,,,,,,,,,,,,,
,,,Y1Ba2Cu2.895Mn0.105O7-Z,,,,"YBa2(Cu,Mn)3O7-z",,,,,,,,,,83.0,,,,,83.0,,,3900.0,5700.0,,,,,,,,,
,,,Er0.8Pr0.2Ba2Cu3O7-Z,,,,"(Er,Pr)Ba2Cu3O7",,,,,,,,shape_01,78.5,,,,,,78.5,,,,,,,,,,,,,
"not s/c. (1400C, Ar+0.1 %O2)",,,Sr1.5Ca0.5Ru1O4,,,,"(Sr,Ca)2RuO4",,,,,,,,shape_01,,,,4.2,,,,,,,,,,,,,,,,
,,,Dy1Ba2Cu3O6.84,,,,DyBa2Cu3O7,,,6.84,,,,,shape_01,,90.0,,,92.0,,90.0,,,,,,,,,,,,,
Annealing at 350C. TP300= at 290K. ,,,Bi2.1Sr1.9Cu1O6+Z,,,,"Bi2(Sr,Bi)2CuO6+z",,,,,,,,shape_03,,0.0,,,,,0.0,,,,,,,,,,,-12.9,,Check: Tc=0 (Non-superconducting?)
,,,Bi2Sr1.8K0.2Ca1Cu2O8+X,,,,"Bi2(Sr,K)2CaCu2O8",,,,,,,,,69.5,75.0,78.5,,,,75.0,,,,,,,,,,,,,
"crystals kept in dry air. two structural transitions(90K, 185K). RRR = 500-1400. (dC/gamma*Tc) = 0.94. G-L = 4.2.",,243.0,Ag7N1O11,2.35,,,Ag6O8AgNO3,,,,,,,,shape_03,1.04,,,,,0.04,1.04,770.0,46.5,0.2,,270.0,66.0,0.1058,,,0.0022,,,
"d<x>=7.042 g/cm3. porosity=24.80. For zero porosity, E=106.44, G=41.61, B=80.3 GPa, P=0.27",,317.0,Tb1Ba2Cu3O6.383,,,,TbBa2Cu3O7,,,6.383,,,,,shape_01,,,,,,,,,,,,,,,,5.29,,,,
gamma in mj/mol.K2. delta-C=340 mj/mol.K. delta-C/gamma*Tc=0.7,,,Ce1Rh0.6Co0.4In5,,,,"Ce(Rh,Co)In5",3.6,,,,,,,shape_03,,1.5,,,,,1.5,,320.0,,,,,,,,,,,
,,,Tl1.7Hg0.3Ba2Ca2Cu3O10-z,,,,"(Tl,Hg)2Ba2Ca2Cu3O10",,,,,,,,,122.1,,125.9,,,,124.0,,,,,,,,,,,,,
,,,Bi2Sr2Ca1Cu2O8.218,,,,Bi2Sr2CaCu2O8,,,8.218,,,3480.0,,shape_03,,70.0,,,,,70.0,,,,,,,,,,,,,
,,,Nb0.5Sn0.5,,,,Nb0.5Sn0.5,,,,,,,,,,17.91,,,,,17.91,,,,,,,,,,,,,
,,,La2.2Ba3.8Cu6O13.86,,,,"La(Ba,La)2Cu3O7",,,13.86,,,,,,,52.0,,,,,52.0,,,,,,,,,,,,,
,,,Si1Zr4,,,,Zr4Si1,,,,,,,,,,,,1.2,,,,,,,,,,,,,,,,
,,,Sm1Fe1As1F0.15O0.85,,,,"SmFeAs(O,F)",,,,,,,,shape_01,,,51.5,,,,51.5,,,,,,,11.35,,,,-29.4,,
hole doping p = 0.078 estimated from Tc(p) in RRB073180505(2006).,,,Y1Ba2Cu3O6.45,,,,YBa2Cu3Oz,,,6.45,,,,,shape_03,45.0,,,,,,45.0,50.0,,,,,,,,,,,,
,,,Eu2.17Ce0.5Sr1.33Cu2.75Co0.25O9.02,,,,"(Eu,Ce)2(Eu,Sr)2(Cu,Co)3O8+z",,,9.02,,,,,,,,,4.2,,,,,,,,,,,,,,,,
,,,N0.98Pr1,,,,N0.98Pr1,,,,,,,,,,,,1.38,,,,,,,,,,,,,,,,
,,307.0,Ca1Al1Si1,3.5,,,1H-CaAlSi,,3.7,,298.0,4.0,,,shape_03,,6.5,,,,,6.5,,6.1,,,,,,,,,,0.98,
P-induced SC. some R-drop observed at P=0. Tc and Hc2 data for P=23 kbar.,,,Ce1Ni2Ge2,,,,CeNi2Ge2,,,,,,,,shape_03,,0.23,0.32,0.0,,,0.23,,,,,,,5.0,,,,,,
Si-additions,,,Al1V3,,,,Al1V3,,,,,,,,,,10.3,,,,,10.3,,,,,,,,,,,,,
,,,Y1Ba2Cu3O7-d,,,,YBa2Cu3O7,,,,,,,,shape_01,90.83,,91.83,,,1.0,91.33,,,,1200.0,,,,,5.4,,,,
"Pressure effects measured. For low T, coexistence of SC and c-axis FM components. For low T, n (R(T) = R0 + A*T^n) shown in MTC157566(dat)",,,Eu1Fe1.86Rh0.14As2,,,,Eu(Fe0.93Rh0.07)2As2,16.6,,,,,,,shape_03,5.4,,19.8,,,,12.6,,,,,,,,,,,,,
"BSCCO/ALPHA-SI(160A)/AG JUNCTION,GAP AT 8.2K",,,Bi2Sr1.8Ca1.2Cu2OZ,8.7,,,"Bi2(Sr,Ca)2CaCu2O8",,,,,,,,,,80.0,,,,,80.0,,,,,,,,,,,,30.0,
,,,Y0.6Pr0.4Ba2Cu3O6.96,,,,"(Y,Pr)Ba2Cu3O7",,,6.96,,,,,shape_01,32.0,,,,,,32.0,,,,,,,,,,,,,
,,,La1Mo6Se8,,,,LaMo6Se8,,,,,,,,,,10.8,,,,,10.8,44.5,,,,,,7.5,,,,,,
"penet(5K),resonance freq(5K)=8.5cm(-1)",,,Nd2Cu1FO4,,,,"Nd2Cu(O,F)4",,,4.0,,,,,,,22.0,,,,,22.0,,,,,40000.0,,,,,,,,
"DTC/DP=-0.434(B-A)/A *E3 + 7.93,DTCDP=K/GPA",,,Y2Ba4Cu7O15,,,,Y2Ba4Cu7O15,,,,,,,,,,93.0,,,,4.0,93.0,,,,,,,,3.0,,,,,
Tc(on) = 15 K,,,Sc0.8Y0.2Ni2B2C1,,,,"(Sc,Y)Ni2B2C",,,,,,,,,,14.8,,,,,14.8,,,,,,,,,,,,,
"SQUID 20OE,DTCDX=23K/AT%FE",,,Y1Ba2Cu4O8+Z,,,,YBa2Cu4O8,,,,,,,,,,82.0,,,,,82.0,,,,,,,,,,,,,
,,,Nd1Fe0.9Co0.1As1F0.11O0.89,,,,"Nd(O,F)(Fe,Co)As",,,,,,,,,,9.0,,,,,9.0,,,,,,,,,,,,,
,,,Pd0.49Sb0.51,,,,Pd1-xSbx,,,,,,,,,,1.44,,,,,1.44,,,,,,,,,,,,,
low ordered state,,,Sn1Ta3,,,,Sn1Ta3,,,,,,,,,,6.2,,,,,6.2,1.55,,,,,,,,,,,,
,,,Pr1.85Ce0.15Cu0.99Zn0.01O4.065,,,,"(Pr,Ce)2(Cu,Zn)O4",,,4.065,,,,,shape_01,,,18.41,,,,18.41,,,,,,,,,,,,,
,,,Mo6Se8,,,,Mo6Se8,,,,,,,,,,6.2,,,,,6.2,16.5,,,,,,3.6,,,,,,
,,,Nb1P1Se1,,,,NbPSe,,,,,,,,shape_03,,,,1.25,,,,,,,,,,,,,,,,
ANN(1030C) sample. AF ordering due to Mo-sublattice. ,,,Mo1Sr2Y1Cu2O7+z,6.8,,,MoSr2YCu2Oz,,,,,,,,,,,,,18.0,,18.0,,,,,,,,,,,,,
"High-quality large single crystals of Ni-doped Ba2Fe2As2 were grown, and the phase diagram was established with QCP point of x=0.098.",,,Ba1Fe1.935Ni0.065As2,,,,BaFe1.935Ni0.065As2,64.0,,,,,,,shape_03,,,,,7.8,,7.8,,,,,,,,,,,,,
apical site = Br,,,Ca1.85Na0.15Cu1Br2O2,,,,"(Ca,Na)2CuO2Br2",,,,,,,,shape_01,,10.0,,,,,10.0,,,,,,,,,,,,,
,,,Hg1Ba2Ca3Cu4Oz,,,,HgBa2Ca3Cu4Oz,,,,,,,,,,,,,111.0,,111.0,,,,,,,,,,,,,
cohere<c> given in discussion. (dC/gamma*Tc) = 2.9. Curie-Weiss behavior for Tc<T<RT. ,,,Sr0.9Gd0.1Cu1O2,,,8.2,"(Sr,Gd)CuO2",,,,,,,,,,,,,43.0,,43.0,,1.2,,,,,,,,,,,
,,,Bi2Sr2Ca1Cu2O,,,,,,,,,,,,,82.0,87.0,91.0,,,,87.0,400.0,,,,,,,,,,,,
Energy gap from SP analysis. (dC/gamma*Tc) = 1.51  . e-ph = 0.63  .,,391.1,Re0.65Mo0.35,3.8,,,Re1-xMox,,,,,,,,shape_01,,6.3,,,,,6.3,,3.2,,63.6,,,,,,,,,
,,,Y1Ba2Cu2.95Al0.05O6.93,,,,"YBa2(Cu,Al)3O7",,,6.93,,,,,,,91.0,,,,,91.0,,,,,,,,,,,,,
GRAIN SIZE =10 MICRON,,,La1.85Sr0.15Cu1O4,,,,"(La,Sr)2CuO4",,,,,,,,shape_01,,37.1,,,,,37.1,,,0.14,,2600.0,30.0,1.84,,,250.0,,,
Impurity phase: SrSnO3. SC volume increases by high P ANN process.,,,Eu1Sr2Ta0.8Sn0.2O8-z,,,,"EuSr2(Ta,Sn)Cu2O8-z",,,,,,,,,13.0,,40.0,,40.0,,40.0,,,,,,,,,,,,,
,,,La0.8Sr0.2Ni1As1O1,,,,"(La,Sr)ONiAs",,,,,,,,,,,3.5,,,0.4,3.5,,,,,,,,,,,,,
,,,Y1Ba2Cu2.87Fe0.13O7-Z,,,,"YBa2(Cu,Fe)3O7",,31.0,,32.7,129.0,,,shape_03,79.0,73.5,,,,,73.5,,,,,,,,,,,,,
,,,Y1Ba1.88La0.12Cu3O6.96,,,,"Y(Ba,La)2Cu3O7",,,6.96,,,,,shape_01,,93.2,,,,,93.2,,,,,,,,1.84,,,,,
,,,Sc0.2Y0.8Ir3.6Rh0.4B4,,,,"(Sc,Y)(Ir,Rh)4B4",,,,,,,,,,3.01,,,,,3.01,,,,,,,,,,,,,
D=3000-4000A,,,La1.9Sr0.1Cu1O4,,,,"(La,Sr)2CuO4",,,,25.4,,,,shape_05,,28.5,,,,,28.5,,,0.3,,,,,,,,,,
7 MICRON,,,Y1BaNa0.05Cu3OZ,,,,,,,,,,,,,84.0,,,,,,84.0,,,,,,,,,,,,,
,,,Tl1Sr2Ca0.7Y0.3Cu2O6.84,,,,"TlSr2(Ca,Y)Cu2Oz",,,6.84,,,,,shape_01,,87.0,,,,,87.0,,,,,,,,,,,,,
as-cast. sigma-phase + (alpha)1 trace,,,Ir0.42Nb0.58,,,,"(Nb,Ir)",,,,,,,,,,4.2,,,,,4.2,,,,,,,,,,,,,
,,,Nd1Ba2Cu3O7,,,,NdBa2Cu3O7,,,,,,,,,86.0,93.5,96.7,,,5.5,93.5,,,,,,,,,,,8.8,,
,,383.0,Y1Ba2Cu3OX,,,,YBa2Cu3O7,,,,,,,,shape_01,,93.0,,,,,93.0,,33.0,,,1000.0,15.0,,,,,,,
"R(T) = R0 + A*T^n for Tc < T < 100K, n = 1.23, A = 0.58E-5 Ohm.cm/K^n.  RH(50K) = -13.9E-3 cm3/C.",,,Nd1Fe1As0.7P0.3F0.1O0.9,,,,"NdFe(As,P)(O,F)",,,,,,,,shape_01,,,29.5,,,,29.5,,,,,,,,,,,,,
bulk SC. Half-Heusler compound. Topological SC. Hall const.(2K) = 256 mm3/C. n(2K) = 2.44E+19/cm3,,,Lu1Pt1Bi1,,,,LuPtBi,,1.6,,140.0,,,,shape_03,,,1.0,,,,1.0,,,,,,,,,,,,,
,,,Nd1Fe1As1F0.12O0.88,,,,"Nd(O,F)FeAs",,,,,,,,,,,52.0,,,,52.0,,,,,,,,,,,,,
,,,Tl1Sr1.55Ce0.45Ca1Cu2O7-z,,,,"Tl(Sr,Ce)2CaCu2O7",,,,,,,,,,,,,19.4,,19.4,,,,,,,,,,,,,
41 K phase in La2CuO4.12. volume fraction = 63.1%,,,La2Cu1O4+z,,,,La2CuO4+z,,,,,,,,,,,,,41.0,,41.0,,,,,,,,,,,,,
,,,La1.85Sr0.15Cu0.8Zn0.2Oz,,,,"(La,Sr)2(Cu,Zn)O4",,,,,,,,shape_01,,,,10.0,,,,,,,,,,,,,,,,
,,,Lu2Fe3Si5,,,,Lu2Fe3Si5,,,,,,,,shape_03,6.1,6.15,,,,,6.15,,,,,,,,,,,,,
quenched to -13 C brine. RRR = 2.4. GL parameter = 8. (dC/gamma*Tc) = 1.49.,,228.0,Lu1Rh2Sn1,3.6,,,LuRh2Sn,,,,,,,,,,2.9,,,,,2.9,0.5,6.74,,,217.0,25.700000000000003,,,,,,0.44,
,,,Y1Ba2Cu2.975Zn0.025OY,,,,"YBa2(Cu,Zn)3O7",,,,,,,,,,82.8,,,,,82.8,,,,,,,,,,,,,
(dC/gamma*Tc) = 1.53. latticeterm of SP = 0.390 mJ/mol.K4(beta),,292.0,Ba1Ir2P2,,0.000121,,BaIr2P2,,,,,,,,,,2.1,,,,,2.1,0.14,6.86,,,,48.0,1.05,,,,,,
,,,Y0.9Ca0.1Ba2Cu3O6.3,,,,"(Y,Ca)Ba2Cu3Oz",,,6.3,,,,,,,28.1,,,,,28.1,,,,,,,,,,,,,
very small s/c volume fraction,,,Rb1Bi1O3,,,,RbBiOz,,,,,,,,,,,,,11.0,,11.0,,,,,,,,,,,,,
"single cryotal 0.4*0.3*0.1 mm3, dTc/dp by resistivity measurement. d(TP300)/dp=0.2uV/K. kbar",,,Y1Ba2Cu3.96Ni0.04O8,,,,"YBa2(Cu,Ni)4O8",,,,,,,,shape_03,,,,,57.0,,57.0,,,,,,,,12.0,,,,,
,,335.0,Pr2Rh3Si5,,,,Pr2Rh3Si5,,,,,,,,,,,,4.0,,,,,,,,,,,,,,,,
,,,Hg1Ba2Cu1O4.23,,,,HgBa2CuO4+delta,,,4.23,,,1670.0,,shape_01,,,,,97.0,,97.0,,,,,,,,,,,,,
(dC/Tc) = 11.8 mJ/mol.K2,,,Ba1Fe1.8Co0.2As2,,,,"Ba(Fe,Co)2As2",,,,,,,,shape_03,,15.5,,,,,15.5,,,,,,,,,,,,,
Actual composition: Rb0.79Fe1.63Se1.75Te0.210 by ICP,,,Rb0.8Fe2Se1.75Te0.25,,,,Rb0.8Fe2Se2-xTex,508.0,,,,,,,shape_03,17.2,,27.2,,,,22.2,,,,,,,,,,,,,
,,,Y1Ba2Cu2.95Fe0.05O6.69,,,,"YBa2(Cu,Fe)3O7",,,6.69,,,,,shape_01,,43.5,,,,,43.5,,,,,,,,,,,,,
,,,Er1Ba2Cu3O6.82,,,9.93,ErBa2Cu3O7,,,6.82,,,,,,91.5,92.4,,,,,92.4,,,1.88,,,,,,,,,,
,,,Gd0.95Ca0.05Ba2Cu3O7-z,,,,"(Gd,Ca)Ba2Cu3O7",,,,,,,,,,,,,81.9,,81.9,,,,,,,,,,,,,
,,,Nb3Si0.25Sn0.75,,,,Nb3Si0.25Sn0.75,,,,,,,,,,16.4,,,,,16.4,,,,,,,,,,,,,
50<grain siqe<100 miclon,,,Y1Ba2Cu3O7,,,,Y Ba2 Cu3 O7,,,,,,1.3,,shape_03,,,,,90.7,,90.7,,,,,,,,,,,,,
not SC,,,La0.35Ce0.65Ni1C2,,0.003,2.26,"(La,Ce)NiC2",,,,,,,,shape_01,,,,0.4,,,,,79.2,50.7,,,,,,,,,,
Tc and Tn measured by muon-SR. Clear evidence for coexistence of AC and AF.,,,Y1Ba2Cu3O6.375,,,,YBa2Cu3Oz,9.45,,6.375,,,,,shape_03,,,,,19.0,,19.0,,,,,,,,,,,,,
"compositions by WDS, not bulk SC. SC maybe from Ni-Bi compounds (but not detected by XRD.",,,Dy1Ni0.74Bi1.78,,0.0028,10.8,DyNi1-xBi2+y,5.4,,,,,,,shape_03,,,4.2,,,,4.2,,,,,,,,,,,,,
Glassy sample,,476.0,Bi3Pb1Sr3Ca3Cu3.95Fe0.05OX,,,,"(Bi3Pb)Sr3Ca3(Cu,Fe)4Ox",,,,,,,,shape_02,20.0,,55.0,,,,37.5,,,,,,,,,5.94,,,,
spin gap temp. = 165 K,,,Y0.7Ca0.3Ba1.9Nd0.1Cu3Oz,,,,"(Y,Ca)(Ba,Nd)2Cu3Oz",,,,,,,,shape_01,77.3,80.6,,,,6.1,80.6,,,,,,,,,,,,,
,,,Bi2Sr2Ca1Cu2O8.25,5.03,,,Bi2Sr2CaCu2Oz,,,8.25,,,,,,,89.0,,,,,89.0,,,,,,,,,,,,19.25,
"compositions of K and Fe are nearly 0.8 and 1.65 , respectively by EDX.",,,K0.8Fe1.988Co0.012Se2,,,,K0.8Fe2-xCoxSe2,,,,,,,,,,,11.0,,,,11.0,,,,,,,,,,,,,
,,,Fe1Se0.8Br0.2,,,,"Fe(Se,Br)",,,,,,,,,,,,,5.0,,5.0,,,,,,,,,,,,,
nearly single phase for 0.2 < x < 0.5. Semicond-like resistivity. not SC.,,,Ru1Sr2.2Nd0.6Dy0.4Ce1.8Cu2Oz,,,,"RuSr2(Nd,Dy,Ce,Sr)3Cu2Oz",,,,,,,,shape_01,,,,4.2,,,,,,,,,,,,,,,,
,,,Tb1Sr2Cu2.7Mo0.3O7-z,,0.0,9.75,,5.43,,,,,,,shape_01,,29.8,,,,,29.8,,,,,,,,,,,,,
thickness = 2 um. Carrier density (n) estimated from Tc vs n curve,,,C1,,,,B-doped diamond,,,,,,,,,,,4.1,,,,4.1,3.98,,,,,8.8,1.48,,,,,,
,,,Ge2La1,,,,Ge2La1,,,,,,,,,,2.24,,,,,2.24,,,,,,,,,,,,,
impurity phase: IrSe2(<5%). e-ph = 0.56. (dC/gamma*Tc) = 1.44.,,227.0,Cu1Ir1.4Pt0.6Se4,,,,"Cu(Ir,Pt)2Se4",,,,,,,,shape_01,,,1.64,,,,1.64,3.6,15.7,,,,9.6,3.2,,,,,,
Neel-T measured by muon-SR.,,,Fe0.98Se0.25Te0.75,,,,"Fex(Se,Te)",5.0,,,,,,,,,6.5,,,8.0,,6.5,,,,,,,,,,,,,
"c-axis oriented film,d=3000A",,,Y1Ba2Cu3O7-z,,,,YBa2Cu3O7,,,,,,,,shape_05,,87.0,,,,1.0,87.0,,,,0.178,,,,,,,,,
,,,Tl2Ba2Ca2Cu3O9.964,,,,Tl2Ba2Ca2Cu3O10,,,9.964,,,,,shape_01,,112.0,,,,,112.0,,,,,,,,,,,,,
T<SDW> = 35.0 K. Tm(FM) = 15.1 K. SFM(superconducting ferromagnet) below Tc.,24.2,,Rb1Eu1Fe3.72Ni0.28As4,,,7.46,"RbEu(Fe,Ni)4As4",,,,,,,,shape_01,,11.2,,,,,11.2,,,,,,,,,,,,,
{100}point contuct,,,Y1Ba2Cu3OZ,7.2,,,YBa2Cu3Oz,,,,,,,,shape_03,,,90.0,,,1.0,90.0,,,,,,,,,,,,28.0,
,,,Nd0.65Pr0.35Ba2Cu3O6.87,,,,"(Nd,Pr)Ba2Cu3O7",,,6.87,,,,,shape_01,,,,4.2,,,,,,,3.48,,,,,,,,,
,,,Bi2Sr2Ca1Cu2O8+X,,,,Bi2Sr2CaCu2O8,,,,,,,,,,83.0,,,,,83.0,,,,,,,,,,,,,
,,,La1Rh1Si3,,,,LaRhSi3,,,,,,,,shape_03,,2.3,,,,,2.3,,,,,,,,,,,,,
,,,Nd1Ba2Cu2.8Ga0.2O6.63,,,,"NdBa2(Cu,Ga)O7-y",,,6.63,,,,,shape_01,,,,,,,,,,,,,,,,,,,,
not s/c upto 8 GPa.,,,Sr8Ca6Cu24O41,,,,"(Sr,Ca)14Cu24O41",,,,,,,,shape_03,,,,2.0,,,,,,,,,,,,,,,,
,,,Y1Ba2Ca2.55Fe0.3S0.3Oz,,,,"YBa2(Cu,Fe)3(O,S)7",,,,,,,,,,41.0,,,,,41.0,,,,,,,,,,,,,
impurity phase = LaPd2Ge2. RRR=24.5,,,La3Pd4Ge4,,,,La3Pd4Ge4,,,,,,,,,,,,,2.75,,2.75,0.3,,,,248.0,33.0,0.16,,,0.0054,,,
"ABRES minimum at 43K, CRES minimum at 14.5K, Tc(in CRES)=26.1K",,,Nd1.85Ce0.15Cu1O4,,,,"(Nd,Ce)2CuO4",,,,,,,,shape_03,,26.4,,,,,26.4,,,,,,,,,,,,,
compositions by SEM. Fe-content = 1.03 - - 1.04. Hc2 defined as R=0.5Rn.,,,Fe1.03Te0.72Se0.28,,,3.72,Fe1.03Te1-xSex,18.0,,,,,,,shape_03,13.3,13.9,14.1,,,,13.9,,,,,,,,,,,,,
,,,Bi2Sr2Ca1Cu2OZ,,,,Bi2Sr2CaCu2O8,,,,,,,,shape_03,85.0,,,,,,85.0,,,,,,,,,,,,,
composition by EDS. RESN shows RES at 25 K. dressed DOS(N*) = 1.06 states/eV.atom.spin calculated from RESN and (dHc2/dT).,,,Pd34Zr66,,,,Zr1-xPdx,,,,,,,,,,2.1,,,,,2.1,,,151.0,,,,2.75,,,,,,
,,,Y1Ba2Cu4O7.9,,,,"Y(Ba,La)2Cu4O8",,,7.9,,,,,shape_01,74.0,78.3,80.0,,,,78.3,,,,,,,,,,,,,
"formula-weight = 44.02,  unit cell volume = 28.89 A^3",,,Mg0.89Li0.11B2,,,,"(Mg,Li)B2",,,,,,,,shape_03,,35.3,35.8,,,,35.3,,,,,,,,,,,,,
,,,Yb1Pb1Sr2Ca3Cu4OZ,,,,,,,,,,,,,48.0,48.0,70.0,,,,48.0,,,,,,,,,,,,,
,,,Lu0.9Ho0.1Ru1B2,,,,"(Lu,Ho)RuB2",,,,,,,,shape_01,,,,,7.53,,7.53,,,,,,,,,,,,,
,,,Hf0.05Nb0.95,,,,Hf1-xNbx,,,,,,,,,,9.52,,,,,9.52,,,,,,,,,,,,,
G-L=65,,,Y1Ba2Cu3O6.45,,,,YBa2Cu3Oz,,28.0,6.45,29.0,,1880.0,,shape_03,,39.9,,,,,39.9,,,,,,,,,,,,,
,,,Nb3Rh0.9Co0.1,,,,,,,,,,,,,,1.9,,,,,1.9,,,,,,,,,,,,,
misfit layer compound.  RRR = 4. anisotropy = 1.29 at Tc.,,,Bi1.1Nb1Se3.1,,,,(BiSe)1.1(NbSe2),,0.52,,240.0,0.703,,,,,2.36,,,,0.12,2.36,,,,,,,,,,,,,
Tc by mutual inductance. (dTc/dP) estimated from Tc(P) figure.,,,In1La3,,,,La3In,,,,,,,,,,9.46,,,,,9.46,,,,,,,,0.36,,,,,
,,,Nd185Ce0.15Cu1O4-z,,,,"(Nd,Ce)2CuO4",,,,,,,,,,,15.0,,,,15.0,,,,,,,,,,,,,
"ANN(1500C,48h + 750C, 10d). GAMMA from Junod et al.",,,Nb3Au0.7Pt0.3,,,,"Nb3(Au,Pt)",,,,,,,,,,13.0,,,,,13.0,29.5,8.5,,,,,3.3,,,,,,
,,,Tl1Ba1.8La0.2Cu1O5-Z,,,,"Tl(Ba,La)2CuO4",,,,,,,,,,42.0,57.0,,,,42.0,,,,,,,,,,,,,
As prepared in high pressure oxygen.,,,Hg1Ba2Cu1O4.21,,,,HgBa2CuO4,,,4.21,,,,,shape_01,,,,,80.0,,80.0,,,,,,,,,,,,,
Annealing at 450 - 480 C. TP300= at 290 K.  ,,,Bi2.1Sr1.74La0.16Cu1O6+Z,,,,"Bi2(Sr,Bi,La)2CuO6",,,,,,,,shape_03,,9.03,,,,,9.03,,,,,,,,,,,-7.09,,
hydrostatic pressure. PENET and GAPENE are almost pressure independent.,,,Rb1Os2O6,3.72,,,RbOs2O6,,,,,,,,,,6.3,,,,,6.3,,,,,230.0,,,0.9,,,,,
,,,Tl1Ba2Ca1Cu2O7-D,,,,TlBa2CaCu2O7-D,,,,,,,,shape_05,93.0,,,,,,93.0,,,,,,,,,,,,,
"impurity =BaCuO2, major=Tl1223 phase, minor=Tl1212",,,Tl0.9Ni0.1Ba2Ca2Cu3O9-z,,,,"(Tl,Ni)Ba2Ca2Cu3O9",,,,,,,,,,116.3,,,,,116.3,,,,,,,,,,,,,
,,,U0.9Th0.1Pd2Al3,,,,"(U,Th)Pd2Al3",12.9,,,,,,,,,1.28,,,,,1.28,,,,,,,,,,,,,
,,,Ba0.63K0.37Bi1O3,,,,"(Ba,K)BiO3",,,,,,,,shape_03,,30.0,,,,,30.0,11.0,,,,,54.0,0.55,,,,,,
,,,Ce0.12Si1V2.88,,,,Ce0.12Si1V2.88,,,,,,,,,,15.32,,,,,15.32,,,,,,,,,,,,,
RRR=1.8.  Tc(SP-heat) = 24.0 K,,580.0,Mg0.7Al0.15Li0.15B2,,,,Mg1-x(AlLi)xB2,,,,,,,,shape_01,,32.0,,,26.9,4.0,32.0,,2.4,32.0,,,,,,,,,,
,,,Nb1Se3Sn1,,,,Nb1Se3Sn1,,,,,,,,,,3.09,,,,,3.09,,,,,,,,,,,,,
RRR = 3. T<CDW> = 80 K from R(T). anisotropy(Hc2) = 4.8,,,Nb3Te4,,,,Nb3Te4,,,,464.0,,,,,,1.95,,,,0.2,1.95,,,,,,,,,,,,,
H-content x in PrNiAsO1-xHx measure by EPM,,,Pr1Ni1As1H0.06O0.94,,,,"PrNiAs(O,H)",,,,,,,,,,,1.6,,,,1.6,,,,,,,,,,,,,
,,,Gd1.65La0.2Ce0.15Cu1O4,,,,"(Gd,La,Ce)2CuO4",4.16,,,,,,,shape_01,,,,1.5,,,,,,,,,,,,,,,,
,,,Tl2Ba2Ca1Cu2O8,,,,Tl2Ba2CaCu2O8,,,8.0,,,,,shape_01,,87.0,,,,,87.0,,,,,,,,,,,,,
,,,La1.85Sr0.15Cu0.988Al0.012O4,,,,"(La,Sr)2(Cu,Al)O4",,,,,,,,shape_01,,17.9,,,,,17.9,,,,,,,,,,,,,
"isomer shift=0.512 mm/s, HWHM=0.46 mm/s at 4.2K",,,Gd1Ba1Sr1Cu3O7-z,,,,"Gd(Ba, Sr)2 Cu3 O7",,,,,,,1.4e-09,shape_01,82.6,,,,85.0,,85.0,,,,680.0,,,,,,,,,
RRR = 32.8.  H//c-axis. Hc2 defined as R=0.9Rn.,,,Lu1Ni2B2C1,,,,LuNi2B2C,,,,,,,,shape_03,16.0,,16.7,,,,16.35,,,,,,,,,,,,,
,,350.0,Tl1Sr2Pr1Cu2O7-d,,,,TlSr2PrCu2O7,3.6,,,,,,,shape_01,,,,,,,,,420.0,,189000.0,,,,,,,,,
,,,Al1Lu2,,,,Al1Lu2,,,,,,,,,,,,1.02,,,,,,,,,,,,,,,,
,,,Ge2Zr1,,,,ZrGe2,,,,,,,,shape_04,,8.0,,,,,8.0,,,,,,,,,,,,,
,,,Y1Ba2Cu3S0.06O7.23,,,,"YBa2Cu3(O,S)7",,,7.23,,,,,,,89.0,,,,,89.0,,,,,,,,,,,,,
,,,La0.5Pr0.5Ba2Cu3OZ,,,,"(La,Pr)Ba2Cu3Oz",,,,,,,,shape_06,,,94.0,,,0.3,94.0,,,,,,,,,,,,,
,250.0,,La1.8Sr0.2Cu0.975Ni0.025O4,,,,"(La,Sr)2(Cu,Ni)O4",,,4.0,,,,,shape_01,,,,,,,,,,,,,,,,,,,,
,,,Zr2Co0.75Cu0.25,,,,Zr2(Co1-xCux),,,,,,,,shape_01,,4.89,5.3,,4.79,,4.89,,,,,,,,,,,,,
,,,Hg1Ba2Cu0.97Co0.03O4+z,,,,"HgBa2(Cu,Co)O4",,,,,,,,shape_01,,,,,94.0,,94.0,,,,,,,,,,,,,
,,,Y0.7Ca0.3Ba2Cu4O8,,,,"(Y,Ca)Ba2Cu4O8",,,,,,,,,,,,,79.5,,79.5,,,,,,,,,,,,,
,,,Bi1.8Pb0.3Sr2Ca2Cu2.91V0.09Oz,,,,"(Bi,Pb)2Sr2Ca2(Cu,V)3Oz",,,,,,,,,101.1,,110.0,,,,105.55,,,,,,,,,,,,,
,,,La0.9Ce0.1Ru3Si2,,,,"(La,Ce)Ru3Si2",,,,,,,,shape_01,5.12,,,,5.12,,5.12,,,,,,,,,,,,,
,,,La1.85Sr0.15Cu0.992Fe0.008O4,,,,"(La,Sr)2(Cu,Fe)O4",,,,,,,,shape_01,,20.4,,,,,20.4,,,,,,,,,,,,,
(dTc/dP) calculated from uniaxial values (dTc/dP)//c = -0.66 K/GPa and (dTc/dP)//a = 0.56 K/GPa. Tc defined as maximum of C/T. (dC/gamma*Tc) = 0.73,,,Ce1Ir1In5,,,,CeInIn5,,,,,,,,shape_03,,0.4,,,,,0.4,,,,,,,,0.46,,,,,
,,,Bi2Rh1,,,,RhBi2,,,,,,,,,,2.2,,,,,2.2,,,,,,,,,,,,,
,1.6,,Li1.1Ti1.9O4,,,,Li1+xTi2-xO4,,,,,,,,,,10.3,,,,3.9,10.3,,,,,,,,,,,,,
,,,La1.91Ba0.09Cu1O4-z,,,,"(La,Ba)2CuO4",,,,,,,,shape_03,31.0,32.5,34.0,,,3.0,32.5,,,,,,,,,,,,,
,,,Co0.5Fe0.5U6,,,,Co0.5Fe0.5U6,,,,,,,,,,3.0,,,,,3.0,,,,,,,,,,,,,
,,,Ba1Pb0.65Bi0.35O3,,,,"Ba(Pb,Bi)O3",,,,,,,-2.07,,,3.93,,,,,3.93,,,,,,,,,,,,,
RRR = 3. SP (dC/gamma*Tc) = 0.47.,,319.0,K1Cr3As3,,,,KCr3As3,,,,,20.8,,,shape_03,4.54,,5.0,,,,4.77,,81.31,160.0,492.0,,,,,,,,,
,,,Sr1Pt3P0.6Si0.4,,,,SrPt3P1-xSix,,,,,,,,shape_01,,,7.5,,,,7.5,,,,,,,,,,,,,
,,,Bi4Sr3Ca2.25Y0.75Cu4OY,,,,"Bi4Sr3(Ca,Y)3Cu4OZ",,,,,,,4.47e-09,shape_01,,89.8,,,,,89.8,,,,16.72,,,,,,,,,
"SEMICON-LIKE,(PB0.65,CU0.35)",,,Pb0.65Sr2Y0.7Ca0.3Cu2.35OZ,,,,"(Pb,Cu)Sr2(Y,Ca)Cu2OZ",,,,,,,8.21e-09,,,,,,,,,,,,,,,,,,,76.6,,
RESRT=280K,,,Y1Ba2Cu3O7-Z,,,,YBa2Cu3O7,,,,,,,7.6e-10,shape_01,,91.0,,,,,91.0,,,,1.33,,,,,5.3,,,,
,,,Nb0.6Os0.4,,,,Nb0.6Os0.4,,,,,,,,,,1.78,,,,,1.78,,,,,,,,,,,,,
"6-fold structure. compositions, Ca:Al:Si=100:100:96",,,Ca1Al1Si1,,,,CaAlSi,,,,,,,,shape_03,,,6.0,,,,,,,,,,,,,,,,,
,,,Eu1Ba1.3Pr0.3Sr0.4Cu3O7,,,,"Eu(Ba,Pr,Sr)2Cu3O7",,,7.0,,,,,shape_01,21.0,,31.0,,30.0,,30.0,,,,,,,,,,,,,
metallic,0.4,,Sr0.7Eu0.2Nb1O3,,,3.3,"(Sr,Eu)NbO3",,,,,,,,shape_01,,,,4.2,,,,,,,,,,,,,,,,
hardness = 1500  kg/mm2. e-ph = 0.657,,355.0,Mo0.4Re0.6,,,,Mo1-xRex,,,,,,,,shape_01,,6.49,,,,,6.49,,3.2,,,,,,,,,,,
"impurity phases(SmAs,SmOF,Fe2P) are observed by XRD. [RES77] shows RES at 60 K. Carrier conc. = 7.8 E+22 /cm3 at 60 K.",,,Sm1Fe1As1F0.12O0.88,,,,"Sm(O,F)FeAs",,,,,,,-2.52e-09,shape_01,48.4,,50.3,,,,49.35,292.0,,,,,1.06,8.4,,,,-34.0,,
,,,Bi2Sr2Ca0.45Y0.55Cu2O8+Z,,,,"Bi2Sr2(Ca,Y)Cu2O8",,,,,,,1.3e-08,,,,,,,,,,,,,,,,,,,,,
"STM, tunneling. Two gaps observed: d(S) = 0.53 meV, 2d(S) = 2.07 kTc and  d(L) = 0.93 meV, 2d(L) = 3.79 kTc. Ordered vortex lattice is observed at 0.1 K, H-0.15 T.",,,Nb1S2,3.79,,,2H-NbS2,,,,,,,,shape_03,,5.7,,,,,5.7,,,,,,,,,,,,0.93,
,,,Y1Ba2Cu3O6.2,,,,YBa2Cu3O6.20,,,6.2,,,,,shape_01,,,,,,,,,,,,,,,,,,,,
,,,Bi1.6Pb0.4Sr1.65La0.35Cu1Oz,,,,"(Bi,Pb)2(Sr,La)2CuOz",,,,,,,,shape_01,22.2,,31.5,,,,26.85,,,,,,,,,,,,,
,,,Dy2Fe3Si5,,,,Dy2Fe3Si5,4.2,,,,,,,,,,,0.5,,,,,,,,,,,,,,,,
,,,V0.75Si0.2125Al0.0375,,,,V1-x-ySixAly,,,,,,,,,,12.6,,,,,12.6,,,,,,,,,,,,,
as-grown,,,Y1Ba2Cu3O6.8,,,,YBa2Cu3O7,,,6.8,,,,,shape_03,,83.1,,,,,83.1,,,,,,,,,,,,,
,,,Gd0.75Ca0.1Hf0.15Ba2Cu3O6.89,,,,"(Gd,Ca,Hf)Ba2Cu3O7",,,6.89,,,,,shape_01,,82.7,,,,,82.7,,,,,,,,,,,,,
,,,Nd1Fe0.95Co0.05As1F0.11O0.89,,,,"Nd(O,F)(Fe,Co)As",,,,,,,,,,30.1,,,,,30.1,,,,,,,,,,,,,
,,,Gd1Ba2Cu4O8,,,,RBa2Cu4O8,,,,,,,,,,71.8,,,,,71.8,,,,,,,,,,,,,
carrier = 7.52 E+20 /cm3,,,Sn0.97As0.017Te0.983,,,,"Sn(As,Te)",,,,,,,,,,0.058,,,,,0.058,,,,,,,,,,,,,Info: Very Low Tc (<0.1K)
,,,Bi2Sr2Ca0.75Y0.25Cu1.98Zn0.02O8+d,,,,"Bi2Sr2(Ca,Y)(Cu,Zn)2O8",,,,,,,,shape_01,,78.5,,,,,78.5,,,,,,,,,,,28.0,,
,,,Y1Ba2Cu3O6.66,,,,YBa2Cu3O7,,,6.66,,,,,shape_01,,88.9,,,,,88.9,,,,,,,,,,,,,
,,,La1.81Sr0.19Cu0.99Zn0.01O4,,,,"(La,Sr)2(Cu,Zn)O4",,,,,,,,shape_01,,19.0,,,19.0,,19.0,,,,1150.0,,,,,,,,,
spin gap temp. = 128 K,,,Y0.85Ca0.15Ba1.9Nd0.1Cu3Oz,,,,"(Y,Ca)(Ba,Nd)2Cu3Oz",,,,,,,,shape_01,82.5,84.2,,,,3.6,84.2,,,,,,,,,,,,,
,,,Pb1Mo6S8,,,,PbMo6S8,,,,,,,,,,14.4,,,,,14.4,60.0,,,,,,6.0,,,,,,
,420.0,,La1.84Sr0.16Cu0.985Ni0.015O4,,,,"(La,Sr)2(Cu,Ni)O4",,,4.0,,,,,shape_01,,,,,,,,,,,,,,,,,,,,
,,,Y1Ba2Cu3O6.86,,,,YBa2Cu3Oz,,,6.86,,,,,shape_01,,,,,,,,,,,,,,,,,,,,
Hc2(0) estimated from Hc2(4.2) using parabolic T-dependence of Hc2(T),,,Zr0.7Hf0.3V2,,,,"(Zr,Hf)V2",,,,,,,,,,9.9,,,,,9.9,25.1,,,,,,,,,,,,
,,,Sr2Eu1Ta1Cu2O8-d,,0.00103,0.43,Sr2EuTaCu2O8,,,,,,,,shape_01,,,,,,,,,,,,,,,,,,,,
ave.grain=1.3 micron.m. Hc2(0) =<0.07 mT.  kai-zero=2.96E-4. mag. impurity=4 ppm. gamma=in mj/mol.K2,,240.0,Pt1,,,,Pt,,,,,,,,,,0.0019,,,,,0.0019,,6.48,,,,,,,,,,,Info: Very Low Tc (<0.1K)
"anisotropy = 1.31, Neel-T decreases as increasing H.",,,Er1Ni2B2C1,,,,ErNi2B2C,5.85,,,,,,,shape_03,,10.5,,,,,10.5,1.47,,,,,15.0,0.2,,,,,,
,,,Na2Cs0.93C60,,,,Na2CsxC60,,,,,,,,,,9.6,,,,,9.6,,,,,,,,,,,,,
,,,La1.77Sr0.23Cu0.995Zn0.005O4,,,,"(La,Sr)2(Cu,Zn)O4",,,,,,,,shape_01,,18.0,,,16.0,,18.0,,,,840.0,,,,,,,,,
,,,Nb3Sn0.65Ga0.35,,,,"Nb3(Sn,Ga)",,,,,,,,,,16.5,,,,,16.5,,,,,,,,,,,,,
,,,S2Ta1,,,,S2Ta1,,,,,,,,,,1.6,,,,,1.6,,,,,,,,,,,,,
Thermopower = 18.5 uV/K at 30 C.,,,La0.23Th0.77Pb3,,,,"(La,Th)Pb3",,,,,,,,shape_01,,2.61,,,,,2.61,,,,,,,,,,,,,
Sr partially occupied Nd site. Nd partially on Ba site,,,Nd1Ba1.2Sr0.8Cu3O6.97,,,,"Nd(Ba,Sr)2Cu3O7",,,6.97,,,,,shape_01,,66.9,,,,,66.9,,,,,,,,,,,,,
,,,Er1Ba2Cu2.94Co0.06O6.8,,,,"ErBa2(Cu,Co)3Oz",,,6.8,,,,,shape_01,71.0,73.0,75.0,,,,73.0,,,,,,,,,,,,,
Ag-content (measured by WDS) = 0.117 in Sr(Pd1-xPtx)2Ge2. Hc2// measured at 2 K.,,,Sr1Pd1.8Ag0.2Ge2,,,,Sr(Pd1-xAgx)2Ge2,,,,,,,,shape_03,,2.52,,,,,2.52,,,,,,,,,,,,,
small amount of Sr2PbO4,,,Pb2Sr2Eu0.65Ca0.35Cu3O8.1,,,,"(Pb2Cu)Sr2(Eu,Ca)Cu2O8",,,8.1,,,,,shape_01,,71.0,,,,,71.0,,,,,,,,,,,,,
,,,Pb2Sr2Y0.7Ca0.3Cu3O8+Z,,-24860.0,,"Pb2CuSr2(Y,Ca)Cu2O8",,,,,,,1.08e-08,shape_01,,76.8,,,,,76.8,45.0,,,11.5,,27.0,0.92,,,,,,
"Tc=15.2,14.9,13.2,11.3,9.87,8.0 K for P=2.3,3.3,5.4,7.6,9.0,10.6 GPa, respectively. not linear dependence.",,,Y1Ni2B2C1,,,,YNi2B2C,,,,,,,,,,15.7,,,,,15.7,,,,,,,,,,,,,
twinned single crystal. c-axis optical conductivity measured.,,,Y1Ba2Cu3O6.8,,,,YBa2Cu3Oz,,,6.8,,,,,shape_03,,78.0,,,,,78.0,,,,,,,,,,,,,
,,,Te3Tl5,,,,Te3Tl5,,,,,,,,,,2.078,,,,,2.078,,,,,,,,,,,,,
"nominal: FeSe0.82. Thermal conductivity k:  (k/T) = a + b*T^(p-1), a=16 uW/K2.cm, p=2.47 from fitting.",,,Fe1Se1,,,,FeSe,,,,,,,,shape_03,,8.8,11.9,,,,8.8,20.1,,,,,,,,,,,,
,,,La1.79Sr0.21Cu0.99Zn0.01O4,,,,"(La,Sr)2(Cu,Zn)O4",,,,,,,,shape_01,,20.0,,,19.0,,20.0,,,,1000.0,,,,,,,,,
,,,Bi2Sr2Ca0.9Y0.1Cu2O8.23,,,,"Bi2Sr2(Ca,Y)Cu2O8",,,8.23,,,,,shape_01,,90.0,,,,,90.0,,,,,,,,,,,,,
,,,Er1Ba2Cu2.82Ni0.18O7,,,,"ErBa2(Cu,Ni)3O7",,,,,,,1.45e-09,shape_01,53.0,,77.0,,,,65.0,,,,,,,,,,,,,
inhomogeneous sample (0.07<x in Mg2B2-xCx). Tc very broad.,,,Mg1B1.9C0.1,,,,"Mg(B,C)2",,,,,,,,,,34.0,,,,,34.0,,,,,,,,,,,,,
,,,La3In0.5Tl0.5,,,,"La3(In,Tl)",,,,,,,,,,8.9,,,,,8.9,,,,,,,,,,,,,
,,,Hg1Ba2Ca1Cu2O6,,,,HgBa2CaCu2O6,,,,,,,,shape_01,,,,,,,,,,,,,,,,,,,,
,,,Pb0.5Sr2Y0.6Ca0.4Cu2.5O6.99,,,,,,,6.99,,,,,,,,,6.0,,,,,,,,,,,,,,,,
"M-intercalated material. M = (NH2)0.2(NH3)0.8. two gaps, w = 0.46 where gap<av> = d1(1-w) + d2*w, d1(in DB) = 1.17 meV(s-wave), d2 =0.14 meV(d)",,,Li0.6M1Fe0.995V0.02Se1,,,,"Li0.6MFe1-xVxSe, x=0.02",,,,,,0.19,,,,40.7,,,,,40.7,,,,,,,,,,,,1.17,
Major phase(by EDX): Y1.0Ba1.9Cu4.1Ox,,,Y1Ba2Cu4O8,,,,YBa2Cu4O8,,,,,,,,,71.0,,78.0,,,7.0,74.5,,,,,,,,,,,,,
"Tc was measured for M=63.96, 65.91, 67.94. RRR=10. Hc2 shows Hc(type-I).",,,Zn1,,,,Zn,,,,,,,,,,0.855,,,,,0.855,53.94,0.654,,,,,0.01049,,,,,,
P-induced SC. SC data for P=11 kbar.  Tc(max)=0.43 K at P = 6 kbar. Tc defined as Tc(onset).,,,Ce1Rh2Si2,,,,CeRh2Si2,36.0,,,,,,,,0.2,0.26,0.35,0.0,,,0.26,,80.0,2.0,,,,1.4,,,,,,
(dC/dT) vs T curve shows the step corresponding to the hidden SC at 15 K. coexistence of SC and FM(below 50K),50.0,,Bi3.9Mn0.1S3O4,,,,"(Bi,Mn)4O4S3",,,,,,,,shape_01,,,6.28,,4.75,,4.75,,,,,,,,,,,,,
RRR = 9.2. Tc(SP) = 1.03 K. e-ph = 0.418. (dC/gamma*Tc) = 1.36. Thermodynamic Hc(0) = 56 Oe. kappa(GL) = 2.2,,480.0,La1Ta2Al20,3.4,,,LaTa2Al20,,,,,,,,shape_03,,1.1,,,,,1.1,292.0,22.1,,,231.0,106.0,0.039,,,0.0014,,,
mag. transition not determined. KAIZERO in emu/mol.Oe.,,,Mo1Sr2Tb1.5Ce1Cu2O10,,0.003,8.7,"MoSr2(Tb,Ce)2Cu2O10",,,,,,,,shape_01,,,,5.0,,,,,,,,,,,,,,,,
"Film. Fe-content, x not given. gap measured by point contact Andreev reflection.  gap(T) tend to zero at 18 K. (fitting parameter). carrier < 1 E+21 /cm3 from Hall coeffic.",,,La1Fe1As1F0.2O0.8,3.5,,,La(O1-xFx)FeAs,,,,,,,,shape_04,,25.0,,,,,25.0,,,,,,,,,,,,,
C=7.326*T+0.315*T**3+0.00222*T**5,,431.0,Y1Ba2Cu3O7-Z,,,,YBa2Cu3O7,,,,,,,,shape_01,92.0,,,,,2.5,92.0,,7.326,,,,,,,,,,,
,,,La1.85Sr0.15Cu1O4,,,,"(La,Sr)2CuO4",,,,,,,,shape_01,,,38.0,,,,38.0,,,800.0,1000.0,,,,,,,23.1,,
"Anisotropy (Hc2) = 2.22.  SP (beta) = 0.238 mJ/mol.K4, (delta) = -5.0E-5 mJ/mol.K6,  (dC/Tc) = 9.85. (dC/gamma*Tc) = 1.32.",,290.0,Na1Fe0.981Cu0.019As1,,,,"Na(Fe,Cu)As",,22.0,,,49.0,,,shape_03,11.5,,,,,,11.5,,7.44,,,,,,,,,,,
,,,Ta0.07Zr0.93,,,,Zr1-xTax,,,,,,,,,,3.25,,,,,3.25,,,,,,,,,,,,,
,40.1,,Dy1Ru3B2,,,,DyRu3B2,,,,,,,,shape_01,,,,1.2,,,,,,,,,,,,,,,,
"not SC. RRR = 7. unit volume = 169.5 A^3. Curie-T = -55K(H//ab), 32 K(H//c). Tm(ferromag) = 8.3 K.",,,Pr1Pd2P2,,,3.52,YPrPd2P2,,,,,,,,shape_03,,,,0.03,,,,,,,,,,,,,,,,
trace of BaCuO2 and CuO,3.0,,Y0.8Pr0.2Ba2Cu4O8,,4.1e-07,3.55,"(Y,Pr)Ba2Cu4O8",,,,,,,,shape_01,,68.0,,,,4.0,68.0,,,,1090.0,,,,,,,,,
,,,Eu1Ba2Cu3OX,,,,EuBa2Cu3O7,,,,,,,,shape_01,,93.9,94.4,,,2.6,93.9,,,1.5,,,,2.0,,,,,,
RRR = 5.39,,,Cu0.1Ti1Se2,,,,CuxTiSe2,,,,,,,,,,2.68,,,,,2.68,,,,,,,,,,,-49.9,,
Tetra-to-monoclinic structural transition T<STR> = 210 K,,,La1Pt1.9Ge2.1,,,,LaPt2-xGe2+x,,,,,,,,shape_01,,1.67,,,1.63,,1.67,,,,,,,,,,,,,
"RRR = 41 for J//b-axis. Hc2 = 2 kOe for bulk (SP).  Hc2 measured also for H//a-,b-,c-axis for J//b-axis defined as R=0. SP (beta) = 0.15 mJ/mol.K4. (2gap/k) = 7.8 K from SP.",,,La1Ni1C2,2.9,,,LaNiC2,,,,,,,,shape_03,2.7,,,,,,2.7,0.2,6.7,,,,,,,,,,,
,,,Y2Ba4Cu7O14.97,,,,Y2Ba4Cu7O15-d,,,14.97,,,,,,,,93.1,,,,93.1,,,,,,,,,,,,,
O-content by Faraday's law. TP300 at 290 K.,,,La1.8Nd0.2Cu1O4.086,,,,"(La,Nd)2CuO4+z",,,4.086,,,,,shape_01,,35.9,,,,,35.9,,,,,,,,,,,18.1,,
"compositions of K and Fe are nearly 0.8 and 1.65 , respectively by EDX.",,,K0.8Fe1.933Mn0.067Se2,,,,K0.8Fe2-xMnxSe2,,,,,,,,,,,32.0,,,,32.0,,,,,,,,,,,,,
size=0.8*1.8*0.03 mm3,,,Bi2Sr2Ca1Cu2O8+z,,,,Bi2Sr2CaCu2O8,,,,,,,,shape_03,,,,,84.0,,84.0,,,,,,,,,,,,,
"RRR = 12. SP heat shows multi-gap SC. (dC/gamma*Tc) = 0.82. lattice term in SP: beta= 2.3 mJ/mol.K4, delta=0.02 mJ/mol.K6.",,136.0,Bi2Pd1,,,,beta-Bi2Pd,,0.73,,212.0,1.13,,,shape_03,5.3,,5.4,,,,5.35,,12.0,,,,,,,,,,,
,,,Y0.85Gd0.15Ni2B2C1,,,,"(Y,Gd)Ni2B2C",2.63,,,,,,,,,9.3,,,,,9.3,,,,,,,,,,,,,
,,,In1Pb1,,,,,,,,,,,,,,6.65,,,,,6.65,,,,,,,,,,,,,
kappa(GL) = 39.7.  (dC/gamma*Tc) = 1.9,,289.0,Zr1V1Ge1,,,,ZrVGe,,,,,,,,shape_01,,,,,6.0,,6.0,5.5,8.6,,,306.0,7.7,,,,0.0035,,,
Hirr for H//c.,,,Y1Ba2Cu3O6.6,,,,YBa2Cu3O7-z,,,6.6,,,,,shape_03,,58.2,,,,,58.2,,,,,,,,,,,,,
Hc(0) =  1295 Oe. (delta-C/gamma*Tc) = 1.72. e-ph coupling = 0.731.,,261.0,Nb0.58Ta0.42,3.69,,,Ta1-xNbx,,,,,,,,,,6.54,,,,,6.54,,6.73,,,,,,,,,,,
,,,Yb1Ba2Cu2.92Zn0.08O7-y,,,,"YbBa2(Cu,Zn)3O7",,,,,,,,shape_01,,70.6,,,,3.5,70.6,,,,1284.0,,,,,,,,,
Tc(onset)=7 K. Tc(sp-heat)=5.5 K. delta-C/gamma*Tc = 1.33,,553.0,Y1Fe4P12,,,,YFe4P12,,,,,,,,,,7.0,,,,,7.0,,27.2,,,,,,,,,,,
as-synthesized,,,B2Mg1,,,,MgB2,,,,,,,,shape_01,,39.0,,,,,39.0,,,,,,,0.4,,,,,,
