Repository: Tejasvini595/superconductor_deepset

## Overview

This repository contains the official implementation of **"From Individual Elements to Macroscopic Materials: In Search of New Superconductors via Machine Learning"**.

The code implements a **DeepSet neural network** for predicting the critical temperature (Tc) of superconducting materials based solely on their chemical composition. By explicitly enforcing permutation invariance, the DeepSet architecture avoids artifacts associated with arbitrary element ordering and provides a physically meaningful framework for learning composition–property relationships in superconducting materials.

File: data/superconductors_kaggle_ready_v2.csv (part 17 of 87)
comment,curiet,debyet,element,gapene,kaizero_value,moment_value,name,neelt,nhc2zero_value,oz,pcohere_value,phc2zero_value,ppenet_value,rh300,shape,t1_value,t2_value,t3_value,tcn_value,tcsus_value,tcwidth_value,critical_temp_K,upper_critical_field_0K_T,gamma_sommerfeld_mJmolK2,resistivity_normal_uOhmcm,resistivity_roomtemp_uOhmcm,penetration_depth_nm,coherence_length_nm,dhc2dt_TK,dtcdp_KGPa,density_gcm3,lower_critical_field_0K_T,thermopower_300K_uVK,energy_gap_meV,data_quality_flag
,,,Si2Th1,,,,Si2Th1,,,,,,,,,,2.41,,,,,2.41,,,,,,,,,,,,,
e-ph coupling = 0.86,,360.0,Ga1V3,,,,V3Ga,,,,,,,,,,14.5,,,,,14.5,,,,,,,,,,,,,
N(Ef) = 2.35 states/eV.fu.  e-ph = 0.675. (dC/gamma*Tc) = 0.507,,182.3,Se2Ta1.08,,,,Ta1+xSe2,,,,,,,,shape_01,,2.95,,,,,2.95,,9.27,,,,,,,,,,,
,,,La1.86Sr0.14Cu1O4,,,,"(La,Sr)2CuO4",,,,,,,,shape_03,,,40.0,,,,40.0,,,,,,,,,,,,,
,,,Y0.76Ca0.24Ba2Cu2.64Co0.36O6.96,,,,"(Y,Ca)Ba2(Cu,Co)3O7",,,6.96,,,,,shape_02,,66.0,,,,,66.0,,,,,,,,,,,,,
,,,Y1Ba2Cu2.975Ni0.025O7-Z,,,,"YBa2(Cu,Ni)3O7",,,,,,,,,,86.5,,,,,86.5,,,1.45,,,,,,,,,,
"c-axis oriented film,d=3000A",,,Y1Ba2Cu2.88Zn0.12O7-z,,,,"YBa2(Cu,Zn)3O7",,,,,,,,,,60.0,,,,5.0,60.0,,,,0.497,,,,,,,,,
,,,Sb1.16S5.16Ta2,,,,(SbS)x(TaS2)2,,,,,,,,,,,,,3.0,,3.0,,,,,,,,,,,,,
,,,Ba0.9Rb0.2Bi1O3-Z,,,,"(Ba,Rb)BiO3",,,,,,,,shape_02,,15.0,,,,,15.0,,,,,,,,,,,,,
amorphous film. RESN shows resistivity at 25 K. e-ph coupling = 0.64.,,,Rh23Zr77,,,,ZrxRhy,,,,,,,,,,3.66,,,,,3.66,,,175.0,165.0,,,3.2,,,,,,
textured sample. surface plane=(110)//c-axis. Anisotropic s-wave SC. Anisotropic factor (Hc2) = 0.45. (dC/gamma*Tc) = 1.75. e-ph = 0.63. (2D/kTc) = 3.80 for s-wave fitting.,,371.5,Sc5Ir4Si10,3.8,,,Sc5Ir4Si10,,2.78,,,1.17,,,shape_01,,,,,8.0,0.2,8.0,,32.4,,,,,,,,,,,
,,,Bi2.95La0.05S3O2,,,,"(Bi,La)3O2S3",,,,,,,,shape_01,4.44,,,,,,4.44,,,5850.0,,,,,,,,,,
,,,Gd1Ba2Cu2.85Fe0.15OX,,,8.13,"GdBa2(Cu,Fe)3O7",,,,,,,,,,47.0,,,,,47.0,,,,,,,,,,,,,
"impurity: Fe2P. RRR = 4.8(rab), =4.6(Rc). Anisotropy (R) = 1.1, (Hc2) = 1.25. Curie-T and moment = 18.95K and 8.59 myu-B/Eu for H//c.",25.2,376.0,Eu0.7Na0.3Fe2As1.4P0.6,,,8.48,"(Eu,Na)Fe2(As,P)",,29.2,,33.5,36.6,,,shape_03,,,25.2,,,3.3,25.2,,503.0,,,,,,,,,,,
"RRR=3.9 and 3.7, G=L parameter = 25.5 and 21.6 for H//[001] and H//[100], respectively. H// represent [001] direction. (dC/gamma*Tc) = 1.4. Hc(0) = 480 and 520 Oe for H// and H/n, respectively.",,640.0,Ru7B3,3.3,,,Ru7B3,,1.58,,138.0,1.72,3520.0,,shape_03,,,,,2.8,,2.8,,43.7,,,,,,,,,,0.38,
,,,Y1Ba1.7Nd0.3Cu3Oz,,,,"Y(Ba,Nd)2Cu3Oz",,,,,,,,shape_01,83.0,,95.0,,85.0,,85.0,,,,,,,,,,,,,
,,,Y1Ba2Cu3O6.3,,,,YBa2Cu3O7-d,,,6.3,,,,,shape_01,,,,,,,,,,,,,,,,5.56,,,,
"Bi1.089Sb0.911Te1.81Se1.19  from EDX. Phase I (rhombohedral, SG = R3[-]m, #166), Phase-II (monoclinic, SG = C2/m, #12), PhaseIII (9/10-fold monoclinic, SG = C2/m, #12)",,,Bi1Sb1Te2Se1,,,,BiSbTe2Se,,,,,,,,,,,2.4,0.0,,,2.4,,,,,,,,,,,,,
volume fraction = 60%. Gap by NMR of C<13>. Gap(0K) = 3.52 meV.,,,C60K3,4.31,,,K3C60,,,,,,,,,,17.1,,,,,17.1,,,,,,,,,,,,,
,,,C0.57Sr2Ca0.7Y0.3Cu2.33O6.78,,,,"(C,Cu)(Sr,Ca)2(Y,Ca,Sr)Cu2O7",,,6.78,,,,,,,,60.3,,,,60.3,,,,,,,,,,,,,
Hc2(0) estimated from Hc2(4.2) using parabolic T-dependence of Hc2(T),,,Zr0.5Hf0.5V2,,,,"(Zr,Hf)V2",,,,,,,,,,10.1,,,,,10.1,26.6,,,,,,,,,,,,
"detwinned single crystal. TP300, RH300 from PRL0864907",,,Y1Ba2Cu3O6.85,,,,YBa2Cu3Oz,,108.0,6.85,17.8,,,1.12,shape_03,,83.2,,,,,83.2,,,,,,,,,,,4.89,,
,,,Yb0.7Ca0.3Ba1.6Sr0.4Cu3O6.43,,,,"(Yb,Ca)(Ba,Sr)2Cu3O7",,,6.43,,,,,shape_01,,66.3,,,,,66.3,,,,1.59,,,,6.16,,,,,
,,,K0.45W1O3,,,,KxWO3,,,,,,,,shape_01,0.811,0.885,1.1,,,0.2,0.885,,,,,,,,,,,,,
RRR=24. phase transition at T=200 K. s= -0.234 * T for T<20 K,,,Cd2Re2O7,,,,Cd2Re2O7,,,,,,,,shape_03,,1.4,,,,,1.4,,,15.0,355.0,,,,,,,-2.2,,
semiconductor,,,Bi0.5Cd0.5Sr2Y1Cu2O7-z,,,,"(Bi,Cd)Sr2YCu2O7",,,,,,,,,,,,77.0,,,,,,,,,,,,,,,,
,,,Be5Ir1,,,,Be5Ir1,,,,,,,,,,1.5,,,,,1.5,,,,,,,,,,,,,
,,,Bi2Ca2.5Eu0.5Cu2O8.31,,,,"Bi2(Ca,R)2CaCu2O8",,,8.31,,,,,shape_01,,7.0,35.0,,,,7.0,,,,,,,,,,,,,
,,,Ru1,,,,Ru1,,,,,,,,,,0.493,,,,,0.493,,,,,,,,,,,,,
,,,Ce1Ir1In4.875Cd0.125,,,,"CeIr(In,Cd)5",,,,,,,,,,0.194,,,,,0.194,,,,,,,,,,,,,
,,,Nd1Ba2Cu3O7-z,,,,NdBa2Cu3O7,,,,,,,,shape_01,,92.81,,,,,92.81,,,,,,,,,,,8.93,,
,,,Ca0.4Ba1.35La1.25Cu3O7.15,,,,"(La,Ca)(Ba,La)2 Cu3O7",,,7.15,,,,,,78.8,,,,,,78.8,,,,,,,,,,,,,
,,,Gd1Ba2Cu3S1O6,,,8.17,"GdBa2Cu3(O,S)7",,,,,,,,,,92.0,,,,,92.0,,,,,,,,,,,,,
z=nominal value,,,Cu0.5P0.5Sr2Ca1.8Y0.2Cu3O9.55,,,,"(Cu,P)Sr2(Ca,Y)2Cu3Oz",,,9.55,,,,,,,,,,80.0,,80.0,,,,,,,,,,,,,
Hc2(0) = 2.91 T from WHH theory.,,,Li2B1Pd2.7Pt0.3,,,,"Li2B(Pd,Pt)3",,,,,,,,,,,,,6.59,,6.59,4.56,,,,202.9,10.9,,,,0.01206,,,
,,,Y1Ba2Cu3O6.95,,,,YBa2Cu3Oz,,,6.95,,,,,shape_03,,93.2,,,,,93.2,,,,,10600.0,,,,,,,,
Debye-T by interpolation,,443.0,Os0.89Re0.11,,,,Re1-xOsx,,,,,,,,,,0.7,,,,,0.7,,,,,,,,,,,,,
no long range magnetic order down to 1.4 K.,,,Y1Ba2Cu2.58Co0.42O7.019,,,,"YBa2(Cu,Co)3O7",,,7.019,,,,,shape_01,,0.0,,,,,0.0,,,,,,,,,,,,,Check: Tc=0 (Non-superconducting?)
structure=Pnma. ,,,Am1,,,,Am(IV),,,,,,,,,,1.5,,,,,1.5,,,,,,,,-0.15,,,,,
linear dependence of R on T,,,Bi2Sr2Ca1Cu2O8.373,,,,Bi2Sr2CaCu2O8,,,8.373,,,,,,,47.2,,,,,47.2,,,,745.0,,,,,,,,,
,,,In1Te1,,,,In1Te1,,,,,,,,,,2.2,,,,,2.2,,,,,,,,,,,,,
,,,Y1Ba2Cu3O6.87,,,,YBa2Cu3Oz,,,6.87,,,,,,,90.3,,,,,90.3,,,,,,,,2.52,,,,,
composition by EDS. RESN shows RES at 25 K. dressed DOS(N*) = 1.09 states/eV.atom.spin calculated from RESN and (dHc2/dT).,,,Pd20Zr80,,,,Zr1-xPdx,,,,,,,,,,2.91,,,,,2.91,,,168.0,,,,2.9800000000000004,,,,,,
RHN=80K,,,Nd1.95Ce0.05Cu1O3.97,,,,"(Nd,Ce)2CuO4",,,3.97,,,,-4.25e-09,,,,,4.2,,,,,,,,,,,,,,,,
,,,La1.94Sr0.06Cu1O4,,,,"(La,Sr)2CuO4",,,,,,,,,,,,,,,,,,,,,,,,,,103.0,,
P-induced SC.  H//[110].  SC properties shows for P = 2.65 GPa.,,,Ce1Ir1Si3,,,,CeIrSi3,,9.5,,,,,,shape_03,1.5,,,0.0,,,1.5,,,,,,,,,,,,,
,,,Dy1Ba2Cu2.85Zn0.15O7-y,,,,"DyBa2(Cu,Zn)3O7",,,,,,,,shape_01,,51.5,,,,4.5,51.5,,,,,,,,,,,,,
,,,La2.5Y0.5Ca1Ba3Cu5.95Fe1.05O16.64,,,,"(La,Y)3CaBa3(Cu,Fe)7Oz",,,16.64,,,,,,,,,10.0,,,,,,,,,,,,,,,,
,,,Bi2Sr2Ca0.4Pr0.6Cu2OZ,,,,"Bi2Sr2(Ca,Pr)Cu2Oz",,,,,,,,shape_01,,,,,,,,,,,18000.0,,,,,,,,,
,,,Pr1.8315Y0.0185Ce0.15Cu1O4,,,,"(Pr,Y,Ce)2CuO4",,,,,,,,shape_01,,,,,16.0,,16.0,,,,,,,,,,,,,
,,,Mo6Se7.5S0.5,,,,"Mo6(Se,S)8",,,,,,,,,,5.45,,,,,5.45,,,,,,,4.39,,,,,,
,,,Bi2Sr1.6Gd0.4Cu1O6.328,,,,"Bi(Sr,Gd)2CuO6",,,6.328,,,,,,,,,5.0,,,,,,,,,,,,,,,,
,,,La0.95Y0.05,,,,La0.95Y0.05,,,,,,,,,,5.4,,,,,5.4,,,,,,,,,,,,,
"THICKNESS=3350A,COHERE AB/C=15",,,La1.85Sr0.15Cu1O4,,,,"(La,Sr)2CuO4",,,,33.0,,,,shape_05,,31.4,,,,,31.4,,,,,,,,,,,,,
,,,Bi2Sr2Ca1Cu2O8+y,,,,Bi2Sr2CaCu2O8,,,,,,,,shape_01,63.58,,,,,6.0,63.58,,,,2220.0,,,,,,,,,
,,,Hg0.5Pb0.5Ba2Ca2Cu3O8.45,,,,,,,8.45,,,,,shape_01,103.0,,,,,,103.0,,,,,,,,,,,,,
,,,Nb3Sn0.8Al0.2,,,,,,,,,,,,,,16.9,,,,,16.9,,,,,,,,,,,,,
,,,Nd1Fe1As1F0.11O0.89,,,,"Nd(O,F)FeAs",,,,,,,,,48.8,50.1,51.9,,51.7,,50.1,,,,,,,,,,,,,
hole doping p = 0.180 estimated from Tc(p) in RRB073180505(2006).,,,Y1Ba2Cu4O6.998,,,,YBa2Cu3Oz,,,6.998,,,,,shape_03,90.5,,,,,,90.5,150.0,,,,,,,,,,,,
,,,Pb1Rh2,,,,Pb1Rh2,,,,,,,,,,,,0.32,,,,,,,,,,,,,,,,
"not SC. magnetic data for H//[100] in DB, for H//[00], effective moment = 7.97 uB/Eu and Curie-T = -5.8 K.",,,Eu1Ni1Ge3,,,7.88,EuNiGe3,13.3,,,,,,,shape_03,,,,0.0,,,,,,,,,,,,,,,,
,,,Si3Sr2,,,,Si3Sr2,,,,,,,,,,0.55,,,,,0.55,,,,,,,,,,,,,
,,,Li2Pd2.7Ni0.3B1,,,,"Li2(Pd,Ni)3B",,,,,,,,,,,,,7.3,,7.3,,,,,,,,,,,,,
SP (beta) = 0.667  mJ/mol.K4.,,,Lu1Pt0.72Pd1.28In1,,,,Lu(Pt1-xPdx)2In,,,,,,,,shape_01,,0.903,,,,,0.903,,6.37,,,,,,,,,,,
"Impurity phases: K2Ni3S3(3 wt.%), Ni3S2(1 wt.%). Volume anomaly at 8.9 and 13 K.",,219.0,K1Ni2S2,,,,KNi2S2,,,,,,,,shape_01,,0.46,,,,,0.46,0.04,67.6,60000.0,,,90.0,,,,,,,
,,,Y1Ba2Cu2.91Zn0.09O6.77,,,,"YBa2(Cu,Zn)3O7-d",,,6.77,,,,,shape_05,30.0,,,,,,30.0,,,,630.0,,,,,,,,,
,,,Sm1Ba2Cu3O6.9,,,,SmBa2Cu3O7,,,6.9,,,,,,,87.0,,,,,87.0,,,,,,,,,,,,,
,,,Ca1Ni1B1N1,,,,(CaN)2(Ni2B2),,,,,,,,shape_01,,2.08,,,2.12,,2.08,,,,,,,,,,,,,
,,,La3Ru1Pd3Ge13,,,,La3RuPd3Sn13,,,,,,,,,,4.8,,,,,4.8,,,,,,,,,,,,,
,,,Ca0.1La1.15Ba1.75Cu3O7.148,,,,"(Ca,La)(Ba,La)2Cu3Oz",,,7.148,,,,,shape_01,,57.1,,,,,57.1,,,,,,,,,,,,,
Pseudogap temp (Rmax) = 109 K. structural transition T<STR> = 45.0 K,,,Ba1Fe1.94Pd0.06As2,,,,"Ba(Fe,Pd)2As2",,,,,,,,shape_03,,16.4,,,,,16.4,,,,,,,,,,,,,
,,,La1.75Sr0.25Cu0.9Fe0.1O4,,,,"(La,Sr)2(Cu,Fe)O4",,,4.0,,,,,shape_01,,,,10.0,,,,,,,,,,,,,,18.1,,
,,,Y1Ba2Cu2.8Co0.2O6.45,,,,"YBa2(Cu,Co)3O7",415.0,,6.45,,,,,,,,,,,,,,,,,,,,,,,,,
"1*1mm *300A,electrical contact by silver epoxy",,,Bi2Sr2Ca1Cu2O8,,,,Bi2Sr2CaCu2O8,,,,,,,,shape_03,82.0,,,,,,82.0,,,,,,,,,,,,,
,,,Nd1Sr2Cu2.8Mo0.2Oz,,,,"NdSr2(Cu,Mo)3Oz",,,,,,,,,,,,25.0,,,,,,,,,,,,,,60.5,,
,,,Bi2Sr2Ca0.6Nd0.4Cu2Oy,,,,"Bi2Sr2(Ca,Nd)Cu2Oy",,,,,,,9.6e-09,shape_01,,56.0,,,,,56.0,,,,3800.0,,,,,,,,,
,,,Bi1.8Pb0.2Sr1.65La0.35Cu1Oz,,,,"(Bi,Pb)2(Sr,La)2CuOz",,,,,,,,shape_01,26.3,,35.5,,,,30.9,,,,,,,,,,,,,
RRR=2.6,,,U1Pd2Al1.02Ga1.98,,,,"UPd2(Al,Ga)3",11.5,,,,,,,,,,,0.05,,,,,184.0,,,,,,,,,,,
,,,Pb2Sr2Pr1Cu3O8,,,,Pb2Sr2PrCu3O8,6.0,,8.0,,,,,shape_01,,,,,,,,,200.0,,530000.0,,,,,,,,,
ammonia content (x) by XRD. S/c volume = 40 %.,,,N0.87H2.61Na1K2C60,,,,(NH3)xNaK2C60,,,,,,,,,,11.0,,,,,11.0,,,,,,,,,,,,,
,,,Hf0.8Zr0.2V2,,,,"(Hf,Ta)V2",,,,,,,,,,9.73,,,,,9.73,,,,,,,,0.48,,,,,
,,,Y0.95Ca0.05Ba2Cu3O6.79,,,,"(Y,Ca)Ba2Cu3O7",,,6.79,,,,,shape_01,80.0,88.0,91.0,,,,88.0,,,,,,,,,,,,,
,,,Ru1Sr2Gd1Cu2Oz,,,,RuSr2GdCu2Oz,,,,,,,,shape_01,22.0,,45.0,,,,33.5,,,,,,,,,,,,,
,,,La0.7Pr0.3Ba2Cu3O7,,,,"(La,Pr)Ba2Cu3O7",10.8,,,,,,,shape_01,,,,,57.1,,57.1,,,,,,,,,,,,,
,,,Bi2Sr2Ca1Cu2O8-d,,,,Bi2Sr2CaCu2O8-d,,,,,,,,shape_03,,81.7,,,,,81.7,,,,,,,,,,,,,
,,,Er1Ba2Cu2.73Zn0.18Fe0.09O6.94,,,,"ErBa2(Cu,Zn,Fe)3Oz",,,6.94,,,,,shape_06,,,37.0,,,,37.0,,,6200.0,6300.0,,,,,,,,,
,,,Bi2Pb0.25Sr1.75Ca1Cu2O8+z,,,,"Bi2(Sr,Pb)2CaCu2O8",,,,,,,,,,77.0,,,77.0,,77.0,,,,,,,,,,,,,
ORTHO-II phase. ppenet calculated from Hc1 using G-L parameter = 50.,,,Y1Ba2Cu3O6.5,,,,YBa2Cu3Oz,,,6.5,,,1750.0,,shape_03,,56.0,,,,,56.0,,,,,,,,,,,,,
"Two-phase sample:1)HgSr2(La,Ca)Cu2O6(phase1212 withHg-O bond along<110>) and 2)HgSr2(La,Ca)Cu2O6(phase 1212 with Hg-O or(Hg,Cu)-O bond along<hko>)with LATA=3.845(5), LATC=11.73(4).",,,Hg1Sr2La0.5Ca0.5Cu2O6+z,,,,"HgSr2(La,Ca)Cu2O6",,,,,,,,shape_02,,,51.0,,,,51.0,,,,,,,,,,,,,
intercalated sample,,,C6Ca1,,,,CaC6,,,,,,,,,,,,,11.5,,11.5,,,,,,,,,,,,,
GAMMA FROM SUSCEPTIBILITY,,,Y1Ba2Cu3O6.93,,,,YBa2Cu3O7,,,6.93,,,,,shape_01,,92.0,,,,,92.0,,97.0,,,890.0,11.5,2.7,,,,,,
Hc(0)= 408 Oe. (delta-C/gamma*Tc) = 1.33,,391.0,Al0.12V0.88,,,,V1-xAlx,,,,,,,,,,1.73,,,,,1.73,,7.5,,,,,,,,,,,
Tc(Th) = 1.36 K,,,Ce0.02Th0.98,,,,Th1-xCex,,,,,,,,,,0.7,,,,,0.7,,,,,,,,,,,,,
isomer shift(Gd)=0.507 mm/s linewidth=0.42 mm/s at 4.2K,,,Gd1Ba1Sr1Cu3O7,,,,"GD(Ba, Sr)2 Cu3 O7",,,7.0,,,,9e-10,shape_01,80.8,,,,82.0,,82.0,,,,1970.0,,,,,,,,,
,,,In0.63V6S8,,,,InV6S8,,,,,,,,,,0.95,,,,,0.95,,,,,,,,,,,,,
,,,Y1Ba2Cu3O7-Z,3.5,,,YBa2Cu3O7,,,,,,,,,,93.0,,,,,93.0,,,100.0,,,,,,,,,,
"G-L parameter=15,e-ph coupling=0.8",,,Ba6C60,,,,Ba6C60,,,,,,,,,,,7.0,,,,7.0,2.2,,,,180.0,12.0,0.45,,,0.013,,,
Hc2 defined by SP-heat measurements.,,,Ce1Co1In5,,,,CeCoIn5,,5.0,,,11.7,,,shape_03,,2.26,,,,,2.26,,,,,,,,,,,,,
Tc by SP-heat.  (dC/Tc) = 85.7 mJ/mol.K2.,,,La1Os4Sb12,,,,LaOs4Sb12,,,,,,,,shape_03,,0.741,,,,,0.741,,,,,,,,,,,,,
Type-1 SC. RRR=6.5. GL(kappa) = 0.30. effective mass = 3.49 m0. (dC/gamma*Tc) = 1.44. e-ph coupling = 0.55. latticeterm in SP (beta)=0.621 mJ/mol.K2. H//a-axis.,,232.0,Ga3Lu1,,,,LuGa3,,,,,,,,shape_03,,2.2,,,,,2.2,226.0,8.52,,,63.0,210.0,,,,,,0.17,
,154.0,,Gd1.55Sm0.3Ce0.15Cu1O4,,,,"(Gd,Sm,Ce)2CuO4",152.0,,,,,,,shape_01,,,,,,,,,,,,,,,,,,,,
,,,Er1Ba2Cu2.85Fe0.15O7-y,,,,"ErBa2(Cu,Fe)3O7-y",,,,,,,,shape_01,88.5,,88.5,,90.0,,90.0,,,,,,,,,,,,,
,,,Bi2Sr2Ca1Cu2O8.28,3.27,,,Bi2Sr2CaCu2Oz,,,8.28,,,,,,,81.0,,,,,81.0,,,,,,,,,,,,11.25,
oxygen content by iodometry,,,Er1Ba2Cu3O6.935,,,,ErBa2Cu3O7,,,6.935,,,,,shape_01,87.0,88.0,92.0,,,,88.0,,,,320.0,,,,,,,,,
,,,Y0.8Ca0.2Ba2Cu3O6.1,,,,"(Y,Ca)Ba2Cu3O7",,,,,,,,shape_01,,50.0,,,,,50.0,,,,,,,,,,,,,
thickness d = 290 nm film. Hc2 defined as 0.9Rn and 0.1Rn.,,,B0.69Mg0.31,,,,MgxB1-x,,,,,,,,,5.7,,,,,,5.7,,,,,,,,,,,,,
,,,Gd1Ba2Cu2.9Fe0.1OZ,,,6.0,"GdBa2(Cu,Fe)3O7",,,,,,,,,,75.3,,,,,75.3,,,,,,,,,,,,,
"small SC volume fraction, Anomaly in R(T) are 69 K, 02 K(maybe SC)",,,Ca0.82Ce0.18Fe1As2,,,,"(Ca,Ce)FeAs2",,,,,,,-2.26e-08,shape_03,6.2,,20.0,,,,13.1,,,,,,,,,,,,,
"Cointercalated(Li, M) sample. M = EDA(C2H8N2). M-content not known. Li-content x is nominal value..SUS(300K) = -0.97 emu/g.",,,Li0.25M1Mo1Se2,,,,Lix(C2H8N2)yMoSe2,,,,,,,,shape_01,,,4.0,,4.2,,4.2,,,,,,,,,,,,,
,30.0,,Y1Ba2Cu3O6.18,,,,YBa2Cu3O7,,,6.18,,,,,,,,,,,,,,,,,,,,,,,,,
"SC properties at P = 1.1 GPa. Tc, gap measured by muon-SR at H=0.1 T. [penet] not given explicitly",,,Y1Ba2Cu3O6.66,3.27,,,YBa2Cu3Oz,,,6.66,,,,,shape_01,,62.6,,,,,62.6,,,,,,,,,,,,,
"gap=1.11 meV(2d/kTc = 4.1) from s-wavw fitting of d(penet)(T) measured by TDO. [penet] estimated from Hc1, cohere (literature data)",,,Nb2Pd1S5,4.1,,,Nb2PdS5,,,,,,,,shape_01,6.0,6.25,6.4,,6.0,,6.25,,,,,225.0,,,,,,,1.11,
,,,Pb0.985Tl0.005Na0.01Te1,,,,"(Pb,Tl,Na)Te",,,,,,,0.128,,,1.38,,,,,1.38,,0.37,,,,,,,,,,,
,,,Y1Ba2Cu3O7-d,,,,YBa2Cu3O7-d,,,,,,,,shape_05,,,90.3,,,,90.3,,,,,170.0,2.0,,,,,,,
,,,Bi2Sr2Ca1Cu2Oz,,,,Bi2Sr2CaCu2O8,,,,,,,,shape_03,79.0,,82.0,,,3.0,80.5,,,,,,,,,,,,,
"<69>Ga, <71>Ga-NMR,NQR were measured. [gap] calculated from fitting of T1(T). Tc=9 K just after synthesis.",,,Pu1Rh1Ga5,5.0,,,PuRhGa5,,,,,,,,shape_03,,,,,8.5,,8.5,,,,,,,,,,,,,
powder sample. Dln(a)/dp=1.52 E-3 /kbar. Volume compressibility=4.08 E-3 /kbar. By XRD,,,C60Rb3,,,,Rb3C60,,,,,,,,,,29.6,,,,,29.6,,,,,,,,,,,,,
substrate: oxidized Si wafer. T<sub> = RT. Tc(thickness) measured. Tc in TBL shows Tc(max).,,,Be1,,,,Be,,,,,,,,,,6.0,,,,,6.0,,,,,,,,,,,,,
,,,La0.75Pr0.25Pb3,,,,La1-xPrxPb3,,,,,,,,,,0.8,,,,,0.8,,,,,,,,,,,,,
grain size=1-5 micron. density=2.63 g/cm3. penet estimated using G-L parameter=26.,,,B2Mg1,,,,MgB2,,,,,,,,shape_01,,38.0,,,,,38.0,,,,,,,,,,0.0245,,,
"(111) diamond film, n = 8.4 E+21 /cm3.  B/C = 5%. energy gap measured by PES. gap(4.5K) = 0.78 meV. [gapene] obtained byasuming BCS-like T-dependency.",,,B0.048C0.952,3.56,,,B-doped C,,,,,,,,,,,,,6.6,,6.6,,,,,,,,,,,,,
,,,Lu0.6Dy0.4Ni2B2C1,,,,"(Lu,Dy)Ni2B2C",,,,,,,,,,7.5,,,,,7.5,,,,,,,,,,,,,
post annealing at 1200 C.,,,Nb0.9Mg0.1N0.87O0.13,,,,"(Nb,Si)(N,O)",,,,,,,,,,,,,16.2,,16.2,,,,,,,,,,,,,
"sp.heat C=A*T**(-2)+a*T+b*T**3, A=7.0**(-2) J.K/mole",,206.0,Bi2.05Pb0.05Sr1.9Cu1Oz,,,,"Bi2(Sr,Pb,Bi)2Cu1O4",,,,,,,,shape_01,,10.5,,,,,10.5,,,,,,,,,,,,,
,,,Bi2Sr2.6Nd0.4Cu2OY,,,,"Bi2Sr2(Sr,Nd)Cu2O8",,,,,,,,,,55.28,,,,,55.28,,,,,,,,,,,,,
not SC,,,La1.85Sr0.15Cu0.94Ti0.06O4,,,,"(La,Sr)2(Cu,Ti)O4",,,,,,,,shape_01,,,,5.0,,,,,,,,,,,,,,,,
,,,Y1Ba2Cu2.55Ag0.45OY,,,,"YBa2(Cu,Ag)3O7",,,,,,,,,,87.6,,,,,87.6,,,,,,,,,,,,,
,,,Y1Ba1.9La0.1Cu3O6.7,,,,"Y(Ba,La)2Cu3Oz",,,6.7,,,,,,,54.5,,,,,54.5,,,,,,,,,,,,,
,,,Cu2.8W0.2Sr2Y0.9Ca0.1Oz,,,,"(Cu,W)Sr2(Y,Ca)Cu2O7",,,,,,,,,75.0,,,,76.0,,76.0,,,,,,,,,,,,,
proton irradiation effect of Tc. under doped sample,,,Ba1Fe1.91Co0.09As2,,,,"Ba(Fe,Co)2As2",,,,,,,,shape_03,,15.1,,,,,15.1,,,,,200.0,,,,,,,,
gap = 1.38 meV.  RRR = 59.5,,,Pb1,4.45,,,Pb,,,,,,,,,,7.19,,,,,7.19,,,,,,,,,,,,,
,,,Eu2Ba2Cu2Ti1.7Al0.3O10.89,,,,,,,10.89,,,,,,,,,4.2,,,,,,,6700.0,,,,,,,,,
,,,Bi2Sr2Ca0.9Pr0.1Cu2OZ,,,,"Bi2Sr2(Ca,Pr)Cu2Oz",,,,,,,,shape_01,,,77.0,,,,77.0,,,1100.0,2000.0,,,,,,,,,
not SC. RRR = 83. 2nd magnetic phase at 4.9 K,,250.0,Sm1Fe2Ge2,,0.0039,0.46,SmFe2Ge2,5.9,,,,,,,shape_03,,,,1.8,,,,,,,,,,,,,,,,
,,,Nb1.71V1.29Au1,,,,,,,,,,,,,,1.6,,,,,1.6,,,,,,,,,,,,,
compo.=nominal values,,,Bi3Pb1Sr3Ca3Cu4Oz,,,,(Bi3Pb)Sr3Ca3Cu4Oz,,,,,,,,,78.0,,110.0,,,,94.0,,,,27170.0,,,,,,,0.28,,
"FINE GRAIN,HIGH PURITY,HIGH DENSITY,SV(T)=2.54E+5 CM/S",,,Y1Ba2Cu3O7,,,,YBa2Cu3O7,,,,,,,,shape_01,,93.0,,,,,93.0,,,,,,,,,5.58,,,,
,,,Hg1Ba2Ca1Cu2O6.16,,,,HgBa2CaCu2O6.16,,,6.16,,,,,shape_01,,,,,121.0,,121.0,,,,105000.0,,,,,,,,,
,,,Tl1Sr1.5Tb0.5Ca1Cu2O7,,,,"Tl(Sr,Tb)2CaCu2O7",,,,,,,,shape_01,83.0,,,,80.0,,80.0,,,,,,,,,,,,,
STRUCTURAL TRANSFORMATION AT TM=52K,,,La1.9Ba0.1Cu1O4,,,,"(La,Ba)2CuO4",,,,,,,4e-09,shape_01,,,,,,,,,,,,,,,,,,35.7,,
splat cooled alloy,,157.0,U0.85Ti0.15,,,,U0.85Ti0.15,,,,,,,,,,0.45,1.9,,,0.3,0.45,1.5,13.4,166.0,167.0,,,2.7,,,,,,
,,,La2.5Y0.5Ca1Ba3Cu6.16Fe0.84O16.634,,,,"(La,Y)3CaBa3(Cu,Fe)7Oz",,,16.634,,,,,,31.0,41.0,50.0,,31.5,,41.0,,,,,,,,,,,,,
,,,Ce1Cu2Si1.8Ge0.2,,,,"CeCu2(Si,Ge)2",1.0,,,,,,,,,0.19,,,,,0.19,,,,,,,,,,,,,
thermopower = -2.26uV/K,,,Au0.25Te0.75,,,,TexAu1-x,,,,,,,,,,1.85,,,,,1.85,,,,,,,,,,,,,
,,,Y0.2Pr0.8Ba1Sr1Cu3O6.95,,,,"(Y,Pr)BaSrCu3O7",,,6.95,,,,,,,,,14.0,,,,,,,,,,,,,,,,
"Tc measured inductively, defined as mid point in transition.",,,La0.47Th0.53Ru2,,,,La1-xThxRu2,,,,,,,,shape_01,,1.73,,,,,1.73,,,,,,,,,,,,,
,,,Y1Ba2Cu2.7Al0.3O6.99,,,,"YBa2(Cu,Al)3O7",,,6.99,,,,,,,73.0,,,,,73.0,,,,,,,,,,,,,
nominal x=0.5. hole p=0.15 ,,,Bi2Sr1.51La0.49Cu1O6+D,,,,"Bi2(Sr,La)2CuO6",,,,,,,,shape_03,,,,,33.5,,33.5,,,,,,,,,,,2.74,,
,,,Y0.9Pr0.1Ba2Cu3O6.97,,,,"(Y,Pr)Ba2Cu3O7",,,6.97,,,,,,87.7,88.1,88.6,,,,88.1,,,,1.08,,,,,,,,,
monoclinic beta=90.9,,,Er1Rh3B2,,,,ErRh3B2,20.4,,,,,,,,,,,1.2,,,,,,,,,,,,,,,,
"R not to zero  down to 1.8K. R(T) has huge thermal hysteresis : 208 K(warming), 164 K(cooling). CDW-like phase transition. SP heat also shows these anomalies.",,,Lu2Ir3Si5,,,,Lu2Ir3Si5,,,,,,,,shape_01,,,3.3,,3.3,,3.3,,,,,,,,,,,,,
,,,V3Si0.6Al0.4,,,,,,,,,,,,,,10.1,,,,,10.1,,,,,,,,,,,,,
,,,Pb2Sr2Y0.3Ca0.7Cu3O8+Z,,,,"Pb2CuSr2(Y,Ca)Cu2O8",,,,,,,,shape_02,,73.0,,,,,73.0,,,,1570.0,,,,,,,,,
impurity =BaCuO2 ,,,Tl0.8Zn0.2Ba2Ca2Cu3O9-z,,,,"(Tl,Zn)Ba2Ca2Cu3O9",,,,,,,,,,124.0,,,,,124.0,,,,,,,,,,,,,
gamma in mJ/mol.K2,,,U1,,,,U,,,,,,,,shape_01,,0.2,,,,,0.2,,9.86,,,,,,,,,,,
"SC poperties obtained by muon-SR analysis. two gap fitting : large gap in DB, small one ( d2=1.84 meV, 2d2/kTc = 1.29).",,,K1Ca2Fe4As4F2,7.11,,,KCa2Fe4As4F2,,,,,,229.5,,shape_01,,33.36,,,33.0,,33.36,,,,,,,,,,,,10.12,
,,,La1.5Ba1.1Ca0.4Cu3O6.969,,,,"(La,Ba,Ca)3Cu3O6",,,6.969,,,,,shape_01,,,,,40.0,,40.0,,,,,,,,,,,,,
Fe-diffusion using nano-size Fe powder,,,Mg0.95Fe0.05B2,,,,"(Mg,Fe)B2",,,,,,,,,,,29.5,,,,29.5,,,,,,,,,,,,,
,,,C0.97Ta1,,,,TaC,,,,,,,,,,11.84,,,9.46,,11.84,,,,,,,,-0.15,,,,,
,,,Y0.95Sc0.05Ba2Cu3O6.63,,,,"(Y,Sc)Ba2Cu3O7",,,6.63,,,,,shape_01,90.8,,92.6,,,1.8,91.7,,,,,,,,,,,,,
RRR = 21,,,La1Ni1C2,,,,LaNiC2,,,,,,,,shape_01,3.07,,3.45,,2.86,,2.86,,,,191.0,,,,,,,,,
Li-intercalated sample.  SC volume by measuring M. Tc does not depend on Li-content (x>0.05),,,Li0.3Cs1Sr2Nb3O10,,,,LixCsSr2Nb3O10,,,,,,,,shape_01,,5.22,,,,,5.22,,,,,,,,,,,,,
,,,Cr0.9Rh0.1,,,,Cr0.9Rh0.1,,,,,,,,,,,,0.3,,,,,,,,,,,,,,,,
,,,Y1Ba2Cu2.97Zn0.03O6.9,,,,"YBa2(Cu,Zn)3O7",,,6.9,,,,,shape_01,,81.0,,,,,81.0,,,,,,,,,,,,,
P-induced SC. Curie-Weiss for T>2 K. Hc2(T) at  P= 2.5 GPa. Ferro-Mag hysteresis loop in M-H at 2K.,,,Sr0.5Sm0.5F1Bi1S2,,,3.24,Sr0.5Sm0.5FBiS2,,,,,,,,shape_01,,,,2.0,,,,14.5,,,10800.0,,,,,,,,,
,,,Pu1Co0.9Ni0.1Ga5,,,,"Pu(Co,Ni)Ga5",,,,,,,,,,,,,16.6,,16.6,69.0,142.0,,,,,,,,,,,
purity: 5N. Debye-T = 271 K at 4 K.. (Ces/[gamma]*Tc) = 2.0,,285.0,Cu1S1,,,,CuS,,,,,,,,,,1.65,,,,,1.65,,2.5,,,,,0.013,,,,,,
RRR=4. uniaxial P-dependence of Tc measured by thermal expansion and SP. (dTc/dP)a = 3.1 K/GPa. (dTc/dP)c = -7.0 K/GPa. (dC/Tc) = 28 mJ/mol.K2,,,Ba1Fe1.84Co0.16As2,,,,"Ba(Fe,Co)2As2",,,,,,,,shape_03,,21.8,,,19.8,,21.8,,,,,,,,-0.9,,,,,
,,,Bi2Sr2Ca0.7Y0.3Cu1.84Co0.16OZ,,,,"Bi2Sr2(Ca,Y)(Cu,Co)2Oz",,,,,,,,shape_01,,0.0,,,,,0.0,,,,,,,,,,,20.4,,Check: Tc=0 (Non-superconducting?)
,,,Y1Ba1.8La0.2Cu3O6.6,,,,"Y(Ba,La)2Cu3Oz",,,6.6,,,,,,,28.1,,,,,28.1,,,,,,,,,,,,,
,,,N1W2,,,,N1W2,,,,,,,,,,,,1.28,,,,,,,,,,,,,,,,
,,,Y1Ba2Cu2.91Ni0.09S0.09Oz,,,,"YBa2(Cu,Ni)3(O,S)7",,,,,,,,,,85.0,,,,,85.0,,,,,,,,,,,,,
,,,Y1Sr2Cu2.8Re0.2O7,,,,"(Y,Pr)Sr2(Cu,Re)3O7",,,,,,,,shape_01,,,,,55.0,,55.0,,,,,,,,,,,,,
strong c-axis orientation. surface oxidized by glow discharge and Pb-film-electrode. gap  by tunneling. Tc = 48 K after sample treatments,,,Y1Ba2Cu3OX,10.5,,,YBa2Cu3O7,,,,,,,,,90.0,,,,,,90.0,,,,,,,,,,,,,
,,,Mg1B1.84F0.16,,,,"Mg(B,F)2",,,,,,,,,,16.0,,,,,16.0,,,,,,,,,,,,,
twinned single crystal. c-axis optical conductivity measured.,,,Y1Ba2Cu3O6.95,,,,YBa2Cu3Oz,,,6.95,,,,,shape_03,,93.2,,,,,93.2,,,,,,,,,,,,,
ab-plane THC by steady-state method,,,Y1Ba2Cu3O6.93,,,,YBa2Cu3Oz,,,6.93,,,,,shape_03,,92.0,,,,,92.0,,,,,,,,,,,,,
Se-concentration x = 0.245 in Pd1-xSex. Tc defined as mid of SUS-change.,,,Pd34Se11,,,,Pd34Se11,,,,,,,,,,,,,2.66,,2.66,,,,,,,,,,,,,
,,,Pb1.2Mo6Se8,,,,Pb1.2Mo6Se8,,,,,,,,,,4.32,,,,,4.32,,,,,,,,-0.645,,,,,
"not s/c. Proc.Natl.Acad.Sci.USA 74,1336",,,Gd1Rh4B4,,,,GdRh4B4,5.62,,,,,,,,,,,,,,,,,,,,,,,,,,,
(dC/gamma*Tc) = 0.42,,,La1Fe1P1F0.03O0.97,,,,"LaFeP(O,F)",,,,,,,-3.81e-09,shape_01,,,,,7.8,,7.8,,,,,,,,,,,,,
D=3000-4000A,,,La1.7Sr0.3Cu1O4,,,,"(La,Sr)2CuO4",,,,144.0,,,,shape_05,,18.3,,,,,18.3,,,0.097,,,,,,,,,,
,,,Eu0.6Pr0.4Ba2Cu3O7-Z,,,,"(Eu,Pr)Ba2Cu3O7",,,,,,,,,,,,4.2,,,,,,,,,,,,,,,,
,,,Tl2Ba2Ca0.65Y0.35Cu2O8+Z,,,,"Tl2Ba2(Ca,Y)Cu2O8",,,,,,,,shape_01,31.2,58.0,,,,,58.0,,,,68.7,,,,,,,,,
,,,Er1Ba2Cu3O7-Z,,,9.3,ErBa2Cu3O7,,,,,,,,,90.0,91.0,93.0,,,,91.0,,,,,,,,,,,,,
,,,Ge1Te1,,,,GeTe,,,,,,,,,,0.08,,,,,0.08,20.0,,,,,,,,,,,,Info: Very Low Tc (<0.1K)
,,,Nb3Sn0.56Ge0.44,,,,,,,,,,,,,,6.8,,,,,6.8,,,,,,,,,,,,,
"(CaO)12(Al2O3)7, popular name = C12A7:e.  el-concentration = 2 E+21 /cm3 from reflectance. e-ph coupling = 0.46. (dC/gamma*Tc) = 1.22. lattice term in SP = 0.46 mJ/mol.K4",,628.0,Ca24Al28O66,,,,Ca24Al28O64:(4e),,,,,,,,,,0.195,,,,,0.195,,14.2,,,,,,,,,,,
,,,V75Ge20Sn5,,,,"V3(Ge,Sn)",,,,,,,,,,5.46,,,,,5.46,,,,,,,,,,,,,
weight fraction ,,,Bi0.396Cd0.594Sn0.01,,,,Bi0.396Cd0.594Sn0.01,,,,,,,,,,,,1.3,,,,,,,,,,,,,,,,
substrate = LaAlO3(a = 3.793 A). thickness = 450 A. stoichiometric (z=4.0) sample,,,La1.895Ce0.105Cu1O4,,,,"(La,Ce)2CuO4",,,4.0,,,,,shape_04,,24.3,,,,,24.3,,,,,,,,,,,,,
carrier = 3.18 E+27 /m3 from Hall coefficient.,,,Ru0.7Sr2Gd1Cu2.3O8-z,,,,"(Ru,Cu)Sr2GdCu2O8",,,,,,,,shape_01,,,,,,,,,,,,,,,5.5,,,12.7,,
,,350.0,Y1Ba2Cu3O6.92,,,,YBa2Cu3O7,,,6.92,,,,,shape_01,,91.0,,,,,91.0,,10.0,,,,,,,,,,,
,,,Bi2.1Sr1.9Ca1Cu2O8+z,,,,Bi2Sr2CaCu2O8,,,,,,,,,,85.0,,,85.0,,85.0,,,,,,,,,,,,,
,,,Ba0.7K0.75Bi1OY,,,,"(Ba,K)BiO3",,,,,,,,,,29.0,,,,,29.0,,,,78.0,,,,,,,,,
Hc(0)= 1204 Oe. (delta-C/gamma*Tc) = 1.36,,411.0,Sn0.005V0.995,,,,V1-xSnx,,,,,,,,,,4.57,,,,,4.57,,10.0,,,,,,,,,,,
Cu(1) site substituted by CO3. CO2 concentration in sintering process = 800 ppm),,,Y1Ba2Cu2.98C0.02Oz,,,,"YBa2(Cu,CO3)3Oz",,,,,,,,shape_01,,92.0,,,,,92.0,,,,,,,,,,,,,
re-entrant s/c. re-entrant at 5K. Resistive transition under magnetic fields shows sample dependency,,,Sr0.4K0.6Bi1O3,,,,"(Sr,K)BiO3",,,,,,,,shape_01,10.1,,12.5,,,,11.3,,,,,,,,,,,,,
,,,Y1Ba2Cu2.895Fe0.105O7-Z,,,,"YBa2(Cu,Fe)3O7",,,,,,,,,,61.0,,,,,61.0,,,,,,,,,,,,,
,,,Be22Re1,,,,Be22Re,,,,,,,,,,9.65,,,,,9.65,,,,,,,,,,,,,
,,,La1.8Sr0.2Cu0.96Ni0.04O4,,,,"(La,Sr)2(Cu,Ni)O4",,,,,,,,shape_01,,7.6,,,,,7.6,,,,,,,,,,,,,
impurity phase: Bi. RH(4K)= positive value(hole).,,,Sr0.5La0.5Bi1S2F1,,,,"(Sr,La)FBiS2",,,,,,,,shape_01,2.85,3.04,,,,,3.04,,1.3,,,,,,,,,,,
"Cr chain //rod direction. Hc2 measured by R(T) for H<14T, and proximity detector oscilator for H > 14 T. Anisotropy (Hc2) = 0.35 at Tc and = 1.7 at 0.7 K.",,,K2Cr3As3,,,,K2Cr3As3,,23.0,,,37.0,,,shape_03,,,6.1,,,,6.1,,,,,,2.2,,,,,,,
,,,Nb3Rh0.9Au0.1,,,,,,,,,,,,,,2.7,,,,,2.7,,,,,,,,,,,,,
,,,Y0.85Ca0.15Ba1.9La0.1Cu4OZ,,,,"(Y,Ca)(Ba,La)2Cu4O8",,,,,,,,,70.0,79.3,81.0,,,,79.3,,,,,,,,,,,,,
,,,Y0.5Pr0.5Ba2Cu3O7,,,2.39,"(Y,Pr)Ba2Cu3O7",,,,,,,,shape_01,24.6,28.5,,,35.1,,28.5,,231.8,1.81,2.03,,,,,,,,,
PLATE LIKE,,,Bi2Sr2Ca1Cu2O8+X,,,,Bi2Sr2CaCu2O8,,40.0,,9.0,410.0,,,shape_03,80.0,85.0,,,,,85.0,,,,,,,,2.0,6.5,,,,
oxygen content by TGA,,,Dy2Ba4Cu7O14.61,,,,Dy2Ba4Cu7O14,,,14.61,,,,,shape_01,,29.0,,,,,29.0,,,,,,,,,,,,,
"multi-phase sample. Data of Hc1,Hc2 are for T=1.7 K.",,,Y1Re1B1C1,,,,YReBC,,,,,,,,,,4.7,,,,,4.7,4.0,,,,,,,,,0.01,,,
"KAIZERO,CURIEC IN EMU/CM3.OE",,,Pb0.5Sr1.8Ba0.2Y0.85Ca0.15Cu2.5O6.98,,-26750.0,0.22,"(Pb,Cu)(Sr,Ba)2(Y,Ca)Cu2OZ",,,6.98,,,,3.65e-09,,,,25.0,,,,25.0,,,,4.1,,,,,,,,,
,,,Ti0.01V0.99,,,,V1-xTix,,,,,,,,,,5.42,,,,,5.42,,,,,,,,,,,,,
,,,La1Fe0.8Ru0.2As1F0.11O0.89,,,,"La(O,F)(Fe,Ru)As",0.0,,,,,,,,,19.7,,,,,19.7,49.7,,,,,,,,,,,,
polymetric phase (not cubic). monoclinic (beta=133.084 degree). dTc/dP in k/GPa.,,,Na2Cs1C60,,,,Na2CsC60,,,,,,,,,,8.5,,,,,8.5,,,,,,,,-0.02,,,,,
RH300 BY LOW FREQ. AC TECHNIQUE,,,Y1Ba2Cu3O7,,,,YBa2Cu3O7,,,7.0,,,,1.12e-09,,,91.0,,,,5.0,91.0,,,0.9,,,,,,,,,,
"ABOUT 10% OF CHAIN CU WERE REPLACED BY AU,9 INDEPENDENT ELASTIC CONST. C(I,I) ARE DETERMINED",,414.0,Y1Ba2Cu3O6.9,,,,YBa2Cu3O7,,,6.9,,,,,shape_03,,91.4,,,,0.7,91.4,,,,,,,,,6.333,,,,
,,,Sr0.9La0.1Cu0.98Ni0.02O2,,,,"(Sr,La)(Cu,Ni)O2",,,,,,,,shape_01,,,,5.0,,,,,,,,,,,19.0,,,,,
,,,Ba1Pb0.75Bi0.25O3,,,,"Ba(Pb,Bi)O3",,,,,,,,,,,,,12.0,,12.0,,,,,,,,,,,,,
"NEELT=CU(2) ORDER,PR ORDER=7.5K",,,Y0.2Pr0.8Ba2Cu2.7Fe0.3O7.1,,,,"(Y,Pr)Ba2(Cu,Fe)3O7",300.0,,7.1,,,,,shape_01,,,,,,,,,,,,,,,,,,,,
"T=1030C, P=2.0GPa, 9.5H",,,Sr2Y1Cu3O7.65,,,,CuSr2YCu2Oz,,,7.65,,,,,,,,,,70.0,,70.0,,,,,,,,,,,,,
gamma in mj/mol.K2,,210.0,Nb2Se2,,,,NbSe2,,,,,,,,,,6.9,,,,,6.9,,20.5,,,,,,,,,,,
"Tc,[penet] by TDR measurements. London's [penet] = 50 nm using single gap model. Campbwll penetration depth also estimated.",,,Sr1Pd2Ge2,,,,SrPd2Ge2,,,,,,426.0,,shape_03,,2.7,,,,,2.7,0.4817,,,,,,,,,,,,
R(300)=188.0mOhm,,,Er1Ba2Cu2.76Co0.24O6.75,,,,"ErBa2(Cu,Co)3O7",,,6.75,,,,,shape_01,18.0,31.0,53.0,,,,31.0,,,,,,,,,,,,,
not s/c.,,,Cr0.86Re0.14,,,,Cr1-xRex,500.0,,,,,,,,,,,1.0,,,,,,,,,,,,,,,,
energy gap calculated from muon-SR(TF=500G) fitting. fitting Tc = 3.8 K.,,,Mg10Ir19B16,4.74,,,Mg10Ir19B16,,,,,,,,,,3.8,,,4.8,,3.8,,,,,357.0,,,,,,,1.6,
,,,La1.88Ca0.12Cu1O4,,,,"(La,Ca)2CuOz",,,,,,,,shape_01,,,24.0,,,,24.0,,,,,,,,,,,,,
,,,La1.9Ca1.1Cu2O6+Y,,,,"(La,Ca)2CaCu2O6",,,,,,,1.12e-08,,,,,,,,,,,,45.0,,,,,,,,,
not SC.,,,Au2Ga1Y1,,,,Au2GaY,,,,,,,,,,,,0.5,,,,,,,,,,,,,,,,
,,,Ce1.025Cu2Si2,,,,CeCu2Si2,,,,,,,,,,0.6,,,,,0.6,,,,,,,,,,,,,
,,,Sm1Ba2Cu3O6.734,,,,SmBa2Cu3O7,,,6.734,,,,,,,67.6,,,,,67.6,,,,,,,,,,,,,
"ultrasonic, V<S>=2239 m/s, V<L>=3633 m/s.",,,Bi1.7Pb0.3Ag0.2Sr2Ca2Cu3Oz,,,,"(Bi,Pb)2AgxSr2Ca2Cu3Oz",,,,,,,,,,97.0,,,,,97.0,,,,,,,,,4.995,,,,
,,,Bi2Sr1.9La0.1Cu1O6+Z,,,,"Bi2(Sr,La)2CuO6",,,,,,,,shape_01,,8.0,,,,,8.0,,,,,,,,,,,,,
,,,Pb0.6V0.4Sr2Ca0.6Sm0.4Cu2OZ,,,,"(Pb,V)Sr2(Ca,Sm)Cu2Oz",,,,,,,,shape_01,20.5,,,,,,20.5,,,,,,,,,,,,,
,,,Er0.94Ca0.04Ba2Cu2.82Co0.18O6.76,,,,"(Er,Ca)Ba2(Cu,Co)3Oz",,,6.76,,,,,shape_01,57.0,64.0,71.0,,,,64.0,,,,,,,,,,,,,
Tc and Tn  from muon-SR.,,,La1Fe1As1F0.05O0.95,,,,"La(O,F)FeAs",,,,,,396.0,,,,20.0,,,,,20.0,,,,,,,,,,,,,
low temperature phase,,,P3Pd7,,,,P3Pd7,,,,,,,,,,0.7,,,,,0.7,,,,,,,,,,,,,
,,,La2.9Gd0.3Ca0.6Ba3.2Cu0.3O16.503,,,,,,,16.503,,,,,shape_01,45.0,58.0,70.0,,46.0,,58.0,,,,5.5,,,,,,,,,
,,,Bi2Sr2Ca2Cu3OX,,,,Bi2Sr2Ca2Cu3O10,,,,,,,3.82e-09,shape_02,105.7,,,,,,105.7,,,,,400.0,7.0,,,,65.0,,,
"P-induced SC. Pcrit = 3.0 kbar. Tc = 28, 29, 31.3, 32.7, 34.9 K for P=3.9, 4.8, 5.7, 6.6, 7.6 kbar, respectively.",,,C60Cs3,,,,Cs3C60,,,,,,,,,,,,2.0,34.9,,34.9,,,,,,,,,,,,,
,,,La1.1Ba1.7Sr0.2Cu3Oz,,,,"La(Ba,Sr)2Cu3O7",,,,,,,,,,54.3,,,,,54.3,,,,,,,,,,,,,
cohere(c) calculated using GL theory,,,Tl0.8Hg0.2Ba2Ca1.85Sm0.15Cu3O9-z,,,,"(Tl,Hg)Ba2(Ca,Sm)2Cu3O9",,,,,,,,,84.25,90.5,,,,,90.5,,,,4330.0,,,,,,,,,
,,,C16Rb1,,,,C16Rb1,,,,,,,,,,,,0.011,,,,,,,,,,,,,,,,
RESRT 22micro Ohm.cm,,,La1Pt2B2C1,,,,LaPt2B2C,,,,,,,,,,10.5,,,,,10.5,,4.9,,,1650.0,110.0,,,,220.0,,,
,,,Nd1.85Th0.15Cu1O4-Z,,,,"(Nd,Th)2CuO4",,,,,,,,,,,15.9,,,,15.9,,,,,,,0.41,-0.4,,,,,
,,,La1.85Sr0.15Cu0.8Mg0.2O4,,,,"(La,Sr)2(Cu,Mg)O4",,,,,,,,shape_01,,,15.6,,,,15.6,,,,250.0,,,,,,,,,
"Cu-O=1.815A, Cu-O(2)=2.01A",,,Pb0.5Hg0.5Sr1.2La0.8Cu1O5-z,,,,"(Pb,Hg)(Sr,La)2CuO5",,,,,,,,shape_01,17.0,24.0,38.0,,32.0,,24.0,,,,,,,,,,,,,
"R(T,H)curve anisotropy parameter=70",,,Bi2.1Sr1.9Ca1Cu1.988Zn0.012OZ,,,,"Bi2 Sr2 Ca (Cu,Zn)2 O8",,,,,,,,shape_03,,84.0,,,,,84.0,,,,,,,,,,,,,
,,,Au0.15Sb0.85,,,,AuxSb1-x,,,,,,,,shape_01,,,,,8.1,,8.1,1.36,,,,,,,,,,,,
"[penet], energy gap, carrier obtained from muon-SR analysis. Fully gaped s-wave gap. effective mass = 9.8m<e> estimated.",,,Lu1Ru1B2,3.3,,,LuRuB2,,,,,,,,shape_01,,,,,9.8,,9.8,,,,,221.0,,,,,,,1.36,
,,,Mo0.815Pt0.185,,,,Mo0.815Pt0.185,,,,,,,,,,4.62,,,,,4.62,,,,,,,,,,,,,
hole conc = 0.213 estimated from Tc using Tallon's eq. PENET is at T/Tc = 0.6.,,,Bi2Sr2Ca1Cu2O8+z,,,,Bi2Sr2CaCu2O8,,,,,,,,,,,,,72.0,,72.0,33.9,,,,283.1,,,,,,,,
"ANN(400C,in O2)",,,Tl1Hg1Sr2Ba2Cu2Co3Oz,,,,"(Tl,Hg)Sr2Ba2Cu2(CO3)Oz",,,,,,,,,,73.0,,,,,73.0,,,,,,,,,,,,,
,,,Nd1.85Ce0.15Cu1O4,,,,"(Nd,Ce)2CuO4",,,4.0,,,,,shape_03,18.85,20.0,21.15,,,2.3,20.0,,,,,,,,,,,,,
quench from 900C,,,Y1Ba2Cu3O6.4,,,,YBa2Cu3O7,,,6.4,,,,,,,,,5.0,,,,,,,,,,,,,,,,
"Tc,Tm increase with P in the same way. Tc1, Tc2 in Fig. show T3, T1. magnetic ordering Tm defined as the peak of dR/dT. dTm/dP=5.7 K/GPa. B=173 GPa (P>6GPa)",130.0,,Ru1Sr2Gd1Cu2O8,,,,RuSr2GdCu2O8,,,,,,,,shape_01,35.5,,46.0,,,,40.75,,,,,,,,1.9,,,,,
M = NH3. x and y not given. T<spin-glass > = 26.7 K,,,Li0.45M0.3Fe2Se0.8Te1.2,,,,"LixMyFe2(Se,Te)2",,,,,,,,,,,,,16.5,,16.5,,,,,,,,,,,,,
,,,La0.2Na0.8Fe2As2,,,,La0.5-xNa0.5+xFe2As2,,,,,,,,shape_01,,,,,27.0,,27.0,,,,2160.0,,,,,,,,,
Einstein T = 265 K from EXAFS analysis,,265.0,Sr1Pd2As2,,,,SrPd2As2,,,,,,,,shape_01,,,0.92,,,,0.92,,,,,,,,,,,,,
"RRR =  11.6 .  Anisotropy = 2.71 (onset), 2.89  (off)). K-content x from WDS",,,Ba0.35K0.65Fe2As2,,,,"(Ba,K)Fe2As2",,37.2,,,99.0,,,shape_03,,,,,24.8,,24.8,,,,370.0,,,,,,,,,
Hirr for H//c.,,,Y1Ba2Cu2.988Zn0.012O6.75,,,,"YBa2(Cu,Zn)3O7",,,6.75,,,,,shape_03,,62.0,,,,,62.0,,,,,,,,,,,,,
Kappa=94,,,Tl2Ba2Ca1Cu2O8,,,,Tl2Ba2CaCu2O8,,79.7,,,,1910.0,,,,,,,108.7,,108.7,,,,,,,,,,,,,
,,,Co0.15Ti0.85,,,,Ti1-xCox,,,,,,,,,,3.8,,,,,3.8,,,,,,,,,,,,,
Se-concentration x = 0.364 in Pd1-xSex. Tc defined as mid of SUS-change. RRR = 283,,,Pd7Se4,,,,Pd7Se4,,,,,,,,,,,,0.38,,,,,,,,,,,,,,,,
,,,Y0.82Ca0.18Ba2Cu3O6.008,,,,"(Y,Ca)Ba2Cu3O6",,,6.008,,,,,,,,,4.2,,,,,,,,,,,,,,,,
,,,La1Pb3,,,,LaPb3,,,,,,,,,,4.09,,,,,4.09,,,,,,,,,,,,,
,,,Bi1.8Pb0.2Sr2Ca1Cu2O8-Z,,,,"(Bi,Pb)2Sr2CaCu2O8",,,,,,,,shape_01,86.5,89.0,93.0,,,6.5,89.0,,,,,,,,,,,,,
[penet] measured by TDO. Energy gap estimated from [penet] (in DB) using fitting process and superfluid density (gap = 2.14 kTc),,,Nd1F0.3Bi1S2O0.7,3.9,,1.97,"Nd(O,F)BiS2",,,,,,,,shape_03,,4.7,,,,,4.7,,,,,447.0,,,,,,,,
"s/c parameters calculated using data of ""Usp.Fiz.Nauk, 115(1975)263"". G-L parameter = 30.9",,,Lu5Ir4Si10,,,,Lu5Ir4Si10,,,,,,,,,,3.88,,,,,3.88,1.04,8.8,,,455.0,16.0,0.39,,,,,,
,,,La0.9Y0.1Fe0.995Mn0.005As1F0.11O0.89,,,,"(La,Y)Fe0.995Mn0.005AsO0.89F0.11",,,,,,,,shape_01,,25.0,,,,,25.0,,,,,,,,,,,,,
"d<x>=6.632 g/cm3. porosity=38.17. For zero porosity, E=91.5, G=41.6, B=38.1 GPa, P=0.1",,371.0,Y1Ba2Cu3O6.957,,,,YBa2Cu3O7,,,6.957,,,,,shape_01,,91.0,102.0,,,,91.0,,,,,,,,,4.1,,,,
,,,Pd1Te1,,,,Pd1Te1,,,,,,,,,,2.3,,,,,2.3,,,,,,,,,,,,,
"Co-content determined from WDS. [penet] from TDR method. Al-film coating (Tc=1.2 K, [penet] = 50 nm) to obtain absolute [penet] values.",,,Ba1Fe1.916Co0.084As2,,,,"Ba(Fe,Co)2As2",,,,,,9350.0,,shape_03,,15.5,,,,,15.5,,,,,,,,,,,,,
,,,Mo0.15Nb0.85,,,,Mo0.15Nb0.85,,,,,,,,,,5.3,,,,,5.3,,,,,,,,,,,,,
as-quenched sample.,,,Co1Zr2,,,,Zr2Co,,,,,,,,,,3.0,,,,,3.0,,,180.0,,,,3.2700000000000005,,,,,,
,,,Bi2Sr1.3Tb0.7Cu1O6.399,,,,"Bi2(Sr,Tb)2CuO6",,,6.399,,,,,,,,,5.0,,,,,,,,,,,,,,,,
not SC. Debye-T = 332 K   from R(T) analysis.,,323.0,Lu1Fe2Si2,,,,LuFe2Si2,,,,,,,,shape_01,,,,0.0,,,,,40.4,6.2,,,,,,,,,,
volume fraction of SC < 5%.,,,Bi0.1Pb0.4La1.2Sr1.3Cu2O5.78,,,,"(Bi,Pb,La,Sr)2SrCu2Oz",,,5.78,,,,,,,,,,44.0,,44.0,,,,,,,,,,,,,
,,,Yb3Co4Ge13,,,,Yb3Co4Ge13,,,,,,,,,,,,0.3,,,,,,,,,,,,,,,,
"[penet]<L> measured by TDR, MWR, NV center method. n = 1.9, where d[penet] = a + b*(T/Tc)^n.",,,Ca1K1Fe3.864Ni0.136As4,,,,CaK(Fe1-xNix)4As4,,,,,,,,shape_03,,19.3,,,,,19.3,,,,,285.2,,,,,,,,
,,,Pd0.95Ni0.05H0.9,,,,"(Pd,Ni)Hx",,,,,,,,,,2.95,,,,,2.95,,,,,,,,,,,,,
"H-content x , determined by thermal desorption spectroscopy. nominal x = 0.53. Tn(AF-2 phase) = 35  K. Coexist of SC and AF-2 (volume fractin 30%)",,,La1Fe1As1H0.41O0.59,,,,"LaFeAs(O,H)",35.0,,,,,,,shape_03,,19.5,,,,,19.5,,,,,,,,,,,,,
,,201.0,Pb1Nb1S3,,,,PbNbS3,,,,,,,,,,2.26,,,,,2.26,,11.7,,,,,,,,,,,
,,,Bi2Sr2Ca0.7Y0.3Cu2O8,,,,"Bi2Sr2(Ca,Y)Cu2O8",,,,,,,,,,48.0,,,,,48.0,,,,,,,,,,,,,
P-induced SC.  P<cr> = 260 kbar.,,,As1Ga1,,,,As1Ga1,,,,,,,,,,4.8,,0.0,,,4.8,,,,,,,,,,,,,
Fe-site vacancy. SC volume fraction < 1%.,,,Tl1Fe1.7Se2,,,,TlFezSe2,,,,,,,,shape_03,20.0,22.4,,,,,22.4,,,,,,,,,,,,,
e-ph = 0.65. DOS = 3.84 states/eV.,,215.1,Pd0.08Ta1S2,,,,2H-PdxTaS2,,,,,,,,shape_01,,,2.97,,3.0,,3.0,,14.98,,,,,,,,,,,
,,,Ag7F0.25N0.75O10.25,,,,Ag7F0.25N0.75O10.25,,,,,,,,,,1.04,,,,,1.04,,,,,,,,,,,,,
,,,La1Ba1.6Sr0.4Cu3Oz,,,,"La(Ba,Sr)2Cu3O7",,,,,,,,,,65.3,,,,,65.3,,,,,,,,,,,,,
Na-content is nominal value. y is not given.,,,Na0.75Co1H2.6O3.3,,,,NaxCoO2:yH2O,,,,,,,,,,,,,4.49,,4.49,,,,,,,,,,,,,
films by laser ablation.,,,Y1Ba2Cu2.8Zn0.2Oz,,,,"YBa2(Cu,Zn)3O7",,,,,,,,shape_04,,51.7,,,,,51.7,,,,,,,0.98,,,,,,
gap parameter derived from BCS-relation.,,170.0,Mo6S6I2,3.55,,,Mo6S6I2,,,,,,,,,,13.0,,,,,13.0,,64.0,,,,,,,,,,,
,,,Bi4S3O4,,,,Bi4O4S3,,,,,,,,,4.16,,4.85,,4.11,,4.11,,,,,,,,,,,,,
dTc/dP in K/GPa. Debye-T estimated using scaling law. ,,320.0,Y5Ir4Ge10,,,,Y5Ir4Ge10,,,,,,,,,,2.76,,,,,2.76,,,,,,,,-0.059,,,,,
monoclinic beta=91.2,,,Ho1Ir3B2,,,,HoIr3B2,12.9,,,,,,,,,,,1.2,,,,,,,,,,,,,,,,
anisotropy factor = 30. ,,,Hg1Ba2Ca2Cu3OZ,,,,HgBa2Ca2Cu3Oz,,,,,,2100.0,,shape_01,,,,,134.5,,134.5,,,,,,,,,,,,,
,,,Nb3Al0.66Ge0.34,,,,"Nb3(Al,Ge)",,,,,,,,,,20.4,,,,,20.4,,,,,,,2.37,,,,,,
,,,Gd1Pt2,,,,Gd1Pt2,,,,,,,,,,,,1.0,,,,,,,,,,,,,,,,
,,,La1Fe1As1F0.11O0.89,,,,"La(O,F)FeAs",,,,,,,,,,28.0,,,,,28.0,88.7,,,,,,,,,,,,
gap parameter derived from BCS-relation.,,180.0,Ag1Mo6S8,3.58,,,AgMo6S8,,,,,,,,,,7.7,,,,,7.7,,30.0,,,,,,,,,,,
,,,Bi2Sr2Ca1Cu2O8.272,,,,,,,8.272,,,2050.0,,shape_03,,92.2,,,,,92.2,,,,,,,,,,,,,
,,,Sn0.95In0.05Te1,,,,"(Sn,In)Te",,,,,,,,,,1.21,,,,,1.21,0.348,,,,,,,,,,,,
,,,Y0.6Pr0.4Ba2Cu3O7-Z,,,,"(Y,Pr)Ba2Cu3O7",,,,,,,,shape_01,,49.4,,,,,49.4,,150.6,,,,,,,,,,,
,,,Ir0.1Os0.25Rh0.65,,,,Ir1-x-yOsxRhy,,,,,,,,,,0.1,,,,,0.1,,,,,,,,,,,,,
,,,La2Cu1O3.985,,,,La2CuO4,230.0,,3.985,,,,,shape_01,,,,,,,,,,,,,,,,,,118.0,,
,,,Dy1Ba1Sr1Cu3O6.94,,,,DyBaSrCu3O7,,,6.94,,,,,shape_01,80.0,,,,,,80.0,,,,1.74,,,,,,,,,
,,,Cu0.95Se2Zn0.05,,,,Cu0.95Se2Zn0.05,,,,,,,,,,2.45,,,,,2.45,,,,,,,,,,,,,
,,395.0,Os0.5V0.5,,,,"(V,Os)",,,,,,,,,,5.15,,,,,5.15,,4.34,,,,,,,,,,,
,,,V2.97Nb0.03Si1,,,,V2.97Nb0.03Si1,,,,,,,,,,15.8,,,,,15.8,,,,,,,,,,,,,
,,,Mo0.15Sr2Ce2.01Y0.99Cu2.85O11+z,,,,"(Cu,Mo)Sr2(Ce,Y)3Cu2O11",,,,,,,,shape_01,,,,,41.0,,41.0,,,,,,,,,,,,,
,,,Nb2.25V0.75Au1,,,,,,,,,,,,,,3.0,,,,,3.0,,,,,,,,,,,,,
,,,Lu0.5Ca0.5Sr0.7Ba1.3Cu2.6C0.4O7-z,,,,"(Lu,Ca)(Sr,Ba)2(Cu,CO3)3Oz",,,,,,,,shape_01,,,,,77.0,,77.0,,,,,,,,,,,,,
SIS tunneling ( high-Tc/SiO/Pb). Tunneling were measured after 4 days from fabrication.  compositions and structure of films not given. target compositions are in DB.,,,Bi2Pb1Sr2Ca2Cu4OZ,3.8,,,Bi2212-film,,,,,,,,shape_04,,65.0,,,,,65.0,,,,,,,,,,,,10.5,
,,,Th1Ir1.6Os0.4,,,,"Th(Ir,Os)2",,,,,,,,,,5.15,,,,,5.15,,,,,,,,,,,,,
,,,Mo5.25Ta0.75Te8,,,,Mo5.25Ta0.75Te8,,,,,,,,,,,,1.7,,,,,,,,,,,,,,,,
,,,Hg0.5Tl0.5Ba2Ca1.72Sr0.28Cu3O8+z,,,,"(Hg,Tl)Ba2(Ca,Sr)2Cu3O8",,,,,,,,shape_01,,,,,124.0,,124.0,,,,,,,,,,,,,
,,,Dy1Ba2Cu3O7-Z,,,,DyBa2Cu3O7,,,,,,,,,92.0,,96.0,,,,94.0,,,0.84,1.95,,,,,,,,,
,,,Hf0.2Ta0.8,,,,Ta1-xHfx,,,,,,,,,,6.26,,,,,6.26,,,,,,,,,,,,,
,,,Bi3.9Sr3.3Ca1.3Cu2.883Fe0.117Ox,,,,"Bi4Sr4Ca1(Cu,Fe)3Ox",,,,,,,,shape_03,,78.5,,,80.0,,78.5,,,,,,,,,,,,,
,,,La1.8Nd0.05Ca0.074Ba0.076Cu1O4.01,,,,"(La,Nd,Ca,Ba)2CuOz",,,4.01,,,,,,,,17.3,,23.7,,23.7,,,,,,,,,,,,,
"mixture of Bi2212 and Bi2223, LAT and Tc for Bi2223, Jc77=60.9A",,,Bi1.7Pb0.3Sr2Ca2Cu3Cs0.2Oz,,,,,,,,,,,,shape_02,105.3,,112.0,,,,108.65,,,,,,,,,,,,,
,,364.0,Nb0.15V0.85,,,,V1-xNbx,,,,,,,,,,4.3,,,,,4.3,84.7,9.19,,,,,,,,,,,
,,,Yb0.4Ba0.6Cu1O3-X,,,,,,,,,,,,,,88.0,92.0,,,,88.0,,,,,,,,,,,,,
,,,Y0.5Pr0.5Ba2Cu3O6.68,,,,"(Pr,R)Ba2Cu3O7",,,6.68,,,,,shape_01,26.0,27.1,,,,,27.1,,,,,,,,,,,,,
,,,Y0.8Pr0.2Ba2Cu3O6.5,,,,"(Gd,Pr)Ba2Cu3O7",,,6.5,,,,,shape_01,,11.1,,,,,11.1,,,,,,,,,,,,,
Tc(H=1.46 K) = 5.7 K. B[11] NMR measured.,,,Li2Pd3B1,2.2,,,Li2Pd3B,,,,,,,,shape_01,,,,,7.1,,7.1,,,,,,,,,,,,,
RRR = 5.08. structural transition at T=108 K.  Co-content x shows nominal value. [EDX] = 0.7*[nominal],,,Ca1Fe1.85Co0.15As2,,,,"Ca(Fe,Co)2As2",108.0,,,,,,,shape_03,,,18.0,,15.2,2.9,15.2,,,,,,,,,,,,,
broad transition,,,Cr0.03Sc0.97,,,,Cr0.03Sc0.97,,,,,,,,,,3.1,,,,,3.1,,,,,,,,,,,,,
,,,B1Ti1,,,,B1Ti1,,,,,,,,,,,,1.2,,,,,,,,,,,,,,,,
RRR = 120 for I//a and 66 for I//c. Tc = 2.30 K for I//c. Hc2(T) by SUS is isotropic. Hc2(T) measured by R(zero) is much higher than Hc2 by SUS.,,,La1Rh1Si3,,,,LaRhSi3,,,,,0.126,,,shape_03,2.32,,,,,,2.32,,,,,,,,,,,,,
,,,Bi2Sr1.8Ca1.6Cu2.3OX,,,,,,,,,,,,,,,,,,,,440.0,,,,,,,,,,,,
,,,Bi8Sr8Ca4Cu9O34.25,,,,Bi2Sr2CaCu2O8,,,34.25,,,,,,,73.5,,,,,73.5,,,,2.4,,,,,,,-4.02,,
,,,La1.8Sr0.2Cu1O4,,,,"(La,Sr)2CuO4",,,,,,,,shape_01,,,,,30.6,,30.6,,13.8,,,,,,,,,,,
RRR = 13.0,,,Nb1Se2,,,,2H-NbSe2,,,,,,,,shape_01,,,7.4,,,,7.4,,,,196.0,,,,,,,-3.7,,
,,,Y1Ba2Cu2.925Fe0.075O7-Z,,,,"YBa2(Cu,Fe)3O7-z",,,,,,,,,,80.0,,,,,80.0,,,4000.0,7200.0,,,,,,,,,
,,,Dy0.75Tb0.25Ni2B2C1,,,,"(Dy,Tb)Ni2B2C",9.83,,,,,,,shape_03,,,,,3.24,,3.24,,,,,,,,,,,,,
B/Nb = 2.32. PENET estimated from Hc1. G-L parameter = 2.49,,,B2.32Nb1,,,,NbB2+x,,,,,,,,,,9.8,,,,,9.8,2.226,,,,87.0,40.0,,-0.054,,0.0196,,,
"SP (beta) = 1.83 mJ/mol.K4. (delta) = 0.49 uJ/mol.K6. GL(kappa) = 23. (dC/gamma*Tc) = 1.17.  Hc(0) = 21 mT. gap d = 0.46 meV,  2d  = 3.58 kTc from muon-SR",,147.0,La1Pt1Ge1,3.2,,,LaPtGe,,,,,,,,shape_01,,,3.05,,3.05,,3.05,0.69,6.6,195.0,400.0,504.7000000000001,21.8,0.67,,,0.0021,,,
,,,Cu0.05Ti1Se2,,,,CuxTiSe2,,,,,,,,,,1.52,,,,,1.52,,,,,,,,,,,,,
Ce-content by ICP. optimal-doped. thickness=1000 A.,,,La1.855Ce0.145Cu1O4-z,,,,"(La,Ce)2CuO4",,,,,,1800.0,,shape_05,,24.2,,,,1.0,24.2,,,,,,,,,,,,,
,,,Y1Ba2Cu3O6.8,,,,YBa2Cu3O7,,,6.8,,,,,shape_01,85.0,89.5,,,,4.2,89.5,,,,0.74,,,,,6.35,,,,
,,,La1.45Ca0.15Nd0.4Cu1O4,,,,"(La,Ca,Nd)2CuOz",,,,,,,,shape_01,,,27.5,,,,27.5,,,,,,,,,,,,,
P = 24.0 kbar.   e-ph = 0.77,,,Bi2Pd1,,,,beta-PdBi2,,0.39,,,,,,shape_03,,4.36,,,,,4.36,,,21.74,,,28.9,,,,,,,
,,,Bi1Mg1,,,,Bi1Mg1,,,,,,,,,,0.7,,,,,0.7,,,,,,,,,,,,,
,,,Tm1Ni1.84Fe0.16B2C1,,,,"Er(Ni,Fe)2B2C",,,,,,,,,,3.99,,,,,3.99,,,,,,,,,,,,,
film thickness=1120 A. ,,,La1.85Sr0.15Cu1O4,,,,"(La,Sr)2CuO4",,,,,,,,shape_05,,,27.0,,,,27.0,,,,,740.0,,,,,,,,
,,,Ca0.6Cd0.4La1Ba1Cu3Oz,,,,"(Ca,Cd)(La,Ba)2Cu3O7",,,,,,,,shape_01,69.4,67.3,70.0,,,,67.3,,,,6000.0,,,,,,,,,
,,,Hg0.7Cr0.3Sr2Cu0.99Co0.01O4+z,,,,"(Hg,Cr)Sr2(Cu,Co)O4",,,,,,,,shape_01,,,,,58.0,,58.0,,,1220.0,3700.0,,,,,,,,,
,,,Ru1Sr2Gd0.9Y0.1Cu2O8,,,,"RuSr2(Gd,Y)Cu2O8",,,,,,,5.96e-09,,21.4,,43.0,,,,32.2,,,,,,,,,,,70.2,,
"ultra sonic palse echo method x-ray dinsity=7.138,porosity=0.22, thermal expcnsion a11=1.22 a22=1.12 a33=1.64 (E-5K)",,426.0,Gd1Ba2Cu3O7-z,,,,GdBa2Cu3O7,,,,,,,,,,89.0,,,,,89.0,,,,,,,,,5.549,,,,
R(T) = T^3.67 for T < 23 K. RRR = 375. Type-I SC. Hc not depends on H-direction. SP (dC<el>/gamma*Tc) = 1.37. Thermodynamic Hc(0) = 43 Oe.,,400.0,Al6Re1,,,,Al6Re,,,,,,,,shape_03,,0.74,,,,,0.74,48.0,3.9,,,,,,,,,,,
thickness=,,,Y1Ba2Cu3O7,,,,YBa2Cu3O7,,,,,,,,shape_04,,91.4,,,,,91.4,,,,0.194,1800.0,,,,,,,,
,,,Lu0.9Ca0.1Ba2Cu3O6+z,,,,"(Lu,Ca)Ba2Cu3O7",,,,,,,,,,,18.0,,,,18.0,,,,,,,,,,,,,
delta-C/gamma*Tc = 0.8,,,Ce1Ir1In5,,,,CeIrIn5,,,,,,,,shape_03,,0.43,,,,,0.43,,,,,,,,0.25,,,,,
,,,Sn0.72Eu0.4Mo6.35S8,,,,"(Sn,Eu)1.2Mo6S8",,,,,,,,,,10.1,,,,,10.1,39.6,,,,,,,,,,,,
,,,La1P1,,,,La1P1,,,,,,,,,,,,1.68,,,,,,,,,,,,,,,,
4398,,,Bi2Sr0.8La1.2Cu1O6+Z,,,,"Bi2(Sr,La)2CuO6",140.0,,,,,,,shape_01,,,,4.2,,,,,,,,,,,,,,,,
SAME AS 3352,,,Nd2Cu1F0.3O3.7,,,,"Nd2Cu(O,F)4",,,,,,,,,10.0,,27.0,,,,18.5,,,,,,,,,,,,,
,,,Y0.8Ca0.2Ba2Cu2.8Co0.2O6.83,,,,"(Y,Ca)Ba2(Cu,Co)3Oz",,,6.83,,,,,shape_01,,69.0,,,,,69.0,,,,,,,,,,,,,
T(*)=875C,,,Bi2Sr2Ca1Cu2Li0.1Oz,,,,,,,,,,,,,86.9,,,,,9.3,86.9,,,,,,,,,,,,,
TC BY MEISSNER EFFECT,,,C60K3,,,,K3C60,,,,,,,,shape_01,,18.0,,,,,18.0,,,,,,,,,,,,,
,,275.0,Nb0.8V0.2,,,,V1-xNbx,,,,,,,,,,5.76,,,,,5.76,97.0,7.9,,,,,,,,,,,
,,,Y0.8Ca0.2Sr1Ba1Cu2.7Ga0.3O7,,,,"(Y,Ca)(Sr,Ba)2(Cu,Ga)3O7",,,7.0,,,,,,60.0,64.0,,,,,64.0,,,,2160000.0,,,,,,,11.4,,
,10.0,,Y1.5Ce0.5Sr2Cu2Fe1O8+d,,,3.22,"(Y,Ce)2Sr2Cu2FeO8+d",9.0,,,,,,,shape_01,,,,,,,,,,,,,,,,,,,,
"Pd-content shows tentative value. Optimum Pd conc. (not measured). RRR = 1.70. R(T) = R0+A*T^2, where R0=86.6 uOhm.cm, A=2.64 nOhm.cm/K2 for 5< T <30 K",,,La1Pd0.8Bi2,,,,LaPdxBi2,,,,,,,,shape_05,2.7,,3.03,,,,2.865,,,86.6,150.0,,,,,,,,,
Hc2(0) estimated from dHc2/dT. Ugamma=mJ/mol.K2. E-ph coupling const.=0.64. Sus(300)=3.3 E-4 emu/mol.,,160.0,La7Rh3,,,,La7Rh3,,,,,,,,,,2.6,,,,,2.6,0.7280000000000001,48.0,,,,,,,,,,,
