Repository: Tejasvini595/superconductor_deepset

## Overview

This repository contains the official implementation of **"From Individual Elements to Macroscopic Materials: In Search of New Superconductors via Machine Learning"**.

The code implements a **DeepSet neural network** for predicting the critical temperature (Tc) of superconducting materials based solely on their chemical composition. By explicitly enforcing permutation invariance, the DeepSet architecture avoids artifacts associated with arbitrary element ordering and provides a physically meaningful framework for learning composition–property relationships in superconducting materials.

File: data/superconductors_kaggle_ready_v2.csv (part 18 of 87)
comment,curiet,debyet,element,gapene,kaizero_value,moment_value,name,neelt,nhc2zero_value,oz,pcohere_value,phc2zero_value,ppenet_value,rh300,shape,t1_value,t2_value,t3_value,tcn_value,tcsus_value,tcwidth_value,critical_temp_K,upper_critical_field_0K_T,gamma_sommerfeld_mJmolK2,resistivity_normal_uOhmcm,resistivity_roomtemp_uOhmcm,penetration_depth_nm,coherence_length_nm,dhc2dt_TK,dtcdp_KGPa,density_gcm3,lower_critical_field_0K_T,thermopower_300K_uVK,energy_gap_meV,data_quality_flag
"Thin film. substrate=sapphire(1,1,-2,0)",,,Mo0.75Re0.25,,,,"(Mo,Re)",,,,,,,,shape_03,,10.0,,,,,10.0,,,,,,,,,,,,,
,,,Bi2Sr2Ca0.62Y0.38Cu2O8+d,,,,"Bi2Sr2(Ca,Y)Cu2O8",,,,,,,,shape_01,,72.4,,,,,72.4,,,,,,,,,,,16.5,,
GAMMA FROM DHC2DT,,,Er1Ba2Cu3O7-Z,,,,ErBa2Cu3O7,,,,,,,,,,89.3,,,,10.0,89.3,46.0,0.063,26.3,,,21.8,0.76,,,,,,
optimal,,,Bi2Sr2Ca1Cu2O8.25,,,,Bi2Sr2CaCu2Oz,,,8.25,,,,,shape_03,,,92.0,,,,92.0,,,,,,,,,,,,,
Hc(0)= 692 Oe. (delta-C/gamma*Tc) = 1.34,,394.0,Al0.06V0.94,,,,V1-xAlx,,,,,,,,,,2.83,,,,,2.83,,8.8,,,,,,,,,,,
(dTc/dT) estimated from Fig for P < 0.5 GPa.,,,Fe1Se0.92,,,,FeSe0.92,,,,,,,,shape_01,,7.2,,,,,7.2,,,,,,,,6.7,,,,,
no resistance drop at Tc.,,,La1.81Sr0.19Cu0.98Ru0.02O4,,,,"(La,Sr)2(Cu,Ru)O4",,,,,,,,shape_01,,,,,30.0,,30.0,,,,,,,,,,,,,
hole conc = 0.213 estimated from Tc using Tallon's eq. PENET is at T/Tc = 0.6.,,,Bi2Sr2Ca0.6Y0.4Cu2O8+z,,,,"Bi2Sr2(Ca,Y)Cu2O8",,,,,,,,,,,,,67.8,,67.8,17.2,,,,361.1,,,,,,,,
lattice const. = at 24 K. RRR=11. Tc(SP) = 0.62 K. (dC/gamma*Tc) = 1.0. lattice term of SP (beta) = 0.67 mJ/mol.K4.  Hc2//ab < Hc2//c. (Hc2//c)/(Hc2//ab) = 1.4.,14.0,224.0,Sr1Ni2As2,,,,SrNi2As2,,,,,,,,shape_03,,0.66,,,,,0.66,,8.7,,,,,,,,,,,
,,,Ba1Ti1O3,,,,Ba1Ti1O3,,,,,,,,,,,,0.1,,,,,,,,,,,,,,,,
"2212(MAJOR)+2223(MINOR)+OTHERS,TWO STEP TRANSITION IN SUS AND RES",,,Bi2Sr2Ca1Cu2O8,,,,Bi2Sr2CaCu2O8,,,,,,,,shape_02,76.0,,110.0,,,,93.0,,17.5,,,,,,,,,,,
,,,Y1Ba2Cu2.91Zn0.09O6.6,,,,"YBa2(Cu,Zn)3O7-d",,,6.6,,,,,shape_05,6.0,,,,,,6.0,,,,1030.0,,,,,,,,,
,,603.0,La1Ru4P12,,,,LaRu4P12,,,,,,,,shape_01,,7.0,,,,,7.0,,28.8,,,,,,,,,,,
,,,Eu1.84075Y0.00925Ce0.15Cu1O4,,,,"(Eu,Y,Ce)2CuO4",,,,,,,,,,,10.1,,5.2,,5.2,,,,,,,,,,,,,
,,,Mg0.1Pb0.9,,,,Mg0.1Pb0.9,,,,,,,,,,6.61,,,,,6.61,,,,,,,,,,,,,
splat cooled alloy,,142.0,U0.85Ru0.15,,,,U0.85Ru0.15,,,,,,,,,,1.4,,,,0.09,1.4,4.5,13.2,214.0,220.0,,,4.3,,,,,,
This sample is grain-aligned.,,,Bi2Sr2Ca1Cu2OZ,,,,Bi2Sr2CaCu2Oz,,,,,,2438.0,,shape_01,,,,,85.0,,85.0,,,,,,,,,,,,,
,,,Y1Ba2Cu3O6.95,,,,YBa2Cu3O7,,,6.95,,,,,shape_01,,92.2,,,,,92.2,,,,,,,,,,,,,
Values of s/c properties were estimated from specific heat and resistivity measurements. E-ph coupling const.= 0.56,,250.0,La1Pt1Si1,,,,LaPtSi,,,,,,,,shape_01,,3.9,,,,,3.9,2180.0,3.56,,,142.5,33.800000000000004,0.75,,,0.0117,,,
RRR=2.5. (dC/Tc)=27 mj/mol.K2. (dC/gamma*Tc) = 2.7. PENET = 2001 A at 1.8K.. G-L = 17.3.,,,La3Ir2Ge2,,,,La3Ir2Ge2,,,,,,,,shape_01,4.7,,,,4.7,,4.7,2.69,10.0,71.4,,,11.1,0.83,,,,,,
gamma in mj/mol.K2. Tc by specific heat,,,U0.9822Th0.0178Be13,,,,"(U,Th)Be13",,,,,,,,,,0.519,,,,,0.519,,2060.0,,,,,,,,,,,
,,,La1Rh1As1O1,,,,LaORhAs,,,,,,,,shape_01,,,,5.0,,,,,,,,,,,,,,,,
"1800<d<3000,RH for a-b-plane",,,H0.54Y1Ba2Cu3Oz,,,,YBa2Cu3HxOz,,,,,,,,shape_04,,,,,43.9,,43.9,,,,,,,,,,,,,
,,,Pb2Pd1,,,,Pb2-xBixPd,,,,,,,,shape_01,,,3.0,,3.0,,3.0,,,,,,,,,,,,,
as-synthesized,,,Hg1Tl1Ba2Ca4Cu5OZ,,,,"(Hg,Tl)2Ba2Ca4Cu5Oz",,,,,,,,,,,,,90.0,,90.0,,,,,,,,,,,,,
pressure induced s/c. Tc value shows for P=8 kbar. dTc/dP (in K/GPa) at 1 bar. CDW-temp = 59 K.,,,Nb1Se3,,,,NbSe3,,,,,,,,,,2.5,,0.0,,,2.5,,,,,,,,6.0,,,,,
SP (beta) = 0.022 mJ/mol.K4. e-ph = 0.36.,,642.0,B2Nb1,,,,Nb1-xNixB2,,,,,,,,shape_01,,,,,1.3,,1.3,,2.217,,,,,,,,,,,
,,,Dy0.3Pr0.7Ba2Cu3O7,,,,"(Dy,Pr)Ba2Cu3O7",10.8,,,,,,,shape_01,,,,,,,,,,,,,,,,,,,,
Neel-T and T<SG>( spin glass temp) defined as the peak of ac-SUS. T<SG> = 3.6 K.,,,U0.4La0.6Pd2Al3,,0.0004,2.5,"(U,La)Pd2Al3",,,,,,,,,,,,,,,1.2,,,,,,,,,,,,,
single phase.,,,La3Co1Ru3Sn13,,,,"La3(Co,Ru)4Sn13",,,,,,,,shape_01,,5.0,5.58,,,,5.0,5.28,,,,,8.0,1.3,-0.32,,,,,
"substrate=NdGaO3, d=700A",,,Y1Ba2Cu3O7-Z,,,,YBa2Cu3O7,,,,,,,,shape_04,,91.0,,,,,91.0,,,,,292.0,,,,,,,,
"COHERE BY MAGNETIC FLUCTUATION,KAIZERO IN CM3/MOLE",,,Bi1.8Pb0.2Sr2Ca1Cu2O8+Z,,-17300.0,,"(Bi,Pb)2Sr2CaCu2O8",,,,20.4,,,,,,91.1,,,,,91.1,,,,,,,,,,,,,
dTc/dp=0.09 K/Gpa,,,Nb0.768Al0.146Ge0.086,,,,,,,,,,,,,,17.4,,,,,17.4,,,,,,,,0.09,,,,,
,,,Bi1Co1,,,,,,,,,,,,,,0.42,,,,,0.42,,,,,,,,,,,,,
,,,Bi1.7Pb0.3Sr2Ca0.5Y0.5Cu2O8,,,,"(Bi,Pb)2Sr2(Ca,Y)Cu2O8",,,,,,,,,,41.3,,,,,41.3,,,,,,,,,,,25.5,,
"Tc, Hc2 defined as 0.5 Rn. G-L parameter = 78",,,Fe0.3Ni0.7Zr2,,,,"(Fe,Ni)Zr2",,,,,,,,,,2.02,,,,,2.02,,,175.0,,,8.8,2.8,,,,,,
,,,Dy1Ba2Cu3OZ,,,,DyBa2Cu3O7,,,,,,,,,,,91.23,,,,91.23,,,,,5280.0,,,,7.057,,,,
,,,La1.81Sr0.19Cu0.995Zn0.005O4,,,,"(La,Sr)2(Cu,Zn)O4",,,,,,,,shape_01,,29.0,,,25.0,,29.0,,,,1200.0,,,,,,,,,
JC DETERMINED AT 1 UV INRESISTANCE MEASUREMENT,,,Y1Ba2Cu3OY,,,,YBa2Cu3O7,,,,,,,,,,92.0,,,,,92.0,,,,,,,,,,,,,
,,,Bi2Sr2Ca0.5Ce0.5Cu2O8+z,,,,"Bi2Sr2(Ca,Ce)Cu2O8+z",,,,,,,,shape_03,60.0,,,,,,60.0,,,,,,,,,,,,,
,,,Y1Cu2.99Zn0.01O7,,,,"YBa2(Cu,Zn)3O7",,,,,,,,shape_01,,,,,86.6,,86.6,,,,,,,,,,,,,
anisotropy(T=0 K) = 6.39,,,B2Mg1,,,,MgB2,,2.54,,,16.2,,,shape_01,,,,,38.8,,38.8,,,,,,,,,,,,,
TCFIG shows Tc(SUS). R(T)-exponent = 1.80. compositions of O & F by EPMA.,,,La1Fe1As1F0.08O0.9,,,,"LaFeAs(O,H)",,,0.9,,,,,,,,28.4,,25.9,,25.9,,,134.0,,,,,,,,,,
average grain size = 1.44 micron-m. resistive transition under pressure.,,,Tl0.5Pb0.5Ba1.6Sr0.4Ca2Cu3Oz,,,,"(Tl,Pb)(Ba,Sr)2Ca2Cu3Oz",,,,,,,,shape_01,,120.2,,,,,120.2,,,,,,,,2.2,,,,,
Low-Tc phase R not to zero at 2K. M = NH3 intercalated. M0.03Na0.7Fe1.33Se0.48Te0.52 by EDX,,,M1Na0.3Fe1Se0.5Te0.5,,,,(NH3)yNaxFeSe0.5Te0.5,,,,,,,,shape_01,,21.0,23.0,,,,21.0,34.0,,,,260.0,3.1,1.76,,,0.01,,,
,,,Au1Mg1,,,,Au1Mg1,,,,,,,,,,,,0.35,,,,,,,,,,,,,,,,
Co-rich phase: 15.8 %,,,Ce1Fe0.83Co0.17As1H1,,,,"Ce(Fe,Co)AsH",,,,,,,,shape_01,,,,,19.5,,19.5,,,4300.0,,,,,,,,,,
compositions show nominal values.,,,V0.5Sr2.25Ca1.75Cu3.5O9.7,,,,"(Cu,V)Sr2(Ca,Sr)2Cu3Oz",,,,,,,,,,98.0,,,,,98.0,,,,,,,,,,,,,
,,,Y1Ba2Cu2.95Fe0.05O6.55,,,,"YBa2(Cu,Fe)3O7",,,6.55,,,,,shape_01,,17.8,,,,,17.8,,,,,,,,,,,,,
,,,La1.843Ba0.157Cu1O4,,,,"(La,Ba)2CuO4",,,,,,,,,,25.3,,,,,25.3,,,,,,,,,,,,,
Tc(P) measured by DC-magnetization upto 1.2 GPa.,,,Ba0.2K0.8Fe2As2,,,,"(Ba,K)Fe2As2",,,,,,,,shape_01,,11.7,,,,,11.7,,,,,,,,-2.01,,,,,
,,,Al0.75Ge0.25Nb0.003,,,,Al0.75Ge0.25Nb0.003,,,,,,,,,,20.7,,,,,20.7,,,,,,,,,,,,,
,,,Nd0.04La0.96Ni1C2,,,0.65,Nd1-xLaxNiC2,,,,,,,,shape_01,,2.16,2.28,,1.99,,2.16,,,,,,,,,,,,,
,,,Y1Ba2Cu2.82Zn0.18O7-z,,,,"YBa2(Cu,Zn)3O7",,,,,,,,,,32.0,,,,,32.0,,,,,,,,,,,,,
,,,Y0.9Ca0.1Ba2Cu2.9Co0.1O6.84,,,,"(Y,Ca)Ba2(Cu,Co)3Oz",,,6.84,,,,,shape_01,,69.5,,,,,69.5,,,,,,,,,,,,,
,,,Sb0.04Sn0.96,,,,Sn1-xSbx,,,,,,,,,,3.76,,,,,3.76,,,,,,,,,,0.0345,,,
,,,Nd1Ba1.8Ca0.2Cu3O6.866,,,,"(Nd,Ba,Ca)3Cu3Oz",,,6.866,,,,,shape_01,,,,,73.0,,73.0,,,,,,,,,,,,,
,,,Y0.5Ca0.5Ba2Cu3OZ,,,,"(Y,Ca)Ba2Cu3Oz",,,,,,,,shape_01,,77.0,,,,,77.0,,,,,,,,,,,,,
single crystal(0.40*0.37*2.20 mm). c-axis thermal conductivity k<zz> measured by steady state method.,,,Pr1Os4Sb12,,,,PrOs4Sb12,,,,,,,,shape_03,,1.82,,,,,1.82,2.2,,,,,,,,,,,,
,,,Mo1Sr2Y0.8Ca0.2Cu2O8,,,,"MoSr2(Y,Ca)Cu2O8",,,,,,,,,,,26.0,,,,26.0,,,,,,,,,4.8,,,,
P-induced SC. Tc shows Tc(max). Hc2(0) and cohere(0) at P=15.2 kbar.,,,Ce0.9La0.1Rh1In5,,,,"(Ce,La)RhIn5",,,,,,,,shape_03,,1.6,,0.3,,,1.6,8.0,,,,,6.0,,,,,,,
Tm defined as peak of M-T curve. Hc2(0) estimated by fitting : Hc2 = Hc2(0)*(1-t^2)^a.,,,Ru0.98Ir0.02Sr2Gd1Cu2O8,,,,"(Ru,Ir)Sr2GdCu2O8",126.0,,,,,,,shape_01,,38.0,,,,,38.0,53.0,,,,,2.4000000000000004,,,,,,,
"Hc2(WHH) = 57.6 T(//ab),  33.9 T(//c), Maki-parameter:  (alpha) = 0.70 , (s-o) = 0.05 , Anisotropy (Hc2) =  1.07 at 0 K.",,,Ba1Fe1.915Ni0.085As2,,,,"Ba(Fe,Ni)2As2",,43.5,,,46.6,,,shape_03,,,18.2,,,,18.2,,,,,,,,,,,,,
"Irradiation (1.4 GeV, <208>Pb-ion) effect. Density of deffect expressed by matching field B (T-unit). B = 1.0 T. d[penet] = T^n, n = 2.49",,,Ba1Fe1.86Co0.14As2,,,,Ba(Fe1-xCox)2As2,,,,,,,,shape_03,,,22.0,,,,22.0,,,,,,,,,,,,,
,,,Hg0.75V0.25Sr2Gd1.5Ce0.5Cu2Oz,,,,"(Hg,V)Sr2(Gd,Ce)2Cu2Oz",,,,,,,,shape_01,,,,,47.0,,47.0,,,,,,,,,,,,,
,,,Bi2Sr2Ca0.66Y0.34Cu1.95Zn0.05O8+z,,,,"Bi2Sr2(Ca,Y)(Cu,Zn)2O8",,,,,,,,shape_01,,43.1,,,,,43.1,,,,,,,,,,,,,
"<111>oriented film. B-concentration, carrier density not given. Hirr(0K) = 5.12 T. Jc(H=0,T=0) = 200 A/cm2.",,,C1,,,,diamond,,,,,,,,,,7.4,,,,,7.4,7.0,,,,,,,,,,,,
,,,Bi1.8Pb0.2Sr2Ca1Cu2O8-Z,,,,"(Bi,Pb)2Sr2CaCu2O8",,,,,,,,shape_01,64.0,67.0,70.0,,,6.0,67.0,,,,,,,,,,,,,
as-synthesized sample. not SC for after-ANN(150C in N2) sample.,,,Sr1.4Ba0.6Cu1O3.4,,,,"(Sr,Ba)2CuOz",,,3.4,,,,,shape_01,,,,,98.0,,98.0,,,,,,,,,,,,,
"90%O(18), deltaTc=1.6K",,,La1.89Sr0.11Cu1O4,,,,"(La,Sr)2CuO4",,,,,,,,shape_01,,,,,24.5,,24.5,,,,,,,,,,,,,
"Sr- and Zn-content by ICP. optimal doping: Sr=0.144, Zn=0.0044",,,La1.85Sr0.15Cu0.996Zn0.004O4,,,,"(La,Sr)2(Cu,Zn)O4",,,,,,,,shape_03,,,,,32.6,2.2,32.6,,,,,,,,,,,,,
,,,Bi4Sr3Ca3Cu4Oz,,,,"Bi4Sr3Ca3(Cu,Fe)4Oz",,,,,,,,shape_01,74.0,,,,78.0,,78.0,,,,4.19,,,,,,,,,
"impurity phases: NdOF, Bi2S3",,,Nd1Bi1S2F0.3O0.7,,,,"Nd(O,F)Bi2S2",,,,,,,,,5.2,,6.7,,5.12,,5.12,3.3,,,,,,,,,,,,
,,,Y0.8Th0.2Ni1C2,,,,"(Y,Th)NiC2",,,,,,,,shape_01,5.7,,7.37,,,,6.535,,,,,,,,,,,,,
,,,Bi2Sr2Ca1Cu2O8+z,,,,Bi2Sr2CaCu2O8,,,,,,,,shape_01,,84.7,,,,,84.7,,,,,,,,,,,,,
,,,Hg1Ba2Cu1FO4,,,,HgBa2CuO4Fx,,,,,,,,shape_01,,,,,88.0,,88.0,,,,,,,,,,,,,
,,,Ba0.1La1.9Ag0.1Cu0.9O4-Y,,,,"(La,Ba)2(Cu,Ag)O4",,,,,,,,,11.5,27.0,35.0,,,,27.0,,,,,,,,,,,,,
energy gap obtained from T1(NMR) of Sb(1)-site,,,Pr1Os4Sb12,6.9,,,PrOs4Sb12,,,,,,,,shape_03,,1.85,,,,,1.85,,,,,,,,,,,,,
carrier = 14.8 E+20 /cm3,,,Sn0.97Te1,,,,SnxTe,,,,,,,,,,0.155,,,,,0.155,,,,,,,,,,,,,
,,,Nb2Sn1C1,,,,Nb2SnC,,,,,,,,shape_01,3.3,,7.8,,4.0,4.0,4.0,,,,,,,,,,,,,
,,,Mo0.1Tc0.9,,,,Mo0.1Tc0.9,,,,,,,,,,13.4,,,,,13.4,,,,,,,,,,,,,
quench from 950C,,,Y1Ba2Cu3O6.27,,,,YBa2Cu3O7,,,6.27,,,,,,,,,5.0,,,,,,,,,,,,,,,,
,,,Pr2Cu1OZ,,,,Pr2CuOz,,,,,,,,shape_05,,,0.0,,,,0.0,,,,,,,,,,,,,Check: Tc=0 (Non-superconducting?)
,,,Nb80Ga19Fe1,,,,"Nb80(Ga,Fe)20",,,,,,,,,,15.0,,,,,15.0,19.5,,,,,,,,,,,,
neutron dose = 0.75 E+18 n/cm3,,,Cu40Zr60,,,,ZrxCuy,,,,,,,,,,1.14,,,,,1.14,1.98,,,,,,2.62,,,,,,
coexistence of SC and AFM measured by zero-field muon-SR and NED.,,,Fe1Se0.98,,,,FeSe0.98,,,,,,,,,,,,,8.0,,8.0,,,,,,,,,,,,,
,,,Bi2Sr2Ca1Cu2OX,,,,Bi2Sr2CaCu2O8,,,,,,,,,,80.0,,,,,80.0,,,,,,,,,,,,,
,,,La1.83Sr0.17Cu0.99Ru0.01O4,,,,"(La,Sr)2(Cu,Ru)O4",,,,,,,,,,31.1,,,,,31.1,,,,,,,,,,,,,
,,,Bi2Sr2Ca0.62Y0.38Cu1.98Zn0.02O8+d,,,,"Bi2Sr2(Ca,Y)(Cu,Zn)2O8",,,,,,,,shape_01,,58.2,,,,,58.2,,,,,,,,,,,5.0,,
not SC. Curie-Weiss Law for T > 20 K. Einstein T = 74 K by SUS.,8.0,304.0,Eu1Os4Sb12,,,7.3,EuOs4Sb12,,,,,,,,shape_03,,,,1.8,,,,,135.0,,,,,,,9.721,,,,
,,,Y1Ba2Cu2.909Zn0.091O7-z,,,,"YBa2(Cu,Zn)3O7",,,,,,,,shape_03,50.0,55.0,,,,,55.0,,,,,,,,,,,,,
H dependence of  C<e> obtained by subtract lattice and Schottky type SP terms. SP (beta = 1.45 mJ/mol.K4. (dC/gamma*Tc) = 2.5.,,221.0,K2Cr3As3,15.7,,,K2Cr3As3,,,,,,,,shape_03,,,,,6.1,,6.1,32.2,71.0,,,,,,,,,,,
,,,La1.94Ba0.06Cu1O4,,,,"(La,Ba)2CuO4",,,,,,,,,,10.2,,,,,10.2,,,,,,,,,,,,,
,,,Bi1.5Pb0.5Sr1.6La0.4Cu1O6.044,,,,"(Bi,Pb)2(Sr,La)2CuO6",,,6.044,,,,,,,28.1,,,,,28.1,,,,,,,,,,,,,
G-L parameter=51. Hc(0)=1.64 kOe.,,,Ba0.6Rb0.4Bi1O3,,,,"(Ba,Rb)BiO3",,,,,,,,shape_01,,29.0,,,,,29.0,11.8,2.4,,,270.0,5.300000000000001,0.59,,,0.009,,,
Kink feature observed around 195K in R(T). Multi phases(tetra & ortho). Ortho-phase: 59 %.,,,Nb0.5Ti0.1Sr2Eu1Cu2.4Oz,,,,(Nb0.9-xTi0.1Cux)Sr2EuCu2Oz,,,,,,,,shape_01,24.0,,,,30.0,,30.0,,,,39400.0,,,,,,,56.0,,
,,,Ba1.6Sr0.4Yb0.85Ca0.15Cu3O6.83,,,,"Cu(Ba,Sr)2(Yb,Ca)Cu2O6",,,6.83,,,,,,,,,,76.0,,76.0,,,,,,,,,,,,,
beta pyrochlore. SC properties affect by water(moisture). Hc2 by rf-impedance. Anomalous phase transition at 7.5K. G-L = 80.,,,K1Os2O6,,,,KOs2O6,,,,,,,,shape_03,9.6,,,,,,9.6,30.6,,5.0,,270.0,3.3000000000000003,,,,,,,
,,,Pd2Er1Pb1,,,9.77,Pd2ErPb,0.6,,,,,,,shape_03,,,,1.8,,,,,,,,,,,,,,,,
,,,Bi2Sr1.6La0.4Cu1O6+z,,,,"Bi2(Sr,La)2CuO6",,,,,,,0.0013,shape_03,,,,,34.0,,34.0,,,,,,,,,,,,,
,,,La1.82Sr0.18Cu1O4,,,,"(La,Sr)2CuO4",,,,,,,,shape_03,,,,,37.0,,37.0,,,,,,,,,,,,,
reverse slope 1/B (B=dS/dT for in-plane thermopower S) decreases linearly with increasing Tc,,,Tl2Ba2Cu1O6,,,,Tl2Ba2CuO6,,,,,,,,shape_03,80.0,,92.0,,,,86.0,,,,,,,,,,,-4.0,,
,,160.0,Pr3In1,,,,Pr3In,16.8,,,,,,,,,,,,,,,,24.3,,,,,,,,,,,
"M=NH3, y not measured. co-intercalation of Eu and NH3 into ZrNCl.",,,Eu0.16M1Zr1N1Cl1,,,,Eu0.16(NH3)yZrNCl,,,,,,,,,,,13.5,,12.7,1.2,12.7,,,,,,,,,,,,,
,,,La1.67Sr0.33Cu1O4,,,,"(La,Sr)2CuO4",,,,,,,,,,37.0,,,,,37.0,,,,,,,,,,,,,
Hci(4.2K)=500Oe,,,Gd1Ba1.5Sr0.5Cu3O6.93,,,,"Gd(Ba,Sr)2Cu3Oz",,,6.93,,,,,shape_01,,,82.0,,82.0,,82.0,,,,,,,,2.0,,501.0,,,
,,,Bi2Sr2Ca0.8Yb0.2Cu2O8.26,,,,"Bi2Sr2(Ca,Yb)Cu2O8",,,8.26,,,,,,,91.2,,,,,91.2,,,,,,,,,,,,,
[vols] at 5 K. Phase and Tc depend on O-content of nominal materials,,,Ca4Al2Fe2As2O5.65,,,,(Ca4Al2O6)Fe2As2,,,5.65,,,,,shape_01,23.0,,28.3,,26.8,,26.8,,,,,,,,,,,,,
,,,Ir0.7Os0.3,,,,Ir1-xRhx,,,,,,,,,,0.0167,,,,,0.0167,,,,,,,,,,,,,Info: Very Low Tc (<0.1K)
,,,Y0.9Pr0.1Ba2Cu4O8,,,,"(Y,Pr)Ba2Cu4O8",,,,,,,,shape_01,,74.6,,,,,74.6,,,,,,,,,,,,,
PPENET = 3900 A from muon-SR.,,,Ca1.88Na0.12Cu1Cl2O2,,,,"(Ca,Na)2CuO2Cl2",,,,,,4060.0,,,,,,,18.4,,18.4,,,,,,,,,,,,,
isotope Tl(205)-99.73% pure. M=205.02. isotope effect  apha = 0.49 +- 10%(standard deviation),,,Tl1,,,,Tl(205),,,,,,,,,,2.3861,,,,,2.3861,171.4,,,,,,0.01292,,,,,,
pressure-induced s/c. Tc shows Tc(max) for p=3.9 GPa//c-axis. p//c-axis pressure enhanced Tc(max) and s/c region.,,,Ce1Pd2Si2,,,,CePd2Si2,,,,,,,,shape_03,,0.52,,0.0,,,0.52,,,,,,,,,,,,,
not SC. RRR = 32,,,Tb1Fe2Ge2,,0.0058,9.6,TbFe2Ge2,7.4,,,,,,,shape_03,,,,1.8,,,,,,,,,,,,,,,,
,,,Sn1As0.99Se0.01,,,,SnAs1-xSex,,,,,,,,shape_01,,,3.9,,3.8,0.15,3.8,294.0,,3.03,,,,0.0109,,,,,,
,,,Ti0.17V0.5Zr0.33,,,,Ti0.17V0.5Zr0.33,,,,,,,,,,7.6,,,,,7.6,,,,,,,,,,,,,
"main=Bi2212, minor=Bi2223, LAT and Tc for Bi2223, Jc77=56.0A",,,Bi1.7Pb3Sr2Ca2Cu3Cs0.1Oz,,,,,,,,,,,,shape_02,106.1,,112.0,,,,109.05,,,,,,,,,,,,,
,,,La2Cu1O4.012,,,,La2CuO4,,,,,,,,shape_01,,,,,32.0,,32.0,,,,,,,,,,,,,
,,,P1W3,,,,P1W3,,,,,,,,,,2.76,,,,,2.76,,,,,,,,,,,,,
,,,Bi2Sr1.9Ba0.1Ca1Cu2Oz,,,,"Bi2(Sr,Ba)2CaCu2O8",,,,,,,,,68.8,82.6,,,,9.0,82.6,,,,,,,,,,,,,
"STR transition (Trigonal to monoclinic) at Ts ( = 157 K(heating), = 90.5 K(cooling)). lattice const. at RT. SP data for monoclinic phase. Tc in Fig. shows bulk-Tc(SP).",,196.0,Ir0.97Pt0.03Te2,,,,Ir1-xPtxTe2,,,,,,,,,3.04,,3.1,,,,3.07,,5.69,,,,,,,,,,,
"RES(200K)=4.05m,Ohm,cm",,,Yb0.7Ca0.3Ba1.6Sr0.4Cu3O6.43,,,,"(Yb,Ca)(Ba,Sr)2 Cu3Oz",,,6.43,,,,,,,64.3,,,,,64.3,,,,,,,,,,,12.2,,
,,,Ga0.5Co0.5Sr2Tm0.5Ca0.5Cu2Oz,,,,"(Ga,Co)Sr2(Tm,Ca)Cu2Oz",,,,,,,,,25.0,,43.0,,,,34.0,,,,,,,,,,,4.8,,
Tc calculated from Tc(Pb) = 7.20 K (not shown),,,In0.05Pb0.95,,,,Pb1-xInx,,,,,,,,,,7.091,,,,,7.091,,,,,,,,,,,,,
,,,Ba1Ag0.5Si1.5,,,,BaAgxSi2-x,,,,,,,,,,,,,1.21,,1.21,,,,,,,,,,,,,
MgB2 structure + Mg2Sn,,,Mg0.99Sn0.01B2,,,,"(Mg,Co)B2",,,,,,,,,,33.5,,,,,33.5,,,,,,,,,,,,,
C=10.273*T**(-2)+11.380*T+0.0248*T**3,,,Y1Ba2Cu3O7-Z,,,,YBa2Cu3O7,,,,,,,,shape_01,91.0,,,,,2.5,91.0,,11.38,,,,,,,,,,,
Pauli limit = 10.2 T. Maki parameter = 4.4.,,,Ta2Pd0.92S5,,,,Ta2PdxS5,,14.0,,3.2,32.0,,,shape_03,,,,,5.4,,5.4,,,,,,,,,,,,,
,,,Ru0.925Sn0.075Sr2Gd1Cu2O8,,,,"(Ru,Sn)Sr2GdCu2O8",,,,,,,5.8e-09,,30.0,,45.6,,,,37.8,,,,,,,,,,,74.5,,
,,,Bi2Sr2Ca1Cu2I0.1O8.21,,,,Bi2 Sr2 Ca Cu2 O8 Ix,,,8.21,,,,,shape_01,,83.9,,,,,83.9,,,,,,,,,,,,,
,,,Y1Ba2Cu2.7Zn0.3O6.74,,,,"YBa2(Cu,Zn)3O7",,,6.74,,,,,,,45.0,,,,,45.0,,,,,,,,,,,,,
,,,Y1Ba2Cu2.8Co0.2O6.9,,,,"YBa2(Cu,Co)3Oz",,,6.9,,,,,,,,,,,,,,,,,,,,,,,,,
Zn-content x (in Ba(Fe1.89-2xCo2x)As2) = 0.021 by EPMA.Tc(R) defined as max of (dR/dT). Hall const (150K) measured for H//c.,,,Ba1Fe1.85Zn0.04Co0.11As2,,,,"Ba(Fe,Zn,Co)2As2",,,,,,,,shape_03,,18.5,,,,,18.5,,,,,,,,,,,,,
,,,Tl1Sr2Ca3Ce0.7Cu2O7-z,,,,"TlSr2(Ca,Ce)Cu2O7",,,,,,,,,,,,10.0,,,,,,,,,,,,,,,,
oz by iodometric titration. (dC/Tc) = 62.4 mJ/mol.K2),,,Tm1Ba2Cu3O6.99,,,,TmBa2Cu3O7,,,6.99,,,,,shape_01,,89.8,,,,1.7,89.8,,,,570.0,,,,,,,-0.4,,
OZ BY TGA,,,Bi2Ca2.5Pr0.5Cu2O8.53,,,,"Bi2(Ca,R)2CaCu2O8",,,8.53,,,,1.9e-09,shape_01,,45.0,56.0,,,,45.0,,,,,,,,,6.5,,,,
NON-ZERO BELOW TC BY AG-LEAD,,,Er1Ba2Cu3OZ,,,,ErBa2Cu3O7,,,,,,,,shape_01,,90.0,,,,,90.0,,,,3.0,,,,,5.8,,5.5,,
Tc is almost independent of x,,,Sr1Fe1.75Pt0.25As2,,,,"Sr(Fe,Pt)2As2",,,,,,,,shape_01,15.6,,17.0,,,,16.3,,,,,,,,,,,,,
,,,Pr1.85Ce0.15Cu1O4-Y,,,,"(Pr,Ce)2CuO4",,,,,,,,,,,11.0,,,,11.0,,,,4.5,,,,,,,8.0,,
,,,La1.95Sr0.05Cu1O4,,,,"(La,Sr)2CuO4",,,,,,,,shape_01,,0.001,,,,,0.001,,,,,,,,,,,,,Info: Very Low Tc (<0.1K)
,,,Tm1.4Pr0.6Ba4Cu7O14.667,,,,"(Tm,Pr)2Ba4Cu7O14",,,14.667,,,,,shape_01,,,,,60.0,,60.0,,,,,,,,,,,,,
impurity phase: SmOF,,,Sm1Fe1As1F0.15O0.85,,,,"Sm(O,F)FeAs",,,,,,,,,,41.7,43.0,,41.8,,41.7,,,,,,,,,,,,,
,,,Bi2Sr2Ca0.6Y0.4Cu1.88Co0.12OZ,,,,"Bi2Sr2(Ca,Y)(Cu,Co)2Oz",,,,,,,,shape_01,,0.0,,,,,0.0,,,,,,,,,,,25.7,,Check: Tc=0 (Non-superconducting?)
Anisotropy = 2.58,,,Fe1.04Te0.6Se0.4,3.48,,,"Fe(Te,Se)",,35.0,,,91.0,,,shape_03,,14.0,,,,,14.0,,27.61,,,,,,,,,,,
,,,Y0.75Pr0.2Ca0.05Ba2Cu3Oz,,,,"(Y,Pr,Ca)Ba2Cu3O7",,,,,,,,,,72.7,,,,,72.7,,,,,,,,,,,,,
T<SDW> = 162 K,,,Eu0.784K0.216Fe2As2,,,,Eu1-xKxFe2As2,,,,,,,,shape_03,,,,0.0,,,,,,,,,,,,,,,,
RRR = 33. (dC/gamma*Tc) = 1.49. T<Einstain> = 96 K.  Energy gap estimated from SP.,,209.0,La1Pt4Ge12,1.94,,,LaPt4Ge12,,,,,,,,shape_01,,,,,8.29,,8.29,1.6,75.8,5.3,177.0,,,,,,,,,
,,,La1.85Sr0.15Cu1O4,,,,"(La,Sr)2(Cu,Co)O4",,,,,,,,shape_01,,34.7,,,,,34.7,,,,,,,,,,,,,
Debye-T from other papers. 2*gap = 18.8 cm-1 from Far-InfraRed measurements.,,78.7,In0.6Pb0.4,,,,In1-xPbx,,,,,,,,,,6.2,,,,,6.2,,,,,,,,,,,,,
,130.0,,La1.78Sr0.22Cu1O4,,,,"(La,Sr)2CuO4",,,4.0,,,,,shape_01,,,,,,,,,,,,,,,,,,,,
,,,La1.85Sr0.15Cu0.97Li0.03O4,,,,"(La,Sr)2(Cu,Li)O4",,,,,,,,,,33.5,,,,7.0,33.5,,,,,,,,,,,,,
brown ,,,Ga1N1,,,,Ga1N1,,,,,,,,,,,,1.38,,,,,,,,,,,,,,,,
,,,Eu1Ba1.5Sr0.5Cu3O7-Z,,,,"Eu(Ba,Sr)2Cu3O7",,,,,,,,shape_01,76.8,,,,,6.4,76.8,,,4030.000000000001,,,,,,,,,,
,,,La1.7Gd0.3Ba2Ca0.6Cu4.6O10.9,,,,"(La,Gd)2Ba2CaxCu4+xOz",,,10.9,,,,,shape_01,64.0,,,,,,64.0,,,,,,,,,,,,,
,,,Y0.8Pr0.2Ba2Cu3O6.98,,,,"(Y,Pr)Ba2Cu3Oz",,,6.98,,,,,shape_01,,72.6,,,,,72.6,,,,,,,,,,,,,
compo.=nominal values. R not to zero.,,,Bi3Pb1Sr3Ca3Cu3.2Cr0.8Oz,,,,"(Bi3Pb)Sr3Ca3(Cu,Cr)4Oz",,,,,,,,,,,60.0,,,,60.0,,,,150070.0,,,,,,,6.92,,
,,,La2Ba4Cu6O13.8,,,,LaBa2Cu3O7,,,13.8,,,,,,,65.0,,,,,65.0,,,,,,,,,,,,,
,,,Th0.999U0.001,,,,Th1-xUx,,,,,,,,,,0.66,,,,,0.66,,,,,,,,,,,,,
hole conc = 0.17. chemical compo. obtained by EDX. hole conc from L3-absorption edge.,,,Bi1.99Sr1.66La0.33Cu1.01O6+z,,,,"Bi2(Sr,La)2CuO6",,,,,,,,shape_01,,,,,18.5,,18.5,,,,,,,,,,,,,
,,,La2.9451Gd0.0549In1,,,,"(La,Gd)3In",,,,,,,,,,2.71,,,,,2.71,,,,,,,,,,,,,
"E-PH COUPLING CONST.=2.8,KAIZERO=EMU/MOLE",38.0,,Sm1Ba2Cu3O7,,,,SmBa2Cu3O7,,,,,,,,shape_01,,88.1,,,,3.3,88.1,137.0,,,,680.0,9.0,,,,580.0,,,
,,,Ba0.6K0.4Fe2As2,,,,"(Ba,K)Fe2As2",,,,,,,,,,38.0,,,,,38.0,,,,,,,,,,,,,
,,,V0.75Ge0.2125Al0.0375,,,,V1-x-yGexAly,,,,,,,,,,8.9,,,,,8.9,,,,,,,,,,,,,
"impurity phases=CeAs,Fe2As.  RRR = 4.34.",,,Ce1Fe1As1F0.1O0.9,,,,"Ce(O,F)FeAs",,,,,,,,,,,38.4,,38.2,2.0,38.2,94.0,,,,,1.9,3.52,,,,,,
Hall coeffic. RH(50K)=7.66 E-3 cm3/C. Hc2 defined as R=0.8Rn.,,,La1Fe1As1F0.07O0.93,,,,"La(O,F)FeAs",,,,,,,,shape_01,,,,,25.2,,25.2,69.6,,,,,,,,,,,,
,,,Y1Ba1.85Cu2.85Co0.15O6.94,,,,,,,6.94,,,,,,55.0,,,,,,55.0,,,,,,,,,,,,,
hole conc = 0.213 estimated from Tc using Tallon's eq. PENET is at T/Tc = 0.6.,,,Bi2Sr2Ca0.8Y0.2Cu2O8+z,,,,"Bi2Sr2(Ca,Y)Cu2O8",,,,,,,,,,,,,91.7,,91.7,50.4,,,,288.0,,,,,,,,
,,,Ba0.6K0.4Bi1O3,,,,"(Ba,K)BiO3",,,,,,,,shape_03,,,,,29.1,,29.1,25.0,,,,,,,,,,,,
sample is the compacted(5 kbar) nanostructured Bi3Ni. [cohere] calculated usind d=1nm. M-H loop shows FM + SC.,,,Bi3Ni1,,,,Bi3Ni,,,,,,,,,,3.85,,,,,3.85,11.0,,,,,,,,,,,,
,,,Pb3Yb1,,,,Pb3Yb1,,,,,,,,,,0.23,,,,,0.23,,,,,,,,,,,,,
,,,Y1Ba2Cu3H0.53O6.54,,,,YBa2Cu3HxOz,,,,,,,,,34.1,,53.5,,,,43.8,,,,,,,,,,,,,
,,,La1Ba2Cu2Co1O7.01,,,,RBa2(Cu2Co)O7,,,7.01,,,,,,,,,4.2,,,,,,,,,,,,,,,,
"Figure=Hirr vs T,Hirr determined by dc magnetization",,,Tl2Ba2Ca1Cu2O8,,,,Tl2Ba2CaCu2O8,,,,,,,,,,102.0,,,,,102.0,,,,,,,,,,,,,
two counterelectrode(Au) on ab-plane,,,Bi2Sr2Ca1Cu2Oz,12.0,,,Bi2Sr2CaCu2O8,,,,,,,,shape_03,,87.0,,,,,87.0,,,,,,,,,,,,45.0,
,,,Pb0.79Tl0.21,,,,Pb0.79Tl0.21,,,,,,,,,,6.43,,,,,6.43,,,,,,,,,,,,,
"The hier gap is in table, the lower is 2.3meV. At P=1.13GPa, PENET = 1033 A, (2*gap/kTc) = 1.43 and 4.28 for two gaps. PENET-shift (P=0 to 1.13GPa) = 3.1%.",,,B2Mg1,4.31,,,MgB2,,,,,,,,,,,,,38.73,,38.73,,,,,104.8,,,-1.24,,,,7.2,
La-content calculated from lattice constant assuming Vegards law.,,,Lu0.94La0.06Ni2B2C1,,,,"(Lu,La)Ni2B2C",,,,,,,,,,15.1,,,,,15.1,,,,,,,,,,,,,
,,,Hg1Ba2Ca2Cu3O8+z,,,,,,,,1.3,,,,shape_06,,,,,133.5,,133.5,190.0,,,,,,1.3,,,,,,
"minor single phase, Jc77=36.0A",,,Bi0.7Pb0.3Sr2Ca2Cu3Cs0.9Oz,,,,,,,,,,,,shape_02,105.9,,112.0,,,,108.95,,,,,,,,,,,,,
,,,Tl1Sr2Ca0.2Pr0.8Cu2O7,,,,"TlSr2(Ca,Pr)Cu2O7",,,7.0,,,,,shape_02,38.0,,,,,,38.0,,,,,,,,,,,,,
,,,Pb2Sr2Eu0.75Ca0.25Cu3O8.1,,,,"(Pb2Cu)Sr2(Eu,Ca)Cu2O8",,,8.1,,,,,shape_01,,74.0,,,,,74.0,,,,,,,,,,,,,
not s/c. Sp-heat measured for 1<T<25 K.,,650.0,Li1.2Ti1.8O4,,,,Li1+xTi2-xO4,,,,,,,,,,,,1.0,,,,,3.6,,,,,,,,,,,
,,,Er1Ba2Cu2.7Zn0.12Fe0.18O6.95,,,,"ErBa2(Cu,Zn,Fe)3Oz",,,6.95,,,,,shape_06,,,23.0,,,,23.0,,,9500.0,8500.0,,,,,,,,,
,,,Sr4Ca10Cu24O41,,,,"(Sr,Ca)14Cu24O41",,,41.0,,,,,shape_06,,,,,,,,,,,10000.0,,,,,,,,,
"M =pentadecylamine . reaction(25C,30d ).",,,M1Ta1S2,,,,(M)TaS2,,,,,,,,,,2.8,,,,,2.8,,,,,,,,,,,,,
,,,Mo0.55Pt0.05Re0.425,,,,Mo0.55Pt0.05Re0.425,,,,,,,,,,11.25,,,,,11.25,,,,,,,,,,,,,
,,,V75Si12.5Ge12.5,,,,"V3(Si,Ge)",,,,,,,,,,8.58,,,,,8.58,,,,,,,,,,,,,
,,,Y1Ba2Cu2.8Ni0.2OX,,,,"YBa2(Cu,Ni)3O7",,,,,,,,,,73.0,,,,,73.0,,,,,,,,,,,,,
"Tc(P=0) not given. Tc in DB shows the extraporated value. Tc(max) = 8.8K  at P=0.8GPa.  a/a0 = 0.955, c/c0 = ** at P=10GPa. compressibility k = 10.4E-3 /GPa.",,,La1Fe1P1O1,,,,LaOFeP,,,,,,,,shape_01,,4.8,,,,,4.8,,,,,,,,4.0,,,,,
whiskers,,,Pb1Te1,,,,,,,,,,,,,,5.24,,,,,5.24,,,,,,,,,,,,,
,,,Nd1Ba2Cu3O7-Z,,,,NdBa2Cu3O7,,,,,,,,,,94.2,,,,,94.2,,,,,,,,,,,,,
,,,Bi2Sr2Ca1Cu2O8.28,,,,Bi2Sr2CaCu2Oz,,,8.28,,,,,shape_03,,81.0,,,,,81.0,,,,,,,,,,,,,
after annealing in O2 flow,,,Hg1Ba2Ca1Cu2O6+z,,,,HgBa2CaCu2O6,,,,,,,,,,,,,127.0,,127.0,,,,,,,,,,,,,
,,,Ru0.46V0.54,,,,Ru0.46V0.54,,,,,,,,,,4.92,,,,,4.92,,,,,,,,0.091,,,,,
grain size = 1-100 um. [penet] from muon-SR. [ppenet] using [penet] = 1.31*[ppenet].,,,La1Fe1As1F0.1O0.9,,,,"La(O,F)FeAs",,,,,,254.0,,shape_01,,,26.0,,,,26.0,,,,,33.300000000000004,,,,,,,,
,,,Nb1Ba2Cu2.96Ga0.04O7-y,,,,"NdBa2(Cu,Ga)3O7",,,,,,,,shape_01,,60.6,70.0,,,,60.6,,,,,,,,,,,,,
RRR = 27. Debye-T = 216 K by R(T). Lattice term in SP (beta) = 0.91 mJ/mol.K4. (dC/gamma*Tc) = 1.29. e-ph = 0.5,,221.0,Ir1Sn4,3.55,,,beta-IrSn4,,,,,,,8.95e-10,shape_03,0.84,0.93,1.0,,,0.15,0.93,0.0081,5.2,3.0,80.0,,,0.00983,,,,,,
,,,Pb0.35Tl0.65,,,,Pb0.35Tl0.65,,,,,,,,,,3.8,,,,,3.8,,,,,,,,,,,,,
,,201.0,Ir0.8Rh0.2Te2,,,,Ir1-xRhxTe2,,,,,,,,shape_01,2.45,,2.6,,,,2.525,,8.06,,,,,,,,,2.95,,
,,,La1Rh2,,,,La1Rh2,,,,,,,,,,,,0.32,,,,,,,,,,,,,,,,
,,,Ir0.18Os0.47Rh0.35,,,,Ir0.18Os0.47Rh0.35,,,,,,,,,,0.55,,,,,0.55,,,,,,,,,,,,,
,,,Tl2.5Pb0.2Nd1Sr2Cu2.5OX,,,,,,,,,,,,,30.97,,41.99,,,,36.48,,,,,,,,,,,,,
Tc is defined as T3. dTc/dP is estimated from the figure. Tc(max)=137.7K,,,Hg1Ba2Ca1Cu2O6+Z,,,,HgBa2CaCu2O6,,,,,,,,,,,116.0,,,,116.0,,,,,,,,1.75,,,,,
,,,C0.148N0.638Ta1,,,,"Ta(C,N)",,,,,,,,,,12.01,,,9.51,,12.01,,,,,,,,0.029,,,,,
,,,V3Si0.2Ge0.8,,,,,,,,,,,,,,6.1,,,,,6.1,,,,,,,,,,,,,
RESN shows resistivity at 4.2 K.,,,Zr62.4Ti15.6Ni22,,,,"(Zr,Nb)xNiy",,,,,,,,,,3.34,,,,,3.34,,4.71,162.0,,,,2.8200000000000003,,,,,,
,,,Ca5.84Sr4.02Bi0.14Cu15.84O29,6.5,,,Ca5.84Sr4.02Bi0.14Cu15.84O29,,,,,,,,shape_03,72.0,,,,,,72.0,,,,,,,,,,,,,
"RES(200K)=5.72m,Ohm,cm",,,Yb0.7Ca0.3Ba1.6Sr0.4Cu3O6.1,,,,"(Yb,Ca)(Ba,Sr)2Cu3Oz",,,6.1,,,,,,,48.3,,,,,48.3,,,,,,,,,,,34.51,,
,,,Er0.76Ca0.24Ba1.4Sr0.6Cu2.76Co0.24O6.84,,,,"(Er,Ca)(Ba,Sr)2(Cu,Co)3O7",,,6.84,,,,,shape_01,54.0,64.0,74.0,,54.0,,64.0,,,,,,,,,,,,,
,,,Tl1Sr2Yb0.5Ca0.5Cu2Oz,,,,"TlSr2(Yb,Ca)Cu2Oz",,,,,,,,shape_01,,67.0,,,68.0,,67.0,,,,,,,,,,,,,
,,,Y1Ba2.85Nd0.15Cu3O7-z,,,,"Y(Ba,Nd)2Cu3O7",,,,,,,,shape_01,,,,,93.2,,93.2,,,,,,,,,,,,,
Compositions: Ba8.00Al6.31Si39.69 By EDS,,,Ba8Al5Si41,,,,Ba8Al5Si41,,,,,,,,shape_01,,,,,6.8,,6.8,,,,,,,,,,0.0058,,,
Films contain 10 to 15 vol% Nb5Ge3 and 1.15wt% O2. Thickness=32 um. C(T) measured within 4.2 - 65 K. gamma in mJ/mol.K. 2*delta/kTc = 3.5.,,280.0,Ge1Nb3,,,,Nb3Ge,,,,,,,,shape_04,,21.2,,,,,21.2,,60.0,,,,,,,,,,,
"Fig.1 in Phys.Rev.Lett., 44(1980)1623.",,,Te1,,,,Te,,,,,,,,,,4.3,,0.0,,,4.3,,,,,,,,,,,,,
Debye-temp. is a function of T. data shows DEBYE-T(0 K). SP of high-Tc materials should be analyze using new model.,,297.0,Si1V3,3.77,,,V3Si,,,,,,,,,,17.0,,,,,17.0,,13.2,,,,,,,,,,,
nominal=La0.28C0.72. 2nd phase=graphite(4%). (dC/Tc) = 3.47 mJ/mol.K2. Lattice term in SP (beta) = 0.2234 mJ/mol.K4. e-ph = 0.49.,,296.0,La1C2,3.64,,,LaC2,,,,,,,,shape_01,,,,,1.695,,1.695,,2.97,,,,,,,,,,,
delta Tc=-0.35,,,Y1Ba2Cu3O6.61,,,,YBa2Cu3O7,,,6.61,,,,,,,61.25,,,,,61.25,,,,,,,,,,,,,
pressure-induced s/c. Tc at p=18 kbar. Tc(max) = 0.4 K at p=26 kbar.,,,Ce1Ni2Ge2,,,,CeNi2Ge2,,,,,,,,,,0.22,,0.0,,,0.22,,,,,,,,,,,,,
"95%-1223phase, 5%-1234phase",,,Tl0.5Ba2Ca1.5Be0.5Cu2Ni1.5O10-z,,,,"(Cu,Tl)Ba2(Ca,Be)2(Cu,Ni)3O10",,,,,,,,,98.0,,,,100.0,,100.0,,,,,,,,,,,,,
"two phases (A1, A3). composition not precisely given",,,Au1Nb3,,,,,,,,,,,,,,11.1,,,,,11.1,,,,,,,,,,,,,
,,260.0,Nb0.85Ta0.15,,,,Nb1-xTax,,,,,,,,,,8.08,,,,,8.08,8.5,7.35,,,,,,,,,,,
"[penet] measured by surface impedance. [penet](0) not shown. Energy gap obtained by d{penet] using 2 gap model, large in DB, small (d1) = 1.17 kTc.",,,Ba0.45K0.55Fe2As2,4.8,,,"(Ba,K)Fe2As2",,,,,,,,shape_03,,,,,32.7,,32.7,,,,,,,,,,,,,
SC for 0.3 =< x =< 0.6 in NaxMoS2,,,Na0.3Mo1S2,,,,Na0.3MoS2,,0.76,,,5.0,,,shape_01,,3.6,,,,,3.6,,,,,,,,,,,,,
,,,Dy1Ba1.4Sr0.6Cu3O6.91,,,,"Dy(Ba,Sr)2Cu3O7",,,6.91,,,,,,84.5,85.2,,,,1.0,85.2,,,,0.71,,,,,5.91,,,,
,,,Nb0.6Ta0.4C1,,,,"(Nb,Ta)C",,,,,,,,,,9.4,,,,,9.4,,,,,,,,,,,,,
anisotropy factor = 4.7,,,C8K1,,,,KC8,,,,7800.0,,,,shape_03,,0.134,,,,,0.134,,,,,,,,,,,,,
,,,Mo0.9Hf0.1C1,,,,"(Mo,Hf)C",,,,,,,,,,11.9,,,,,11.9,,,,,,,,,,,,,
,,,C1Rh1,,,,C1Rh1,,,,,,,,,,1.6,,,,,1.6,,,,,,,,,,,,,
"Hc2 defined as R=0.5Rn. DOS = 9.13E+21 /eV.cm3, calculated from [RESN] and [dHc2/dT].. Carrier from Hall coeffic.",,,Sn0.5277Pb0.3523In0.12Te1,,,,"(Sn,Pb)1-xInxTe",,,,,5.22,,,,,3.58,,,,,3.58,,,,,,,2.11,,,,,,
Average ompositions of 10 grains  are Eu:Nb:S = 17.2:22:61 by EDX .,,,Eu1Nb2S5,,,,EuNb2S5,,,,,,,,,,,,,3.0,,3.0,,,,,,,,,,,,,
,,,Ir3U1,,,,Ir3U3,,,,,,,,,,,,1.2,,,,,,,,,,,,,,,,
hole conc = 0.22. chemical compo. obtained by EDX. hole conc from L3-absorption edge.,,,Bi1.95Sr1.92La0.1Cu1.03O6+z,,,,"Bi2(Sr,La)2CuO6",,,,,,,,shape_01,,,,,8.5,,8.5,,,,,,,,,,,,,
Over doped sample. point defect introduced by H+-ion irradiation. dR0(in Fig) = R0(irrad) - R0. dR0<cr>(Tc tends to 0 K) = 110 uOhm.cm,,,Ba0.31K0.69Fe2As2,,,,"(Ba,K)Fe2As2",,,,,,,,shape_03,,17.8,,,,,17.8,,,,,,,,,,,,,
s/c properties for single crystal are also shown. Gamma in mj/mol.K2. RRR=18. Thermodynamic Hc(0) = 0.442 kOe. G-L parameter = 7.1,,144.0,Bi3Ni1,,,,NiBi3,,,,,,,,,,4.1,,,,,4.1,4.45,12.7,,,194.0,26.3,0.158,,,0.0086,,,
,,,Eu1Ba1Sr0.7Ca0.3Cu3O6.95,,,,"Eu(Ba,Sr,Ca)2Cu3O7",,,6.95,,,,,shape_01,,75.0,,,70.0,,75.0,,,,,,,,,,,,,
,,,Sm0.9Pr0.1Ba2Cu3O6.95,,,,"(Sm,Pr)Ba2Cu3O7",,,6.95,,,,,shape_01,,65.7,,,,,65.7,,,,2.23,,,,,,,,,
,,,Nb1B2O2,,,,,,,,,,,,,,,,,,,,,,,,,,,,,,-15.0,,
"ANN(-50C, 6w)",,,Hg0.5In0.5,,,,Hg1-xInx,,,,,,,,,3.8,,3.82,,,,3.81,,,,,,,,,,,,,
,,,Bi4Sr3Ca2.7Y0.3Cu4OY,,,,"Bi4Sr3(Ca,Y)3Cu4OZ",,,,,,,3.13e-09,shape_01,,81.7,,,,,81.7,,,,9.21,,,,,,,,,
,,,Eu1Ba2Cu3Oz,,,,EuBa2Cu3HxOz,,,,,,,,,,,,,96.2,,96.2,,,,,,,,,,,,,
"hydorogenation rise Tc by 2K, Tc(La1.8Sr0.2CuO4)=30K",,,H0.2La1.8Sr0.2Cu1O4,,,,"(La,Sr)2Cu(H,O)4",,,,,,,,,,32.0,,,,,32.0,,,,,,,,,,,,,
impurity phase(<2%): Nd(OH)3. Metal-to semiconduct transition at 163 K.,,,Nd1Fe0.9Rh0.1As1O1,,,,"NdO(Fe,Rh)As",,,,,,,,,,,18.0,,15.0,,15.0,,,,,,,,,,,,,
SEESSC0651001,,,Y0.7Pr0.3Ba2Cu3O7-Z,,,,"(Y,Pr)Ba2Cu3O7",,,,,,,,,,56.0,,,,,56.0,,,,,,,,3.2,,,,,
,,,Bi2Sr2Ca2Cu3OZ,,,,Bi2Sr2Ca2Cu3O10,,,,,,,,,,107.0,,,,,107.0,,,,5.8,,,,,,,,,
,,,Y1Ba2Cu2.95Ni0.05O7-Z,,,,"YBa2(Cu,Ni)3O7",,,,,,,,,,84.7,,,,,84.7,,,1.9,,,,,,,,,,
,,,Gd1Ba2Cu3O7-d,,,,GdBa2Cu3O7,,,,,,,,shape_01,,73.1,,,,,73.1,,,,,,,,,,,,,
,,,Ca1K1Fe3.872Ni0.128As4,,,,"CaK(Fe,Ni)4As4",44.0,,,,,,,shape_03,,20.4,,,,,20.4,,,,,,,,,,,,,
"values in TBL are for H//a-axis, Hc2(O)=2.9KOe and dHc2/dT=4.2KOe/K for H//c-axis. Hc1(O)estimated from Hc1(0.53K)=200Oe. G-L parameter = 11.",,,U1Ni2Al3,,,,,4.2,2.9,,,7.9,,,shape_03,,1.0,,,,,1.0,,,,,,,,,,0.00278,,,
ANN(22 atm O2),,,Eu1.5Ce0.5Ru1Sr2Cu2O10,,,,"(Eu,Ce)2RuSr2Cu2O10",,,,,,,,,,,38.0,,,,38.0,,,,,,,,,,,,,
,,,Au0.98Pd0.02Ga2,,,,"(Au,Pd)Ga2",,,,,,,,shape_01,,,,,1.51,,1.51,,,,,,,,,,,,,
,,,Ru0.42V0.58,,,,V1-xRux,,,,,,,,,,2.12,,,,,2.12,,,,,,,,-0.041,,,,,
Tc=3.53 K(SP). Thermal expansion (alpha) = 1.40 E-5 /K for 300 < T <700 K. SP-fitting for 2 < T < 5 K.  (dC/gamma*Tc) = 1.59. e-ph = 0.657,,177.0,Pd2Hf1Al1,,,,HfPd2Al,,,,,,,,shape_01,,3.55,,,,,3.55,,7.6,,,,,,-0.13,,,,,
Poly crystall,,,Bi1.6Pb0.4Sr2Ca3Cu3.96Ag0.04OZ,,,,"(Bi,Pb)2Sr2Ca3(Cu,Ag)4Oz",,,,,,,,shape_01,,107.5,,,,,107.5,,,,11.0,,,,,,,0.804,,
Hc2 defined as disappearance of H irreversibility. RRR = 45. Anisotropy (Hc2) = 3.1 at Tc.,,,Li1Fe1As1,,,,LiFeAs,,15.3,,46.4,47.2,,,,,,,,16.0,,16.0,,,,,,,,,,,,,
,,200.0,Y1Ba2Cu4O8,,,,YBa2Cu4O8,,,,,,,,,,80.6,,,,,80.6,,15.0,,,,,,,,,,,
small amount of Ru1-xFexAs impurity. ( dC/Tc) = 13.6 mJ/mol.K2,,231.0,Sr1Fe1.2Ru0.8As2,,,,"Sr(Fe,Ru)2As2",,,,,,,,shape_01,18.0,17.2,17.6,,,,17.2,,6.7,,,,,,,,,,,
,,,Mo0.9Re0.1,,,,Mo0.9Re0.1,,,,,,,,,,2.97,,,,,2.97,,,,,,,,,,,,,
poly crystal. [penet] from muon-SR. Energy gap  obtained from curve fitting superfluid density using fully gap model.,,,Ir0.95Pt0.05Te2,4.7,,,Ir0.95Pt0.05Te2,,,,,,,,shape_01,,,,,2.29,,2.29,,,,,154.0,,,,,,,0.467,
,,,Ba1Fe1.48Ru0.52As2,,,,Ba(Fe1-xRux)2As2,,,,,,,,shape_03,,21.2,,,,,21.2,,,,,,,,,,,,,
,,,Y1Ba2Cu2.91Zn0.09O6.48,,,,"YBa2(Cu,Zn)3O7-d",,,6.48,,,,,shape_05,,,,,,,,,,,1780.0,,,,,,,,,
,,,Y1Ba2Cu2.9Sn0.1O7.28,,,,"YBa2(Cu,Sn)3Oz",,,7.28,,,,,,,90.0,,,,,90.0,,,,,,,,,,,,,
,,,Nb0.67V0.33N0.94,,,,"(Nb,V)Nx",,,,,,,,,,1.86,,,,,1.86,,,,,,,,,,,,,
,,,Au0.88In0.12,,,,Au0.88In0.12,,,,,,,,,,,,0.014,,,,,,,,,,,,,,,,
,,,Au0.2Nb0.8,,,,,,,,,,,,,,5.0,,,,,5.0,,,,,,,,,,,,,
"RRR = 19. Two gaps analysis of SP-data: D1(lower) = 0.8 kTc, D2(higher) = 2.0 kTc. [penet](T) = A*T^n , (n = 3.2).",,190.0,Pr1Pt4Ge12,4.0,,,PrPt4Ge12,,,,,,,,shape_03,7.8,,,,7.8,,7.8,,69.0,,3.5,114.0,,,,,,,,
,,,Y1Ba2Cu3O6.74,2.8,,,YBa2Cu3Oz,,,6.74,,,,,shape_02,,60.0,,,,,60.0,,,,,,,,,,,,7.5,
COMPOSITION IS NOMINAL VALUE,,,Cs2Rb1C60,,,,"(Cs,Rb)3C60",,,,,,,,,,33.0,,,,,33.0,,,,,,,,,,,,,
,,,Sm0.9Ca0.1Ba2Cu2.8Zn0.2O6.85,,,,"SmBa2(Cu,Zn)3O7",,,6.85,,,,,shape_01,39.0,,48.0,,42.0,7.0,42.0,,,,1800.0,,,,,,,,,
,,,La1.8Ba0.2Cu1O4,,,,"(La,Ba)2CuO4",,,,,,,,shape_01,,21.0,,,,,21.0,,,,,,,,,,,,,
thickness = 50 um,,,La75Au15Cu10,,,,LaxAuyCuz,,,,,,,,,,3.795,,,,0.022,3.795,,,320.0,,,,,,,,,,
R not to zero at 1.8K. Anisotropy(Hc2) = 2.2 T-independent.,,,Sr1Fe1.88Ni0.12As2,,,,"Sr(Fe,Ni)2As2",,,,,,,,shape_03,,3.74,,,,,3.74,,,,,,,,,,,,,
,,,Ir0.125Rh0.125Zr0.75,,,,Ir0.125Rh0.125Zr0.75,,,,,,,,,,10.2,,,,,10.2,,,,,,,,,,,,,
,,,Nb0.25Mo0.75C1,,,,"(Nb,Mo)C",,,,,,,,,,13.1,,,,,13.1,,,,,,,,,,,,,
Hc2 defined as inflection point in R(H).,,175.0,C6Ca1,,,,CaC6,,0.38,,290.0,1.7,,,shape_03,,,,,11.5,,11.5,,,,,,,,,,,,,
,,,Y0.76Ca0.24Ba2Cu2.76Co0.24O6.84,,,,"(Y,Ca)Ba2(Cu,Co)3O7",,,6.84,,,,,shape_02,,85.0,,,,,85.0,,,,,,,,,,,,,
"From a Raman scattering study, a distinct pair-breaking excitation was detected across the gap. Analyzing the phonon self-energy effects, the e-p coupling constant is too small to explain SC.",,,Fe1Te0.6Se0.4,,,,Fe1+yTe0.6Se0.4,,,,,,,,shape_03,,,,,14.0,,14.0,,,,,,,,,,,,2.8,
"Proc.Natl.Acad.Sci.USA 74,1336",,,Nd1Rh4B4,,,,NdRh4B4,1.31,,,,,,,,,5.3,,,,,5.3,,,,,,,,,,,,,
"Hg1223=90%,remaining was a mixture of CaHgO2,Ba2Ca3O5.9, BaCuO2, hydrostatic 17kbar, qusi-hydrostatic 150kbar",,,Hg1Ba2Ca2Cu3Oz,,,,HgBa2Ca2Cu3Oz,,,,,,,,shape_02,134.0,135.0,,,,,135.0,,,,,,,,1.8,,,,,
"De-oxygenation(700C,27H in vac 1.0E-2 Torr). 2223+2212 Tc=64.5K by TP",,,Bi1.6Pb0.4Sr2Cu3Ca2O10.08,,,,"(Bi,Pb)2Sr2Ca2Cu3O10",,,10.08,,,,,shape_02,60.0,,,,,,60.0,,,,,,,,,,,,,
"R(H) was measured, but not analyzed",,,Sr2Y1Ru0.9Cu1O6-z,,,,"Sr2Y(Ru,Cu)O6",,,,,,,,,25.0,60.0,85.0,,,,60.0,,,,,,,,,,,,,
using nano-sized SmF3,,,Sm1Fe1As1F0.1O0.9,,,,"Sm(O,F)FeAs",,,,,,,,shape_01,,,,,47.0,,47.0,,,,,,,,,,,,,
Hirr=81koe,,,Y1Ni2B2C1,,,,YNi2B2C,,,,,,,,,,15.5,,,,,15.5,47.6,,,,3500.0,100.0,,,,83.5,,,
gap measured by ARPES. nodeless SC gap observed. gap size calculated from gap=15 meV.,,,Nd1Fe1As1F0.1O0.9,6.58,,,"NdFeAs(O,F)",,,,,,,,shape_03,,53.0,,,,,53.0,,,,,,,,,,,,15.0,
,,,Cr0.79Pt0.21,,,,Cr0.79Pt0.21,,,,,,,,,,,,0.015,,,,,,,,,,,,,,,,
,,,Y1Ba1Sr1Cu2.85Sn0.15O7.06,,,,"Y(Ba,Sr)2(Cu,Sn)3Oz",,,7.06,,,,,,,63.8,,,,,63.8,,,,,,,,,,,,,
"SP (beta)=0.39mJ/mol.K4, (delta) = 1 microJ/mol.K6. (dC/gamma*Tc) = 1.76. [penet] measured using tuuel diode oscillator(TDO) and SP analysis. gap from SP and [penet]",,,Re6Zr1,3.9,,,Re6Zr,,,,,,,,shape_03,,6.8,,,6.8,0.2,6.8,,27.4,300.0,,200.0,5.5,,,,,,,
ANN(250C).,,,Bi2.2Sr1.72La0.08Ca1Cu2O8,,,,"Bi2(Sr,Bi,La)2CaCu2Oz",,,,,,,,shape_03,,,,,82.5,,82.5,,,,,,,,,,,,,
,,,As2Nb1,,,,As2Nb1,,,,,,,,,,,,0.012,,,,,,,,,,,,,,,,
,,,Bi8Sr6Ca6Cu9O33.85,,,,Bi2Sr2CaCu2O8,,,33.85,,,,,,,72.5,,,,,72.5,,,,17.0,,,,,,,7.34,,
,,,Y1Ba2Cu2.6Ni0.4O7,,,,"YBa2(Cu,Ni)3O7",,,,,,,,,,71.0,,,,,71.0,,,,,,,,,,,-2.164,,
solid solution. P-type conductivity,,,Sn0.63Ge0.21In0.16Te1,,,,"(Sn,Ge,In)Te",,,,,,,,shape_01,,1.87,,,,,1.87,,,,,,,,,,,,,
,,,Y1Ba2Cu2.895Zn0.105OZ,,,,"YBa2(Cu,Zn)3OZ",,,,15.0,,,,shape_03,,70.0,,,,1.5,70.0,,,,,,,,,,,,,
,,,La1.89Ca0.11Cu1O4,,,,"(La,Ca)2CuOz",,,,,,,,shape_01,,,23.0,,,,23.0,,,,,,,,,,,,,
Bi2212+Bi2223  Bi2223 is dominant,,,Bi1.52Pb0.48Sr2Ca2Cu3O16+z,,,,"(Bi,Pb)2Sr2Ca2Cu3O16",,,,,,,,shape_02,,107.17,,,,,107.17,,,,2358000.0,,,,,,,,,
"detwinned under uniaxial stress,anisotropy factor in a-,b- direction = 2.3 , from surface resistance penet= 1000A for b-axis,",,,Y1Ba2Cu3O7-z,,,,YBa2Cu3O7,,,,,,1600.0,,shape_03,,93.5,,,,0.2,93.5,,,,,,,,,,,,,
,,,Eu1Ba2Cu2.98Zn0.02O7-z,,,,"EuBa2(Cu,Zn)3O7",,,,,,,,shape_01,,86.0,,,,,86.0,,,,,,,,,,,,,
NMR of Pb<207> measured at 20 K.,,,Ba1Pb0.75Bi0.25O3,,,,"Ba(Pb,Bi)O3",,,,,,,,,,12.5,,,,,12.5,,,,,,,,,,,,,
"not SC. Chemical analysis, Si-content x = 0.27 by EPMA.",,,La1Al1.75Si0.25,,,,"La(Al,Si)2",,,,,,,,,,,,2.0,,,,,,,,,,,,,,,,
O-content by mass change during ANN. Mossbauer effect measured.,,,Fe1Sr2Y1Cu2O7.51,,2.4e-06,3.6,FeSr2YCu2O6+z,,,7.51,,,,,,42.0,,65.0,,,23.0,53.5,,,,,,,,,,,,,
,,,Y1Ba2Cu3O6.8,,,,YBa2Cu3Oz,,,6.8,,,,,shape_03,,78.0,,,,,78.0,,,,,33700.0,,,,,,,,
Tc(O<18>)=43.6K. penet not given. muon-SR. isotope effect for penet = 0.71.,,,Y0.6Pr0.4Ba2Cu3O6.929,,,,"(Y,Pr)Ba2Cu3O7",,,6.929,,,,,shape_01,,,,,45.3,,45.3,,,,,,,,,,,,,
SP fitting: C/T = gamma + beta*T^2 + delta*T^4 for 4.0 =<T=<8.0.  (d/kTc) = 1.94 using alpha-model in SP. e-ph = 0.72 from McMillan's eq.,,330.0,Ca1Ge3,3.88,,,CaGe3,,,,,,,,,6.2,,,,6.8,,6.8,0.29,6.31,86.0,136.0,,,,,,,,,
,,,La0.9Ru3B2,,,,La0.9Ru3B2,,,,,,,,shape_01,,,,1.2,,,,,,,,,,,,,,,,
Specific heat(SP) measured for 0.5 < T < 20 K. Energy gap obtained from SP fitting.,,,Co1Zr2,3.02,,,Zr2Co,,,,,,,,shape_01,,5.5,,,,,5.5,,19.3,,,,,,,,,,,
,,,Y1Ba2Cu3O7,,,,YBa2Cu3O7,,,7.0,,,,,shape_01,,,,,,,,,,,,,,,,5.31,,,,
,,,Y1Ba2Cu2.97Zn0.03O6.47,,,,"YBa2(Cu,Zn)3O7",,,6.47,,,,,shape_01,,29.8,,,,,29.8,,,,,,,,,,,,,
,,,Ga1Pt1,,,,Ga1Pt1,,,,,,,,,,1.74,,0.34,,,1.74,,,,,,,,,,,,,
,,,Tl1Sr2Ba2Cu2C0.9N0.1O10,,,,"TlSr2Ba2Cu2O7(CO3,NO3)",,,,,,,,,,43.0,,,,,43.0,,,,,,,,,,,,,
Hc2(T) measured for H//[100] and H//[110]. no anisotyopy.,,,Be13U1,,,,UBe13,,,,,,,,shape_03,,,,,0.9035,,0.9035,,,,,,,32.8,,,,,,
,,,La1.835Sr0.165Cu0.995Ni0.005O4,,,,"(La,Sr)2(Cu,Ni)O4",,,4.0,,,,,shape_01,,,33.0,,,,33.0,,,,,,,,,,,,,
,,,Y1Ba2Cu3O6.894,,,,YBa2Cu3Oz,,,6.894,,,,,,80.5,,,,,9.2,80.5,,,,,,,,,,,,,
,,,Gd1Ba2Cu2.775Fe0.225OX,,,8.18,"GdBa2(Cu,Fe)3O7",,,,,,,,,,33.0,,,,,33.0,,,,,,,,,,,,,
splat cooled alloy,,145.0,U0.85Pt0.15,,,,U0.85Pt0.15,,,,,,,,,,0.75,,,,0.08,0.75,2.5,19.5,166.0,164.0,,,3.8,,,,,,
[gamma] estimated from entropy constraint using SP-data. residual [gamma] = 0.18 mJ/mol.K2. lattice term (beta) = 1.09 mJ/mol.K4. (dC/gamma*Tc) = 0.95.,,,Rb0.796Fe1.596Se2,,,,RbxFezSe2,,25.0,,,63.0,,,shape_03,,,32.4,,,1.5,32.4,,12.0,,,,,,,,,,,
HIGHLY ORIENTED CRYSTAL,,,Y1Ba2Cu3O7,,,,YBa2Cu3O7,,,,,,,,shape_01,,91.5,,,,,91.5,141.0,,,,,,2.2,,,1490.0,,,
,,,Mg1B1.94C0.06,,,,"Mg(B,C)2",,,,,,,,shape_01,,34.8,,,,,34.8,,,,,,,,,,,,,
"RRR = 15. energy gap measured by tunneling. Two gaps , large 5.70 meV (DB) and small 1.97 meV obtained from superfluid density analysis with penet = 239 nm.",,,Ca1K1Fe4As4,3.76,,,CaKFe4As4,,,,,,,,shape_03,,35.8,,,,,35.8,,,,,239.0,,,,,,,5.7,
underdoped sample. Gap by ARPES.,,,Bi1.8Pb0.38Sr2.01Cu1O6-z,,,,"(Bi,Pb)2Sr2CuO6",,,,,,,,shape_03,,,,,19.0,,19.0,,,,,,,,,,,,14.0,
,,256.0,Pr1Pt4Ge9Sb3,,,3.34,"PrPt4(Ge,Sb)12",,,,,,,,shape_01,,,1.4,,,,1.4,,0.594,,,,,,,,,,,
,,,Y1Ba1.2Sr0.8Cu3O6.8,,,,"Y(Ba,Sr)2Cu3O7",,,6.8,,,,,shape_01,84.0,,88.0,,,,86.0,,,,,,,,,,,,,
RRR = 3.7. thermopowor S(T) measured.,,,La3Ru1,,,,La3Ru,,,,,,,,,,4.2,,,,,4.2,,,,,,,,,,,,,
,,,Mg1C1Ni2.8Ru0.2,,,,"MgC(Ni,Ru)3",,,,,,,,,,3.49,,,,,3.49,,21.3,,,,,,,,,,,
"High-T synthesis.  Zr:Tl = 1:3 by EDS, WDS. T<CDW> = 61 K. SC due to disorder along a-c plane. Hc1(2K)//b-axis = 4 Oe. residual gamma = 1.1 mJ/mol.K2",,,Te3Zr1,,,,Te3Zr,,,,,,,,shape_03,,,4.0,,3.0,,3.0,,2.4,,,,,,,,,,,
,,,Na1Fe0.95Co0.05As1,,,,"Na(Fe,Co)As",,,,,,,,shape_03,,,,,15.9,,15.9,,,,,,,,,,,,,
RRR = 11.2. Minor impurity phase:  Fe-122(ThCr2Si2) type phase. magnetic order appears at 15 K.,,,Eu1Cs1Fe4As4,,,,EuCsFe4As4,,,,,,,,shape_01,34.9,,35.1,,35.0,,35.0,87.5,,,,,1.9,3.612,,,,,,
NEELT=CU(2),,,Y0.6Pr0.4Ba2Cu2.7Fe0.3O7.1,,,,"(Y,Pr)Ba2(Cu,Fe)3O7",30.0,,7.1,,,,,shape_01,,,,,,,,,,,,,,,,,,,,
,,,B2Ta1,,,,TaB2,,,,,,,,,,,,0.42,,,,,,,,,,,,,,,,
,,,Bi2Sr2Ca0.8Na0.2Cu2O8+Z,,,,"Bi2Sr2(Ca,Na)Cu2O8",,,,,,,,,49.0,53.0,58.5,,,,53.0,,,,,,,,,,,,,
,,,La1.65Er0.35Ba2Ca0.7Cu4.7O11.166,,,,"(La,Er)2Ba2CaxCu4+xOz",,,11.166,,,,,shape_01,71.0,,,,,,71.0,,,,,,,,,,,,,
deposited at 4.2 K,,,Bi0.25Pb0.75,,,,Bi0.25Pb0.75,,,,,,,,,,6.9,,,,,6.9,,,,,,,,,,,,,
"ANN(900C,1w). C(mJ/mol.K) = 57*T + 194*T^3 for T<2. Two magnetic ordering- Temp (3K and 5.2K)",,,Ce1Pd1Si3,,,2.48,CePdSi3,5.2,,,,,,,shape_01,,,,0.5,,,,,57.0,,,,,,,,,,,
,,,Bi2Ca2.5Sm0.5Cu2O8.33,,,,"Bi2(Ca,R)2CaCu2O8",,,8.33,,,,1.9e-09,shape_01,,22.0,59.0,,,,22.0,,,,,,,,,,,,,
,,,Bi2Sr2Ca0.9Na0.1Cu2O8+Z,,,,"Bi2Sr2(Ca,Na)Cu2O8",,,,,,,,,59.5,63.5,68.5,,,,63.5,,,,,,,,,,,,,
"[cohere]c calculates from resistivity using LD model, Josephson coupling. Anisotropy(cohere) = 14.641 assuming [cohere]ab = 10 A.",,,Tl0.9Bi0.1Sr1.8Yb0.2Ca0.9Cd0.1Cu1.99Fe0.01O7-z,,,,"(Tl,Bi)(Sr,Yb)2(Ca,Cd)(Cu,Fe)2O7",,,,,,,,,57.5,,85.1,,,,71.3,,,,,,,,,,,,,
A,,,Y1Ba0.75Sr1.25Cu3O6.91,,,,"Y(Ba,Sr)2Cu3Oz",,,6.91,,,,,shape_06,,80.0,,,81.0,,80.0,,,,,,,,,,,,,
,,,Si1V2.7Zr0.3,,,,,,,,,,,,,,13.2,,,,,13.2,,,,,,,,,,,,,
compositions by SEM. Fe-content = 1.03 - - 1.04. Hc2 defined as R=0.5Rn.,,,Fe1.03Te0.8Se0.2,,,3.67,Fe1.03Te1-xSex,22.0,,,,,,,shape_03,12.8,13.5,13.8,,,,13.5,,,,,,,,,,,,,
R = 10 uOhm.cm at 40 K,,,Mg1B1.924C0.076,,,,"Mg(B,C)2",,,,,,,,,,36.2,,,,,36.2,32.5,,,,,,,,,,,,
,,,Tl1Sr2Ba2Cu2C0.9N0.1O10,,,,"TlSr2Ba2Cu2O7(CO3,NO3)",,,,,,,,shape_01,,61.0,,,,,61.0,,,,,,,,,,,,,
,,,La1Ba1.5Ca0.5Cu3O7.08,,,,"(La,Ba,Ca)3Cu3O6",,,7.08,,,,,shape_01,,,,,,,,,,,,,,,,,,,,
,,,Pb2Sr0.8La1.2Cu2O6+Z,,,,"Pb2(Sr,La)LaCu2O6",,,,,,,1.4e-09,shape_02,26.0,31.0,32.0,,,,31.0,,,,,,,,,,,,,
,,,Nb3Rh0.98Pd0.02,,,,,,,,,,,,,,2.5,,,,,2.5,,,,,,,,,,,,,
,,,Ho0.8Pr0.2Ba2Cu3O7-Z,,,,"(Ho,Pr)Ba2Cu3O7",,,,,,,,shape_01,74.1,,,,,,74.1,,,,,,,,,,,,,
,,,Ta0.05V0.095,,,,,,,,,,,,,,4.3,,,,,4.3,,,,,,,,,,,,,
,,,Y1Ba1.65La0.35Cu3OX,,,,"Y(Ba,La)Cu3O7",,,,,,,,,,64.0,,,,,64.0,,,,5.3,,,,,,,,,
,,,Ba1Ti2Bi2O1,,,,BaTi2Bi2O,,,,,,,,,,,4.6,,4.6,,4.6,,,,,,,,,,,,,
,,,La1Ba1.25Sr0.75Cu3O6.996,,,,"La(Ba,Sr)2Cu3Oz",,,6.996,,,,,,,54.1,,,,,54.1,,,,,,,,,,,,,
,,,Y1Sr2Cu2.85Re0.15Oy,,,,"YSr2(Cu,Re)3Oz",,,,,,,,shape_01,41.0,,47.0,,,,44.0,,,,,,,,,,,,,
M=NH3. intercalated sample. M-content not shown. compositions by ICP. measuements under hydrostatic-P.  Hall effect measured at 50 K. 2nd SC phase appears at P = 2 GPa.,,,Li0.36M1Fe2As2,,,,Li0.36(NH3)yFe2As2,,,,,,,,shape_03,42.0,,44.3,,,,43.15,,,,,,,,,,,,,
KClO3:YSCO=0.45,,,Y1Sr2Cu3O7.5,,,,YSr2Cu3Oz,,,7.5,,,,,shape_02,,,,,62.5,,62.5,,,,,,,,3.0,,,,,
