Repository: Tejasvini595/superconductor_deepset

## Overview

This repository contains the official implementation of **"From Individual Elements to Macroscopic Materials: In Search of New Superconductors via Machine Learning"**.

The code implements a **DeepSet neural network** for predicting the critical temperature (Tc) of superconducting materials based solely on their chemical composition. By explicitly enforcing permutation invariance, the DeepSet architecture avoids artifacts associated with arbitrary element ordering and provides a physically meaningful framework for learning composition–property relationships in superconducting materials.

File: data/superconductors_kaggle_ready_v2.csv (part 19 of 87)
comment,curiet,debyet,element,gapene,kaizero_value,moment_value,name,neelt,nhc2zero_value,oz,pcohere_value,phc2zero_value,ppenet_value,rh300,shape,t1_value,t2_value,t3_value,tcn_value,tcsus_value,tcwidth_value,critical_temp_K,upper_critical_field_0K_T,gamma_sommerfeld_mJmolK2,resistivity_normal_uOhmcm,resistivity_roomtemp_uOhmcm,penetration_depth_nm,coherence_length_nm,dhc2dt_TK,dtcdp_KGPa,density_gcm3,lower_critical_field_0K_T,thermopower_300K_uVK,energy_gap_meV,data_quality_flag
polycrystall,,,Y1Ba2Cu2.88Co0.12O7,,,,"YBa2(Cu,Co)3O7",,,,,,,,shape_04,,,,,81.0,,81.0,,,,,,,,,,,,,
"RRR = 1.08, demag-factor = 0.14. kappa(GL) = 50.2. Hc(0) = 1.26 kOe. Lattice term in SP (beta) = 0.43 mJ/mol.K4, (delta) = 0.9 mJ/mol.K6. (dC/Tc) = 41.3 mJ/mol.K2. (dC/gamma*Tc = 1.63",,316.0,Hf1Re6,,,,Re6Hf,,,,,,,,shape_01,6.2,,6.4,,6.2,0.2,6.2,8.9,25.3,,,306.0,6.120000000000001,2.09,,,0.0074,,,
,,,Y0.95Ca0.05Ba2Cu4O8,,,,"(Y,Ca)Ba2Cu4O8",,,,,,,,shape_01,,84.0,,,,,84.0,,,,,,,,,,,,,
"R = R0+A*T^n, Curie-Weis law, Debye-model, are used..",,2.9,Pr0.65Ce0.35Pt4Ge12,,,3.37,"(Pr,Ce)Pt4Ge12",,,,,,,,shape_01,,0.29,,,,,0.29,,95.3,38.4,,,,,,,,,,
,,,Ta0.4W0.6C1,,,,"(Ta,W)C",,,,,,,,,,9.41,,,,,9.41,,,,,,,,,,,,,
"e-ph coupling = 0.375, estimated from McMillan's eq.",,444.0,Al0.97Li0.03,,,,Al1-xLix,,,,,,,,,,,,,1.05,,1.05,,1.23,,,,,,,,,,,
Co-content by EDX. no traces of SDW. [vols] estimated tobe 75 % from finite [gamma] at 0 K. [gapene] = 4.4 and 1.9 from two gap model using SP-heat data.,,,Ba1Fe1.85Co0.15As2,4.4,,,"Ba(Fe,Co)2As2",,,,,,,,shape_03,,21.4,,,,,21.4,,23.8,,,,,,,,,,,
mean valence = 3.3.,,,Fe2As2Sr4Sc1.8Ti1.2O8,,,,"Fe2As2(Sr4(Sc,Ti)3O8)",,,,,,,,shape_01,,,30.0,,28.0,,28.0,,,,,,,,,,,,,
,,,La1.02Pr0.85Sr0.13Cu1O4,,,,"(La,Sr,Pr)2CuO4",,,,,,,,,,22.0,,,22.0,,22.0,,,,,,,,,,,,,
,,,Ce1Fe1As1F0.05O0.95,,,2.47,CeFeAsO0.95F0.05,2.61,,,,,,,shape_01,,,13.2,,11.9,,11.9,,22.7,,,,,,,,,,,
P-induced SC. Pcr = 20.7 GPa. SC properties show for P = Pcr(20.7 GPa). Semicond -to-metal at 7 GPa. PdS2-type to pyrite at 16 GPa. SC in pyrite,,,Pd1S2,,,,PdS2,,,,,,,,shape_03,,,2.0,0.0,,,2.0,,,,,,,,0.35,,,,,
"volume fraction is very small, x=0.5 in Ca<0.4-x>Nd<x>",,,Hg0.4Ce0.6Sr2.5Ca-0.1Nd0.5Cu2.1O7-z,,,,"(Hg,Ce)Sr2(Sr,Ca,Nd)Cu2O7",,,,,,,,,,,,,60.0,,60.0,,,,,,,,,,,,,
,,,Bi1.8Pb0.3Sr2Ca2Cu2.94V0.06Oz,,,,"(Bi,Pb)2Sr2Ca2(Cu,V)3Oz",,,,,,,,,103.9,,110.0,,,,106.95,,,,,,,,,,,,,
"Hc2(WHH) = 31.0 T(//ab),  20.0 T(//c), Maki-parameter:  (alpha) = 0.33 , (s-o) = 0 , Anisotropy (Hc2) =  1.08 at 0 K.",,,Ba1Fe1.935Ni0.065As2,,,,"Ba(Fe,Ni)2As2",,27.3,,,29.6,,,shape_03,,,11.3,,,,11.3,,,,,,,,,,,,,
,,,Pb2Sr2Y0.8Ca0.2Cu3O8+Z,,,,"Pb2CuSr2(Y,Ca)Cu2O8",,,,,,,6.87e-08,shape_01,,58.9,,,,,58.9,42.0,,,55.1,,27.8,1.16,,,,,,
crystallites(grain size=5-8 nm) are in amorphous phase.,,,Zr55Cu25Nb5Al10Ni5,,,,"Zr55(Cu,Nb)30Al10Ni5",,,,,,,,,,,3.0,,,,3.0,,,,,,,,,,,,,
,,,Ba2Ca2.7Mg0.3Cu5O12-z,,,,"CuBa2(Ca,Mg)3Cu4O12-z",,74.0,,20.0,103.0,,7.05,shape_01,,,,,116.4,,116.4,,,,,,,,,,,,,
,,126.5,Mo6S8,,,,Mo6S8,,,,,,,,,,,,,,,2.0,,27.3,,,,,,,,,,,
,,,Sm0.4Pr0.6Ba2Cu3O7,,,,"(Sm,Pr)Ba2Cu3O7",13.1,,,,,,,shape_01,,,,,,,,,,,,,,,,,,,,
"z<0.1(OZ>6.9),Tc(max)=96.5K(p=5.6GPa), Tc for dTc/dP determined by Tc(on)",,,Nd1Ba2Cu3O7-z,,,,NdBa2Cu3O7,,,,,,,,shape_03,,87.0,,,,7.0,87.0,,,,,,,,3.6,,,,,
,,,Bi2.1Sr1.94Ca0.88Cu2.07O8+Z,,,,Bi2Sr2CaCu2O8,,,,48.4,9.76,4200.0,,shape_01,,90.0,,,,,90.0,,,,,,,,,,,,,
,,,La2Sr6Cu8O17.6,,,,La2Sr6Cu8O17,,,17.6,,,,1.6e-09,shape_01,,,,,,,,,,,2.45,,,,,,,3.6,,
"inpurity phares=YB2CuO5,unknown.,no phase transition up to 80 kbay",,,Yb0.8Sr0.2Ba2Cu3O7-z,,,,"(Yb,Sr)Ba2Cu3O7",,,,,,,,,,,,,68.0,,68.0,,,,,,,,,,,,,
coexistence of itinerant AFM and SC,,,La1Rh2Si2,,,,LaRh2Si2,7.0,,,,,,,shape_01,,3.8,,,,,3.8,,,,,,,,,,,,,
"Ni-content by EDS. T<CDW> = 41 K. anisotropy (Hc1) = 6.4 at 1.8 K. (dC/gamma*Tc) = 1.20. Hc() = 449 Oe. GL-parameter = 19.3(ab), =3.0 (c).",,192.4,Ni0.05Zr1Te3,3.0,,,NixZrTe3,,0.4862,,260.0,1.2281,780.0,,shape_03,,3.1,3.59,,,,3.1,,2.7,,,,,,,,,,,
,,,La0.97Nd0.03Pt1Si1,,,,"(La,Nd)PtSi",,,,,,,,shape_01,,3.27,,,,,3.27,,,,,,,,,,,,,
,,,Pb1,,,,Pb1,,,,,,,,,,7.195,,,,,7.195,,,,,,,,,,,,,
,,,Sm1Ba2Cu2.96Zn0.04O7-y,,,,"SmBa2(Cu,Zn)3O7",,,,,,,,shape_01,,74.5,,,,6.8,74.5,,,,,,,,,,,,,
,,227.0,La1Pd1Sb2,,,,LaPdSb2,,,,,,,,shape_01,,2.7,,,,,2.7,,7.48,,,,,,,,,,,
4 fu in unit cell. SP fitting for 2 < T < 10K. Hc2(0) = 0.385 T using quadratic T-dependency,,325.0,Sr3Rh8B6,,,,Sr3Rh8B6,,,,,,,,shape_01,,,3.4,,,,3.4,0.27,19.0,,,,,,,,,,,
,,,Y1.2Pr0.8Ba4Cu7O15-z,,,,"(Y,Pr)2Ba4Cu7O15",,,,,,,,shape_01,,40.0,,,,13.0,40.0,,,,,,,,-15.0,,,,,
H//c. kappa(GL) = 80. calculated from Hc2/Hc1 = 2k^2*ln(k),,,Pr4Fe2As2Te0.88O4,,,,Pr4Fe2As2TexO4,,6.5,,70.0,,5600.0,,shape_03,24.8,25.1,25.5,,25.0,,25.1,,,,,,,,,,,,,
not SC. Lattice term in SP (beta) = 0.79 mJ/mol.K4 for 3.9 < T < 25 K. T<SDW/CDW> = 200 K.,,223.0,Ba1Ti2As2O1,,,,BaTi2As2O,,,,,,,,shape_01,,,,3.9,,,,,15.3,,,,,,,,,,,
"Hc2,cohere for T=0.1T. Mass of B =10.8(natural abandance)",,,B2.75Be1,,,,BeB2,,,,,,,,,,0.72,,,,,0.72,0.19,,,,,30.0,0.3,,,,,,
space-G = Pm3<->m,,,Mg1C1Ni2.95Co0.05,,,,"MgC(Ni,Co)3",,,,,,,,,,7.42,,,,,7.42,,,,,,,,,,,,,
"Heat treatment(800C, 2 d)",,,Pt1V3,,,,V3Pt,,,,,,,,,,3.18,,,,,3.18,,,,,,,,-0.086,,,,,
,,,Y1Ba2Cu2.79Zn0.21O6.7,,,,"YBa2(Cu,Zn)3O7-d",,,6.7,,,,,shape_05,,,,,,,,,,,1220.0,,,,,,,,,
,,,Y1Ba2Cu2.9Ni0.1O6.92,,,,"YBa2(Cu,Ni)3O7-z",,,6.92,,,,,shape_01,,,,,81.0,,81.0,,,,,,,,,,,,,
impurity phase = BaPt4As6. Tetra-to-ortho phase transition at 272 K. Two step SC transitions. Low-Tc(=1.35K) phase.  (dC/gamma*Tc) = 1.27. e-ph = 0.496,,227.0,Ba1Pt2As2,3.46,,,BaPt2As2,,0.33,,238.0,0.58,,,shape_03,1.35,,1.69,,,,1.52,,7.42,,,,,,,,,,,
Bicrystal of Bi0.93Sn0.07 with 0.01 % Sn.  bicrystal has 75 and 4 degree interface (large disorientation angle). single step SC transition,,,Bi0.93Sb0.07,,,,Bi1-xSbx,,,,,,,,,,,3.67,,,,3.67,,,,,,,,,,,,,
"[penet] measured by TDO. gap size obtained using two gap model (small d(0) = 1.4 kTc, large (inDB) ) analysis of [penet](T).",,,Y3Ru4Ge13,4.3,,,Y3Ru4Ge13,,,,,,,,shape_03,,2.8,,,2.3,,2.8,3.4,,,,495.1,,,,,,,,
,210.0,,La1.8Sr0.2Cu0.98Ni0.02O4,,,,"(La,Sr)2(Cu,Ni)O4",,,4.0,,,,,shape_01,,,,,,,,,,,,,,,,,,,,
under doped sample. anisotropy depends on temperature and magnetic field.,,,Sm1Ba2Cu3O7-z,,,,SmBa2Cu3O7,,,,,,,,shape_03,,51.5,,,,,51.5,16.8,,,,,,0.45,,,,,,
"adding 5 mol % (Tb,Er)B2C2",,,Y1Ni2B2C1,,,,ErNi2B2C,6.0,,,,,,,,,11.3,,,,,11.3,,,,,,,,,,,,,
,,,Bi2Sr1.61La0.39Cu1O6+Z,,,,"Bi2(Sr,La)2CuO6",,,,,,,,shape_03,38.8,,,,,,38.8,,,,,,,,,,,,,
long annealing ,,,Al0.77Ge0.23Nb3,,,,Al0.77Ge0.23Nb3,,,,,,,,,,20.75,,,,,20.75,,,,,,,,,,,,,
,,,La1Fe1As1F0.1O0.9,,,,"LaFeAs(O,F)",,,,,,,,shape_01,,25.2,,,,,25.2,,,,,,,,,,,-39.4,,
layered structure (La-O/Fe-P). carrier is electron(negative thermopower).,,,La1Fe1P1O1,,,,LaOFeP,,,,,,,,,3.2,,5.0,,,,4.1,,,,,,,,,,,,,
,,,Nd2Cu1F0.3O3.7,,,,"Nd2Cu(O,F)4",,,,,,,,shape_01,,,27.0,,,,27.0,,,,,,,,,,,,,
,,151.0,La1Cu1Sb2,,,,LaCuSb2,,,,,,,,shape_01,,0.9,,,,,0.9,,2.92,,,,,,,,,,,
"H-content x = 0.66  , measured by TG-MS. O-content = 0.87 by thermodynamic method",,,La1Fe1As1H0.7,,,,"La(O,H)FeAs",,,,,,,,shape_01,,,32.5,,32.5,,32.5,30.2,1.67,,,,,,,,0.00591,,,
,,,Bi4Sr3Ca3Cu3.975Fe0.025Oz,,,,"Bi4Sr3Ca3(Cu,Fe)4Oz",,,,,,,,shape_01,68.0,,,,72.0,,72.0,,,,4.26,,,,,,,,,
spin gap temp. = 135.9 K,,,Y0.8Ca0.2Ba1.9Nd0.1Cu3Oz,,,,"(Y,Ca)(Ba,Nd)2Cu3Oz",,,,,,,,shape_01,81.0,82.7,,,,3.5,82.7,,,,,,,,,,,,,
"not SC. successive magnetic transition at 13.4 K. magnetic data for H//[100] in DB, for H//[00], effective moment = 7.33 uB/Eu and Curie-T = -14.8 K.",,,Eu1Co1Ge3,,,7.7,EuCoGe3,15.4,,,,,,,shape_03,,,,0.0,,,,,,,,,,,,,,,,
,,,C1Ta0.2Zr0.8,,,,C1Ta0.2Zr0.8,,,,,,,,,,,,4.2,,,,,,,,,,,,,,,,
unit of gamma = erg/cm3.K2 estimated from Hc.  Hc2 = Hc . dTc/dx = 18 K/at % Co,,,Co0.01Mo99.99,,,,Mo1-xCox,,,,,,,,,,0.71,,,,,0.71,70.0,1950.0,,,,,,,,,,,
effective Pb-content x = 0.33 by EDX. modulation = 8.44b. anisotropy(30K) = 24.5.,,,Bi1.4Pb0.6Sr2Ca1Cu2O8,,,,"(Bi,Pb)2Sr2CaCu2O8",,,,,,,,,,,,,91.0,,91.0,,,,,,,,,,,,,
eutectec ,,,Au1Tl1,,,,Au1Tl1,,,,,,,,,,1.92,,,,,1.92,,,,,,,,,,,,,
,,520.0,Nb2As1C1,,,,Nb2AsC,,,,,,,,shape_01,,2.0,,,,,2.0,,4.7,,,,,,,,,,,
Hall coeff.(100K) = 1.40  E-9 m3/C.,,,Ba0.5K0.5Fe2As2,,,,"(Ba,K)Fe2As2",,,,,,,,,,35.0,,,,,35.0,,,9.0,,,,,,,,,,
electrochemical crystallizatio,,,Ba1K1Bi1O3,,,,,,,,,,,,,,,,,23.3,,23.3,16.0,,,,3600.0,45.0,,,,,,,
,,,La0.84Mo6Se8,,,,LaxMo6Se8,,,,,,,,shape_03,,9.4,,,,,9.4,,,,,,,,,,,,,
,,,Rb0.2W1O3,,,,RbxWO3,,,,,,,,shape_01,4.5,,4.9,,,,4.7,,,,,,,,,,,,,
,,,La1Ru2.76Co0.24Si2,,,0.45,"La(Ru,Co)3Si2",,,,,,,,shape_01,,6.04,,,,,6.04,,,,,,,,,,,,,
,,,Al0.61Mg0.39,,,,Al0.61Mg0.39,,,,,,,,,,0.85,,,,,0.85,,,,,,,,,,,,,
film composition:Bi1.79Pr0.2Ca2.64Cu1.59,,,Bi2Pr0.2Ca2.8Cu2O8+Z,,,,"Bi2(Pr,Ca)2(Ca,Pr)Cu2O8",,,,,,,,shape_04,65.0,72.5,80.0,,,,72.5,,,1300.0,1900.0,,,,,,,,,
"In-plane London [penet] measured by TDR, but values not shown . T<STR> = 50 K. At low temp, d[penet] = A*T^n.",,,Ca10Pt3.18Fe9.82As18,,,,Ca10(Pt3As8)[(Fe2-xPtx)As2]5,,,,,,,,shape_03,,,,0.0,,,,,,,,,,,,,,,,
,,,Y1Ba2Cu2.925Fe0.075O7-y,,,,"YBa2(Cu,Fe)3O7",,,,,,,,shape_01,,88.0,,,,,88.0,,,,,,,,,,,,,
<18>O-sample (90% exchange by weight change). O-content(=4.0) by titration method.,,,La1.94Sr0.06Cu1O4,,,,"(La,Sr)2CuO4",,,4.0,,,,,shape_01,,,,,8.0,,8.0,,,,,,,,,,,,,
,,,Tm1Ba2Cu3O7-Z,,,7.9,TmBa2Cu3O7,,,,,,,,,90.0,92.0,95.0,,,,92.0,,,,,,,,,,,,,
mother metal: dhcp-La,,,La0.92Lu0.08,,,,"(La,Lu)",,,,,,,,,,3.72,,,,,3.72,,,,,,,,,,,,,
Tc(SP) = 0.72 K.. R(T) shows two step like behaviour.,,,U0.94Mo0.06,,,,U1-xMox,,,,,,,,,,0.78,,,,0.56,0.78,2.2,,,91.0,,,3.6,,,,,,
single crystal. Tc by specific heat. [penet] measured by magnetic force microscopy MFM.,,,Ba1Fe1.84Co0.16As2,,,,"Ba(Fe,Co)2As2",,,,,,,,shape_03,,22.0,,,,,22.0,,,,,310.0,,,,,,,,
,,,Y0.8Ca0.1Pr0.1Ba2Cu3O6.95,,,,"(Y,Ca,Pr)Ba2Cu3O7",,,6.95,,,,,shape_01,,81.4,,,,,81.4,,,,,,,,,,,,,
,,,Er0.95Ca0.05Ba2Cu3O6.935,,,,"(Er,Ca)Ba2Cu3O7",,,6.935,,,,,shape_01,84.5,86.0,90.0,,,,86.0,,,,2200.0,,,,,,,,,
,,,Tl1Ba2Ca1Cu2O7,,,,TlBa2CaCu2O7,,,,,,,,,,81.6,,,,,81.6,,,,,,,,,,,,,
phase separation. another phase c=3.4622.,,,Mg0.91Al0.09B2,,,,"(Mg,Al)B2",,,,,,,,,,34.7,,,,,34.7,,,,,,,,,,,,,
,,,Ba0.8K0.2Bi0.3Pb0.7O3,,,,"(Ba,K)(Bi,Pb)O3",,,,,,,,,,7.2,,,,,7.2,,,,,,,,,,,,,
,,,La2Cu1O4+Z,,,,La2CuO4,,,,,,,,shape_01,33.0,35.0,,,,,35.0,,,,,,,,,,,116.1,,
,,293.0,Ba1Cu1O2+X,,,,BaCuO2,,,,,,,,,,,,,,,,,151.0,,,,,,,,,,,
,,,La1.35Nd0.5Sr0.15Cu1O4,,,,"(La,Nd,Sr)2CuO4",26.0,,4.0,,,,,shape_01,,,,,,,,,,,,,,,,,,,,
,,,La1Ir1Si1,,,,LaIrSi,,,,,,,,,,2.3,,,,,2.3,,,,,,,,,9.18,,,,
"O(18)=96%, Tc shift=0.58K",,,Y1Ba2Cu2.97Zn0.03O7,,,,"YBa2(Cu,Zn)3O7",,,,,,,,shape_01,,75.2,,,75.2,,75.2,,,,,,,,,,,,,
SP (dC/gamma*Tc) = 1.62.  Pauli limit (1.83Tc) = 12.35 T. Energy gap: single isotropic s-wave SC from muon-SR.,,319.0,Re6Zr1,4.2,,,Re6Zr,,,,,,,,shape_01,,,,,6.75,,6.75,12.2,26.0,,,,,,,,0.008,,,
impurity: ZrRu,,,Zr1Ru1P0.95B0.05,,,,"ZrRu(P,B)",,,,,,,,,,,8.4,,,,8.4,,,,,,,,,,,,,
intercalated sample. anisotropy factor = 2.,,,C6Yb1,,,,YbC6,,,,,,,,,,,,,6.5,,6.5,,,,,,,,,,,,,
"T-O AT 206K,O-T AT 68K,STRUCTURE CHANGE",,,La1.882Ba0.118Cu1O4,,,,"(La,Ba)2CuO4",,,,,,,,shape_01,,9.0,,,,,9.0,,,,,,,,,,,,,
,,,Pb0.57Sn0.43,,,,Pb0.57Sn0.43,,,,,,,,,,7.45,,,,,7.45,,,,,,,,,,,,,
Li-intercalated KSr2Nb3O10 (LT phase). Li-content by electro-chemical method.,,,Li1.3K1Sr2Nb3O10,,,,LixKSr2Nb3O10,,,,,,,,shape_03,,,,,4.0,,4.0,,,,,,,,,,,,,
Energy gap from SP analysis. (dC/gamma*Tc) =  1.51  . e-ph = 0.68  .,,420.7,Re0.2Mo0.8,3.74,,,Re1-xMox,,,,,,,,shape_01,,8.5,,,,,8.5,,3.65,,16.01,,,,,,,,,
no peak in R(T).,,,Cs0.86Fe1.66Se2,,,,CsxFe2Se2,,43.0,,,126.0,,,shape_03,26.5,,30.0,,25.5,,25.5,,,,,,,,,,,,,
,,,Bi1.6Pb0.4Sr2Cu2.9Mo0.1OY,,,,"(BI,PB)2SR2CA2(CU,MO)3O10",,,,,,,,,,107.0,,,,,107.0,,,,,,,,,,,,,
,,,Hg1Ba2Ca2Cu3O8+d,,,,HgBa2Ca2Cu3O8+d,,,,,,,,shape_02,,,,,132.0,,132.0,,,,,,,,,,,,,
"FIELD DEPENDENCE OF THC,PCOHERE/NCOHERE=3..5",,,Y1Ba2Cu3O6.9,,,,YBa2Cu3O7,,,6.9,,,,,shape_03,,92.0,,,,,92.0,,,,,,,,,,,,,
as-prepared,,,Hg1Ba2Cu1O4+z,,,,HgBa2CuO4,,,,,,,,,,,,,85.0,,85.0,,,,,,,,,,,,,
,,,La1.4Ba1.5Ca0.1Cu3O6.903,,,,"(La,Ba,Ca)3Cu3O6",,,6.903,,,,,shape_01,,,,,25.0,,25.0,,,,,,,,,,,,,
,,,Au0.92Ga0.08,,,,"(Au,Ga)",,,,,,,,,0.144,0.168,0.172,,,,0.168,,,,,,,,,,,,,
,,,Bi2Sr2Ca0.9Na0.1Cu2O8+z,,,,,,,,,,,,shape_02,,81.0,,,,,81.0,,,,,2782.0,,,,,,,,
anisotropy factor r = 10 ,,,Pb2Sr2Y0.7Ca0.3Cu3O8+d,,,,"Pb2Sr2(Y,Ca)Cu3O8",,,,,,,,shape_03,,,,,79.0,8.0,79.0,,,,,590.0,,,,,,,,
Actualconcentration of Pt (in DB value) is 44 % of nominal values.,,,Ce1Ir0.956Pt0.044In5,,,,CeIr1-xPtxIn5,,,,,,,,shape_03,,0.429,,,,,0.429,,633.0,,,,,,,,,,,
Tc defined as maximum of (dR/dT),,,Y1Ba2Cu2.94P0.06O7-z,,,,"YBa2(Cu,PO4)3O7",,,,,,,,,,88.259,,,,,88.259,,,,,,,,,,,,,
,,,Yb0.75Pr0.25Ba2Cu3O7-z,,,,"(Yb,Pr)Ba2Cu3O7",,,,,,,,shape_01,,,,,76.1,,76.1,,,,,,,,,,,,,
,,,Mo3Si2,,,,Mo3Si2,,,,,,,,,,,,1.2,,,,,,,,,,,,,,,,
Hc2(0) at 4.2 K. HRRR = 33.4,,,Nb1,,,,Nb,,,,,,,,,,9.16,,,,,9.16,3.19,,,,,,,,,,,,
unit of gamma = erg/cm3.K2 estimated from Hc.  Hc2 = Hc .,,,Fe0.011Mo99.989,,,,Mo1-xFex,,,,,,,,,,0.51,,,,,0.51,32.7,726.0,,,,,,,,,,,
,,,Y0.6Pr0.4Ba2Cu3O6.76,,,,"(Y,Pr)Ba2Cu3O7",,,6.76,,,,,shape_01,,44.3,,,,20.9,44.3,,,,,,,,,,,,,
synthesized under P=5.5 GPa.,,,Ce1Fe1As1O0.7,,,,CeOxFeAs,,,,,,,,shape_01,35.5,40.2,41.2,,38.5,,40.2,,,,,,,,,,,,,
Composition: x = 0.70 by XRF.   Energy gap from SP analysis. (dC/gamma*Tc) =   1.96 . e-ph =  0.79 .,,397.3,Re0.35Mo0.65,4.2,,,Re1-xMox,,,,,,,,shape_01,,12.05,,,,,12.05,,3.89,,23.5,,,,,,,,,
"proton irradiation (4MeV) effect. Samples are nearly optimal (x=0.33) three samples with Tc=28.7, 28.7, 29.6. proton creates cascades of point defect along with isolated point defects.",,,Ba1Fe2As1.34P0.66,,,,"BaFe2(As,P)2",,,,,,,,shape_03,,25.0,,,28.7,,25.0,,,,120.0,,,,,,,,,
,,,W2Zr1,,,,ZrW2,,,,,,,,,,2.16,,,,,2.16,,,,,,,,,,,,,
R<ab> measured. Energy gap measured by time-resolved optical reflection.,,,Ba1Fe1.9Ni0.1As2,6.6,,,"Ba(Fe,Ni)2As2",,,,,,,,shape_03,,20.0,,,,0.7,20.0,,,,,,,,,,,,,
,,,Ti1.38V1.62Sb1,,,,"(Ti,V)3Sb",,,,,,,,,,1.49,,,,,1.49,,,,,,,,,,,,,
"Bi-S(1) interplane distance = 3.3538, Bi-S(1) in plane distance = 2.8272, Bi-S(2) distance = 2.5632 A. Tc(bulk)  depends on R-ion radius.",,,Nd1Bi1S2F0.5O0.5,,,,Nd(O0.5F0.5)BiS2,,,,,,,,shape_01,,,,,4.8,,4.8,,,,,,,,,,,,,
,,,Pr1.85Ce0.15Cu1O4+Z,,,,"(Pr,Ce)2CuO4",,,,73.0,6.0,900.0,,,,12.1,,,,,12.1,,,800.0,,,,,,,,,,
(dC/Tc) = 11.2 mJ/mol.K2,,,Ba1Fe1.906Co0.094As2,,,,"Ba(Fe,Co)2As2",,,,,,,,shape_03,,14.6,,,,,14.6,,,,,,,,,,,,,
,,,Bi2Sr1.3Pr0.7Cu1O6.412,,,,"Bi2(Sr,Pr)2CuO6",,,6.412,,,,,,,,,5.0,,,,,,,,,,,,,,,,
crystalline. Pcrit = 13 GPa(Tc=7.6 K). Tc(max) = 5.2 K(P =171 GPa). Tc decreases monotonically from Tc(max).,,,Si1,,,,Si,,,,,,,,,,5.2,,0.0,,,5.2,,,,,,,,-0.044,,,,,
,,,Bi1.4Pb0.6Sr1.65La0.35Cu1Oz,,,,"(Bi,Pb)2(Sr,La)2CuOz",,,,,,,,,36.0,,46.0,,,,41.0,,,,,,,,,,,,,
"P-induced SC. s/c properties measured at p=3.5 GPa. c-axis//ladder. Hc2 defined as R(onset). Hc2//b-axis=0.7T, cohere//b = 10A.",,,Sr2Ca12Cu24O41,,,,Sr2Ca12Cu24O41,,27.0,,120.0,8.0,,,shape_03,,,5.0,0.0,,,5.0,,,,,,,,,,,,,
,,,La1.85Sr0.15Cu0.995Zn0.005O4,,,,"(La,Sr)2(Cu,Zn)Oz",,,,,,,,shape_03,,,30.0,,,,30.0,,,,,,,,,,,,,
A,,,Y1Ba2Cu3O6.94,,,,YBa2Cu3Oz,,,6.94,,,,,shape_06,,90.5,,,92.5,,90.5,,,,,,,,,,,,,
R(Tc) = 71.0 uOhm.cm. e-ph coupling const = 0.878,,,V2Hf0.9Ta0.1,,,,"V2(Hf,Ta)",,,,,,,,,,9.82,,,,,9.82,,,,,,,,,,,,,
IMPURITY=BACUO2,,,Y0.25Cd0.75Ba2Cu3O7,,,,"(Y,Cd)Ba2Cu3O7",,,,,,,,shape_02,29.7,53.2,74.5,,,,53.2,,,,,,,,,,,,,
,,,Ho1Ni1.998Co0.004B2C1,,,,"Ho(Ni,Co)2B2C",,,,,,,,shape_01,,7.2,,,,,7.2,,,,,,,,,,,,,
gamma=2.63 mJ/gat.K2. C(T) measured upto 16 K.,,350.0,C0.98Nb1,,,,,,,,,,,,,,11.8,,,,,11.8,,5.207,,,,,,,,,,,
,,,Hg0.92Ba2.05Cu1.03O4.05,,,,HgBa2CuOz,,,4.05,,,,,,,93.8,,,,,93.8,,,,,,,,,,,,,
,,,Nd0.1Pr0.9Ba2Cu3O7,,,,"(Nd,Pr)Ba2Cu3O7",16.8,,,,,,,shape_01,,,,,,,,,,,,,,,,,,,,
,,,Y1Ba2Cu2.979Zn0.021O7-d,,,,"YBa2(Cu,Zn)3O7",,,,10.0,,,,shape_03,,,84.0,,,,84.0,,,,,,,,,,,,,
,,,La1.85Sr0.06Ca0.05Ba0.04Cu1O3.99,,,,"(La,Sr,Ca,Ba)2CuOz",,,3.99,,,,,,,,26.2,,30.0,,30.0,,,,,,,,,,,,,
synthesized under P=5.5 GPa.,,,La1Fe1As1O0.7,,,,LaOxFeAs,,,,,,,,shape_01,26.2,28.4,29.0,,27.8,,28.4,,,,,,,,,,,,,
Curie-T from SUS.,2.2,,Ga6Nd1,,,3.37,NdGa6,10.4,,,,,,,,,,,1.7,,,,,,,,,,,,,,,,
P-induced SC. Pc = 27 GPa. SC properties (in DB) for P = 39.0 GPa. phase transition: alpha-to-beta SnSe (15 GPa) and to CsCl-type (26 GPa). semicond-metal (10 GPa),,,Se1Sn1,,,,SnSe,,,,,,,,,,,3.25,0.0,,,3.25,1.12,,,,,,,,,,,,
,,,Er0.9Hf0.1Ba2Cu3O6.862,,,,"(Er,Hg)Ba2Cu3Oz",,,6.862,,,,,shape_01,,82.9,,,,,82.9,,,,,,,,,,,,,
RES77=RES(T=50 K),,,Pr1Ba1.6Sr0.4Cu3Oz,,,,"Pr(Ba,Sr)2Cu3Oz",17.9,,,,,,,shape_01,,,,5.0,,,,,,,,,,,,,,,,
,,,V0.683Ga0.22Al0.097,,,,V1-x-yGaxAly,,,,,,,,,,9.4,,,,,9.4,,,,,,,,,,,,,
,,,Dy0.6Tb0.4Ni2B2C1,,,,"(Dy,Tb)Ni2B2C",9.87,,,,,,,shape_03,,,,2.0,,,,,,,,,,,,,,,,
,,,Tl1Sr0.4Ca0.6La1Cu1O5,,,,"Tl(Sr,Ca)LaCuO5",,,5.0,,,,,shape_01,,,,,26.0,,26.0,,,,,,,,,,,,,
RH(20K) = -0.136 E-3 cm^3/C.,,,Zr1P1.2Se0.8,,,,ZrP2-xSex,,,,,,,,shape_01,,5.0,,,5.0,,5.0,1.72,,399.0,,,,,,,,,,
,,,Th1Ir1Os1,,,,"Th(Ir,Os)2",,,,,,,,,,3.61,,,,,3.61,,,,,,,,,,,,,
G-L parameter = 28.,,,Nb0.15Zr0.85,,,,"(Nb,Zr)",,,,,,,,,,6.5,,,,,6.5,,,,,263.0,5.800000000000001,,,,,,,
,,,Nd1Ba1Sr0.2Ca0.8Cu3O7-z,,,,"Nd(Ba,Sr,Ca)2 Cu3O7",,,,,,,,shape_02,41.0,,,,51.0,,51.0,,,,,,,,,,,,,
"Hc2(0) by WHH for H//ab, Gurevich model for H//c. Anisotropy(Hc2) = 2.78 at t=0.9. T<STR> = 29.8 K.",,,Na1Fe0.98Co0.02As1,,,,NaFe1-xCoxAs,,44.1,,27.0,50.9,0.402,,shape_03,,18.8,,,,,18.8,,,,,,,,,,,,,
,,,C1V0.4Zr0.6,,,,C1V0.4Zr0.6,,,,,,,,,,,,4.2,,,,,,,,,,,,,,,,
,,,Y1.8W0.2C2.9,,,,"(Y,W)2C3",,,,,,,,,,14.5,,,,,14.5,,,,,,,,,,,,,
,,,Tl5Ba5Ca2Cu6OX,,,,,,,,,,,,shape_01,,106.0,110.0,,,,106.0,,,,,,,,2.3000000000000003,7.43,,,,
"impurity phase: Bi2S3. as-grown and 400C-annealed samples show no SC. Hc1, Hc2 at 0 K estimate assuming Hc1, Hc2(t) = [(1-t^2)/(1+t^2)]Hc1(0),Hc2(0). GL(kappa) = 59.46",,,Bi6S5O8,,,,Bi6O8S5,,,,,,,,,0.6,,4.2,,,,2.4,4.565,,,,1600.0,26.86,,,,0.000269,,,
[penet] measured by magnetic force microscopy. Anisotropy(H) = 1.85,,,Ca0.5Na0.5Fe2As2,,,,"(Ca,Na)Fe2As2",,,,28.0,,,,shape_03,,19.4,,,,,19.4,,,,,260.0,,,,,,,,
Thermodynamic Hc calculated from SP-data. Hc(0) = 37.1 mT.  kappa(GL) = 25.9. (dC/gamma*Tc) = 1.67.,,296.0,La3Ir4Sn13,3.61,,,La3Ir4Sn13,,,,,,,,shape_03,,2.5,,,2.5,,2.5,1.02,19.2,,,509.0,18.0,,,,0.0040999999999999,,0.389,
SC properties not investigated,,,Be13Yb1,,,,YbBe13,,,,,,,,,,,,0.0,,,,,,,,,,,,,,,,
,,,Ga0.19Nb0.81,,,,Nb3Ga,,,,,,,,,,13.3,,,,,13.3,16.0,,,,,,1.6,,,,,,
,,,Yb1Ba2Cu4O8,,,,R Ba2 Cu4 O8,,,,,,,,shape_03,,78.8,,,,,78.8,,,,,,,,,,,,,
"SP (beta)=1.34 mJ/mol.K4, (delta)=0.0198 mJ/mol.K6. gamma(0) = 0.60 mJ/mol.K2. (dC/gamma*Tc) = 2.31",,194.0,La1F0.5Bi1Se2O0.5,4.5,,,"La(O,F)BiSe2",,0.572,,24.0,18.5,,,shape_03,,3.95,,,,0.02,3.95,,3.59,470.0,,,,,,,,,,
not SC. Solubility limit of Mn = 0.3 in (Ru1-xMnx). hole conc. = 0.0824 from thermopower.,,,Gd1.4Ce0.6Sr2Ru0.99Mn0.01Cu2O10,,,,"(Gd,Ce)2Sr2(Ru,Mn)Cu2O10",,,,,,,,shape_01,,,,4.2,,,,,,,121300.0,,,,,,,,,
(dC/gamma*Tc) = 1.77. R(T) = R0 + A*T^n: n = 1.93,,288.0,Ir0.75Rh0.2Te2,,,,Ir0.95-xRhxTe2,,,,,,,,shape_01,,4.33,,,,,4.33,,7.66,,,,,,,,,,,
,,,Y0.8Ca0.2Ba2Cu3O6.3,,,,"(Y,Ca)Ba2Cu3Oz",,,6.3,,,,,,,40.6,,,,,40.6,,,,,,,,,,,,,
,,,Y0.8Ca0.2Ba2Cu3O6.6,,,,"(Y,Ca)Ba2Cu3Oz",,,6.6,,,,,,,72.1,,,,,72.1,,,,,,,,,,,,,
Tc defined as mid of SP-jump,,,Al1Ce0.01La3,,,,"(La,Ce)3Al",,,,,,,,,,3.92,,,,,3.92,,,,,,,,,,,,,
,,,Y1La0.2Ba1.8Cu3O7.36,,,,"Y(La,Ba)2Cu3Oz",,,7.36,,,,,,,89.1,,,,,89.1,,,,,,,,,,,,,
"T<CDW>,T<SDW> = 45.3 K.",,,Ba0.95Na0.05Ti2Sb2O1,,,,"(Ba,Na)Ti2Sb2O",,,,,,,,,,,,,3.14,,3.14,,,,,,,,,,,,,
compositions by EDX. thermopower S/T = -0.38 uV/K2 for T=0 K extrapolated from normal values.,,,K0.73Fe1.44Se1.68S0.32,,,,"KxFey(Se,S)2",,,,,,,,shape_03,,31.4,,,,,31.4,,3.5,,,,,,,,,-93.4,,
,,,Y1Ba2Cu3O7-d,,,,YBa2Cu3O7-d,,,,,,,,shape_03,84.0,,,,,,84.0,,,,,,,,,,,,,
,,1131.0,Mg0.97Fe0.03B2,,,,"(Mg,Fe)B2",,,,,,,,shape_01,,32.9,,,,,32.9,,,110.4,,,,,,,,11.54,,
thermal expansion coefficient,,,U0.978Th0.022Be13,,,,"(U,Th)Be13",,,,,,,,,,0.52,,,,,0.52,,,,,,,,,,,,,
,,,Bi2Sr1.9La0.1Cu1O6+Z,,,,"Bi2(Sr,La)2CuO6",,,,,,,,shape_01,,,,,,,,,,,100000.0,,,,,,,,,
,,,Y1Pd2Sn1,,,,YPd2Sn,,,,,,,,shape_01,,5.26,,,,,5.26,,,,,,,,,,,,,
,,,Y0.85Ca0.05Pr0.1Ba2Cu3O6.95,,,,"(Y,Ca,Pr)Ba2Cu3O7",,,6.95,,,,,shape_01,,84.6,,,,,84.6,,,,,,,,,,,,,
,,,Al1C1Ti3,,,,Al1C1Ti3,,,,,,,,,,,,1.15,,,,,,,,,,,,,,,,
Annealing at 680C. TP300= at 290K. ,,,Bi2.1Sr1.37La0.53Cu1O6+Z,,,,"Bi2(Sr,Bi,La)2CuO6",,,,,,,,shape_03,,12.3,,,,,12.3,,,,,,,,,,,12.5,,
Curie-Weis-law for T > 116 K. AFM order below 15.2 K,,,Eu1Ga1Sn1,,,,EuGaSn,15.2,,,,,,,shape_01,,,,2.0,,,,,,,,,,,,,,,,
,,,Lu3Rh4Ge13,,,,Lu3Rh4Ge13,,,,,,,,,,2.3,,,,,2.3,,,,,,,,,,,,,
"details in Proc.Natl.Acad.Sci.USA, 77(1980)3132",,,Zr1Os1P1,,,,ZrOsP,,,,,,,,,,6.57,,,,,6.57,,,,,,,,,,,,,
not s/c,,,Pb0.5Cd0.5Sr1.5Ba0.5Ca0.5Y0.5Cu2O7,,,,"(Pb,Cd)(Sr,Ba)2(Ca,Y)Cu2O7",,,,,,,,,47.0,,51.0,,,,49.0,,,,,,,,,,,,,
filamentary SC. Tc defined as onset. T<CDW> defined as maximum of (dR/dT). T<CDW> = 63 K. (dT<CDW>/dP) = 4.41 K/GPa.,,,Te3Zr1,,,,ZrTe3,,,,,,,,shape_03,,4.0,,,,,4.0,,,,,,,,-5.6,,,,,
"T<STR> = 92 K ( P4/nmm to Cmma). Tn(Ce) = 2.89 K. AFM moment, data shows at 40 K.",,,Ce1Fe1As1F0.06O0.94,,,0.0,"Ce(O,F)FeAs",10.8,,,,,,,,,,,,0.0,,0.0,,,,,,,,,,,,,Check: Tc=0 (Non-superconducting?)
substrate = BaZrO3 ,,,Y1Ba2Cu3O6.95,,,,YBa2Cu3O6.95,,,6.95,,,,,shape_03,,,,,93.4,,93.4,,,,,100.0,,,,,,,,
polycrystall,,,Y0.95Ca0.05Ba2Fe3O8.08,,,,"(Y,Ca)Ba2Fe3O8",638.0,,8.08,,,,,shape_01,,,,,,,,,,,,,,,,,,,,
,,,Y1Ba2Cu3O6.906,,,,YBa2Cu3O7,,,6.906,,,1600.0,,shape_01,,,,,92.4,11.0,92.4,,,,,,,,,,,,,
,,,N0.906Zr1,,,,N0.906Zr1,,,,,,,,,,,,1.38,,,,,,,,,,,,,,,,
,,,Al1Sr2Ca5Cu5Oz,,,,,,,,,,,,,80.0,,,,83.0,,83.0,,,,,,,,,,,,,
AlB2-phase for 0.14 =< x =<0.62,,,La1Al1.825Si0.175,,,,"La(Al,Si)2",,,,,,,,,,,,2.0,,,,,,,,,,,,,,,,
,,,Sm0.8Pr0.2Ba2Cu3O6.7,,,,"(Sm,Pr)Ba2Cu3Oz",,,6.7,,,,,shape_01,25.6,,,,,,25.6,,,,,,,,,,,,,
,,,Hg1Tl1Ba2Ca1Cu2O8,,,,HgTlBa2CaCu2O8,,,,,,,,,,,,,35.0,,35.0,,,,,,,,,,,,,
"main phase 2212+minor 2223, THC150=9.35mw/cm,K",,,Bi1.6Pb0.4Sr2Ca2Cu3O10.34,,,,"(Bi,Pb)2Sr2Ca2Cu3O10",,,10.34,,,,,shape_02,67.1,,,,,,67.1,,,,,,,,,,,,,
DTCDP is the value of c-axis stress dependence of Tc.For a-axis DTCDP=2.5 K/GPa . for b-axis DTCDP=4.9 K/GPa. DTCDP estimated from thermal expansion coefficient.,,,La1.85Sr0.15Cu1O4,,,,"(La,Sr)2CuO4",,,,,,,,shape_03,,,,,36.0,,36.0,,,,,,,,-6.8,,,,,
,,,Y1Ba2Cu2.9Fe0.1O6.929,,,,"(Cu,Fe)Ba2YCu2O7",,,6.929,,,,,shape_01,,,,,71.0,,71.0,,,,,,,,,,,,,
,,,Gd1Ba1.5Sr0.5Cu3O7-Z,,,,"Gd(Ba,Sr)2Cu3O7",,,,,,,,shape_01,85.6,,,,,1.7,85.6,,,2920.0,,,,,,,,,,
,,,Ba1Hg1,,,,Ba1Hg1,,,,,,,,,,2.32,,,,,2.32,,,,,,,,,,,,,
,,,Ho0.95Pr0.05Ba2Cu3O7-Z,,,,"(Ho,Pr)Ba2Cu3Oz",,,,,,,,,,60.5,,,,,60.5,,,,,,,,,,,,,
gap measured by photoemission. Gap(0) estimated to be 5 meV from 4.5 meV at 15 K using BCS.,,,B2Mg1,3.0,,,MgB2,,,,,,,,,,39.5,,,,,39.5,,,,,,,,,,,,,
,,,Bi2Sr2Ca0.8Ga0.2Cu2Oz,,,,"Bi2Sr2(Ca,Ga)Cu2O8",,,,,,,,,,76.1,,,,,76.1,,,,,,,,,,,,,
"impurity phase=CuO+unknown phase, second Tc=75K",,,Sr0.7Ca0.3Cu1O2,,,,"(Sr,Ca)CuO2",,,,,,,,,35.0,,110.0,,110.0,,110.0,,,,,,,,,,,,,
,,,Y0.6Ca0.4Ba1.6La0.4Cu3OZ,,,,"(Y,Ca)(Ba,La)2Cu3Oz",,,,,,,,shape_01,,83.0,,,,,83.0,,,,,,,,,,,,,
"Single phase,ISOTOPE=ln(1-dTc/Tc)/ln(M16/M18). ,ISOEL=O",,,La1.85Sr0.15Cu0.992Fe0.008O4+z,,,,"(La,Sr)2(Cu,Fe)O4",,,,,,,,shape_01,,,,,24.73,,24.73,,,,,,,,,,,,,
,,,Tl2Ba2Ca2Cu3O9.841,,,,Tl2Ba2Ca2Cu3O10,,,9.841,,,,,shape_01,,110.0,,,,,110.0,,,,,,,,,,,,,
,,,Tl1Sr2Sr0.5Tb0.5Cu2O7-Z,,,,"TlSr2(Sr,Tb)Cu2O7",,,,,,,,shape_01,75.0,,90.0,,,,82.5,,,,,,,,,,,,,
,,,Y1Ba2Cu2.94Co0.06O7,,,,"YBa2(Cu,Co)3O7",,,7.0,,,,,shape_01,,78.3,,,,,78.3,,,,,,,,,,,,,
d = 3750 A. reflectance measured for 60 - 21000 cm(-1).,,,Pr1.83Ce0.17Cu1O4,4.7,,,"(Pr,Ce)2CuO4",,,,,,2000.0,,shape_03,15.0,,,,,,15.0,,,,,,,,,,,,,
,,,Fe1.8Co0.2As2Sr4Mg1Ti1O6,,,,"(Fe,Co)2As2Sr4(Mg,Ti)2O6",,,,,,,,,11.0,,26.0,,24.0,,24.0,,,,,,,,,,,,,
,,,Y1Ba2Cu3O6.55,,,,YBa2Cu3Oz,,,6.55,,,,,shape_01,,89.0,,,,,89.0,,,,,,,,,,,,,
stability limit of K is about 60% in this method,,,Sr0.4K0.6Bi1O3,,,,"(Sr,K)BiO3",,,,,,,,,,,,,12.0,,12.0,,,,,,,,,,,,,
e-ph = 0.70. DOS = 3.93 states/eV. T<CDW> = 65.5 K from R(T) anomaly.,,212.8,Pd0.05Ta1S2,,,,2H-PdxTaS2,,,,,,,,shape_01,,,3.87,,3.89,,3.89,,15.85,,,,,,,,,,,
".P = 0.15 GPa. For P = 0, Tc = 6.79 K from (dTc/dP).",,,Ca3Ir4Sn13,2.48,,,Ca3Ir4Sn13,,,,,,,,shape_03,,6.97,,,,,6.97,,,,,344.0,,,0.592,,,,,
(dC/gamma*Tc) = 1.96. C<e>: T^3 (anisotropic gap with point node. gamma(H) = H^(0.5) dependency at T = 0.63 K.,,185.0,Y5Rh6Sn18,,,,Y5Rh6Sn18,,,,,,,,shape_03,,,,,3.0,,3.0,,37.8,,,,,,,,,,,
,,,V0.4Zr0.6,,,,V0.4Zr0.6,,,,,,,,,,7.8,,,,,7.8,,,,,,,,,,,,,
"polymer. RRR = 70. SP lattice term coeff. = 8.8 E-6 J/g.K4.  compositions and SP-heat data by Phys.Rev.Lett., 34(1975)89.",,,N0.3S0.7,,,,(SN)x,,0.87,,3000.0,8.1,,,,,0.29,,,,,0.29,,,,,,,,,,,,,
,,,Ru0.1Zr0.9,,,,,,,,,,,,,,5.7,,,,,5.7,,,,,,,,,,,,,
,,,Na2Mo6Se6,,,,Na2Mo6Se6,,,,,,,,,,,,1.0,,,,,,,,,,,,,,,,
not SC,,,Ba1Fe1.64Cr0.36As2,,,,"Ba(Fe,Cr)2As2",58.0,,,,,,,shape_03,,,,1.8,,,,,65.4,,,,,,,,,,,
,,,La1Si2,,,,La1Si2,,,,,,,,,,2.3,,,,,2.3,,,,,,,,,,,,,
,,,Bi1.95La0.05Sr1Cu1OY,,,,"(Bi,La)SrCuOZ",,,,,,,,,,20.0,,,,,20.0,,,,,,,,,,,,,
"RRR = 6.1. penet = 213nm, Tc = 4.45K from muon-SR.. G-L = 8.0",,,Ba1Pt4Ge12,3.4,,,BaPt4Ge12,,,,,,,,,,,,,4.9,,4.9,1.46,,1510.0,9000.0,2.4,25.5,,,,,,0.65,
,,,Pr1Ba2Cu3O6.6,,,,PrBa2Cu3O6.6,,,6.6,,,,,shape_03,56.5,,63.5,,,,60.0,,,,,,,,7.4,,,,,
"R(T) = R0 + A*T^n for Tc < T < 100K, n = 1.25, A = 0.35E-5 Ohm.cm/K^n.  RH(50K) = -12.7E-3 cm3/C.",,,Nd1Fe1As0.8P0.2F0.1O0.9,,,,"NdFe(As,P)(O,F)",,,,,,,,shape_01,,,34.1,,,,34.1,,,,,,,,,,,,,
,,,Bi2Sr2Ca1Cu2O8,,,,Bi2Sr2CaCu2O8,,,,,,,,shape_01,82.5,,,,,10.5,82.5,,,,1.4,,,,,,,,,
,,,Bi2Sr2Ca1Cu2O8.428,,,,Bi2Sr2CaCu2O8,,,8.428,,,,,,,42.1,,,,,42.1,,,,677.0,,,,,,,,,
density=2.48 g/cm3. R(RT)=50 uOhm.cm. RRR=2.5. carrier=1.5 E+23 /cm3. penet by microwave analysis. Hirr exponent=1.4.,,,B2Mg1,2.1,,,MgB2,,,,,,,,shape_01,,38.3,,,,,38.3,,,,,450.0,,0.51,,,,,,
"RRR=1.65. Jc(2K) = 3E+5 A/cm2. Proton irradiation effect  were investigated, Anisotropy(Hc2) = 10. R(T) has minimum at 80 K.",,,Ca10Pt4.05Fe8.95As18,,,,Ca10(Pt3As8)(Fe1.79Pt0.21As2)5,,15.3,,,65.1,,,shape_03,,,,,13.0,,13.0,,,,,,,,,,,,,
,,,Mo1Sr2Sm1.5Ce1Cu2O10,,0.0019,0.8,"MoSr2(Sm,Ce)2Cu2O10",,,,,,,,shape_01,,,,,18.0,,18.0,,,,,,,,,,,,,
"METALLIC,2223 PHASE DOMINANT",,,Bi1.3Pb0.7Sr2Ca2Cu3OX,,,,"(Bi,Pb)2Sr2Ca2Cu3O10",,,,,,,,,112.0,,120.0,,,,116.0,,,,,,,,,,,,,
,,,Y1Ba2Cu2.95Zn0.05O6.62,,,,"YBa2(Cu,Zn)3Oz",,,6.62,,,,,shape_03,,21.0,,,,,21.0,,,,,,,,,,,,,
,,,Nb3Al0.7Ge0.3,,,,"Nb3(Al,Ge)",,,,,,,,,,19.9,,,,,19.9,,,,,,,,,,,,,
G-L parameter = 76. (dC/gamma*Tc) = 2.28. thermodynamic Hc(0) = 0.146 T,,315.0,Al2C1Mo3,,,,Mo3Al2C,,,,,,,,,,9.0,,,,,9.0,15.7,17.8,,,380.0,4.6000000000000005,3.0,,,,,,
Neel temperature was determined by uSR measurements.,,,La1.73Eu0.2Sr0.12Cu1O4,,,,"(La,Eu,Sr)2CuO4",25.0,,,,,,,,,,,,,,,,,,,,,,,,,,,
,,,La2Cu1O4-Z,,,,La2CuO4,300.0,,,,,,,shape_03,,,,,,,,,,,,,,,,,,,,
"thermal conductivity k was measured down to 50 mK: k/T = a + b*T^(alpha), where a(=k0/T) = 5 uW/K2cm, alpha=1.65.",,,Ba0.75K0.25Fe2As2,,,,"(Ba,K)Fe2As2",,,,,,,,shape_03,,26.0,,,,,26.0,,,47.0,,,,,,,,,,
AC resistivity,,,Nd2Cu1F0.5O4,,,,"Nd2Cu(O,F)4",,,,,,,,shape_01,,,18.0,,,,18.0,,,,,,,,,,,,,
"COMPARED WITH 97%LI(6),99%LI(7)",,,Li1Ti1O4,,,,LiTiO4,,,,,,,,,,12.15,,,,,12.15,,,,,,,,,,,,,
SC properties not investigated,,865.0,Be13La1,,-290.0,,LaBe13,,,,,,,,,,,,,,,,,7.8,,,,,,,,,,,
[gamma] shows gamma(H=0),,,La1.762Sr0.238Cu1O4,4.308,,,"(La,Sr)2CuO4",,,,,,,,shape_03,,,,,19.5,,19.5,,8.578,,,,,,,,,,3.404,
"UNTWINNED SAMPLE,DTC/DP CALCULATED FROM THERMAL EXPANSION COEFFICIENT",,,Y1Ba2Cu3O7-Z,,,,YBa2Cu3O7,,,,,,,,shape_03,,89.4,,,,0.8,89.4,,,,,,,,0.31,,,,,
,,,Hg0.95Re0.05Ba2Cu1O4.37,,,,"(Hg,Re)Ba2CuO4",,,4.37,,,,,,,,,,96.0,,96.0,,,,,,,,,,,,,
,,,Os0.06Re0.94,,,,Re0.94Os0.06,,,,,,,,,,1.93,,,,,1.93,,,,,,,,,,,,,
"H-content x = 0.82  , measured by TG-MS. O-content = 0.88 by thermodynamic method. Jc(2K) = 5200 A/cm2 using Been model.",,,La1Fe1As1H0.85,,,,"La(O,H)FeAs",,,,,,,,shape_01,,,35.5,,35.0,,35.0,32.7,1.69,,,322.0,3.17,0.22,,,0.00587,,,
,,,Y1Ba2Cu3O6.546,,,,YBa2Cu3O7,,,6.546,,,2550.0,,shape_01,,,,,59.4,12.0,59.4,,,,,,,,,,,,,
"ANN(450C,in Ar). hole conc  p=0.086.",,,Hg1Ba2Cu0.97Zn0.03O4.043,,,,"HgBa2(Cu,Zn)Oz",,,4.043,,,,,shape_01,,,,,53.0,,53.0,,,,,,,,,,,25.9,,
(Hg0.6Cr0.4)by EDS,,,Hg0.8Cr0.2Ba2Ca2Cu3O8.1,,,,"(Hg,Cr)Ba2Ca2Cu3O8",,,8.1,,,,,,,,,,95.0,,95.0,,,,,,,,,,,,,
,,,Y1Ba2Cu3O7,,,,YBa2Cu3O7,,,,,,,,,,91.3,,,,,91.3,,,7.0,9.8,,,,,,,,,
,,,Hg1Ba2Ca1Cu2O6.3,,,,HgBa2CaCu2O6.30,,,6.3,,,,,shape_01,,,,,100.0,,100.0,,,,45000.0,,,,,,,,,
,,,Hg1Ba2Cu1O4+d,,,,HgBa2CuO4,,,,,,,,shape_01,90.0,,94.0,,,4.0,92.0,,,,,,,,1.4,,,,,
"Hc2 by thermal conductivity. Tc-width=0.1 K. R = R0+a*T^3 (R0=12.3 uOhm.cm, a=5.4E-7 uOhm.cm/K^3). Wiedemann-Franz law is valid.",,,Mg1B1.88C0.12,,,,"Mg(B,C)2",,,,,,,,shape_03,,32.9,,,,,32.9,,,,,,,,,,,,,
Oxygen content by iodometry. hole conc p<sh>=0.206,,,La0.6Ca0.1Pr0.3Ba1.5Sr0.5Cu3O6.872,,,,"(La,Ca,Pr)(Ba,Sr)2Cu3O7",,,6.872,,,,,shape_01,,26.0,,,,,26.0,,,,,,,,,,,,,
,,,Mo0.38Re0.62,,,,Mo1-xRex,,,,,,,,,,5.7,,,,,5.7,,,,,,,,,,,,,
,,,Y1Ba2Cu3.5O7.5-z,,,,"(Y,Ca)2(Ba,Ca)4Cu7O15",,,,,,,,,,,,,91.0,,91.0,,,,,,,,,,,,,
"T2 in TCFIG shows another peak in C(T), corresponding to some magnetic order",,,Ce0.3Sm0.7Co1In5,,,,Ce1-xSmxCoIn5,832.0,,,,,,,shape_03,,,,0.025,,,,,,,,,,,,,,,,
"penet at 5K,resonance freq(5K)=22.0cm(-1)",,,Nd1.32Sr0.41Ce0.27Cu1O4,,,,"(Nd,Sr,Ce)2CuO4",,,,,,,,,,24.0,,,,,24.0,,,,,,,,,,,,,
gap measured by TF-muonSR. s-wave model analysis.,,,Zr1Ir1Si1,5.1,,,ZrIrSi,,,,,,,,shape_01,1.7,,,,,,1.7,0.6,,,,,,,,,0.0007,,0.37,
,,,Y1Ba2Cu2.5Ni0.5O7-Z,,,,"YBa2(Cu,Ni)3O7",,,,,,,,,,61.8,,,,,61.8,,,5.05,,,,,,,,,,
"POSITIVE CURVATURE,ANISOTROPIC FACTOR=5",,,Sm1.85Ce0.15Cu1O4-Y,,,,"(Sm,Ce)2CuO4",,5.23,,79.0,28.2,,,,,11.4,,,,2.7,11.4,,,0.38,1.0,,,,,,,,,
,,,Bi2Sr2Ca1Cu2O8.2135,,,,Bi2Sr2CaCu2Oz,,,8.2135,,,,,shape_03,,,70.0,,,,70.0,,,,,,,,,,,,,
,,,Nd1.85Ce0.15Cu1O4,,,,"(Nd,Ce)2CuO4",,,,,,,-8.7e-10,shape_01,,,24.0,,,,24.0,,,,0.6,,,,,,,-0.92,,
>90% Hg1223. c-axis aligned grains(ave. size = 10 micron). anisotropy = 34.5,,,Hg1Ba2Ca2Cu3O8+z,,,,HgBa2Ca2Cu3O8,,,,,,0.177,,,,,,,134.5,,134.5,,,,,,,,,,,,,
monoclinic beta=90.9,,,Lu1Rh3B2,,,,LuRh3B2,,,,,,,,,,,,1.2,,,,,,,,,,,,,,,,
"GAMMA,DEBYE FROM SPHEAT,2-4 K FITTING,",,392.0,Y1Ba2Cu3O6.7,,2.478e-06,,YBa2Cu3O7,,,6.7,,,,,shape_01,,67.0,,,,,67.0,,4.71,,,,,,,4.75,,,,
Dy-content (x) estimated from de Gennes factor,,,Dy1Ni2B2C1,,,,DyNi2B2C,10.33,,,,,,,shape_03,,6.26,,,,,6.26,,,,,,,,,,,,,
no CDW. RRR = 1.7.  e-ph = 0.453. DOS = 1.54 states/eV.f.u.  (beta) in SP = 3.75 mJ/mol.K4 [gamma] in SP = 5.27 mJ/mol.K2 for normal state,,137.0,Sr1Pd2Sb2,,,,HT-SrPd2Sb2,,,,,,,,,0.6,,,,,0.15,0.6,0.06,7.27,,,,74.10000000000001,,,,,,,
"final heat treatment(930-960C, total 72h)",,,Mo0.25Sr2Y1Cu2.75O7+z,,,,"(Cu,M0)Sr2YCu2O7",,,,,,,,,,87.0,,,,,87.0,,,,,,,,,,,,,
,,,Sn1Mo6S8,,,,SnMo6S8,,,,,,,,,,11.7,,,,,11.7,36.0,,,,,,3.7,,,,,,
"P-induced SC. Eu:F:Bi:S = 1:0.9:0.9:1.7 by EDX. R(T) anomaly at 230 K, which decreases with increasing P. I to M transition at 0.3 GPa. Tc and Hc2 for P = 1.8 GPa., where Tc(max).",,,Eu1Bi1S2F1,,,,EuFBiS2,,,,,,,,shape_01,7.8,,8.6,2.0,,,8.2,3.0,,,,,,,,,,,,
,,,La1.77Sr0.23Ca1Cu2O6.03,,,,"(La,Sr)2CaCu2O6",,,6.03,,,,,shape_01,,51.5,,,,,51.5,,,,,,,,,,,,,
,,,Nb3Al0.72Ge0.28,,,,"Nb3(Al,Ge)",,,,,,,,,,19.9,,,,,19.9,,,,,,,,,,,,,
,,438.0,Y1Ba2Cu3O7,,,,YBa2Cu3O7,,,,,,,,shape_01,,89.9,,,,0.8,89.9,,4.0,,,,,,,,,,,
,,,Yb1Ba1.6Sr0.4Cu3O6.88,,,,"(Yb,Ca)(Ba,Sr)2Cu3Oz",,,6.88,,,,,,,80.2,,,,,80.2,,,,,,,,,,,,,
,,,V0.737Ga0.213Al0.05,,,,V1-x-yGaxAly,,,,,,,,,,12.6,,,,,12.6,,,,,,,,,,,,,
,,,Pd2Tb1Sn1,,,,Pd2TbSn,9.0,,,,,,,,,,,,,,,,,,,,,,,,,,,
impurity phase: LaNi2Ge2. AlB2 derived structure.,,300.0,La2Ni1Ge3,,,,La2NiGe3,,,,,,,,shape_01,,0.394,,,,0.091,0.394,,,,,,,,,,,,,
,,,Pu1Rh1Ga5,,,,PuRhGa5,,,,,,,,,,,,,8.9,,8.9,22.0,150.0,,,,,,,,,,,
"RRR = 4.6. SP (beta) = 2.72 mJ/mol.K4. (dC/gamma*Tc) = 1.20,  Tc(SP mid) = 2.27 K",,89.4,Sr1Ta2S5,2.95,,,SrTa2S5,,,,,,,0.0168,,,2.4,,,,,2.4,2.32,7.62,,2136.0,320.0,0.33,1.435,,,,,0.288,
dominant phase(90%)=(Bi0.4Cu0.6)Sr1.9(Nd1.03Ce2)Cu2Oz,,,Bi0.5Sr2Nd1Ce1.6Cu2.5Oz,,,,"(Bi,Cu)Sr2(Nd,Ce)3Cu2Oz",,,,,,,,,,15.0,,,,,15.0,,,,,,,,,,,,,
"GAPENE=5.4 FOR TC1, =3.9 FOR TC3",,,Y1Ba2Cu3O6.6,5.4,,,YBa2Cu3O7,,,6.6,,,,2.22e-08,shape_04,68.0,,93.0,,,,80.5,,,,,,,,,,,,,
"ANN(900C,1w)",,424.0,La2Pd3Si5,,,,La2Pd3Si5,,,,,,,,shape_01,,,,0.5,,,,,7.0,,,,,,,,,,,
,,,Pd1.75Te2,,,,Pd1.75Te2,,,,,,,,,,2.25,,,,,2.25,,,,,,,,,,,,,
,,,Bi1Pb0.1Sr1Ca1Cu2OX,,,,,,,,,,,,shape_03,102.0,,120.0,,,,111.0,,,,,,,,,,,,,
,,,Y1Ba2Cu3.92Co0.08O8,,,,"YBa2(Cu,Co)4 O8",,,,,,,,,55.5,,72.0,,,,63.75,,,,,,,,,,,,,
,,,Nb3Rh0.9Pt0.1,,,,"Nb3(Rh,Pt)",,,,,,,,shape_01,,2.8,,,,,2.8,,,,,,,,,,,,,
,,,Nd1.85Ce0.15Cu0.994Co0.006O4,,,,"(Nd,Ce)2(Cu,Co)O4",,,,,,,,shape_01,,4.3,,,,,4.3,,,,,,,,,,,,,
,,,Y1.8Pr0.2Ba4Cu7O15-z,,,,"(Y,Pr)2Ba4Cu7O14",,,,,,,,,,64.3,,,,13.0,64.3,,,,,,,,3.5,,,,,
,,,Bi8Sr8Ca4Cu9O34.16,,,,Bi2Sr2CaCu2O8,,,34.16,,,,,,,94.2,,,,,94.2,,,,,,,,,,,1.79,,
,,,I1Bi2Sr2Ca0.8Y0.2Cu2Oz,,,,"IBi2Sr2(Ca,Y)Cu2O8",,,,,,,,shape_03,,84.0,98.0,,84.0,,84.0,,,,,,,,,,,,,
,,,Y1Ba1.4Sr0.6Cu3O6.8,,,,"Y(Ba,Sr)2Cu3O7",,,6.8,,,,,shape_01,84.0,,88.0,,,,86.0,,,,,,,,,,,,,
Tc(0.99Rn) = 2.88 K. Tc(max) = 3.14 K at P=0.42 GPa.,,,La0.85Th0.15Bi1S2O1,,,,"(La,Th)OBiS2",,,,,,,,shape_01,2.46,2.64,2.8,,,,2.64,,,,,,,,,,,,,
,,,La1.5Pb0.4Sr0.1Cu1Oz,,,,"(La,Pb,Sr)2CuOz",,,,,,,,,,,,,36.0,,36.0,,,,,,,,,,,,,
,,,La1.801Ba0.199Cu1O4,,,,"(La,Ba)2CuO4",,,,,,,,,,23.5,,,,,23.5,,,,,,,,,,,,,
,,,Sr2Cu1C0.983B0.018O5,,,,"Sr2CuO2(CO3,BO3)",170.0,,,,,,,,,,,,,,,,,,,,,,,,,,,
,,,Y2La1.4Ba2.6Cu6O14.42,,,,,,,14.42,,,,,,,,,,,,,,,,,,,,,,,,,
,,,Y1Ba1.9La0.1Cu3O6.99,,,,"Y(Ba,La)2Cu3O7",,,6.99,,,,,shape_01,91.0,,,,,,91.0,,,,,,,,,,,,,
"RRR=2.15. Jc(2K) = 3E+5 A/cm2. Proton irradiation effect  were investigated, Anisotropy(Hc2) = 10.",,,Ca10Pt4.2Fe9.8As18,,,,Ca10(Pt4As8)(Fe1.96Pt0.04As2)5,,33.9,,,115.4,,,shape_03,,,,,30.0,,30.0,,,,,,,,,,,,,
,,,Ce1Co0.74Pt0.26In5,,,,"Ce(Co,Pt)In5",,,,,,,,shape_01,,,,0.0,,,,,,,,,,,,,,,,
measured under He-gas pressure(hydrostatic),,,Hg1Ba2Cu1O4+z,,,,HgBa2CuO4,,,,,,,,,,97.0,,,97.0,,97.0,,,,,,,,,,,,,
large Meissner effect at 31 K.,,,La1Fe1As1F0.6O0.4,,,,"La(O,F)FeAs",,,,,,,,,30.0,,41.0,,40.0,11.0,40.0,,,,,,,,,,,,,
,,,Eu1Ba1.4Pr0.3Sr0.3Cu3O6.92,,,,"Eu(Ba,Pr,Sr)2Cu3O7",,,6.92,,,,,shape_01,21.0,,30.0,,29.0,,29.0,,,,,,,,,,,,,
Hc2(0) in DB shows Hc2(4.2K). RRR= 2.56 . micro-hardness = 265  kg/mm2.,,274.0,Nb98O2,,,,Nb1-xOx,,,,,,,,shape_01,,7.33,,,,,7.33,0.917,6.67,,,,,,,,,,,
,,,Ca0.3Ba1.45La1.25Cu3O6.96,,,,"(La,Ca)(Ba,La)2 Cu3O7",,,6.96,,,,,,9.6,,,,,,9.6,,,,,,,,,,,,,
,,,Y0.9Ca0.1Ba1.6Sr0.4Cu4O7.8,,,,"(Y,Ca)(Ba,Sr)2Cu4O8",,,7.8,,,,,shape_01,84.0,,87.0,,,,85.5,,,,,,,,,,,,,
,,,La1.8Sr0.2Cu0.9777Zn0.0223O4,,,,"(La,Sr)2(Cu,Zn)O4",,,,,,,,,,15.7,,,,,15.7,,,,,,,,,,,,,
,,,Nd1.2Ba1.8Cu3O6.91,,,,"Nd(Ba,Nd)2Cu3O7",,,6.91,,,,,shape_01,,47.6,57.9,,47.6,,47.6,,,,,,,,,,,,,
"Electrochemical intercalated with a potential technique.See Mater. Res Bull. 29, 735 (1994).",,,La2Cu1O4.09,,,,La2CuO4+d,,,4.09,,,,,shape_01,,,42.0,,,,42.0,,,,,,,,,,,,,
,,,Ho0.4Dy0.6Ni2B2C1,,,,"(Ho,Dy)Ni2B2C",8.0,,,,,,,shape_03,,5.85,,,,,5.85,,,,,,,,,,,,,
,,,Mg0.9Al0.1B2,,,,"(Mg,Al)B2",,,,,,,,,,36.1,,,,,36.1,,,,,,,,,,,,,
,,,Bi2Sr2Ca0.4Y0.6Cu2O8+z,,,,"Bi2Sr2(Ca,Y)Cu2O8",,,,,,,,shape_01,,,,,,,,,,,58.6,,,,,,,73.9,,
demag N = 0.448. Hc(0) = 248 mT. H(P) = 14.1 T.  GL(kappa) = 51. beta(SP) = 0.203 mJ/mol.K4. (dC/gamma*Tc) = 1.60. DOS = 2.21 states/eV.fu,,362.0,Nb1Rh2B2,4.28,,,NbRh2B2,,,,,,,,shape_01,,,,,7.6,,7.6,18.0,8.8,,,219.0,4.3,3.42,,,0.0135,,1.4,
,,,Ti0.5Zr0.5,,,,Ti0.5Zr0.5,,,,,,,,,,1.65,,,,,1.65,,,,,,,,,,,,,
annealed in Ar ,,,Hg0.7V0.3Ba1.5Sr0.5Cu1O4.6+z,,,,"(Hg,VO4)(Ba,Sr)2CuOz",,,,,,,,,,85.0,,,,,85.0,,,,,,,,,,,,,
,,,La1.82Sr0.18Cu0.98Zn0.02O4,,,,"(La,Sr)2(Cu,Zn)O4",,,4.0,34.5,,,,shape_01,,,,,,,,,,,,,,,,,,,,
,,,Ba1Pt2,,,,Ba1Pt2,,,,,,,,,,,,1.02,,,,,,,,,,,,,,,,
"RRR=3.8, ABRES=ro+A*T2 with ro=0.085,A=2.70E-6 mOhm,cm/K2",,,Nd1.82Ce0.18Cu1O4-z,,,,"(Nd,Ce)2CuO4",,,,,,,,shape_05,9.0,,,,,,9.0,,,,,,,,,,,,,
,,,Ce0.88La0.12Ru2,,,,"(Ce,La)Ru2",,,,,,,,shape_01,,6.14,,,,,6.14,,,,,,,,,,,,,
over-doped,,,Hg1Ba2Cu1O4+Z,,,,HgBa2CuO4+z,,,,,,,,shape_06,,,,,92.0,,92.0,,,,,,,,,,,0.0,,
,,,Nb3Rh0.7Pt0.3,,,,,,,,,,,,,,5.1,,,,,5.1,,,,,,,,,,,,,
,,,Bi2Sr2Ca0.9Ga0.1Cu2Oz,,,,"Bi2Sr2(Ca,Ga)Cu2O8",,,,,,,,,,76.1,,,,,76.1,,,,,,,,,,,,,
,,,Eu1Ba2Cu3OZ,,,,EuBa2Cu3O7,,,,,,,,,,,93.83,,,,93.83,,,,,6910.0,,,,6.88,,,,
"average composition: FeSe0.89-0.90.  85%-tetra-phase, minor phase: hexagonal (a=3.605, c=5.889 A).",,,Fe1Se1,,,,FeSe,,29.0,,33.0,34.0,,,shape_03,8.65,9.9,12.0,,,,9.9,,,,,,,,,,,,,
,,,Y1Ba2Cu2.85Ga0.126Ni0.024O7-z,,,,"YBa2(Cu,Ga,Ni)3O7",,,,,,,,shape_01,,74.4,,,,,74.4,,,,,,,,,,,,,
"RH300=AT 250K,RHN=AT 100K",,,Y1Ba2Cu2.8Ni0.2O7,,,,"YBa2(Cu,Ni)3O7",,,,,,,6.04e-10,,,,,,,,,,,,,,,,,,,,,
,,,Cd1,,,,Cd,,,,,,,,,,0.52,,,,,0.52,,,,,,,,-0.182,,,,,
structure analized using Amaa. FIR measured.,,,Bi2Sr1.8Y0.1Ca1.1Cu2O8.23,,,,"Bi2(Sr,Y,Ca)3Cu2O8",,,8.23,,,,,shape_01,,,,,93.0,,93.0,,,,,,,,,,,,,
,,,Y0.6Na0.4Ba2Cu3OZ,,,,"(Y,Na)Ba2Cu3O7",,,,,,,,shape_01,43.6,52.8,61.6,,,,52.8,,,,,,,,,,,,,
some weak magnetic transition at 6.2 K.,,,Ce1Rh1Sn1,,,,CeRhSn,,,,,,,,shape_01,,,,0.1,,,,,,27.4,,,,,,,,,,
,,,I0.52Bi2Sr4Cu2C1Oz,,,,IBi2Sr4Cu2(CO3)Oz,,,,,,,,,,,20.0,,23.0,,23.0,,,,,,,,,,,,,
"Pd-content shows tentative value. Optimum Pd conc. (not measured). RRR = 1.58. R(T) = R0+A*T^2, where R0=57.4 uOhm.cm, A=2.54 nOhm.cm/K2 for 5< T <30 K",,,La1Pd0.8Sb2,,,,LaPdxSb2,,1.1,,,,,,shape_05,3.23,,3.27,,,0.03,3.25,,,57.4,91.5,,,,,,,,,
,,,Er1Ba2Cu2.985Co0.015O7-d,,,,"ErBa2(Cu,Co)3O7",,,,,,,,shape_01,89.1,,,,89.0,,89.0,,,,,,,,,4.6,,,,
"non-superconducting phase included, sp.heat C=A*T**(-2)+a*T+b*T**3 for 2<T<20K, A=6.6 E-2 J.K/mole",,211.0,Bi2.1Sr1.9Cu1Oz,,,,"Bi2(Sr,Bi)2CuO4",,,,,,,,shape_02,,7.0,,,,,7.0,,,,,,,,,,,,,
unannealed. RRR = 28,,,Nd1Fe1P1O1,,0.039,,NdFePO,,,,,,,,shape_03,,3.1,,,,3.1,3.1,,,0.0139,,,,,,,,,,
"large single crystal growth of RbEuFe4As4, and the results of Tc and heat capacity measurements.",17.0,,Rb1Eu1Fe4As4,,0.0128,,RbEuFe4As4,,,,,,,,shape_04,,,,,,,37.8,,,,,,,,,,,,,
Thick film (d = 150-250 nm). R(T) anomaly at 72.8 K (structure/magnetic transition). Coexistence of SC and AFM.,,,Ba0.91La0.09Fe2As2,,,,"(Ba,La)Fe2As2",,,,,,,,shape_04,,,,,7.76,,7.76,,,,,,,,,,,,,
,,,Nb0.99Ni0.01B2,,,,Nb1-xNixB2,,,,,,,,shape_01,,,,,3.9,,3.9,,,,,,,,,,,,,
,,,Pt0.113Ru0.887,,,,Ru1-xPtx,,,,,,,,,,0.21,,,,,0.21,,,,,,,,,,,,,
not SC. anomalous R(T) behaviour.,,,Yb3Ru4Ge13,,0.0013,2.6,Yb3Ru4Ge13,,,,,,,,,,,,1.5,,,,,,,,,,,,,,,,
"two-leg ladder. incommensulate structure. [A2Cu2O3]m[CuO2]n, (m,n) = (5,7)",,,Sr3.1Ca5.9Bi0.4Y0.3Pb0.3Cu16.7O29,,,,"(Sr,Ca,Bi,Y,Pb)10Cu17O29",,,,,,,,shape_03,,,80.0,,80.0,1.0,80.0,,,,,,,,,,,,,
concentration by EPMA. Mother compound SnTe has 1.2% Sn vacancy from RH. RRR = 1.40. Tc(SP) = 1.86 K. (dC/gamma*Tc) = 1.14.,,,Sn0.915In0.073Te1,,,,Sn1-xInxTe,,,,,,,,shape_03,,,1.9,,,,1.9,,1.05,687.0,,,,,,,,,,
"DELTA-TC=0.8K,84.6%O(18)",,,Y0.8Pr0.2Ba2Cu3O7-Z,,,,"(Y,Pr)Ba2Cu3O7",,,,,,,,,,75.6,,,,,75.6,,,,,,,,,,,,,
"Figure[HALLFIG] shows effective RH (=RH0 + anomalous term). Tc and [gamma] from num= 111252 data. Curie-T and moment for H//c.  For H//a, Curie-T = -14 K.",3.0,,Ce2Co1In8,,,2.3,Ce2CoIn8,,,,,,,-4.2e-10,shape_03,,0.4,,,,,0.4,,,,,,,,,,,,,
,,,Bi2Sr2Ca1Cu2I0.2O8.242,,,,Bi2 Sr2 Ca Cu2 O8 Ix,,,8.242,,,,,shape_01,,64.6,,,,,64.6,,,,,,,,,,,-4.75,,
,,,Mg1B1.6C0.4,,,,"Mg(B,C)2",,,,,,,,,,24.9,,,,,24.9,,,,,,,,,,,,,
,,,Eu1Rh3B2,,,,EuRh3B2,41.7,,,,,,,,,,,1.2,,,,,,,,,,,,,,,,
"two phase,second phase was anti-ferromagnetic",,,La2Cu1O4.04,,,,La2CuO4,,,4.04,39.0,,,,shape_02,,28.0,36.1,,,,28.0,,,,,,,,,,,,,
,,,Er1Ni1.98Fe0.02B2C1,,,9.08,"Er(Ni,Fe)2B2C",5.6,,,,,,,,,10.27,,,,,10.27,,,,,,,,,,,,,
,,,Rh2Sr1,,,,Rh2Sr1,,,,,,,,,,6.2,,,,,6.2,,,,,,,,,,,,,
,,,Pt5Th1,,,,Pt5Th1,,,,,,,,,,3.13,,,,,3.13,,,,,,,,,,,,,
G-L parameter=106,,,Ba1Pb0.75Bi0.25O3,,,,"(Ba,Pb)BiO3",,,,,,,,shape_01,,,,,11.6,,11.6,5.2,,,,700.0,6.6000000000000005,0.65,,,0.0009699999999999,,,
carrier n=1.06 E+22/cc,,,Ge3Te4,,,,Ge3Te4,,,,,,,,,,1.55,,,,,1.55,,,,,,,,,,,,,
,,,Tl2Ba2Ca1Cu2Ox,,,,Tl2Ba2CaCu2Oz,,,,13.4,,2850.0,,shape_03,,,,,103.1,,103.1,180.0,,,,,,2.6,,,,,,
,,,Bi2Sr2Ca1Cu2O8,,,,Bi2Sr2CaCu2O8,,,,,,180.0,,shape_03,,,,,93.0,,93.0,,,,,,,,,,,,,
,,,Y0.9La0.1Ba2Cu3O6.62,,,,"(Y,La)Ba2Cu3O7",,,6.62,,,,,shape_01,90.7,,94.0,,,3.3,92.35,,,,,,,,,,,,,
,,,Pd0.9Pt0.1Te2,,,,,,,,,,,,,,1.65,,,,,1.65,,,,,,,,,,,,,
RRR = 20. magnetic reentrant behaviour below Tc.,,,Tm2Fe3Si5,,,,Tm2Fe3Si5,,,,,,,,,,1.1,1.7,,,,1.1,,,,,,,,,,,,,
N=IN E+21/CM3,,,La1.85Sr0.15Cu0.98Ni0.02O4,,,,"(La,Sr)2(Cu,Ni)O4",,,,,,,1.61e-09,,,23.7,,,,,23.7,,,,,,,,,,,,,
,95.0,,Ru0.8Sn0.2Sr2Gd1Cu2O8,,,,"(Ru,Sn)Sr2GdCu2O8",,,,,,,,shape_06,,,,,48.0,,48.0,,,,2000.0,,,,,,,,,
,,,Dy1Ba2Cu2.9Ni0.1O6.74,,,,"DyBa2(Cu,Ni)3O7",,,6.74,,,,,shape_01,,67.0,,,79.0,,67.0,,,,,,,,,,,,,
