Repository: Tejasvini595/superconductor_deepset

## Overview

This repository contains the official implementation of **"From Individual Elements to Macroscopic Materials: In Search of New Superconductors via Machine Learning"**.

The code implements a **DeepSet neural network** for predicting the critical temperature (Tc) of superconducting materials based solely on their chemical composition. By explicitly enforcing permutation invariance, the DeepSet architecture avoids artifacts associated with arbitrary element ordering and provides a physically meaningful framework for learning composition–property relationships in superconducting materials.

File: data/superconductors_kaggle_ready_v2.csv (part 20 of 87)
comment,curiet,debyet,element,gapene,kaizero_value,moment_value,name,neelt,nhc2zero_value,oz,pcohere_value,phc2zero_value,ppenet_value,rh300,shape,t1_value,t2_value,t3_value,tcn_value,tcsus_value,tcwidth_value,critical_temp_K,upper_critical_field_0K_T,gamma_sommerfeld_mJmolK2,resistivity_normal_uOhmcm,resistivity_roomtemp_uOhmcm,penetration_depth_nm,coherence_length_nm,dhc2dt_TK,dtcdp_KGPa,density_gcm3,lower_critical_field_0K_T,thermopower_300K_uVK,energy_gap_meV,data_quality_flag
,,,La1Ru2P1.6B0.4,,,,"LaRu2(P,B)2",,,,,,,,,,,2.0,,,,2.0,,,,,,,,,,,,,
,,,Al0.95Nb3Sb0.5,,,,Al0.95Nb3Sb0.5,,,,,,,,,,17.81,,,,,17.81,,,,,,,,,,,,,
NaxMy-intercalated FeSe. M = NH3. Low Tc phase (y = 0.2 - 0.6).,,,Na0.1M0.3Fe1Se1,,,,Nax(NH3)yFeSe,,,,,,,,,,,35.0,,32.5,,32.5,,,,,,,,,,,,,
,,,Y1Ba2Cu3.98Ni0.02O8,,,,"YBa2(Cu,Ni)4O8",,,,,,,,,,74.0,,,,,74.0,,,,,,,,,,,,,
,,,Si1V2.7Nb0.3,,,,,,,,,,,,,,12.8,,,,,12.8,,,,,,,,,,,,,
"GAMMA FR SP.HEAT,TWO STEP TRANSITION",,,La1.78Ba0.22Cu1O4,,,,"(La,Ba)2CuO4",,,,,,,,,,,32.0,,,,32.0,,12.2,,,,,,,,,,,
,,,Ti0.2V0.8,,,,Ti1-xVx,,,,,,,,,,7.46,,,,,7.46,,,,,,,,,,,,,
,,,Ca0.85Ce0.15Ba1La1Cu3O7.07,,,,,,,7.07,,,,,,,52.4,,,38.3,,52.4,,,,,,,,,,,,,
"YBa4Cu7O14:XeF2=1:1.2,  Cu-valence=2.10",,,Y2Ba4Cu7F1.2OZ,,,,"Y2Ba4Cu7(F,O)15",,,,,,,,shape_01,,,,,56.0,,56.0,,,,,,,,,,,,,
"untwinned sample,dtc/dp for b-axial presure dtc/dp(a)=-2.7GP/K/2.3/-1.5/-1.0",,,Y1Ba2Cu3O6.73,,,,YBa2Cu3Oz,,,6.73,,,,,shape_03,,76.3,,,,,76.3,,,,,,,,4.8,,,,,
"[penet]London measured by TDR. but absolut value not shown. d[penet] = T^n, n = 2.78",,,Ba1Fe1.86Co0.14As2,,,,Ba(Fe1-xCox)2As2,,,,,,,,shape_03,,,22.5,,,,22.5,,,,,,,,,,,,,
Tc defined as midpoint of ac-SUS.,,,Pr1Os2.8Ru1.2Sb12,,,,"Pr(Os,Ru)4Sb12",,,,,,,,shape_03,,1.05,,,,,1.05,0.76,,,,,,,,,,,,
"as-synthesized, Tl1201+Sr2CuO2CO3",,,Tl0.5Bi0.5Sr4Cu2C1O10,,,,"(Tl,Bi)Sr4Cu2(CO3)O7",,,,,,,,,,,,,55.0,,55.0,,,,,,,,,,,,,
,,,Bi2Sr2Ca0.65Y0.35Cu2O8.3,,,,"Bi2Sr2(Ca,Y)Cu2O8",,,8.3,,,,,shape_01,,74.0,,,,,74.0,,,,,,,,,,,,,
"2212 PHASE DOMINANT,TWO TC",,,Bi1.8Pb0.2Sr2Ca2In0.4Cu3OZ,,,,"(Bi,Pb)2Sr2Ca2(In)XCu3OZ",,,,,,,,shape_02,73.0,83.0,106.0,,,,83.0,,,,,,,,,,,,,
,,,Ta1S1.8Se0.2,,,,"Ta(S,Se)2",,,,,,,,,,2.75,,,,0.04,2.75,,,,,,,,0.23,,,,,
Tc and Tn  from muon-SR.,,,La1Fe1As1F0.2O0.8,,,,"La(O,F)FeAs",,,,,,289.0,,,,11.1,,,,,11.1,,,,,,,,,,,,,
1X1.5X0.3MM3 TUNGSTEN NEEDLE,,,Bi2Sr2Ca1Cu2O8+X,7.8,,,Bi2Sr2CaCu2O8,,,,,,,,shape_03,80.0,,,,,,80.0,,,,,,,,,,,,,
,,,La0.9Th0.1Ni1C2,,,,"(La,Th)NiC2",,,,,,,,shape_01,4.5,,,,4.45,,4.45,,,,,,,,,,,,,
,30.0,,La1Ba2Cu2.95Co0.05O6.94,,,3.7,"LaBa2(Cu,Co)3O7",,,6.94,,,,,,35.0,,46.0,,,,40.5,,,,,,,,,,,,,
,,,Ca1Pt2,,,,Ca1Pt2,,,,,,,,,,,,1.02,,,,,,,,,,,,,,,,
,,,La1.85Ba0.15Cu1O4,,,,"(La,Ba)2CuO4",,,,,,,,,,,,,29.1,,29.1,,,,,,,,,,,,,
,,,Nb3Si0.6Sn0.4,,,,Nb3Si0.6Sn0.4,,,,,,,,,,6.5,,,,,6.5,,,,,,,,,,,,,
not-SC,,201.0,Ir0.85Pt0.15Te2,,,,Ir1-xPtxTe2,,,,,,,,,,,,2.0,,,,,4.65,,,,,,,,,,,
,,,Nd1.85Ce0.15Cu0.99Co0.01O4,,,9.6,"(Nd,Ce)2(Cu,Co)O4",,,,,,,,shape_01,,,,3.0,,,,,,,,,,,,,,,,
,,,La1.85Sr0.15Cu1O4,,,,"(La,Sr)2CuO4",,,,,,2340.0,,shape_01,,,,,38.9,,38.9,,,,,,,,,,,,,
"not SC. thickness = 1000A. ANN(650C, 5.0E-7 Torr < P(O2) < 1.0E-6 Torr)",,,La1.94Ce0.06Cu1O4,,,,"(La,Ce)2CuO4",,,,,,,-5.4e-10,shape_04,,,,4.0,,,,,,,,,,,,,,,,
"ANN(1500C,3h).  Data from SSC0540517",,300.0,Rh1Zr1,,,,ZrRh,,,,,,,,,,,,1.4,,,,,1.2,,,,,,,,,,,
,,,Sr1Pd2Ge2,,,,Sr(Pd1-xPtx)2Ge2,,,,,,,,shape_03,,2.7,,,,,2.7,,,,,,,,,,,,,
,,,La1.85Sr0.15Cu1O4,,,,"(La,Sr)2CuO4",,,,,,,,shape_03,,,42.0,,,,42.0,,,,,,,,,,,,,
"residual-[gamma] = 10.4 mJ/mol.K2. (dC/gamma*Tc) = 0.22 . Two gap model: large one in DB, small one (2D/kTc) = 1.29.",,,Ba1Fe1.76Co0.24As2,3.26,,,"Ba(Fe,Co)2As2",,,,,,,,shape_03,,5.1,,,,,5.1,,14.6,,,,,,,,,,,
,,,La1.85Sr0.15Cu1O4,,,,"(La,Sr)2CuO4",,,,,,,,,,39.3,,,,,39.3,,,2.3,,,,,,,,,,
impuritiy: Mo3Ga < 5at%,,,Ga4Mn0.01Mo0.99,,,,"(Mo,Mn)Ga4",,,,,,,,,,4.0,,,,,4.0,,,,,,,,,,,,,
,,,Bi2Sr2Cu1O6.18,,,,Bi2Sr2CuOz,,,6.18,,,,,shape_01,,3.0,,,,,3.0,,,,,,,,,,,-16.0,,
,,,Rh1Ru2U1,,,,URu2Rh,,,,,,,,,,,,0.02,,,,,,,,,,,,,,,,
dTc/dp = 7.1 K/GPa when pressure changed at T<200K ,,,Y1Ba2Cu3O6.66,,,,YBa2Cu3Oz,,,6.66,,,,,shape_03,,,,,64.2,,64.2,,,,,,,,9.3,,,,,
,,,Bi1.8Pb0.2Sr2Ca1Cu1.98Fe0.02O8,,0.00015,4.84,"(Bi,Pb)2Sr2Ca(Cu,Fe)2O8",,,,,,,,shape_01,,,,,54.8,,54.8,,,,,,,,,,,,,
"Hc2 defined as R=0.5Rn. DOS = 4.71E+21 /eV.cm3, calculated from [RESN] and [dHc2/dT].. Carrier from Hall coeffic.",,,Sn0.9025Pb0.0475In0.05Te1,,,,"(Sn,Pb)1-xInxTe",,,,,0.676,,,,,1.79,,,,,1.79,,,,,,,,,,,,,
,,,Y1Ba1.9Nd0.1Cu3Oz,,,,"Y(Ba,Nd)2Cu3Oz",,,,,,,,shape_01,92.5,,95.5,,93.0,,93.0,,,,,,,,,,,,,
,,,Y0.95K0.05Ba2Cu3O6.6,,,,"(Y,K)Ba2Cu3O7",,,6.6,,,,,,86.7,,92.1,,,5.4,89.4,,,,,,,,,,,,,
P-induced SC. J//[100]. zero resistivity appears at P=24 GPa. SC properties at 24 GPa. Hc2 measured for H//[001].,,,Ce1Ir1Ge3,,,,CeIrGe3,8.3,,,,,,,,,1.61,,0.0,,,1.61,,,,,,,16.0,,,,,,
,,,Y1Ba1.7Rb0.3Cu3O6.52,,,,"Y(Ba,Rb)2Cu3O7",,,6.52,,,,,shape_01,89.7,,92.4,,,2.7,91.05,,,,,,,,,,,,,
(dC/gamma*Tc) = 1.63,,253.0,Ba1Ni2Ge0.4P1.6,,,,"BaNi2(Ge,P)2",,,,,,,,shape_01,,2.84,,,,,2.84,,11.72,,,,,,,,,,,
structure=beta-pyrochlore. gamma estimated from BCS theory (delta-C/gamma*Tc = 1.43). GL = 90.,,,K1Os2O6,,,,KOs2O6,,,,,,,,shape_01,9.6,,10.0,,,,9.8,38.3,38.0,,,270.0,3.0,,,,0.005,,,
P-induced SC. SC-1 for P > Pc=6.7 GPa. Data for P = 14.6 GPa. R-anomaly at 128 K (P=0) where phase transition to C2/m.,,,Te5Zr1,,,,ZrTe5,,,,,,,,shape_03,,,4.0,,,,4.0,1.54,,,,,,,,,,,,
(dC/gamma*Tc) = 1.49. R(T) = R0 + A*T^n: n = 2.15,,,Ir0.53Rh0.42Te2,,,,Ir0.95-xRhxTe2,,,,,,,,shape_01,,3.2,,,,,3.2,,8.77,,,,,,,,,,,
"RRR = 5.14. n = 2.64 , A = 0.753  uOhm.cm/K in R(T) = R0 + A*T^n",,200.6,Pr0.5Eu0.5Pt4Ge12,,,6.03,"(Pr,Eu)Pt4Ge12",0.78,,,,,,,shape_01,,2.12,,,,,2.12,,74.9,17.03,,,,,,,,,,
M-intercalated. M = (CeS).  stage-I structure. TP300 shows TP at 280 K. RES(a) = 330 uOhm.cm at 294 K. RES(b) = 323 uOhm.cm at 285 K.,,,M1.2Nb1S2,,,,(M)NbS2,,,,,,,,,,,2.5,,,,2.5,,,,,,,,,,,39.0,,
,,,Bi2Sr2Ca1Cu2I0.95O8.28,,,,Bi2 Sr2 Ca Cu2 O8 Ix,,,8.28,,,,,shape_01,,,,,,,,,,,,,,,,,,,,
,,,Li1Cu2P2,,,,LiCu2P2,,,,,,,,shape_01,,,,,3.7,,3.7,,,,,,,,,,,,,
c-axis oriented film. thickness=3000-6000A. ,,,Pr1.8Ce0.2Cu1O4,,,,"(Pr,Ce)2CuO4",,2.5,,113.0,,,,shape_05,,6.0,,,,,6.0,,,,,,,,,,,,,
,,,Y0.8Cd0.2Ba2Cu3O7,,,,"(Y,Cd)Ba2Cu3O7",,,,,,,,shape_01,,92.8,,,,,92.8,,,,,,,,,,,,,
magnetization and SP-heat also measured. Neel-T from SP-heat,,,Dy0.85Tm0.15Ni2B2C1,,,10.08,"(Dy,Tm)Ni2B2C",7.41,,,,,,,shape_01,,,2.3,,,,2.3,,,,,,,,,,,,,
65% O(18) replaced. -(dHc1/dT)=4.5 Oe/K. -(dHc/dT)=75 Oe/K. G-L = 45,,,Ba0.6K0.4Bi1O3,,,,"(Ba,K)BiO3",,,,,,,,shape_01,,28.0,,,,,28.0,,,,,,,0.5,,,0.0107,,,
,,,La1.3Ba1.37Ca0.33Cu3Oz,,,,,,,,,,,,shape_01,,61.0,,,,,61.0,,,,,,,,,,,,,
La-content =0.270 by WDS.,,,Ca0.74La26Fe0.935Co0.065As2,,,,"Ca0.74La0.26(Fe,Co)As2",,,,,,,,shape_03,,16.2,,,16.4,,16.2,,,,,,,,,,,,,
dTc/dP in K/GPa.,,118.0,Lu1Pd2Sn1,,,,,,,,,,,,,,3.02,,,,,3.02,,,,,,,,0.168,,,,,
intercalated material = Srx(NH3)y.  M=NH3. using 117micron powder MoS2.,,,Sr0.73M0.99Mo1S2,,,,Sr0.73(M)0.99MoS2,,,,,,,,,,5.0,,,,,5.0,,,,,,,,,,,,,
F-content by WDS (not nominal).,,,Pr1Fe1As1F0.154O0.846,,,,"Pr(O,F)FeAs",,,,,,,,shape_01,,,46.4,,,,46.4,,,,,,,,,,,,,
resistivity drops steeply at 76 K.,,,Bi1.64Pb0.36Sr2Ca0.67Y0.33Cu2O8+z,,,,,,,,,,,,shape_03,25.0,,76.0,,25.0,,25.0,,,,,,,,,,,,,
IR shows PO4(3-),,,Y1Ba1Sr1Cu2.8P0.2O4+z,,,,"Y(Ba,Sr)2(Cu,PO4)3Oz",,,,,,,,,,,,,47.0,,47.0,,,,,,,,,,,,,
"Hc2(T) for samples with randomly oriented powder sample, was discussed. Anisotropy = 7.4.",,,La1F0.5Bi1S2O0.5,,,,"La(O,F)BiS2",,,,,,,,shape_01,7.7,,10.8,,,,9.25,,,,,,,,,,,,,
,,,Sm1Ba2Cu3O6.85,,,,SmBa2Cu3O7,,,6.85,,,,,shape_01,91.4,,94.2,,,,92.8,,,,,,,,,,,,,
S,,,Y1Ba0.5Sr1.5Cu3OZ,,,,"Y(Ba,Sr)2Cu3Oz",,,,,,,,shape_06,,78.0,,,81.0,,78.0,,,,,,,,,,,,,
,,,N0.99V1,,,,"(Nb,V)Nx",,,,,,,,,,7.91,,,,,7.91,,,,,,,,,,,,,
"pellet. two gap system.  TBL value is for higher one. The lower gap = 2.34 meV, (2:gap/kTc) = 1.41.",,,B2Mg1,3.93,,,MgB2,,,,,,,,shape_01,,39.0,,,,,39.0,,,,,,,,,,,,6.6,
semicon,39.0,,La1Ba2Cu2.7Co0.3O7.05,,,3.2,"LaBa2(Cu,Co)3O7",,,7.05,,,,,,,,,4.2,,,,,,,,,,,,,,,,
,,,La1.72Sr0.28Cu1O3.99,,,,"(La,Sr)2CuO4",,,3.99,,,,,shape_01,,,,,,,,,,,,,,,,,,,,
,,,Nd1.85Ce0.15Cu0.994Co0.006O4,,,,"(Nd,Ce)2(Cu,Co)O4",,,,,,,,shape_01,,,,3.0,,,,,,,,,,,,,,,,
RRR = 7. energy gap from SP-alpha-model. Hc(0) = 167 Oe. kappa(GL) = 6.2. e-ph = 0.44. SP also measured for 0.3 < T < 300K,,285.0,Th1Ni1Si1,3.528,,,ThNiSi,,,,,,,,shape_01,0.85,,0.9,,,,0.875,0.126,8.54,63.0,458.0,316.2,53.6,,,,0.003,,,
Tn = T of SP-peak. Schottky peak = peak-T of Schottky term = 0.488 K.,,187.1,Pr0.9Eu0.1Pt4Ge12,,,,Pr1-xEuxPt4Ge12,,,,,,,,shape_01,,,7.62,,7.12,,7.12,,78.82,,,,,,,,,,,
dTc/dP in K/Gpa,,,Al1Nb3,,,,Nb3Al,,,,,,,,,,17.5,,,,,17.5,,,,,,,,-0.09,,,,,
"impurity phases: Bi,Bi2S3",,,Bi3.975Cu0.025S3O4,,,,"(Bi,Cu)4O4S3",,,,,,,,,3.1,,3.91,,2.99,,2.99,,,,,,,,,,,,,
"TP=in ab-plane,TP(2)-parallel to c-axis",,,La2Cu1O4.021,,,,La2CuO4,,,4.021,,,,,shape_04,,45.0,,,,,45.0,,,,,,,,,,,,,
,,,Y1Ba2Cu2.91Zn0.09O6.63,,,,"YBa2(Cu,Zn)3Oz",,,6.63,,,,,shape_03,,,,,,,,,,,,,,,,,,,,
"Jc(5K,5T)=61500 A/cm2. Jc(50K,5T)=1200 A/cm2",,,Y1Ba2Cu3O6.91,,,,CuBa2YCu2O7,,,6.91,,,,,,93.0,,,,93.0,,93.0,,,,,,,,,,,,,
Tc = 13.52 from muon-SR.,,,Li1Fe0.975Co0.025As1,,,,"Li(Fe,Co)As",,,,,,,,shape_01,,,,,13.0,,13.0,,,,,217.0,,,,,,,,
,,,La0.99Pr0.01,,,,La1-xPrx,,,,,,,,,,5.23,,,,,5.23,,,,,,,,,,,,,
,,,Cu1O,,,,CuO,225.0,,,,,,,,,,,,,,,,,,,,,,,,,,,
,,,Bi1Pd1Se1,,,,Bi1Pd1Se1,,,,,,,,,,1.0,,,,,1.0,,,,,,,,,,,,,
carrier = 6.83 E+20 /cm3,,,Sn0.97As0.007Te0.993,,,,"Sn(As,Te)",,,,,,,,,,0.038,,,,,0.038,,,,,,,,,,,,,Info: Very Low Tc (<0.1K)
,,,Bi4Sr3Ca3Cu3.8Cr0.2Oz,,,,"Bi4Sr3Ca3(Cu,Cr)4Oz",,,,,,,,,46.0,,,,69.0,,69.0,,,,10.98,,,,,,,,,
Hc2 measured by Andreev bound states(ABS) using 24 and 30 degree GBJ(grain boundary junction). Hc2(0) = 25 T by ABS method.,,,La1.92Ce0.08Cu1O4,,,,"(La,Ce)2CuO4",,,,,,,,,,29.0,,,,,29.0,25.0,,,,,,,,,,,,
,,,Bi2Sr2Ca0.55Y0.45Cu2O8+Z,,,,"Bi2Sr2(Ca,Y)Cu2O8",,,,,,,,,17.0,42.0,64.0,,,,42.0,,,,,,,,,,,,,
Oxygen content by iodometry. hole conc p<sh>=0.225,,,La0.65Ca0.15Pr0.2Ba1.5Sr0.5Cu3O6.84,,,,"(La,Ca,Pr)(Ba,Sr)2Cu3O7",,,6.84,,,,,shape_01,,45.0,,,,,45.0,,,,,,,,,,,,,
resistivity masx: R(max) at 30 K. GL parameter: k = 37.  (dC/gamma*Tc) = 1.74,,193.0,Ce2Pd1In8,,,2.41,Ce2PdIn8,,,,,,,,shape_01,,,0.7,,,,0.7,2.5,1220.0,6.4,,422.0,11.5,13.5,,,,,,
"main phase = Y2(Pd,Pt)1.3Ge2.5 by EDX. impurity phase = ThCr2Si2-type structure. gamma = 6-7 mJ/mol.K2 by fitting (3 < T < 5 K).",,,Y2Pd0.8Pt0.2Ge3,,,,"Y2(Pd,Pt)Ge3",,,,,,,,,2.51,2.62,2.71,,,,2.62,,,,,,,,,,,,,
single phase. (dC/gamma*Tc) = 1.7 from SP heat measurements.,,,La3Co3.5Ru0.5Sn13,,,,"La3(Co,Ru)4Sn13",,,,,,,,shape_01,,2.41,,,,,2.41,2.24,,,,,11.0,1.34,-0.12,,,,,
(MX)n(TX2)m compounds. periodic length = 18.445 A,,,Bi1.09Ta2Se5.09,,,,(BiSe)x(TaSe2)2,,,,,,,,,,,1.8,,,,1.8,,,,,,,,,,,,,
"impurity phase =<1%,aligned under H=1T,KAIZERO=6.8e-7 emu/g for perpendicular field, G-L parameter=97 for // field and =63 for normal",,,Sr0.9La0.1Cu1O2,,,,"(Sr,La)CuO2",,15.5,,46.0,23.8,2900.0,,shape_01,,40.7,,,,,40.7,,,,,,,,,,,,,
,,,Y1Ba2Cu3O6.63,,,,YBa2Cu3Oz,,,6.63,,,,,shape_03,,,76.0,,,,76.0,,,,,,,,,,,,,
,,,C0.92Y1,,,,C0.92Y1,,,,,,,,,,,,1.38,,,,,,,,,,,,,,,,
,,,La1.85Sr0.15Cu0.97Zn0.03O4,,,,"(La,Sr)2(Cu,Zn)O4",,,,,,,,shape_03,,2.1,3.2,,,,2.1,,,,,,,,,,,,,
,,,Bi2Sr2Ca0.7Y0.3Cu2OZ,,,,"Bi2Sr2(Ca,Y)Cu2Oz",,,,,,,,shape_01,,92.0,,,,,92.0,,,,,,,,,,,6.28,,
DELTA-TC=0.9,,,Y0.8Pr0.2Ba2Cu3O7-Z,,,,"(Y,Pr)Ba2Cu3O7",,,,,,,,,71.0,,,,,,71.0,,,,,,,,,,,,,
,,,Bi2Sr2Ca1Cu2O8.051,,,,Bi2Sr2CaCu2O8,,,,,,,,,,,,,,,,,,,,,,,,,,-4.0,,
,,,Eu1.4Ce0.6Ru1Sr2Cu2O10-d,,,,"(Eu,Ce)2RuSr2Cu2O10",122.0,,,,,,,shape_01,,,,,32.0,,32.0,,,,,,,,,,,,,
Co-content by WDS.,,,Sr1Fe1.792Co0.208As2,,,,"Sr(Fe,Co)2As2",,,,,,,,shape_03,14.7,,18.0,,13.9,,13.9,,,,,,,,,,,,,
"Co-content determined from WDS. [penet] from TDR method. Al-film coating (Tc=1.2 K, [penet] = 50 nm) to obtain absolute [penet] values.",,,Ba1Fe1.824Co0.176As2,,,,"Ba(Fe,Co)2As2",,,,,,1210.0,,shape_03,,21.1,,,,,21.1,,,,,,,,,,,,,
,,,La1.84Sr0.05Ca0.11Cu1O4,,,,"(La,Sr,Ca)2CuO4",,,,,,,,,,,,,33.2,,33.2,,,,,,,,,,,,,
not SC.  Insulator,,,Nd1F0.2Sb1Se2O0.8,,,,NdO0.8F0.2SbSe2,,,,,,,,,,,,0.0,,,,,,,,,,,,,,,,
48h-reduction. grain size: several micron meter by SEM.,,,Pr2Ba4Cu7O14.3,,,,Pr2Ba4Cu7O15,,,14.3,,,,,shape_01,,,,,21.0,,21.0,,,,,,,,,,,,,
,,,Hg1Ba2Ca7Cu8Oz,,,,HgBa2Ca7Cu8Oz,,,,,,,,,105.1,,,,,,105.1,,,,,,,,,,,,,
,,,Ca0.5Cd0.5La1Ba1Cu3Oz,,,,"(Ca,Cd)(La,Ba)2Cu3O7",,,,,,,,shape_01,55.9,58.4,61.5,,,,58.4,,,,16370.000000000002,,,,,,,,,
,,,As1Ni0.12Pd0.88,,,,,,,,,,,,,,1.39,,,,,1.39,,,,,,,,,,,,,
[gamma] shows gamma(H=0),,,La1.782Sr0.218Cu1O4,4.952,,,"(La,Sr)2CuO4",,,,,,,,shape_03,,,,,25.0,,25.0,,3.416,,,,,,,,,,5.425,
Hall coeff. at 10 K ( in DB).,,,Bi2Pd1,,,,beta-PdBi2,,,,,,,,shape_03,,,5.4,,,0.3,5.4,,,,,,,,-0.28,,,,,
,,,La1.85Sr0.15Cu0.88Zn0.12OZ,,,,"(La,Sr)2(Cu,Zn)O4",,,,,,,,shape_05,,,35.2,,,,35.2,,,,,,,,,,,,,
G-L = 8.1. Hc(1.2K) = 0.99 kG. Clogston-Hp = 214 kG.,,,Nb0.4Ta0.6C1,,,,"(Nb,Ta)C",,,,,,,,,,11.8,,,,,11.8,1.41,,30.700000000000003,,,,,,,,,,
T<STR> = 102 K. Strain induced by gluind to glass substrate. The strain size not clear (See text).  Tc = 17.4 K due to strain free phase fraction in the strained sample.,,,Ca1Fe1.93Co0.07As2,,,,"Ca(Fe,Co)2As2",,,,,,,,,,,,,17.4,,17.4,,,,,,,,,,,,,
"impurity phase: Bi, Bi2O3",,,Bi3.95Cu0.05S3O4,,,,Bi4-xCuxO4S3,,,,,,,,,2.69,,3.52,,2.6,,2.6,,,,,,,,,,,,,
,350.0,,La1.84Sr0.16Cu1O4,,,,"(La,Sr)2CuO4",,,4.0,,,,,shape_01,,,,,,,,,,,,,,,,,,,,
,,,Sm1Ba1.85Pr0.15Cu3O7.02,,,,"Sm(Ba,Pr)2Cu3Oz",,,7.02,,,,,shape_01,,35.0,,,,,35.0,,,,,,,,,,,,,
,,,Sr1Ti1O3,,,,SrTiO3,,,,,,,,shape_03,,0.133,,,,,0.133,,,,,,,,,,,,,
react at 390C KOH,,,La1.8K0.2Cu1O4,,,,"(La,K)2CuO4",,,,,,,,,,,,,41.0,,41.0,,,,,,,,,,,,,
,,,V2.79Mo0.21Si1,,,,V2.79Mo0.21Si1,,,,,,,,,,5.59,,,,,5.59,,,,,,,,,,,,,
orthorhombic distortion = 2.22 E-3,,,Gd0.8Pr0.1Ca0.1Sr0.8Ba1.2Cu3Oz,,,,"(Gd,Pr,Ca)(Sr,Ba)2CuOz",,,,,,,,,,69.8,,,,,69.8,,,,,,,,,,,,,
,,,Tl0.5Pb0.5Sr2Ca0.65Y0.35Cu2O7,,,,"(Tl,Pb)Sr2(Ca,Y)Cu2O7",,,7.0,,,,,shape_01,,92.0,,,,,92.0,,,,,,,,1.1,,,,,
after annealing in O2 Flow ,,,Hg0.8V0.2Ba2Ca2Cu3O8.3,,,,"(Hg,V)Ba2Ca2Cu3O8",,,8.3,,,,,,,,,,127.0,,127.0,,,,,,,,,,,,,
,,,Y1Sr0.4Ba1.6Cu2.5B0.5O7,,,,"Y(Sr,Ba)2(Cu,B)3O7",,,,,,,,,,35.0,,,,,35.0,,,,,,,,,,,,,
"energy gap measured by ARPES. band dependent gaps. higher one(in DB) for inner <gamma> barrel, lower : (2d/kTc) = 1.62 for outer <gamma> barrel.",,,Ca0.32Na0.68Fe2As2,5.46,,,"(Ca,Na)Fe2As2",,,,,,,,shape_03,,33.0,,,,,33.0,,,,,,,,,,,,7.8,
,,,Al0.2B5Mo1.8,,,,Al0.2B5Mo1.8,,,,,,,,,,5.7,,,,,5.7,,,,,,,,,,,,,
beta-phase.,,,Ge2Mo1,,,,Mo1Ge2,,,,,,,,,,,,1.2,,,,,,,,,,,,,,,,
ceramic density=2.23 g/cm3. Pressure using diamond anvil. Tc by ac-susceptibility. dTc/dP in K/GPa.,,,B2Mg1,,,,MgB2,,,,,,,,,,37.3,,,,,37.3,,,,,,,,-2.0,,,,,
RRR = 66.7. T<CDW> = 35 K.,,,Nb1Se2,,,,2H-NbSe2,,,,,,,,shape_03,,,7.4,,,,7.4,,,,68.0,,,,,,,-4.08,,
,,,Pb2Sr2Y0.5Ca0.5Cu3F0.8115O7.3458,,,,"Pb2Sr2(Y,Ca)Cu3O8Fx",,,7.3458,,,,,,52.0,78.0,,,,,78.0,,,,,,,,,,,,,
,,,La1.5Ba1Ca0.5Cu3O7.126,,,,"(La,Ba,Ca)3Cu3O6",,,7.126,,,,,shape_01,,,,,67.0,,67.0,,,,,,,,,,,,,
,,,Sm1.6Sr1.7Ce0.7Cu3O8+z,,,,"(Sm,Sr)2(Sm,Ce)2Cu3O8",,,,,,,,,,36.0,,,,,36.0,,,,,,,,,,,,,
,,,La1.76Sr0.24Cu0.995Zn0.005O4,,,,"(La,Sr)2(Cu,Zn)O4",,,,,,,,shape_01,,13.0,,,12.0,,13.0,,,,680.0,,,,,,,,,
RH become positive below 115 K. [RH300] at 294 K.,,,Ba1Fe1.3Ru0.7As2,,,,"Ba(Fe,Ru)2As2",,,,,,,-2.81e-10,shape_03,,19.5,,,,,19.5,,,,,,,,,,,,,
,,,Li1Fe1As1,,,,LixFeAs,,,,,,,,,,18.3,,,,,18.3,,,,,,,,-1.38,,,,,
,,,Y1Ba2Cu2.88Ni0.12O7,,,,"YBa2(Cu,Ni)3O7",,,7.0,,,,,shape_04,,,,,43.0,,43.0,,,,,780.0,,,,,,,,
,,,Co1O1,,,,Co1O1,,,,,,,,,,,,1.28,,,,,,,,,,,,,,,,
"M = tributylphosphine . reaction(200C,115d ).",,,M0.125Ta1S2,,,,(M)0.125TaS2,,,,,,,,,,2.0,,,,,2.0,,,,,,,,,,,,,
,,,Y1Ba2Cu2.955Mn0.045O7-Z,,,,"YBa2(Cu,Mn)3O7-z",,,,,,,,,,91.0,,,,,91.0,,,1800.0,2600.0,,,,,,,,,
,,,Ba0.6K0.4Bi0.925Pr0.075O3,,,,"(Ba,K)(Bi,Pr)O3",,,,,,,,shape_03,,,,,4.5,,4.5,,,,,,,,,,,,,
quench condensation,,,Na0.1Pb0.9,,,,Na0.1Pb0.9,,,,,,,,,,5.93,,,,,5.93,,,,,,,,,,,,,
"Three CDW transitions at 42K, 36K, 23K. RRR=115. Tc(on)=0.78K, Tc(end)=0.22K. Hc2 means Hc because of type-I s/c.",,256.0,U1,,,,alpha-U,,,,,,,,,,0.78,,,,,0.78,0.074,9.13,,,,,,,,,,,
"major phase= Tl1212, minor phase = Tl1201. volume ratio(Tl1212/tl1201) = 72/15",,,Tl0.85Cr0.15Sr2Ca1Cu1.6Ge0.4O7-z,,,,"(Tl,Cr)Sr2Ca(Cu,Ge)2O7-z",,,,,,,,,,,54.0,,,,54.0,,,,,,,,,,,,,
GAMMA FROM DHC2DT,,,Gd1Ba2Cu3O7-Z,,,,GdBa2Cu3O7,,,,,,,,,,94.2,,,,1.2,94.2,162.0,6.72,0.89,,,11.6,2.52,,,,,,
prepared immdiately,,,Hg1Ba2Cu1O4+z,,,,"(Hg,Cu)Ba2 Cu O4",,,,,,,,shape_01,,50.0,,,,,50.0,,,,,,,,,,,,,
,,,Nb1Sn3,,,,Nb3Sn,,,,,,,,,,18.0,,,,,18.0,,,,,,,,,,,,,
,,,La1.74Sr0.26Cu1O4,,,,"(La,Sr)2CuO4",,,,,,,,shape_01,,,,,6.4,,6.4,,11.7,,,,,,,,,,,
(dC/gamma*Tc) = 1.59,,221.0,Ba1Ni2Ge0.6P1.4,,,,"BaNi2(Ge,P)2",,,,,,,,shape_01,,2.45,,,,,2.45,,11.6,,,,,,,,,,,
"Effect of non-magnetic rare earth substitution for Zr on mixed anion Zr(P,Se)2 superconductors.",,,Zr1.85La0.15P1.25Se0.75,,,,Zr1.85La0.15P1.25Se0.75,,,,,,,,shape_02,,,,,,,5.889,,,,,,,,,,,,,
,,,Pr1Ba2Cu2.85Ni0.15OZ,,,,"PrBa2(Cu,Ni)3O7",14.5,,,,,,,,,,,4.2,,,,,,,,,,,,,,,,
trace of BaCuO2 and CuO,9.0,,Y0.4Pr0.6Ba2Cu4O8,,1.3e-06,3.05,"(Y,Pr)Ba2Cu4O8",,,,,,,,shape_01,,39.0,,,,6.5,39.0,,,,1560.0,,,,,,,,,
,,,Dy1Ba2Cu2.92Ni0.08O7-z,,,,"DyBa2(Cu,Ni)3O7",,,,,,,,shape_01,,77.0,,,80.0,,77.0,,,,,,,,,,,,,
,,,La0.8Y0.2Fe0.98Mn0.02As1F0.11O0.89,,,,La0.8Y0.2Fe1-xMnxAsO0.89F0.11,,,,,,,,shape_01,,,,,11.0,,11.0,,,,,,,,,,,,,
,,,Bi3Fe1,,,,Bi3Fe1,,,,,,,,,,1.0,,,,,1.0,,,,,,,,,,,,,
Jc defined as 1 uV/cn. Jc-unit = A/cm2.,,,Hg0.8Sb0.05Pb0.15Ba2Ca2Cu3O8+z,,,,"(Hg,Sb,Pb)Ba2Ca2Cu3",,,,,,,,shape_01,133.0,,,,,,133.0,,,,,,,,,,,,,
,,,Nb0.95Ni0.05B2,,,,Nb1-xNixB2,,,,,,,,shape_01,,,,,4.6,,4.6,,,,,,,,,,,,,
,,,Bi2.2Sr1.8Ca1.05Cu1.95Na0.2O8+Z,,,,"Bi2Sr2Ca(Cu,Na)2O8",,,,,,,,,,87.0,,,,,87.0,,,,,,,,,,,,,
,,,Mo0.3Sr2Y1.2Ce0.8Cu2.7Oz,,,,"(Cu,Mo)Sr2(Y,Ce)2Cu2Oz",,,,,,,,,,,,,45.0,,45.0,,,,,,,,,,,,,
,,,Y1Ba2Cu3O6.92,,,,YBa2Cu3O7,,,6.92,,,,,shape_03,92.0,,,,,0.5,92.0,,,,0.25,,,,,,,,,
,,,La1.8Sr0.2Cu1O4-Z,,,,"(La,Sr)2CuO4",,,,,,,,,,,,,,,,,,,,,,,,,,-10.3,,
thin film,,,La1.84Sr0.16Cu1O4,,,,"(La,Sr)2CuO4",,,,,,6580.0,,shape_05,,22.6,,,,,22.6,,,,,,,,,,,,,
"Hc2 follows the linear relation, not WHH theory.",,,C60K3,,,,K3C60,,,,,,,,shape_01,,18.7,,,,,18.7,38.0,,,,,2.9000000000000004,2.14,,,,,,
,,,Pb0.5V0.5Sr2Ca0.5Er0.5Cu2OZ,,,,"(Pb,V)Sr2(Ca,Er)Cu2Oz",,,,,,,,shape_01,22.3,,,,,,22.3,,,,,,,,,,,,,
,,,Y1Ba2Cu3OZ,,,,YBa2Cu3O7,,,,,,,,,,91.5,,,,,91.5,,,,,,,,,,,,,
"(dC/gamma*Tc) = 1.1 ,  (2d/kTc) = 2.8 .",,260.0,Sr1Pt1Ge3,,,,SrPtGe3,,,,,,,,shape_03,,0.84,,,,,0.84,,4.7,,,,,,,,,,,
"impuriy= (Ba,Sr)2CuO3",,,Tl1Sr3Ba1Cu2Co3OZ,,,,"TlSr2(Sr,Ba)2Cu2(CO3)Oz",,,,,,,,shape_01,44.0,52.2,,,,,52.2,,,,,,,,,,,,,
,,225.0,Tl2Ba2Ca2Cu3O10+Z,,,,Tl2Ba2Ca2Cu3O10,,,,,,,,shape_01,,105.0,,,,,105.0,,5.0,,,,,,,,,,,
Pauli limit = 2.76 T. Hc2(0) = 0.59 T for R(0.9Rn) definition and GL fitting. lattice term in SP (beta) = 3.00 mJ/mol.K4. DOS = 65 /eV.fu.,,203.0,Eu3Bi2S4F4,,,7.28,Eu3Bi2S4F4,2.3,,,,,,,shape_01,1.4,,,,,,1.4,2.34,159.0,,,,,,,6.6413,,,,
sul=(100)SrTiO3,,,Lu1Ba2Cu3O7,,,,LuBa2Cu3O7,,,,,,,,shape_04,,,,,87.0,1.0,87.0,,,,,,,,,,,,,
,,,Si1Zr2,,,,Si1Zr2,,,,,,,,,,,,0.06,,,,,,,,,,,,,,,,
"Im the fig, P=1:Hc2 defined by magneto tunneling, P=2:Hc2defined R/Rn=0.9 in resistive trasition, P=3: Hirr",,,Ba0.54K0.46Bi1O3,3.9,,,"(Ba,K)BiO3",,,,,,,,shape_03,,23.0,,,,,23.0,,,,,,,1.7,,,,,3.9,
<18>O exchange > 85%. Tc defined as onset of Tc(SUS). [ISOTOPE] =< 0.05.,,,Nd1.85Ce0.15Cu1O4,,,,"(Nd,Ce)2CuO4",,,,,,,,shape_01,,,,,24.5,,24.5,,,,,,,,,,,,,
,,,P4Re3,,,,P4Re3,,,,,,,,,,,,1.1,,,,,,,,,,,,,,,,
muon-SR measured at 20 mK<T<4 K.,,,Cd2Re2O7,,,,Cd2Re2O7,,,,,,,,shape_03,,1.0,,,,,1.0,,,,,750.0,26.0,,,,,,,
,,,V3Ga0.937In0.063,,,,,,,,,,,,,,11.5,,,,,11.5,,,,,,,,,,,,,
"Amorphous superconductig region, x=15 =< SC < 47 at%.",,,Ce0.147Ru0.853,,,,a-CexRu1-x,,,,,,,,,,3.6,,,,,3.6,,,,,,,,,,,,,
not s/c,,,Nb3S1.7Se2.3,,,,Nb3S1.7Se2.3,,,,,,,,,,,,1.3,,,,,,,,,,,,,,,,
"ALMOST SINGLE PHASE,KAI=EMU/G",,,Pb2Sr2Y0.5Ca0.5Cu3O8,,1.7e-07,,"Pb2Sr2(Y,Ca)Cu3O8",,,8.0,,,,1.18e-08,,,78.4,,,,,78.4,,,,,,,,,,,,,
,,,Ba0.66K0.34Bi1O3,,,,"(Ba,K)BiO3",,,,,,,,,,26.2,,,,,26.2,,,,,,,,,,,,,
,,,Y0.375Lu0.625Ba2Cu3OX,,,,"(Y,Lu)Ba2Cu3O7",,,,,,,,,,86.9,,,,,86.9,,,,,,,,,,,,,
c/a = 1.610,,,Ce1Ir1In5,,,,CeIrIn5,,,,,,,,,,0.4,,,,,0.4,,,,,,,,,,,,,
,,,Ho2Fe3Si5,,,,Ho2Fe3Si5,2.82,,,,,,,,,,,0.5,,,,,,,,,,,,,,,,
,,,Y0.5Pr0.5Ba2Cu3O7-Z,,,,"(Y,Pr)Ba2Cu3O7",,,,,,,,shape_01,,25.4,,,,12.2,25.4,,,,,,,,,,,,,
,,,Bi2Sr2Cu1O6.16,,,,Bi2Sr2CuOz,,,6.16,,,,,shape_01,,10.0,,,,,10.0,,,,,,,,,,,-12.61,,
,,,Nb0.8Ga0.16Cr0.04,,,,"Nb0.8(Ga,Cr)0.2",,,,,,,,,,10.6,,,,,10.6,14.2,,,,,,2.1,,,,,,
,,,Y1Ba2Cu3.96Fe0.04O8,,-4e-08,3.58,"YBa2(Cu,Fe)4O8",,,,,,,,,,,64.6,,,12.0,64.6,,,,,,,,,,,,,
,,,Pd0.02Rh0.31Zr0.67,,,,Pd0.02Rh0.31Zr0.67,,,,,,,,,,9.85,,,,,9.85,,,,,,,,,,,,,
,,,La1.84Sr0.16Cu0.975Ni0.025O4,,,,"(La,Sr)2(Cu,Ni)O4",,,,,,,,shape_01,,15.0,,,,,15.0,,,,,,,,,,,,,
FM ordering along c-axis below Tm=7 K.. Tm = 6.54 K from neutron diffraction. Lattice const. at 20 K. SC & FM coexist below Tc.,7.0,,Ce1Bi1S2F0.7O0.3,,,0.52,"Ce(O,F)BiS2",,,,,,,,shape_01,4.5,,,,,,4.5,,,,,,,,,,,,,
SC properties not investigated,14.0,,Be13Tb1,,,,TbBe13,15.3,,,,,,,,,,,0.0,,,,,,,,,,,,,,,,
penet(in TBL) from muon-SR. layer distance c/3 = 9.4 A,,,Li0.4Zr1N1Cl1,,,,LixZrNCl,,,,,,,,,,12.5,,,,,12.5,,,,,390.0,,,,,,,,
,,,La1.86Sr0.14Cu1O4,,,,"(La,Sr)2CuO4",,,4.0,,,,,shape_03,,,36.0,,,,36.0,,,,,,,,,,,,,
"two gaps: 1.27 meV(DB) and 0.487 meV. [penet] = 5220 A(DB) and 5320A for two gaps, respectively. [gap] and [penet] measured for various pressure from muon-SR.",,,Fe1Se0.94,,,,FeSex,,,,,,,,,,8.3,,,,,8.3,,,,,522.0,,,,,,,1.27,
metallic,,,Pr5.2Sr2.8Cu8O20,,,,"(Pr,Sr)8Cu8O20",,,,,,,,,,,,13.0,,,,,,,3.4,,,,,,,,,
as-prepased,,,C0.15Cu0.5Ba2Ca2Cu3Oz,,,,"(C,Cu)Ba2Ca2Cu3Oz",,,,,,,,,,,,,66.0,,66.0,,,,,,,,,,,,,
RRR = 150. GL(kappa) = 51. nodeless energy gap.,,,Li1Fe1As1,,,,LiFeAs,,20.0,,4.1,48.0,210.0,,shape_03,,17.3,17.8,,,,17.3,,,,690.0,,,,,,,,,
"lattice const. from J.Phys.Chem.Solids, 36(1985)123",,111.5,Co1U6,,,,U6Co,,,,,,,,,,2.29,,,,,2.29,,129.7,,,,,,,,,,,
sharp SC transition. Tc(zero) = 25 K for H = 9 T.,,,Eu1Fe2As1.6P0.4,,,,"EuFe2(As,P)2",18.9,,,,,,,shape_03,,29.0,,,,,29.0,,,,,,,,,,,,,
1um particle size. As-grown,,,Y1Ba2Cu3O6.9,,,,YBa2Cu3Oz,,,6.9,,,,,shape_01,,,,,92.0,,92.0,,,,,,,,,,,,,
hardness = 370   kg/mm2,,,V66.6Zr33.3,,,,Zr-V,,,,,,,,,,9.64,,,,,9.64,,,,,,,,,,,,,
,,,Eu1Ba2Cu2.95Co0.05Oz,,,,"EuBa2(Cu,Co)3O7",,,,,,,,,,88.3,,,,,88.3,,,,,,,,,,,,,
"RRR = 11.4. n = 3.90 , A = 0.248 uOhm.cm/K in R(T) = R0 + A*T^n",,193.7,Pr0.85Eu0.15Pt4Ge12,,,4.6,"(Pr,Eu)Pt4Ge12",,,,,,,,shape_01,,7.28,,,7.01,,7.28,,51.4,14.3,,,,,,,,,,
,,,Ti2In1C1,,,,Ti2InC,,,,,,,,shape_01,2.9,,3.1,,3.1,0.2,3.1,,,,,,,,,,,,,
,,,Ca0.85La0.15Fe1As2,,,,"(Ca,La)FeAs2",,,,,,,,shape_03,,,40.0,,35.0,,35.0,,,,,,,,,,,,,
nearly single phase,,,Eu2.17Ce0.5Sr1.33Cu2Co1O9.03,,,,"(Eu,Ce)2(Eu,Sr)2(Cu,Co)3O8+z",,,9.03,,,,,shape_01,,,,4.2,,,,,,,,,,,,,,,,
R(T) exponent = 1.15,,,Sm1Fe1As1H0.19O0.81,,,,"SmFeAs(O,H)",,,,,,,,shape_01,,,55.4,,55.3,,55.3,,,,,,,,,,,,,
R(300)=57.7mOhm,,,Er0.94Ca0.06Ba2Cu2.82Co0.18O6.76,,,,"(Er,Ca)Ba2(Cu,Co)3O7",,,6.76,,,,,shape_01,57.0,64.0,71.0,,,,64.0,,,,,,,,,,,,,
,,,Bi1.6Pb0.4Sr2Ca3Cu4O10+Z,,,,"(Bi,Pb)2Sr2Ca3Cu4O10",,,,,,,,,90.0,100.0,110.0,,,,100.0,,,,,,,,,,,,,
post ANN(600C). O-content measuring method not given.,,,Tl0.5Ba2Ca1.5Be1.5Cu4.5O9.887,,,,"(Cu,Tl)Ba2(Ca,Be)3Cu4Oz",,,9.887,,,,,,96.0,,110.0,,115.0,,115.0,,,,,,,,,,,,,
under doped sample. anisotropy depends on temperature and magnetic field.,,,Sm1Ba2Cu3O7-z,,,,SmBa2Cu3O7,,,,,,,,shape_03,,63.6,,,,,63.6,48.5,,,,,,1.05,,,,,,
annealed for 3days+5days at 0.05 mbar O2,,,Pr1.93Ce0.07Cu1O4+z,,,,"(Pr,Ce)2CuO4",,,,,,,,shape_03,22.7,,,,,,22.7,,,,,,,,,,,,,
dTc/dP in K/Gpa. Quasihydrostatic pressure.,,,Ge1Nb3,,,,Nb3Ge,,,,,,,,shape_04,,16.7,,,,,16.7,,,,,,,,-0.25,,,,,
neutron irrad. (1.3E+19 n/cm2). C(T) measured upto 16 K.,,325.0,Al1Nb3,,,,Nb3Al,,,,,,,,,,9.9,,,,,9.9,,17.0,,,,,,,,,,,
,,,Ce0.013La0.987,,,,La1-xCex,,,,,,,,,,3.1,,,,,3.1,,,,,,,,,,,,,
"RRR = 5.8. (gap/k) = 18, gap = 1.6 meV. RH(220 K) = -3.9 E-9 m3/C.",,,Ce1Fe0.95Co0.05As1F0.1O0.9,,,,"Ce(O,F)(Fe,Co)As",,,,,,,,shape_01,,,23.5,,,,23.5,25.3,,,,,3.6,1.56,,,,,1.6,
"d<x>=7.014 g/cm3. porosity=17.30. For zero porosity, E=102.3, G=39.89, B=78.2 GPa, P=0.28",,349.0,Gd1Ba2Cu3O6.758,,,,GdBa2Cu3O7,,,6.758,,,,,shape_01,,92.0,103.0,,,,92.0,,,,,,,,,5.8,,,,
P-induced SC. Pcrit = 7.5 kbar. (dTc/dP) at Pcrit is estimated from Tc(P). CDW-temp = 58 K(chain I) and 142 K(chain III).,,,Nb1Se3,,,,NbSe3,,,,,,,,shape_03,,3.71,,0.0,,,3.71,,,,,,,,-1.77,,,,,
,,,Y1Ba2.01Cu2.806Cr0.194O7.3,,,,"YBa2(Cu,Cr)3O7",,,7.3,,,,,,,62.0,86.0,,,,62.0,,,,,,,,,,,,,
,,,Sr0.15La1.85Cu1O4-Y,,,,"(La,Sr)2CuO4",,,,,,,,,30.0,36.0,40.0,,,,36.0,,,,,,,,,,,,,
,,,Bi1Rh1,,,,Bi1Rh1,,,,,,,,,,2.06,,,,,2.06,,,,,,,,,,,,,
,,,Nd1Ba1Sr1Cu3O6.92,,,,"Nd(Ba,Sr)2 Cu3O7",,,6.92,,,,,shape_01,60.0,,,,64.0,,64.0,,,,,,,,,,,,,
small amount of Ru1-xFexAs impurity.  not bulk SC(from SP),,,Sr1Fe1.5Ru0.5As2,,,,"Sr(Fe,Ru)2As2",,,,,,,,shape_01,7.0,,,,,,7.0,,,,,,,,,,,,,
,,,Ge0.5Cu0.5Sr2Ca1.8Y0.2Cu3O9.3,,,,"(Ge,Cu)Sr2(Ca,Y)2Cu3O9",,,,,,,,,,,,,77.0,,77.0,,,,,,,,,,,,,
,,,Cu0.86Si0.14,,,,Cu1-xSix,,,,,,,,,,0.05,,,,,0.05,,,,,,,,,,,,,Info: Very Low Tc (<0.1K)
,,,La1Ba1Ca1Cu3O6.99,,,,"La(Ba,Ca)2Cu3O7",,,6.99,,,,,shape_01,75.0,,,78.0,,,75.0,,,,,,,,,,,,,
,,,Y0.5Ca0.5Ba1.8Nd0.2Cu3OZ,,,,"(Y,Ca)(Ba,Nd)2Cu3O7",,,,,,,,,34.0,,,,,,34.0,,,,,,,,,,,,,
overdoped. oxygen content not measured.,,,Bi2Sr2Ca1Cu2O8+z,10.6,,,Bi2Sr2CaCu2O8,,,,,,,,shape_03,,74.3,,,,,74.3,,,,,,,,,,,,68.0,
,,,Pd0.24Ti0.76,,,,"(Ti,Pd)",,,,,,,,,,2.0,,,,,2.0,,,,,,,,,,,,,
,,,Nd1.2Ba1.6Sr0.2Cu3O6.885,,,,"(Nd,Ba,Sr)3Cu3Oz",,,6.885,,,,,shape_01,,,,,45.0,,45.0,,,,,,,,,,,,,
(dC/gamma*Tc) = 1.53. no detail for Hc2.,,,Ba1Ir2P2,,,,BaIr2P2,,,,,,,,,,,2.1,,2.1,,2.1,0.14,6.86,,,,,,,,,,,
penetration depth measured by mutual inductance technique.,,,La1.865Ce0.135Cu1O4,,,,"(La,Ce)2CuO4",,,,,,,,shape_05,,21.2,,,,,21.2,10.0,,,,,,,,,,,,
,,,Bi1.5Pb0.2Sr2Ca2Cu2.8Fe0.2Oz,,,,"(Bi,Pb)2Sr2Ca2(Cu,Fe)3Oz",,,,,,,,shape_02,,,24.0,,,,24.0,,,,,,,,,,,,,
,,,Nd2Ba4Cu7O14.525,,,,Nd2Ba4Cu7O14,,,14.525,,,,,shape_01,,,,,66.0,,66.0,,,,,,,,,,,,,
SEESSC0651001,,,Y0.5Pr0.5Ba2Cu3O7-Z,,,,"(Y,Pr)Ba2Cu3O7",,,,,,,,,,28.9,,,,,28.9,,,,,,,,-6.800000000000001,,,,,
,,330.0,Th1,,,,Th1-xYx,,,,,,,,shape_01,,,,0.08,,,,,10.3,,,,,,,,,,,
,,231.0,La1Se1,,,,La1Se1,,,,,,,,,,1.02,,,,,1.02,,3.77,,,,,,,,,,,
RRR = 12.5,,,Ba1Pd2As2,,,,BaPd2As2,,,,,,,,shape_03,3.8,,3.85,,3.85,,3.85,0.21,,,,,,,,,,,,
not twinned,,,Hg0.75Re0.22Ba2Ca6Cu7OZ,,,,"(Hg,Re)Ba2Ca6Cu7Oz",,,,,,,,shape_03,,,,,84.0,,84.0,,,,,,,,,,,,,
,,,Y0.6Ca0.4Sr1.6Ba0.4Cu2Ga1O7-z,,,,"(Y,Ca)(Sr,Ba)2(Cu2,Ga)O7",,,,,,,,,,56.0,,,,,56.0,,,,,,,,,,,,,
FROM SUSCEPTIBILITY USING  =1-(2P/D)TANH(D/2P),,,Y1Ba2Cu3O7-Z,,,,YBa2Cu3O7,,,,,,,,shape_03,,89.7,,,,0.2,89.7,,,,,1400.0,,,,,,,,
This data is as-made sample's.,,,Y1Ba2Cu3Oy,,,,YBa2Cu3O7,,,,,,,,shape_05,,91.0,,,,2.0,91.0,,,,,,,,,,,,,
,,,Y0.7Pr0.3Ba2Cu3O6.85,,,,"(Gd,Pr)Ba2Cu3O7",,,6.85,,,,,shape_01,,27.4,,,,,27.4,,,,,,,,,,,,,
,,,Bi0.15Nb3Sn0.7Tl0.15,,,,Bi0.15Nb3Sn0.7Tl0.15,,,,,,,,,,18.12,,,,,18.12,,,,,,,,,,,,,
RRR = 3.54. T*(broad max point in M/H vs T curve) = 51.3 K,,,La0.6Ce0.4Pt4Ge12,,2340.0,2.77,"(La,Ce)Pt4Ge12",,,,,,,,shape_01,,,,0.0,,,,,,,,,,,,,,,,
,,,Bi2Sr2Ca1Cu2O8,,,,Bi2Sr2CaCu2O8,,,,,,2690.0,,shape_03,,89.5,,,,,89.5,,,,,,,,,,,,,
The Sample is grain aligned.,,,Y1Ba2Cu4O8,,,,YBa2Cu4O8,,,8.0,,,,,shape_01,,,,,81.4,,81.4,58.1,,,,188.0,2.3800000000000003,-1.02,,,0.022,,,
,,267.0,Ho2Rh3Sn5,,,,,4.5,,,,,,,shape_01,,,,,,,,,,,,,,,,,,,,
carrier = 11.7 E+20 /cm3,,,Sn0.975Te1,,,,SnxTe,,,,,,,,,,0.165,,,,,0.165,,,,,,,,,,,,,
(dTc/dx) = -12 K. Tc = 6.24 - 12x in Dy1-xTbxNi2B2C,,,Dy0.95Tb0.05Ni2B2C1,,,,"(Dy,Tb)Ni2B2C",10.0,,,,,,,shape_03,,,,,5.61,,5.61,,,,,,,,,,,,,
lattice term in SP beta= 0.532 mJ/mol.K4,,263.0,Eu0.5K0.5Fe1.84Ni0.16As2,,,,Eu0.5K0.5(Fe1-xNix)2As2,8.5,,,,,,,shape_01,,,,1.8,,,,39.3,236.0,54000.0,,,2.7,3.15,,,,,,
,,,Y0.7Pr0.3Ba2Cu3O7,,,2.63,"(Y,Pr)Ba2Cu3O7",,,,,,,,shape_01,56.4,59.2,62.8,,70.3,,59.2,,110.3,,,,,,,,,,,
Two step transition in R(T).  Anisotropy(Hc2) = 1.85. GL-parameter = 91.,,,Ca0.25Na0.75Fe2As2,,,,"(Ca,Na)Fe2As2",,,,,,1000.0,,shape_03,,,33.4,,,,33.4,,,,,,,,,,,,,
T2 defined as midpoint in SP-jump.,,,Ba1Pt3.75Au0.25Ge12,,-0.00017,,"Ba(Pt,Au)4Ge12",,,,,,,,shape_01,,,,,5.05,,5.05,,,,,,,,,,,,,
POINT CONTACT(ELECTRODE=AL OR PT),,,La1.95Sr0.05Cu1O4,4.5,,,"(La,Sr)2CuO4",,,,,,,,,10.0,,20.0,,,,15.0,,,,,,,,,,,,2.5,
(dC/gamma*Tc) = 0.78. e-ph coupling = 0.39.,,,Y2Fe3Si5,,,,Y2Fe3Si5,,,,,,,,shape_01,,1.68,,,,,1.68,,19.4,,,,,,,,,,,
,,,Nb0.5Ti0.2V0.3,,,,Nb0.5Ti0.2V0.3,,,,,,,,,,8.5,,,,,8.5,,,,,,,,,,,,,
,,,Y1Ba2Cu3O6.87,,,,YBa2Cu3O7,,,6.87,,,,,,,93.2,,,,,93.2,,,,3.28,,,,,,,,,
(dC/dT) vs T curve shows the step corresponding to the hidden SC at 15 K. coexistence of SC and FM(below 50K),50.0,,Bi3.925Mn0.075S3O4,,,,"(Bi,Mn)4O4S3",,,,,,,,shape_01,,,6.04,,4.67,,4.67,,,,,,,,,,,,,
No trace of alpha-Bi2Pd. gap measured by STM. Samples show a single-gap multiband SC.,,,Bi2Pd1,3.49,,,beta-Bi2Pd,,,,230.0,,,,shape_03,,5.07,,,,0.03,5.07,,13.0,,,,,,,,,,0.76,
,,,Y1Ba2Cu2.79Ga0.21O7,,,,"YBa2(Cu,Ga)3O7",,,,,,,,,,76.91,,,,,76.91,,,,4.585,,,,,,,,,
,,,Eu0.64K0.36Fe2As2,,,,Eu1-xKxFe2As2,,,,,,,,shape_03,,27.6,,,,,27.6,,,,,,,,,,,,,
,,,Sc1Ru4B4,,,,ScRu4B4,,,,,,,,,,7.2,,,,,7.2,,,,,,,,,,,,,
,,,La1.91Sr0.09Cu1O4,,,,"(La,Sr)2CuO4",,,,,,,,shape_03,,,30.0,,,,30.0,,,,,,,,,,,,,
,,,Tl1Sr2Ca0.5Y0.5Cu2O6.89,,,,"TlSr2(Ca,Y)Cu2Oz",,,6.89,,,,,shape_01,,92.0,,,,,92.0,,,,,,,,,,,,,
,,210.0,Th0.25Y0.75,,,,Th1-xYx,,,,,,,,shape_01,,,,1.2,,,,,6.85,,,,,,,,,,,
,,,Bi2Sr2Ca1Cu2O8+z,,,,Bi2Sr2CaCu2O8,,,,,,,,shape_03,59.0,,,,,,59.0,,,,,,,,,,,,,
,,,Mg1Mo6S7,,,,MgMo6S7,,,,,,,,,,2.72,,,,,2.72,,,,,,,,-0.25,,,,,
,,,Tl2Ba2Cu1O6+Z,,,,Tl2Ba2CuO6,,,,,,,,,,49.0,,,,,49.0,,,,,,,,-6.0,,,,,
,,,Tl1Ba2Ca0.9Gd0.1Cu2O7,,,,"TlBa2(Ca,Gd)Cu2O7",,,,,,,,,,91.8,,,,,91.8,,,,,,,,,,,,,
,,,Hg0.7Tl0.3Ba1.8La0.2Cu1Oz,,,,"(Hg,Tl)(Ba,La)2CuOz",,,,,,,,,,52.6,,,,,52.6,,,,,,,,,,,,,
P = 21.4 kbar.  e-ph = 0.78,,,Bi2Pd1,,,,beta-PdBi2,,0.42,,,,,,shape_03,,4.47,,,,,4.47,,,21.85,,,27.9,,,,,,,
,,,C0.3Cr0.71,,,,C0.3Cr0.71,,,,,,,,,,,,1.2,,,,,,,,,,,,,,,,
Jc defined as 1 uV/cn. Jc-unit = A/cm2.,,,Hg0.8Sb0.2Ba2Ca2Cu3O8+z,,,,"(Hg,Sb)Ba2Ca2Cu3",,,,,,,,shape_01,126.0,,,,,,126.0,,,,,,,,,,,,,
NEELT FROM MOSSBAUER,,,Gd0.075Pr0.925Ba2Cu3O6.9,,,,"(Pr,Gd)Ba2Cu3O7",16.5,,6.9,,,,,shape_01,,,,,,,,,,,,,,,,,,,,
rapid quenched sample.,,,Rh0.25Zr0.75,,,,"a-(Zr,Rh)",,,,,,,,,,4.3,,,,,4.3,8.0,,,160.0,,,,,,,,,
,,,Ba1.6Sr0.4Yb0.75Ca0.25Cu3O6.51,,,,"Cu(Ba,Sr)2(Yb,Ca)Cu2O6",,,6.51,,,,,,,,,,66.0,,66.0,,,,,,,,,,,,,
F-content shows nominal value. oz=4.25+z,,,Ba2Ca1Cu2F1.3O4.2+z,,,,"Bi2CaCu2O4(O,F)2",,,,,,,,shape_01,,,,,90.0,,90.0,,,,,,,,,,,,,
,,,Ru1Sr2Eu1.5Ce0.5Cu2O10-z,,,,"RuSr2(Eu,Ce)2Cu2O10",140.0,,,,,,,shape_01,,33.0,,,,,33.0,,,,,,,,,,,,,
,,,Pt3Y1,,,,Pt3Y1,,,,,,,,,,,,0.32,,,,,,,,,,,,,,,,
RRR=40. Rn = 1.8 uOhm.cm(4.2K). SC properties from analysis of SP-heat data. (dC/gamma*Tc) = 1.27. G-L parameter = 2.1. beta(lattice term in SP) = 0.23 mJ/mol.K4.,,348.0,Sr1Ni2P2,,,,SrNi2P2,,,,,,,,shape_03,,1.415,,,,,1.415,0.039,15.0,,68.0,193.5,92.0,0.039,,,0.0088,,,
,,,Y0.6Ca0.4Ba1.4La0.6Cu3O7.07,,,,"(Y,Ca)(Ba,La)2Cu3Oz",,,7.07,,,,,,,83.0,,,,,83.0,,,,,,,,,,,,,
,,,Ca0.4Nd0.6Fe1As1F1,,,,"(Ca,Nd)FeAsF",,,,,,,,,,,57.4,,54.0,,54.0,,,,,,,,,,,,,
"1.5*1.5*0.05MM3,PENET ANDHC1 HAVE THE SAME TEMP. DEPENDENCE",,,Bi2Sr2Ca1Cu2OY,,,,Bi2Sr2CaCu2O8,,,,,,5000.0,,shape_03,,90.0,,,,1.3,90.0,,,,,,,,,,,,,
,,,La1.85Sr0.15Cu1O4,,,,"(La,Sr)2CuO4",,,,,,,,,,35.0,,,,,35.0,,,,,,,,,,,,,
,,,Yb1Ba2Cu2.94Zn0.06O7-y,,,,"YbBa2(Cu,Zn)3O7",,,,,,,,shape_01,,72.1,,,,4.2,72.1,,,,,,,,,,,,,
two phases T+T,,,La1.35Sm0.45Sr0.2Cu1O4,,,,,,,,,,,,shape_02,4.0,,,,12.0,,12.0,,,,,,,,,,,,,
gap parameter derived from BCS-relation.,,130.0,Mo6Se6Br2,3.92,,,Mo6Se6Br2,,,,,,,,,,6.7,,,,,6.7,,44.0,,,,,,,,,,,
,1.8,,Ga1Sr2Y0.7Ca0.3Cu2O7,,0.000154,,"GaSr2(Y,Ca)Cu2O7",,,,,,,,,,,35.0,,,,35.0,,,,,,,,,,,,,
"Anisotropy(H) = 4. (dC/gamma*Tc)=2.43. Energy gap from SP. 2gap-model, large one in in DB, small (2d/kTc) = 3.8. SP heat (beta)=0.00048 mJ/mol.K4. Hc1(T) measured by M vs H.",,,Fe1Se0.96S0.04,5.0,,,FeSe1-xSx,,17.5,,,,372.0,,shape_03,,,,,9.58,,9.58,,5.1,,,,,,,,,,,
,,,C0.44Mo0.56,,,,C0.44Mo0.56,,,,,,,,,,13.0,,,,,13.0,,,,,,,,,,,,,
,,,Sm1Ca1Ba1Cu3O7-Z,,,,"(La,Sm)CaBaCu3O7",,,,,,,,shape_01,,39.0,,,,,39.0,,,,33.39,,,,,,,,,
dTc/dP(ab) is writted in SUPERCONDUCTIVITY section.dTc/dP(c) is -5.4 K/GPa,,,La1.81Sr0.19Cu1O4,,,,"(La,Sr)2CuO4",,,,,,,,shape_03,,,,38.7,,,,,,,,,,,2.9,,,,,
,,,Y1Ba2Cu2.919Zn0.081O6.83,,,,"YBa2(Cu,Zn)3Oz",,,6.83,,,,,shape_03,,,28.0,,,,28.0,,,,,,,,,,,,,
"impurity phase = NiAs-type FeSe. (dTc/dP) for Tc(on). Hc2, Hirr defined as Tc(on) and Tc(zero), respectively. Hc2(0) defined as Tcon = 72 T for P=1.48 GPa",,,Fe1Se1,,,,FeSe,,,,,,,,,7.5,9.45,13.5,,8.0,,9.45,28.0,,,,,,,9.1,,,,,
carrier p=0.06. P estimated from Tc using Tallon's eq.,,,Bi2Sr2Ca1Cu2Oz,,,,Bi2Sr2CaCu2Oz,,,,,,,2.91,shape_04,14.6,,,,,,14.6,,,,,,,,,,,,,
"Hc1, Hc2 for H//c. Anisotropy factor is independent of temperature (=2.1). Hc1(T=28 K) = 31 mT for H//ab.. G-L parameter = 2.1",,,B2Mg1,,,,MgB2,,,,,,,,shape_03,,38.0,,,,,38.0,3.0,,,,22.0,10.0,,,,0.28,,,
,,,Ir0.99Nb0.01,,,,Ir1-xNbx,,,,,,,,,,0.102,,,,,0.102,,,,,,,,,,,,,
Compositions = Ba6.00Nb9.57O28.05 by EPMA. SP (beta) = 0.37 mJ/molK4. (dC/gamma*Tc) = 1.31 Thermal diffusivity (300K) = 0.6 mm2/g.,,,Ba6Nb10O30,5.38,,,Ba6Nb10O30,,,,,,,,shape_01,,,1.65,,,,1.65,,17.09,,,,,,,,,,0.382,
(dC/gamma*Tc) = 0.25,,148.0,Cu1La1,,,,LaCu,,,,,,,,,,6.15,,,,0.2,6.15,12.6,,,,,16.2,0.297,,,,,,
ANN(750 C),,,La0.3Sm0.7Bi1S2F0.5O0.5,,,,"(La,Sm)(O,F)BiS2",,,,,,,,shape_01,,5.1,,,4.95,,5.1,,,,,,,,,,,,,
,,,Bi2Sr2Ca1Cu2O8,,,,Bi2Sr2CaCu2O8,,,,,,,,shape_03,,60.0,,,,,60.0,,,,,,,,,,,18.9,,
"R(77)=6.2E+3 Ocm, cm",,,La2Ba2Cu2Ti1.85Zn0.15O10.86,,,,,,,10.86,,,,,,,,,4.2,,,,,,,710000.0,,,,,,,,,
Tc=1.48 K at P=20 kbar,,,Rb0.33W1O3,,,,RbxWO3,,,,,,,,,,1.76,,,,,1.76,,,,,,,,-0.14,,,,,
ratio of Nb/B not determined. table values are tentative.,,642.0,B2Nb1,,,,NbB2,,,,,,,,shape_01,,6.13,,,,,6.13,,3.82,,,,,,,,,,,
,,,Y1Ba1.9Sr0.1Cu4O7.9,,,,"Y(Ba,Sr)2Cu4O8",,,7.9,,,,,shape_01,75.0,,81.0,,,,78.0,,,,,,,,,,,,,
"gap by muon-SR. C<el> = A*T + B*T^3 (A=1.31 mJ/mol.K2, B=2.88 mJ/mol.K4). (dC/Tc) = 130 mJ/mol.K2. (dC/gamma:Tc) = 2.06.",,189.0,Pr1Pt4Ge12,4.7,,,PrPt4Ge12,,,,,,,,,,7.9,,,,,7.9,1.82,63.0,,,114.0,18.1,,,,,,,
FITTING C=AT**(-2)+BT +CT**3,,426.0,Y1Ba2Cu3O7,,,,YBa2Cu3O7,,,,,,,,,,95.0,,,,,95.0,,7.51,6.89,,,,,,4.48,,,,
spin glass temp (Nd-spin) = 1.82 K. not s/c.,,,Nd1.85Ce0.15Cu1O4.06,,,,"(Nd,Ce)2CuOz",,,4.06,,,,,shape_01,,,,4.2,,,,,,,,,,,,,,,,
unannealed sample. ,,,Pd1.05Te2,,,,Pd1.05Te2,,,,,,,,,,1.77,,,,,1.77,,,,,,,,,,,,,
,,,Gd0.75Nd1.1Ce0.15Cu1O4,,,,"(Gd,Nd,Ce)2CuO4",,,,,,,,,,10.1,,,,,10.1,,,,,,,,,,,,,
as-grown. p = 0.143 (determined using Tallon's eq.. with Tc(max)=93.6 K),,,Y1Ba2Cu3O7-z,,,,YBa2Cu3Oz,,,,,,,,shape_03,,,,,91.5,,91.5,221.0,,,,,1.22,3.45,,,,,,
,,,Pd0.07Ti0.93,,,,"(Ti,Pd)",,,,,,,,,,3.26,,,,,3.26,,,,,,,,,,,,,
"hydrostatic P using He-gas. Tc by SUS. (P,Tc) = (0.38,3.08), (0.76,2.35)",,,Nd1Fe1P1O1,,,,NdOFeP,,,,,,,,shape_03,,,,,3.83,,3.83,,,,,,,,-1.94,,,,,
,,,Ir0.55Re0.15,,,,Ir1-xRex,,,,,,,,,,0.61,,,,,0.61,,,,,,,,,,,,,
,,,Sc2Fe3Si5,,,,Sc2Fe3Si5,,,,,,,,,,4.52,,,,,4.52,,,,,,,,,,,,,
,,,Y1Ba2Cu2.85Ni0.051Zn0.099O7-z,,,,"YBa2(Cu,Ni,Zn)3O7",,,,,,,,shape_01,,52.5,,,,,52.5,,,,,,,,,,,,,
"FOR TC(ON),DTCDP=-0.7 FOR TC(END)",,,Y1Ba2Cu3O7.1,,,,YBa2Cu3O7,,,7.1,,,,,shape_01,,,92.0,,,,92.0,,,,,,,,0.43,,,,,
,,,Nb2.1Ta0.9Sn1,,,,"(Nb,Ta)3Sn",,,,,,,,,,16.0,,,,,16.0,,,,,,,,,,,,,
,,,Y1Ba2Cu3O6.7,,,,YBa3Cu3O7,,,6.7,,,,,,,83.0,,,,,83.0,,,,,,,,,,,,,
"M=NH3, y not measured. co-intercalation of Ca and NH3 into HfNCl.",,,Ca0.24M1Hf1N1Cl1,,,,Cax(NH3)yHfNCl,,,,,,,,,,,,,22.8,,22.8,,,,,,,,,,,,,
"thin films, thickness = 150-4500 A. high Tc(= 44 K) due to strain effect from lattice mismatch. Tc depends on lat-c: dTc/dc = 200 K/A.",,,La1.85Sr0.15Cu1O4,,,,"(La,Sr)2CuO4",,,,,,,,shape_04,,44.0,,,,,44.0,,,,,,,,,,,,,
,,,La1.95Ba0.05Cu1O4,,,,"(La,Ba)2CuO4",,,,,,,,shape_01,,,,,,,,,,,,,,,,,,137.0,,
,,,Tl1.75Ba2Cu1.2O5.98,,,,Tl2Ba2CuO6,,,5.98,,,,,shape_01,26.0,,,,,,26.0,,,,900.0,,,,,,,,,
,,,Tl1,,,,Tl1,,,,,,,,,,2.332,,,,,2.332,,,,,,,,,,,,,
,,,Pb1Mo6S2Se6,,,,"PbMo6(S,Se)8",,,,,,,,,,4.92,,,,,4.92,,,,,,,,,,,,,
,,,Co1Sc2,,,,Co1Sc2,,,,,,,,,,,,0.07,,,,,,,,,,,,,,,,
,,,Pr1.87Ce0.13Cu1O4-z,,,,"(Pr,Ce)2CuO4",,,,,,,,shape_01,,17.0,,,17.0,,17.0,,,,,,,,,,,,,
,,,Mo2S3,,,,Mo2S3,,,,,,,,,,,,0.3,,,,,,,,,,,,,,,,
K-content (nominal). anisotropy(Hc2) decreases from 2.0(Tc) to 1(10K). nHc2(0) by extraporation.,,,Ba0.6K0.4Fe2As2,,,,"(Ba,K)Fe2As2",,70.0,,,,,,shape_03,,28.2,,,,,28.2,,,,,,,,,,,,,
Pb doped. Concentrations are analyzed values.,,,Bi2.1Sr1.7Ca0.9Cu2OZ,,,,Bi2Sr2Ca1Cu2Oz,,,,,,,,shape_03,,79.1,,,,,79.1,,,,,,,,,,,,,
"intercalation-(Py-CnH2n+1)2HgI4, bisalkylpyridinium tetraiodomercurate. Interlayer distance= 34.07A",,,Py2C16H218Hg1I4Bi2Sr1.6La0.4Cu1OZ,,,,"[(Py-CnH2n+1)2HgI4]0.35Bi2(Sr,La)2CuOz",,,,,,,,,,,,,28.1,,28.1,,,,,,,,,,,,,
,,,Gd0.6Pr0.2Ca0.2Ba2Cu3Oz,,,,"(Gd,Pr,Ca)Ba2Cu3O7",,,,,,,,,,58.0,,,,,58.0,,,,,,,,,,,,,
,,,La2Sr0Cu0.9Zn0.1O4,,,,"La2(Cu,Zn)O4",180.0,,,,,,,shape_01,,,,,,,,,,,,,,,,,,,,
,,,La1.85Sr0.15Cu0.9875V0.0125O4+z,,,,"(La,Sr)2(Cu,V)O4",,,,,,,,,,,,,35.9,,35.9,,,,,,,,,,,,,
Compositions by EPMA. (dC/gamma*Tc) = 1.31,,254.0,Ba4Ir8Ge28,,,,Ba4Ir8Ge28,,,,,,,,shape_03,,,3.2,,,,3.2,1.63,36.0,,,,14.21,0.492,,,,,,
,,,Hg1Ba2Cu1O4.08,,,,HgBa2CuOz,,,4.08,,,,,shape_01,,,,,85.0,,85.0,,,,,,,,,,,,,
96H annealed,,,La1Pt1.5Au0.6B2.4C1.2,,,,,,,,,,,,,,11.0,,,,,11.0,,,,,,,,,,,,,
,,,Gd0.8Pr0.15Ca0.05Ba2Cu3O7-z,,,,"(Gd,Pr,Ca)Ba2Cu3O7",,,,,,,,,,,,,64.3,,64.3,,,,,,,,,,,,,
,,,Er0.97Gd0.03Rh4B4,,,,"(Er,Gd)Rh4B4",0.94,,,,,,,,,8.06,,,,,8.06,,,,,,,,0.05,,,,,
Hirr for H//C (P=2)  Hirr for H//ab (P=1),,,Tl0.5Pb0.5Sr2Ca2Cu3O9,,,,"(Tl,Pb)Sr2Ca2Cu3O9",,,,,,,,shape_01,,112.0,,,,,112.0,,,,,,,,,,,,,
disk shaped pellet (12 mm dia.). [penet] measured by muon-SR using Brandt's eq.,,,Sr1Pt1As1,,,,SrPtAs,,,,,,,,shape_01,,2.45,,,,,2.45,,,,,33.9,,,,,,,,
,,,La1.55Er0.45Ba2Ca0.9Cu4.9O11.664,,,,"(La,Er)2Ba2CaxCu4+xOz",,,11.664,,,,,shape_01,76.0,,,,,,76.0,,,,,,,,,,,,,
,,,La1.5Gd0.5Ba2Ca1Cu5O11.892,,,,"(La,Gd)2Ba2CaxCu4+xOz",,,11.892,,,,,shape_01,79.0,,,,,,79.0,,,,,,,,,,,,,
polycrystall,,,Y0.9Ca0.1Ba2Fe3O8.05,,,,"(Y,Ca)Ba2Fe3O8",634.0,,8.05,,,,,shape_01,,,,,,,,,,,,,,,,,,,,
,,,Ag0.81Sn1.19Se2,,,,AgSnSe2,,,,,,,,,,6.47,,,,,6.47,,,,,,,,,,,,,
,,,Gd0.6Pr0.4Ba2Cu3O7-Z,,0.00045,6.27,"(Gd,Pr)Ba2Cu3O7",,,,,,,,shape_01,,,,,,,,,,,,,,,,,,,,
,,,Ce1Bi1S2F0.4O0.6,,,,"Ce(O,F)BiS2",,,,,,,,shape_01,,,2.85,,,,2.85,,,,,,,,,,,,,
"Two step SC transitions, Hc2 defined as R(on) for each transitions",,,Eu0.5La0.5F1Bi1S1Se1,,,,"Eu0.5La0.5FBi(S,Se)2",,,,,,,,shape_01,3.69,,,,,,3.69,,,,,,,,,,,,,
,12.8,,Er2Rh3Si5,,,,Er2Rh3Si5,2.5,,,,,,,,,,,4.0,,,,,,,,,,,,,,,,
,,,Y1Ba2Cu3O7-Z,,,,"YBa2(Cu,Ni)3O7",,,,,,,,,,89.1,,,,,89.1,,,1.1,,,,,,,,,,
,,,Tm0.35Ba0.65Cu1OX,,,,,,,,,,,,,93.0,93.2,100.0,,,,93.2,,,,,,,,,,,,,
Annealing at 680C. TP300= at 290K. ,,,Bi2.1Sr1.15La0.75Cu1O6+Z,,,,"Bi2(Sr,Bi,La)2CuO6",,,,,,,,shape_03,,0.0,,,,,0.0,,,,,,,,,,,25.3,,Check: Tc=0 (Non-superconducting?)
X-ray density=6.339. longitudinal modulus=63.8 GPa. elastic constant at 5 K.,,362.0,Y1Ba2Cu3O6.8,,,,YBa2Cu3Oz,,,6.8,,,,,shape_01,,,,,,,,,,,,,,,,4.528,,,,
,,,N1Nb2,,,,N1Nb2,,,,,,,,,,8.6,,,,,8.6,,,,,,,,,,,,,
Hc2 defined by ac-SUS and SP-heat,,,Li2Pd0.3Pt2.7B1,,,,"Li2(Pd,Pt)3B",,,,,,,,shape_01,,3.37,,,,,3.37,1.56,,,,,14.7,,,,,,,
,,,La1.5Ba1.5Cu3O7.078,,,,"(La,Ba)3Cu3O6",,,7.078,,,,,shape_01,,,,,,,,,,,,,,,,,,,,
Tm>45 K,,,Sm1Rh3B2,,,,SmRh3B2,45.0,,,,,,,,,,,1.2,,,,,,,,,,,,,,,,
,,,Hg1Ba2Ca2Cu3O8+z,,,,HgBa2Ca2Cu3O8,,,,,,,,shape_02,,133.0,,,,,133.0,,,,,,,,,,,,,
"In an atomically ultrathin of TaS2, incorporation of oxygen into TaS2 crystal lattice is energitically favorable and heals sulpher vacancies, enhancing the electron-phonon coupling.",,,Ta1S2,,,,TaS2,,,,,,,,shape_05,,,,,,,2.75,,,,,,,,,,,,,
,,,Ag1Mo4S5,,,,AgMo4S5,,,,,,,,,,7.77,,,,,7.77,,,,,,,,-0.6,,,,,
,,,La1Mo6S8,,,,LaMo6S8,,,,,,,,,,5.8,,,,,5.8,5.4,,,,,,1.5,,,,,,
T(SUS)=86.2,,,Y0.925Ba1.975Ca0.1Cu4O8,,,,"(Y,Ca)(Ba,Ca)2Cu4O8",,,,,,,,shape_02,,92.3,,,,,92.3,,,,,,,,,,,,,
,,,Sr2Ru1O4,,,,Sr2RuO4,,0.0465,,821.0,,,,shape_03,,,,,1.242,,1.242,,,,,,,,,,,,,
not SC. Schottky term(alpha) = 258.1 mJ.K2/mol.,,328.2,Na0.74Co1O2,,,,NaxCoO2,,,2.0,,,,,shape_03,,,,0.4,,,,,34.05,,,,,,,,,,,
impurity phase: SrMoO4. microcrystals( 10 micron-m) = Mo0.45Sr2YCu2.87Ox by EDS,,,Mo1Sr2Y1Cu2O8,,,,MoSr2YCu2O8,,,,,,,,,,,21.0,,,,21.0,,,,,,,,,5.0,,,,
"Hc2(WHH) = 19.2 T(//ab),  6.5 T(//c), Maki-parameter:  (alpha) = 0 , (s-o) = 0 , Anisotropy (Hc2) =  2.09 at 0 K.",,,Ba1Fe1.8Ni0.2As2,,,,"Ba(Fe,Ni)2As2",,9.2,,,19.3,,,shape_03,,,6.4,,,,6.4,,,,,,,,,,,,,
