Repository: Tejasvini595/superconductor_deepset

## Overview

This repository contains the official implementation of **"From Individual Elements to Macroscopic Materials: In Search of New Superconductors via Machine Learning"**.

The code implements a **DeepSet neural network** for predicting the critical temperature (Tc) of superconducting materials based solely on their chemical composition. By explicitly enforcing permutation invariance, the DeepSet architecture avoids artifacts associated with arbitrary element ordering and provides a physically meaningful framework for learning composition–property relationships in superconducting materials.

File: data/superconductors_kaggle_ready_v2.csv (part 21 of 87)
comment,curiet,debyet,element,gapene,kaizero_value,moment_value,name,neelt,nhc2zero_value,oz,pcohere_value,phc2zero_value,ppenet_value,rh300,shape,t1_value,t2_value,t3_value,tcn_value,tcsus_value,tcwidth_value,critical_temp_K,upper_critical_field_0K_T,gamma_sommerfeld_mJmolK2,resistivity_normal_uOhmcm,resistivity_roomtemp_uOhmcm,penetration_depth_nm,coherence_length_nm,dhc2dt_TK,dtcdp_KGPa,density_gcm3,lower_critical_field_0K_T,thermopower_300K_uVK,energy_gap_meV,data_quality_flag
,,,Ir0.66Mo0.34,,,,Mo1-xIrx,,,,,,,,,,0.25,,,,,0.25,,,,,,,,,,,,,
,,,Ca2Ba2Cu3O9-Z,,,,CaBa2Ca2Cu3O9-z,,,,,,,,,,,,,107.0,,107.0,,,,,,,,,,,,,
,,,Y0.6Pr0.4Ba2Cu3O6.98,,,,"(Y,Pr)Ba2Cu3Oz",,,6.98,,,,,shape_01,,42.8,,,,,42.8,,,,,,,,,,,,,
,,,Nb3Sn0.9In0.1,,,,"Nb3(Sn,In)",,,,,,,,,,18.1,,,,,18.1,,,,,,,,,,,,,
Cu-O2 distance=2.775 A,,,Hg1Ba2Ca1Cu2O6.24,,,,HgBa2CaCu2O6,,,6.24,,,,,,,126.0,,,126.0,,126.0,,,,,,,,,6.0,,,,
RRR = 7.5. G-L = 9.9,,,La3Pd4Si4,,,,La3Pd4Si4,,,,,,,,shape_01,2.1,,2.2,,2.15,,2.15,0.22,,8.0,60.0,376.0,38.0,0.15,,,0.0028,,,
p-type semicond. n = 0.96E+19 /cm3 at 5 K. Hc2(0) = 9.7 T using GL approx.,,,Cs0.96Bi4Te6,,,,Cs0.96Bi4Te6,,,,,,,,,,,4.4,,,,4.4,8.2,,,,,,,,,,,,
"composition: YFe1.8Si2 by X-ray analysis. SP heat: C=gamma*T + beta*T^3 + delta*T5 (beta=0.115 mJ/mol.K4, delta=0.52E-4 mJ/mol.K6). no anomaly at Tc in C(T).",,,Y1Fe2Si2,,,,YFe2Si2,,,,,,,,shape_03,2.8,2.9,3.5,,,,2.9,,26.0,,,,,,,,,,,
"TWO STEP TRANSITION 95.5,93K,RES/T=1.94MICRO-OHM/K",,,Y1Ba2Cu3O9-Z,,,,YBa2Cu3O7,,,,,,,,shape_01,91.0,93.0,96.0,,,3.0,93.0,,,0.22,0.52,,,,,,,1.17,,
,,,Sc0.25Y0.75Ir3.6Rh0.4B4,,,,"(Sc,Y)(Ir,Rh)4B4",,,,,,,,,,2.92,,,,,2.92,,,,,,,,,,,,,
not s/c,,,Nd1.7Ba1.3Cu3O7.15,,,,"Nd(Ba,Nd)2Cu3O7",,,7.15,,,,,shape_01,,,,,,,,,,,,,,,,,,,,
partially oxidiqed,,,Y0.8Ca0.2Ba2Cu3Oz,,,,"(Y,Ca)Ba2Cu3O3",,,,,,,,shape_01,,,77.5,,,,77.5,,,,,,,,,,,,,
,,,Ga1V2.1,,,,,,,,,,,,,,6.3,,,,,6.3,,,,,,,,,,,,,
"O-exchange by diffusion (600-700 C, 1 bar O2)",,,Bi1.6Pb0.4Sr2Ca2Cu3O10,,,,"(Bi,Pb)2Sr2Ca2Cu3O10",,,,,,,,shape_01,,108.0,,,,,108.0,,,,,,,,,,,,,
,,,Eu1Ba1Sr0.8Ca0.2Cu3O6.95,,,,"Eu(Ba,Sr,Ca)2Cu3O7",,,6.95,,,,,shape_01,,75.0,,,72.0,,75.0,,,,,,,,,,,,,
O-exchange rate by weight change. Tc defined as R=0.5Rn. isotope effect of structural transformation(LTO-to-LTT) = -0.19.,,,La1.475Nd0.4Sr0.125Cu1O4,,,,"(La,Nd,Sr)2CuO4",,,,,,,,shape_01,,7.9,,,,,7.9,,,,,,,,,,,,,
gap by point contact tunneling. Lower gap(pai) = 2.99 meV.,,,Mg1B1.834C0.166,,,,"Mg(B,C)2",,,,,,,,shape_03,,,,,32.0,,32.0,,,,,,,,,,,,5.46,
,,,Y0.65Ca0.35Sr2Ga1Cu2O7,,,,"(Y,Ca)Sr2 Ga Cu2 O7",,,,,,,,,,27.0,,,,,27.0,,,,,,,,,,,,,
"Two Neel-T(5.2K, 4.5K). P-induced SC. SC properties for P=3.6 GPa. Tc defined as T3. Neel-T goes to zero at P=3.9 GPa.",,,Ce2Ni3Ge5,,,,Ce2Ni3Ge5,5.2,,,,,,,shape_01,0.18,,0.26,0.0,,,0.22,0.7,,,,,21.0,,,,,,,
phase area: 0.66<C/Mo ratio<0.76 and 2233< T(K) <2853.,,,C0.75Mo1,,,,delta-MoCx,,,,,,,,,,14.7,,,,,14.7,,,,,,,,,,,,,
"ANN(650C, 24h, in Ar flow). p = 0.28 /Cu, estimated from ARPES. optimal-doped.",,,Bi1.35Pb0.85Sr1.47La0.38Cu1O6+z,,,,"(Bi,Pb)2(Sr,La)2CuO6",,,,,,,,shape_03,,35.0,,,,,35.0,,,,,,,,,,,-0.84,,
,,,Bi0.2Pb0.8,,,,Bi0.2Pb0.8,,,,,,,,,,8.15,,,,,8.15,,,,,,,,,,,,,
C: interstitial sites by ND analysis.. Lattice term in SP (beta) = 0.395 mJ/mol.K4. (dC) = 120 mJ/mol.K. (dC/gamma*Tc) = 0.231(maybe small SC volume),,343.0,Nb5Ge3C0.3,,,,Nb5Ge3Cx,,,,,,,,shape_01,15.0,,15.3,,15.3,,15.3,10.6,34.0,,,,5.5,,,,,,,
d=1100 A  energy gap estimated by T-dependence of [penet],,,Nd1.85Ce0.15Cu1O4,4.2,,,"(Nd,Ce)2CuO4",,,,,,,,shape_04,,,,,19.4,,19.4,,,,,161.0,,,,,,,,
Compositions = Ba3.12Sr2.88Nb10.11O29.79.,,,Ba3Sr3Nb10O30,,,,"(Ba,Sr)6Nb10O30",,,,,,,,shape_01,,,,0.4,,,,,8.13,,,,,,,,,,,
,,,Ca0.3Ba1.45La1.25Cu3O7.172,,,,"(Ca,La)(Ba,La)2Cu3O7",,,7.172,,,,,shape_01,,76.9,,,,,76.9,,,,,,,,,,,,,
,,,Y1Ba2Cu3O6.41,,,,YBa2Cu3O7,,,6.41,,,,,shape_01,,22.5,,,,,22.5,,,,,,,,,,,,,
,,,La1.99Sr0.01Cu0.996Zn0.004O4,,,,"(La,Sr)2(Cu,Zn)O4",,,4.0,46.0,,,,shape_01,,,,,,,,,,,,,,,,,,,,
Neel-T and T<SG>( spin glass temp) defined as the peak of ac-SUS.,,,U1Pd2Al3,,-0.0004,3.77,UPd2Al3,14.6,,,,,,,,,1.9,,,,,1.9,,,,,,,,,,,,,
,,,Hg1Ba2Cu0.99Co0.01O4+z,,,,"HgBa2(Cu,Co)O4",,,,,,,,shape_01,,,,,96.0,,96.0,,,,,,,,,,,,,
,,,Ba1.6Sr0.4Yb0.8Ca0.2Cu3O6.04,,,,"Cu(Ba,Sr)2(Yb,Ca)Cu2O6",,,6.04,,,,,,,,,,13.0,,13.0,,,,,,,,,,,,,
,,,Mg0.85Li0.15B2,,,,"(Mg,Li)B2",,,,,,,,shape_01,,37.5,,,,,37.5,,,,,,,,,,,,,
gamma'-phase. Tc by inductive method.,,,Y5Os4Si15,,,,gamma'-Y5Os4Si15,,,,,,,,,,10.8,,,,,10.8,,,,,,,,,,,,,
T<SDW> = 42.8 K. Tmin(R shows minimum) = 174.3 K.,,,Sm1Fe0.95Co0.05As1O1,,,,"SmO(Fe,Co)As",,,,,,,,shape_01,,5.13,,,,,5.13,,,,,,,,,,,-35.0,,
,,,Mg0.9Zn0.05Al0.05B2,,,,"(Mg,Zn,Al)B2",,,,,,,,shape_01,,38.5,,,,,38.5,,,,,,,,,,,,,
dTc/dp in K/Gpa. Hydrostatic pressure.,,,La0.05Ce0.95Ru2,,,,"(La,Ce)Ru2",,,,,,,,,,7.181,,,,,7.181,,,,,,,,0.018,,,,,
liquid quenching onsubstrates (Ts=RT),,,Zr0.8Mo0.2,,,,Zr1-xAlx,,,,,,,,,,4.1,,,,,4.1,,,,,,,,,,,,,
,,,Bi1.5Pb0.5Sr1.6La0.4Cu1O6.055,,,,"(Bi,Pb)2(Sr,La)2CuO6",,,6.055,,,,,,,28.4,,,,,28.4,,,,,,,,,,,,,
magnetic hysteresis loops were measured.,,,Ru0.6Nb0.4Sr2Gd1.5Ce0.5Cu2O10-z,,,,"(Ru,Nb)Sr2(Gd,Ce)2Cu2O10-z",,,,,,,,shape_01,27.8,,,,27.0,,27.0,,,,,,,,,,,,,
,,,Cu0.3Zn0.7Ir2S4,,,,"(Cu,Zn)Ir2S4",,,,,,,,shape_01,,1.36,,,,,1.36,,,,,,,,,,,,,
not SC.,,,Ca1Fe0.95Co0.05F1,,,,"CaF(Fe,Co)As",,,,,,,,,,,,2.0,,,,,,,,,,,,,,,,
,,,Er1Ni1.9625Co0.075B2C1,,,,"Er(Ni,Co)2B2C",,,,,,,,shape_01,,5.1,,,,,5.1,,,,,,,,,,,,,
thickness d=3000A. Hc2 defined R=zero (Hirr). T<min> in FIg. shows T where R is min in R(T). Nernst effect measured and analysed for Hc2.,,,Pr1.86Ce0.14Cu1O4,,,,"(Pr,Ce)CuO4",,10.1,,,,,,shape_05,17.7,,,,,,17.7,,,,,,,,,,,,,
,,,Bi1.8Pb0.2Sr2Y1.65Ce0.35Cu2O10+z,,,,"(Bi,Pb)2Sr2(Y,Ce)2Cu2O10",,,,,,,,shape_01,,20.0,,,,,20.0,,,,,,,,,,,,,
,,329.0,La3Ni2B2N2.7,,0.0002,,La3Ni2B2N3,,,,,,,,shape_01,,12.5,,,13.2,,12.5,,26.0,,,,,,,,,,,
not s/c,,,Tl1Ba1.2Sr0.8Pr1Cu2O7-z,,,,"Tl(Ba,Sr)2PrCu2O7",5.74,,,,,,,,,,,4.2,,,,,,,,,,,,,,,,
,,,Y1Ba2Cu4Li0.062O8,,,,YBa2Cu4(Li)O8,,,,,,,,,,64.0,,,,,64.0,,,,,,,,,,,,,
maybe Type-I SC,,,Be13Th1,,,,ThBe13,,,,,,,,shape_03,0.135,,0.18,,0.135,,0.135,0.003,,,,,,,,,,,,
,,,Y1Ba2Cu3.992Zn0.008O8,,,,"YBa2(Cu,Zn)4O8",,,,,,,,,,74.0,,,,,74.0,,,,,,,,,,,,,
,,,Nd0.9La0.1Ba2Cu3O7-z,,,,"(Nd,La)Ba2Cu3",,,,,,,,shape_01,,91.09,,,,,91.09,,,,,,,,,,,10.98,,
,,,Au1Be1,,,,Au1Be1,,,,,,,,,,2.64,,,,,2.64,,,,,,,,,,,,,
,,,Hf0.6Zr0.4V2,,,,"(Hf,Ta)V2",,,,,,,,,,9.97,,,,,9.97,,,,,,,,0.3,,,,,
B-content not given. hole concentration = 1.34E+21/cc. Tc defined as mid point. G-L parameter = 13.3,,,C1,,,,B-doped diamond,,,,,,,,shape_01,,2.5,,,,,2.5,2.44,,,,145.0,12.2,,,,,,,
,,,Lu2Fe3Si5,,,,Lu2Fe3Si5,,,,,,,,,,6.1,,,,,6.1,,,,,,,,,,,,,
,,,Bi2Sr1.77La0.23Cu1O6+Z,,,,"Bi2(Sr,La)2CuO6",,,,,,,,shape_03,28.0,,,,,,28.0,,,,,,,,,,,,,
not SC,,,Y1Dy4Os4Ge10,,,,"(Y,Dy)5Os4Ge10",4.8,,,,,,,,,,,,,,,,,,,,,,,,,,,
"using 94% enriched Pu<239>. KAIZERO: DB-value for H//[100], =4.5 E-4 emu/mol for H//[001].",,,Pu1Rh1Ga5,,0.00043,0.85,PuRhGa5,,,,,,,,shape_03,,,,,8.6,,8.6,,,,,,,,,,,,,
,,,Bi2Sr2Ca1Cu1.4K0.6O8+z,,,,"Bi2Sr2Ca(Cu,K)2O8",,,,,,,,,,87.0,,,,,87.0,,,,,2209.0,,,,,,,,
"Rb-, and Fe-content by ICP. RRR = 14. Semicon-Metal transition at 186 K. Anisotropy = 4.8.",,,Rb0.8Fe1.68Se2,,,,RbxFeySe2,,41.0,,,198.0,,,shape_03,31.5,,32.5,,,,32.0,,,,,,,,,,,,,
,,,Y1Ba2Cu3O6.9,,,,YBa2Cu3Oz,,,6.9,,,,,shape_01,,91.0,,,,,91.0,,,,,,,,,,,,,
,,,Dy0.6Pr0.4Ba2Cu3O6.9,,,,"(Dy,Pr)Ba2Cu3O7",,,6.9,,,,,,,41.2,,,,,41.2,,,,,,,,,,,,,
,,,Pb2Sr2Dy186Ce2.79Cu3O16,,,,"(Pb2Cu)Sr2(Dy,Ce)5Cu2O16",,,,,,,,shape_05,,,,,,,,,,,1400000.0,,,,,,,,,
,,,Ag5Rb1,,,,Ag5Rb1,,,,,,,,,,,,0.34,,,,,,,,,,,,,,,,
"T<CDW> = 163 K,",,,Lu1.9Sc0.1Ir3Si5,,,,"(Lu,Sc)2Ir3Si5",,,,,,,,shape_01,,,3.2,,,,3.2,,,,,,,,,,,,,
,,,Nb0.25Sn0.25Ta0.5,,,,Nb0.25Sn0.25Ta0.5,,,,,,,,,,10.8,,,,,10.8,,,,,,,,,,,,,
stick,,,La1.9Sr0.1Cu1O4,,,,"(La,Sr)2CuO4",,,,,,,,shape_03,23.0,,,,,,23.0,,,,,,,,-0.8,,,,,
,,,Eu1.85Ce0.15Cu1O4-d,,,,"(Eu,Ce)2CuO4",,,,,,,,shape_01,,,,,10.0,,10.0,,,,,,,,,,,,,
optimal doping,,,Y0.975Yb0.025Ba2Cu3OZ,,,,"(Y,Yb)Ba2Cu3Oz",,,,,,130.0,,shape_01,,92.0,,,,,92.0,,,,,160.0,,,,,,,,
,,,Pb2Sr2Y0.5Ca0.5Cu3F0.5612O7.649,,,,"Pb2Sr2(Y,Ca)Cu3O8Fx",,,7.649,,,,,,38.0,72.0,,,,,72.0,,,,,,,,,,,,,
,,,Hg1Ba2Cu1O4.09,,,,HgBa2CuOz,,,4.09,,,,,shape_01,,,,,97.0,,97.0,,,,,,,,,,,,,
break junction of Zn and UBe13.,,,Be13U1,4.21,,,UBe13,,,,,,,,,,0.88,,,,,0.88,,,,,,,,,,,,0.145,
not SC,,,Ca1Fe0.95Ni0.05As1F1,,,,"CaF(Fe,Ni)As",,,,,,,,,,,,2.0,,,,,,,,,,,,,,,,
,,,La1.8Sr0.2Cu1O4,,,,"(La,Sr)2CuO4",,,,,,,7.4e-10,,,18.9,,,,,18.9,,,0.165,0.531,,,,,,,,,
nominal(U1.02CoGe). RRR = 10.  SP-heat & thermal expansion measured.,,,U1Co1Ge1,,,,UCoGe,,,,,,,,,,0.45,,,,,0.45,,,,,,20.0,7.2,,,,,,
,,,Er1Ba2Cu3O6.67,,,,ErBa2Cu3Oz,0.57,,6.67,,,,,,,85.0,,,,,85.0,,,,,,,,,,,,,
,,,Fe2As2Sr3Sc2O5,,,,Fe2As2(Sr3Sc2O5),,,,,,,,,,,,2.0,,,,,,,,,,,,,,,,
Hg-concentration shows actual values  (=0.11*nominal values) by wavelength dispersive spectroscopy. Tc by SP-heat.,,,Ce1Co1In4.9976Hg0.0024,,,,"CeCo(In,Hg)5",,,,,,,,shape_03,,2.252,,,,,2.252,,,,,,,,,,,,,
"M = 4-isopropylpyridine . reaction (160C,10d ).",,,M0.28Ta1S2,,,,(M)0.28TaS2,,,,,,,,,,2.82,,,,,2.82,,,,,,,,,3.98,,,,
,,,Al0.8Ge0.2Nb3,,,,Al0.8Ge0.2Nb3,,,,,,,,,,20.05,,,,,20.05,,,,,,,,,,,,,
amorphous film. RESN shows resistivity at 25 K. e-ph coupling = 0.48.,,,Rh41Zr59,,,,ZrxRhy,,,,,,,,,,2.44,,,,,2.44,,,200.0,187.0,,,2.7,,,,,,
,,,Tl2Ba2Ca0.6Y0.4Cu2O8+Z,,,,"Tl2Ba2(Ca,Y)Cu2O8",,,,,,,1.45e-08,shape_01,25.0,45.0,,,,,45.0,,,,113.9,,,,,,,,,
"R not zero at 1.8K. T<CDW> = 202 K, cohere<CDW> = 5.4 A.",,376.0,Lu2Ir3Si5,,,,Lu2Ir3Si5,,,,,,,,shape_01,,,,,5.55,,5.55,,7.5,,,,,,,,,,,
"75%O(18),DTC=0.3K(RES),  O<18> exchange analyzed by mass spectroscopy.",,,Y1Ba2Cu3O7,,,,YBa2Cu3O7,,,,,,,,shape_01,,92.1,,,,,92.1,,,,,,,,,,,,,
density=5.74 g/cm3.,1.0,,Eu1Mo6.35S8,,,,EuMo6S8,,,,,,,,,,,,1.1,,,,,,,,,,,,,,,,
"Hc2 for H//c. CurieT=-83K for H//c-axis, =-54K for H//ab. Delta-C/gamma*Tc = 4.5",,,Ce1Co1In5,,,,CeCoIn5,,5.0,,,,,,shape_03,,2.3,,,,,2.3,,,,,,,,,,,,,
,,,Ir0.825Ru0.1Os0.075,,,,Ir0.825Os0.1Ru0.075,,,,,,,,,,0.16,,,,,0.16,,,,,,,,,,,,,
"values of [Tc], [DebyeT], [Gapene] are obtained by curve fitting of thermal conductivity k(T).",,393.5,Y1Ba2Cu2.97Mn0.0225Oz,3.7,,,"YBa2(Cu,Mn)3Oz",,,,,,,,,,89.9,,,,,89.9,,,,,,,,,,,,,
,,,Bi2Sr2Ca0.5Y0.5Cu1.96Co0.04OZ,,,,"Bi2Sr2(Ca,Y)(Cu,Co)2Oz",,,,,,,,shape_01,,,,,,,,,,,,,,,,,,38.4,,
RES=180 micro Ohm.cm at rook,,,Y1Ba2Cu2.805Fe0.195O7-z,,,,"YBa2(Cu,Fe)3 O7",,,,15.0,,,,shape_03,,60.0,,,,0.9,60.0,,,,,,,,,,,,,
,,,Y0.6Ca0.4Ba1.5La0.5Cu3O7.01,,,,"(Y,Ca)(Ba,La)2Cu3Oz",,,7.01,,,,,shape_01,80.2,,,,82.4,4.2,82.4,,,,,,,,,,,6.2,,
,,,Lu1Rh1,,,,Lu1Rh1,,,,,,,,,,,,0.32,,,,,,,,,,,,,,,,
,,,La3Ru1,,0.00013,,La3Ru,,,,,,,,,,5.55,,,,,5.55,,,75.0,,,,,,,,,,
,,,Re6Zr1,,,,Re6Zr1,,,,,,,,,,7.4,,,,,7.4,,,,,,,,,,,,,
"Thickness=0.4um. Tc=2.2 K for J//[112[-]0] and = 1.5 K for J//[101[-]0]. Figure shows Hc2(T), defined as ac-SUS(onset). R(J//[112[-]0] goes to infinite (insulator) down to 0 K for H=3mT.",,,In1N1,3.9,,,InN,,3.5,,1500.0,13.9,,,shape_05,1.1,,2.2,,0.2,,0.2,,,,,,,,,,,,0.43,
T<STR> = 230 K,,,Mo1Te1.84S0.16,,,,"Mo(Te,S)2",,,,,,,,,0.893,,,,,,0.893,,,,,,,,,,,,,
,,,Nb0.97Ni0.03B2,,,,Nb1-xNixB2,,,,,,,,shape_01,,,,,4.3,,4.3,,,,,,,,,,,,,
,,,Y1Ba2Cu0.97Co0.03O7-d,,,,"YBa2(Cu,Co)3O7",,,,,,,,shape_03,,,,,90.7,,90.7,,,,,,,,,,,,,
RRR=7.5. (dC/gamma*Tc) = 1.17.,,,Ba1Rh2P2,,,,BaRh2P2,,,,,,,,shape_03,,1.0,,,,,1.0,370.0,9.2,,,,95.0,0.0528,,,,,,
,,,Sr0.67K0.33Fe2As2,,,,"(Sr,K)Fe2As2",,,,,,,,,,21.7,,,,,21.7,64.3,,,,,,,,,,,,
,,,Nb0.7275Zr0.0225Al0.25,,,,,,,,,,,,,,14.6,,,,,14.6,,,,,,,2.13,,,,,,
,,,Ru2Sc1.2,,,,Sc1.2Ru2,,,,,,,,,,1.67,,,,,1.67,,,,,,,,,,,,,
,,,Bi0.8Pb0.2Sb0.05Sr1Ca1Cu2OX,,,,,,,,,,,,,,93.0,107.0,,,,93.0,,,,,,,,,,,,,
,,,Bi2Sr1.8La0.2Ca1Cu2OZ,,,,"Bi2(Sr,La)2CaCu2O8",,,,,,,,shape_01,,,,,,,,,,,,,,,,,,4.57,,
,,,C1Ta0.4Ti0.6,,,,C1Ta0.4Ti0.6,,,,,,,,,,4.8,,,,,4.8,,,,,,,,,,,,,
M-intercalated. M = Na0.3(H2O)y. H2O content y not given. thermodynamical critical field Hc(0) = 250 Oe determined from magnetization.,,,M1Ta1S2,,,,(M)TaS2,,,,,,,,,,5.41,,,,,5.41,,,,,,,,,,,,,
,,,Sc0.5Y0.5Ir3.6Rh0.4B4,,,,"(Sc,Y)(Ir,Rh)4B4",,,,,,,,,,3.01,,,,,3.01,,,,,,,,,,,,,
not SC,,,Tm1Fe4P12,,,6.58,TmFe4P12,,,,,,,,shape_01,,,,1.8,,,,,,,,,,,,,,,,
,,,Mg0.9Al0.1B2,,,,"(Mg,Al)B2",,,,,,,,shape_01,,,37.5,,,,37.5,10.8,,,,,,,,,,,,
,,,La1.562Nd0.288Ca0.106Ba0.044Cu1O3.98,,,,"(La,Nd,Ca,Ba)2CuOz",,,3.98,,,,,,,,,,23.0,,23.0,,,,,,,,,,,,,
Compositions: Cs0.93Pb0.78Bi3.23Te0.606,,,Ce1Bi3.2Pb0.8Te6,,,,"Cs(Bi,Pb)4Te6",,,,,,,,shape_01,,,,,2.9,,2.9,,,,,,,,,,,,,
,,230.0,Cu6La1,,,,LaCu6,,,,,,,,shape_03,,0.042,,,,,0.042,,8.0,,,,,,,,,,,Info: Very Low Tc (<0.1K)
,,,Yb1Ba2Cu3O7-Z,,,4.5,YbBa2Cu3O7,,,,,,,,,90.0,91.0,95.0,,,,91.0,,,,,,,,,,,,,
,,,Y1Pd5B3C0.3,,,,YPd5B3C0.3,,,,,,,,,,23.0,,,,,23.0,,,,,,,,,,,,,
P-induced SC. Tc(max) = 21 K at P=12 GPa.,,,La1Fe1As1O1,,,,LaOFeAs,,,,,,,,shape_01,,,21.0,0.0,,,21.0,,,,,,,,,,,,,
,,,Al1Sr2Ho0.4Ca0.6Cu2O7,,,,"AlSr2(Ho,Ca)Cu2O7",,,,,,,,,,24.0,,,,,24.0,,,,,,,,,,,,,
99.999 Hg in Pyrex capillary.,,,Hg1,,,,Hg,,,,,,,,,,4.1596,,,,,4.1596,404.5,,,,,,0.01962,,,,,,
2*Energy gap = (3.8-3.9) kTc by beak junction.,,,Ca1Al1Si1,3.9,,,1H-CaAlSi,,,,,,,,shape_03,,6.1,,,,,6.1,,,,,,,,,,,,,
,,,La0.6Pr0.6Ba1Ca1Cu3O7,,,,"(La,Pr)BaCaCu3O7",,,,,,,,shape_01,,,,,28.0,,28.0,,,,,,,,,,,,,
monoclinic beta=91.3,,,Tm1Ir3B2,,,,TmIr3B2,5.69,,,,,,,,,,,1.2,,,,,,,,,,,,,,,,
"Thermodynamic Hc(0) = 37.0 mT, GL-parameter = 16, (dC/gamma*Tc) = 1.84. Hc2(0) using Hc(T)={(1-t^2)/(1+t^2)}Hc2(0)",,364.0,La3Rh4Sn13,3.78,,,La3Rh4Sn13,,,,,,,,,,3.1,,,,,3.1,0.82,22.2,,,373.0,20.0,,,,0.0019,,0.482,
impurity phase = MgB4,,,B2Mg0.7,,,,MgxB2,,,,,,,,,,37.2,,,,,37.2,,,,,,,,,,,,,
impurity: alpha-FeSe(NiAs-type),,,Fe1Cr0.01Se1,,,,FeCrxSe,,,,,,,,,,,,,11.2,,11.2,23.66,,,,,3.73,,,,,,,
"Tc measured inductively, defined as mid point in transition.",,,Ce0.3Th0.7Ru2,,,,Ce1-xThxRu2,,,,,,,,shape_01,,4.12,,,,,4.12,,,,,,,,,,,,,
"Sr3M-intercalated, M=(NH2)y(NH3)1-y, 0.2=<y=<0.6. Hc2 measured by resonant frequency (LCR) for pulsed magnetic field.",,,Sr0.3M1Fe2Se2,,,,Sr0.3(NH2)y(NH3)1-yFe2Se2,,,,,,,,shape_03,,36.3,,,36.0,,36.3,33.0,,,,292.0,,,,,,,,
,,,Pd1Bi1.72Pb0.28,,,,beta-PdBi2-xPbx,,,,,,,,shape_03,,,2.5,,,0.3,2.5,,,,,,,,,,,,,
,,,Nd1Fe0.95Rh0.05As1O1,,,,"NdO(Fe,Rh)As",,,,,,,,shape_01,,,7.1,,,,7.1,,,,2590.0,,,,,,,-25.7,,
,,,Bi1.6Pb0.4Sr2Ca0.6Nd0.4Cu2O8.26,,,,"(Bi,Pb)2(Sr,Nd)2(Ca,Nd)Cu2O8",,,8.26,,,,,shape_01,81.0,85.0,,,,,85.0,,,,3.5,,,,,,,,,
M=(NH3). High-Tc phase(contains 3 phases: High-Tc +  low-Tc + Fe7Se8).  NH3 content not shown.,,,Na0.6M1Fe1As1,,,,(NH3)yNaxFeAs(x=0.6),,,,,,,,,,,45.0,,44.0,,44.0,,,,,,,,,,,,,
,,,La1.88Sr0.12Cu1OZ,,,,"(La,Sr)2CuO4",,,,,,,,shape_01,,30.3,33.4,,,,30.3,,,,2.96,,,,3.66,,,,,
N=IN E+21/CM3,,,La1.78Sr0.22Cu1O4,,,,"(La,Sr)2(Cu,Ni)O4",,,,,,,,,,24.6,,,,,24.6,,,,,,,,,,,,,
,,,In1.1Te1,,,,In1+xTe,,,,,,,,,,2.8,,,,,2.8,,,,,,,,,,,,,
,,,N0.34Re1,,,,Re1N0.34,,,,,,,,,,4.0,,,,,4.0,,,,,,,,,,,,,
,,,Eu0.8Pr0.2Ba2Cu3O7-Z,,,,"(Eu,Pr)Ba2Cu3O7",,,,,,,,,48.3,53.5,60.2,,,,53.5,,,,,,,,,,,,,
SEMICONDUCTOR,,,Ca0.84Sr0.14Y0.02CuO2,,,,"(Ca,Sr,Y)CuO2",,,,,,,,shape_01,,,,4.2,,,,,,,,,,,,,,,,
,,,Bi2Sr2Ca1Cu0.995Fe0.005O8+Y,,,,"Bi2Sr2Ca(Cu,Fe)2O8",,,,,,,,,69.0,77.0,89.0,,,17.0,77.0,,,,,,,,,,,,,
Tc by ac method. (dTc/dP) determined from the least squares fit.,,,Ag0.95Sn1.05Se2,,,,Ag1-xSn1+xSe2,,,,,,,,,,5.21,,,,0.01,5.21,,,,,,,,-0.756,,,,,
THPOW=MINIMUM AT 100K,,,Ba0.77K0.23Bi1O3,,,,"(Ba,K)BiO3",,,,,,,,,28.0,,,,,,28.0,,,,78.0,,,,,,,3.22,,
C(T) measured up to 16K. Gamma in mJ/K2.gat,,504.0,Nb0.8Ta0.2C1,,,,,,,,,,,,,,,,,,,,,2.5,,,,,,,,,,,
,,,Tl2Ba2Cu1O5.989,,,,Tl2Ba2CuO6,,,5.989,,,,,shape_01,,10.0,,,,,10.0,,,,,,,,,,,,,
,,,Ru0.95Sn0.05Sr2Gd1.4Ce0.6Cu2Oz,,,,"(Ru,Sn)Sr2(Gd,Ce)2Cu2Oz",,,,,,,,shape_01,,,24.0,,,,24.0,,,,,,,,,,,,,
,,,Ca0.3Ba1.45La1.25Cu3O7.11,,,,"(La,Ca)(Ba,La)2 Cu3O7",,,7.11,,,,,,65.3,,,,,,65.3,,,,,,,,,,,,,
,,,Ti0.576V0.384Fe0.04,,,,"(Ti,V)1-xFex",,,,,,,,,,6.08,,,,,6.08,,,,,,,,,,,,,
Tc measured at p=20 kbar,,,La1.84Ba0.16Cu1O4,,,,"(La,Ba)2CuO4",,,,,,,,,,,,,29.3,,29.3,,,,,,,,,,,,,
,,,Pr1Rh3B2,,,,PrRh3B2,1.68,,,,,,,,,,,1.2,,,,,,,,,,,,,,,,
polycrystall,,,La1.8Sr0.2Cu1O4,,,,"(La,Sr)2CuO4",,,,,,,,shape_04,,28.0,32.0,,,,28.0,,,,,,,,,,,,,
"R-exponent n=2.07, pnivctogen hight =1.190 A, bond-angle = 118.0 degree",,,La1Fe1P1F0.14O0.86,,,,LaFeAs1-xPxO0.86F0.14,,,,,,,,shape_01,2.98,,,,,,2.98,,,,,,,,,,,,,
"pressure-induced s/c. Tc(P=90 kbar) = 8.7 K, Tc(P=153 kbar) = 7.4 K. dTc/dP = -2.3 E-5 K/kbar at P=90 kbar.",,,Bi1,,,,Bi,,,,,,,,,,8.7,,0.0,,,8.7,,,,,,,,-0.23,,,,,
wire around W-wire. Penetration depth by LC resonator.,,,B2Mg1,1.54,,,MgB2,,,,,,,,,,39.0,,,,,39.0,,,,,,,,,,,,,
"irreversible temperature defined as ZFC & FC curves split, T(irr) = 4.4 K .Impurity phase:  SnSe2(3%), Ag8SnSe6(1%)",,,Ag1Sn1Se2,,,,AgSnSe2,,,,,,,,shape_01,4.5,,5.7,,4.7,,4.7,,,2120.0,,,,,,,,,,
,,,Gd0.8Pr0.2Ba2Cu3O6.95,,,,"(Gd,Pr)Ba2Cu3O7",,,6.95,,,,,shape_01,,53.1,,,,,53.1,,,,,,,,,,,,,
,,,Y0.7Pr0.3Ba2Cu3O7-Z,,,,"(Y,Pr)Ba2Cu3O7",,,,,,,,shape_01,61.9,64.0,68.0,,,,64.0,,,,2.1,,,,,,,,,
[t2] from SP-heat. Hall coeffic(77 K) = 1.7 cm3/C. lattice term of SP-heat(beta) = 0.31 mJ/mol.K4,,265.0,Nb1S2,,,,NbS2,,,,,,,,,,5.4,,,5.5,,5.4,,10.7,,150.0,,,,,,,,,
,,,La1Fe1As1H0.36O0.64,,,,"LaFeAs(O,H)",,,,,,,,shape_01,,,36.0,,,,36.0,,,,,,,,,,,,,
,,,Yb0.9Pr0.1Ba1.7Sr0.3Cu3O6.9,,,,"(Yb,Pr)(Ba,Sr)2Cu3O7-d",,,6.9,,,,,shape_01,81.0,,,,,,81.0,,,,1180.0,,,,,,,,,
,,,Y1Ba2Cu3O6.6,,,,YBa2Cu3O7-d,,,6.6,,,,,shape_01,,,,,,,,,,,,,,,,5.365,,,,
Tc defined as mid of SP-jump,,,Al1Gd0.0065La3,,,,"(La,Gd)3Al",,,,,,,,,,2.79,,,,,2.79,,,,,,,,,,,,,
,3.2,,Gd1Ba2Cu2.775Ni0.225OZ,,,7.93,"GdBa2(Cu,Ni)3O7",1.99,,,,,,,shape_01,,65.0,,,,,65.0,,,,,,,,,,,,,
,112.0,,Ru0.9Sn0.1Sr2Gd1Cu2O8,,,,"(Ru,Sn)Sr2GdCu2O8",,,,,,,,shape_06,,,,,39.0,,39.0,,,,4500.0,,,,,,,,,
,,,Nb0.67Hf0.33N1,,,,"(Nb,Hf)Nx",,,,,,,,,,10.2,,,,,10.2,,,,,,,,,,,,,
,,,Y1Ba2Cu2.85Ga0.15O7-Z,,,,"YBa2(Cu,Ga)3O7",,,,,,,,,,75.0,,,,,75.0,,,,,,,,,,,,,
,,,Yb0.7Ca0.3Ba1.6Sr0.4Cu3O6.78,,,,"(Yb,Ca)(Ba,Sr)2Cu3Oz",,,6.78,,,,,,,24.4,,,,,24.4,,,,,,,,,,,,,
"Tc measured rf technique, pressure was changed at RT",,,La2Cu1O4.12,,,,La2CuO4,,,4.12,,,,,shape_01,,43.0,,,,,43.0,,,,,,,,0.1,,,,,
Semicon,44.0,,La1Ba2Cu2.5Co0.5O7.21,,,3.5,"LaBa2(Cu,Co)3O7",,,7.21,,,,,,,,,4.2,,,,,,,,,,,,,,,,
,,,Sm0.8Pr0.2Ba2Cu3O6.95,,,,"(Sm,Pr)Ba2Cu3Oz",,,6.95,,,,,shape_01,41.0,,,,,,41.0,,,,,,,,,,,,,
T<STR> = 217-88.2 K. (dC/gamma*Tc) = 1.28,,220.0,Ba1Ni2Ge1P1,,,,"BaNi2(Ge,P)2",,,,,,,,shape_01,,0.68,,,,,0.68,,8.58,,,,,,,,,,,
lattice term in SP (beta) = 0.328 mJ/mol.K4. (dC/gamma*Tc) = 1.11. e-ph coupling = 0.51. thermodynamic Hc(0) = 353 Oe.,,346.0,Nb3S4,3.1,,,Nb3S4,,,,,,,,,,3.78,,,,0.14,3.78,,13.6,,,,,,,,,,,
,,,Y1Ba2Cu3.92Zn0.08O8,,,,"YBa2(Cu,Zn)4 O8",,,,,,,,,37.0,,61.0,,,,49.0,,,,,,,,,,,,,
gamma in mJ/mol.K2,,,U1,,,,U,,,,,,,,shape_01,,0.27,,,,,0.27,,9.82,,,,,,,,,,,
composition determined by X-ray Rietveld analysis (nominal = FeTe).,,,Fe1.049Se0.2Te0.8,,,,"Fe(Se,Te)",,,,,,,,shape_03,11.0,,,,,,11.0,,,,,,,,,,,3.0,,
"RH FROM (REFNO=PR0397324),RHN=AT 100K",,,Y1Ba2Cu2.9Co0.1O6.82,,,4.05,"YBa2(Cu,Co)3O7",,,6.82,,,,2.63e-09,shape_01,,73.0,,,,,73.0,,,,4.5,,,,,,,,,
,,,Y1Ba1.6La0.4Cu3O7.14,,,,"Y(Ba,La)2Cu3)7",,,7.14,,,,,shape_01,62.8,,73.5,,,10.9,68.15,,,1.5,2.9,,,,,,,18.5,,
"85%-1223phase, 11%-1234phase, 4%-1212phase",,,Tl0.5Ba2Ca1.5Mg0.5Cu2Ni1.5O10-z,,,,"(Cu,Tl)Ba2(Ca,Mg)2(Cu,Ni)3O10",,,,,,,,,96.0,,,,101.0,,101.0,,,,,,,,,,,,,
,,,Na0.28Pb0.72,,,,,,,,,,,,,,7.2,,,,,7.2,,,,,,,,,,,,,
,,,Gd0.8Mo0.2Ba2Cu3O6.807,,,,"(Gd,Mo)Ba2Cu3O7",,,6.807,,,,,shape_01,,52.5,,,,,52.5,,,,,,,,,,,,,
,,,La1.85Sr0.15Cu1O4-Y,6.3,,,"(La,Sr)2CuO4",,,,,,,,,,36.0,,,,,36.0,,,,,,,,,,,,,
,,500.0,Rh1,,,,Rh,,,,,,,,,,0.000325,,,,,0.000325,,4.7,,,,,,,,,,,Info: Very Low Tc (<0.1K)
,,,Al2Th1,,,,Al2Th1,,,,,,,,,,,,0.35,,,,,,,,,,,,,,,,
,,,Nb0.72Sn0.28,,,,Nb0.72Sn0.28,,,,,,,,,,18.2,,,,,18.2,,,,,,,,,,,,,
not quench,,,Tm1Ba2Cu3O6.37,,,,TmBa2Cu3Oz,60.0,,6.37,,,,,,,,,,,,,,,,,,,,,,,,,
,,,Y0.92Tb0.08Ba2Cu3O7-Z,,,,"(Y,Tb)Ba2Cu3O7",,,,,,,,,,92.01,,,,,92.01,,,,,,,,,,,,,
,,,Th1Ir1Ru1,,,,"Th(Ir,Ru)2",,,,,,,,,,2.53,,,,,2.53,,,,,,,,,,,,,
Tc from Fig of R(T) by us.,,,Sm1Fe1As1F0.15O0.85,,,,"Sm(O,F)FeAs",,,,,,,,,40.4,42.3,44.7,,,,42.3,,,988.0,,,,,,,,,,
,,,K0.4Zr1N1Cl1,,,,KxZrNCl,,,,,,,,,,15.2,,,,,15.2,,,,,,,,,,,,,
RESRT=values at 180K,,,Sr2Ca1Cu2F2O4.6,,,,"Sr2CaCu2(O,F)z",,,,,,,,,,,100.0,,99.0,,99.0,,,,,,,,,,,,,
,,,La0.3Y0.7Fe1As1F0.15O0.85,,,,"(La,Y)(O,F)FeAs",,,,,,,,,,,38.0,,,,38.0,,,,,,,,,,,,,
Tc from ESR and M/H measurements. Gap=2delta/kTc,,,Na0.05W1O3,3.5,,,NaxWO3,,,,,,,,,,91.0,,,,,91.0,,,,,,,,,,,,,
P-induced SC. Superconducting transition shows under high pressure. Tc=9K at 4.5 Gpa.,,,Sr3.5Ca11.5Cu24O41,,,,"(Sr,Ca)14Cu24O41",,,41.0,,,,,shape_03,,9.0,,0.0,,,9.0,,,,,,,,,,,,,
"SUS(RT) = 3.7 E-4 emu/mol. (dC/Tc) = 72 mJ/mol.K2, (dC/gamma*Tc) = 1.06",,214.0,Rh1Zr2,,,,Zr2Rh,,,,,,,,,,11.2,,,,,11.2,,68.0,,,,,,,,,,,
,,351.0,Os0.3Re0.7,,,,Re1-xOsx,,,,,,,,,,1.54,,,,,1.54,,2.05,,,,,,,,,,,
z=nominal value,,,Cu0.5P0.5Sr2Ca1.8Y0.2Cu3O9.35,,,,"(Cu,P)Sr2(Ca,Y)2Cu3Oz",,,9.35,,,,,,,,,,72.0,,72.0,,,,,,,,,,,,,
,,,Ba1.6Sr0.4Yb0.6Ca0.4Cu3O6.14,,,,"Cu(Ba,Sr)2(Yb,Ca)Cu2O6",,,6.14,,,,,,,,,,46.0,,46.0,,,,,,,,,,,,,
,,,La1Ba1.5Ca0.5Cu3O6.8,,,,"(La,Ba,Ca)3Cu3O6",,,6.8,,,,,shape_01,,,,,,,,,,,,,,,,,,,,
,,,Eu1.23Pr0.27Ce0.5Sr2Cu2Nb1O10-z,,,,"(Eu,Pr,Ce)2Sr2Cu2NbO10",,,,,,,,,,2.9,,,,,2.9,,,,,,,,,,,,,
,,,Y1Ba2Cu2.993Zn0.007O7,,,,"YBa2(Cu,Zn)3O7",,,7.0,,,,,shape_01,,84.0,,,,3.4,84.0,,,,,,,,,4.513,,,,
,,,Y1Ba2Cu2.85Zn0.075Ga0.075O7-Z,,,,"YBa2(Cu,Zn,Ga)3O7",,,,,,,,,,42.3,,,,,42.3,,,,,,,,,,,,,
P-induced SC. P<cr> = 11.7 GPa for Tc(on). Tc (DB) shows Tc(max)  at P = 20.3 GPa. Tm<mod> in TCFIG shows R(T) anomaly due to reconstruction of magnetic order.,,,Ce1Au2Si2,,,,CeAu2Si2,,3.0,,,,,,shape_03,,2.24,2.54,0.0,,,2.24,,,,,,,,,,,,,
"Tl,Pb 1212(95vol, %)",,,Tl0.345Pb0.805Sr1.6Ba0.4Ca2Cu3Ag0.4Oz,,,,,,,,,,,,shape_02,,,,,106.0,,106.0,,,,,,,,,,,,,
,,,Nd1.35La0.5Ce0.15Cu1O4,,,,"(Nd,La,Ce)2CuO4",,,,,,,,,,19.1,,,,,19.1,,,,,,,,,,,,,
,,,Nb0.6Os0.4,,,,Nb0.6Os0.4,,,,,,,,,,1.85,,,,,1.85,,,,,,,,,,,,,
"compositions by EDX. anisotropy (Hc2,T=0) = 6.34",,,Nb0.76Fe1.61Se0.96S1.04,,,,"KxFey(Se,S)2",,6.19,,72.9,39.22,,,shape_03,,,18.0,,,,18.0,,,,,,,,,,,,,
,,,Y0.9Ca0.1Ba2Cu3O6.8,,,,"(Y,Ca)Ba2Cu3Oz",,,6.8,,,,,,,84.1,,,,,84.1,,,,,,,,,,,,,
,,,Al0.05Au0.92In0.03,,,,"(Au,Al,In)",,,,,,,,,0.0552,0.0672,0.0741,,,,0.0672,,,,,,,,,,,,,Info: Very Low Tc (<0.1K)
ANN(250C). Apical O is ordered.,,,Sr2Cu1O3.4,,,,Sr2CuO3+z,,,3.4,,,,,shape_01,,,,,95.0,,95.0,,,,,,,,,,,,,
,,,Mo0.85Ni0.15,,,,Mo0.85Ni0.15,,,,,,,,,,,,4.2,,,,,,,,,,,,,,,,
[gamma] estimated from entropy constraint using SP-data. residual [gamma] = 0.34 mJ/mol.K2. lattice term (beta) = 0.94 mJ/mol.K4. (dC/gamma*Tc) = 2.2.,,,Rb0.74Fe1.6Se2,,,,RbxFezSe2,,,,,,,,shape_03,,,32.4,,,1.5,32.4,,7.4,,,,,,,,,,,
,,,Nb3Al0.945Si0.055,,,,"Nb3(Al,Si)",,,,,,,,,,18.4,,,,,18.4,,,,,,,,,,,,,
"Anisotropy = 1.44 at P = 0.  P=0.94 GPa: Tc=28.0K, cohere(ab)=35.7A, cohere(c)=15.4A.   P=2.15GPa: Tc=24.5K, cohere(ab)=42.6A, cohere(c)=14.5A",,,Ba1Fe2As1.3P0.7,,,,"BaFe2(As,P)2",,35.1,,30.6,50.7,,,shape_03,,30.5,,,,,30.5,,,,,,,,-1.8,,,,,
Neel-T defined as peak temperature in sus(T). not s/c,,,La1.65Sr0.35Cu0.9Mn0.1O4,,,,"(La,Sr)2(Cu,Mn)O4",9.2,,,,,,,shape_01,,,,4.2,,,,,,,,,,,,,,,,
Mossbauer of Fe measured,,,Y0.8Pr0.2Ba2Cu3.975Fe0.025O8,,,,"(Y,Pr)Ba2(Cu,Fe)4O8",,,,,,,,,,46.0,,,,,46.0,,,,,,,,,,,,,
Hc2(0) estimated from Hc2(2.2K)  using linear approximation.,,,Ce1Ru2,,,,CeRu2,,,,,,,,,,,,,6.1,,6.1,8.4,,,,,,,,,,,,
(dC/gamma*Tc) = 2.91. Einstein-T = 32.1 K.,,162.9,Ca2.7Sr0.3Rh4Sn13,6.36,,,(CaxSr1-x)3Rh4Sn13,,,,,,,,shape_03,,7.76,,,,,7.76,,49.7,,,,,,,,,,,
,,,Sm1Fe1As1H0.22O0.78,,,,SmFeAsO1-xHx,,,,,,,,shape_01,,,,,50.0,,50.0,,,,,,,,,,,,,
,,,Nd1.25Ba1.75Cu3Oz,,,,"Nd(Ba,Nd)2Cu3O7",,,,,,,,shape_01,,,97.4,,,,97.4,,,,,,,,,,,,,
Na-content by ICP. NQR of Co<59> measured.,,,Na0.28Co1H2.6O3.3,,,,NaxCoO2:(H2O)1.3,,,,,,,,shape_01,,,,,4.75,,4.75,,,,,,,,,,,,,
,,,Y1Ni1.9Cu0.1B2C1,,,,"Y(Ni,Cu)2B2C",,,,,,,,shape_01,,13.8,,,,,13.8,,,,,,,,,,,,,
"T<CDW> = 182 K,",,,Lu1.96Sc0.04Ir3Si5,,,,"(Lu,Sc)2Ir3Si5",,,,,,,,shape_01,,,2.8,,,,2.8,,,,,,,,,,,,,
Hc(0)= 1324 Oe. (delta-C/gamma*Tc) = 1.46,,411.0,Al0.005V0.995,,,,V1-xAlx,,,,,,,,,,4.82,,,,,4.82,,10.4,,,,,,,,,,,
AB PLANE GAP,,,Y1Ba2Cu3O7,8.0,,,YBa2Cu3O7,,,,,,,,,,92.0,,,,,92.0,,,,,,,,,,,,,
lattice term coeffic. (beta) = 0.0285 mJ/gat.K4.,,409.0,Re0.71V0.29,3.4,,,VRe3,,,,,,,,,,8.4,,,,,8.4,,4.03,,,,,,,,,,,
RRR=40 - 65. Hc2//c = 0.5 T. COHERE(0)<c>=120 A. anisotropy = 4.6. e-ph = 0.55. (delta-C/gamma*Tc )=0.95,,380.0,Nb3S4,,,,Nb3S4,,,,,,,,,,3.65,,,,,3.65,2.1,16.0,,,,54.0,,,,,,,
,,,Y1Ba2Cu2.94Mn0.06O7-Z,,,,"YBa2(Cu,Mn)3O7-z",,,,,,,,,,91.0,,,,,91.0,,,2600.0,3900.0,,,,,,,,,
,,,Nd1.2Ba1.8Cu3OX,,,,"Nd(Ba,Nd)2Cu3O7",,,,,,,,,,60.0,,,,,60.0,,,2.0,,,,,,,,,,
,,,Ti0.9V0.1,,,,Ti0.9V0.1,,,,,,,,,,6.3,,,,,6.3,,,,,,,,,,,,,
,,,Hg1Sr2Ca0.7Y0.3Cu1.8Re0.2Oz,,,,"HgSr2(Ca,Y)(Cu,Re)2Oz",,,,,,,,shape_01,83.0,,100.0,,,,91.5,,,,,,,,,,,,,
"impurity phases: FeAs(5.4 wt%), Sr3V2O7(1.2 wt%), SrFe2As2(1.4 wt%).",,,Sr1.7Ca0.3V1Fe1As1O3,,,,"(Sr,Ca)VO3FeAs",,,,,,,,,,,0.8,,,,0.8,,,,,,,,,,,,,
"overdoped, P=0.22 using Tallon's eq",,,Bi2Sr2Ca1Cu2OZ,,,,Bi2Sr2CaCu2Oz,,,,,,,,shape_03,,,,,82.0,,82.0,,,,,,,,,,,,26.0,
,,,Hg3Mg1,,,,Hg3Mg1,,,,,,,,,,0.48,,,,,0.48,,,,,,,,,,,,,
,,,Y1Sr2Cu2.6Co0.4O6.8,,,,"YSr2(Cu,Co)3O7",,,6.8,,,,,shape_01,,,,4.2,,,,,,,,,,,,,,,,
compositions by EDX. thermopower S/T = -0.48 uV/K2 for T=0 K extrapolated from normal values.,,,K0.64Fe1.44Se2,,,,KxFeySe2,,,,,,,,shape_03,,31.0,,,,,31.0,,6.0,,,,,,,,,-152.0,,
,,,La1.83Sr0.15Na0.02Cu1O4,,,,"(La,Sr,Na)2CuO4",,,,,,,,shape_01,,,,,37.0,,37.0,,,,,,,,,,,,,
PENET FROM MAGNETIZATION,,,Bi2Sr2Ca1Cu2O8,,,,Bi2Sr2CaCu2O8,,,,,,3000.0,,shape_03,81.3,84.0,84.8,,,,84.0,,,,,,,,,,,,,
"two step transition second,is due to Al 1223,higher Tc due to Al1234",,,Al1Sr2Ca2Cu3O9.5,,,,AlSr2Ca2Cu3Oz,,,9.5,,,,,shape_02,,69.0,,,,,69.0,,,,,,,,,,,,,
,,,Fe1Se0.7S0.3,,,,"Fe(Se,S)",,,,,,,,,3.42,5.94,11.8,,,,5.94,,,,,,,,,,,,,
,,,Rh0.91Ti0.04Zr0.05,,,,Rh0.91Ti0.04Zr0.05,,,,,,,,,,1.8,,,,,1.8,,,,,,,,,,,,,
,,,Ba1Fe0.875Ru1.125As2,,,,"Ba(Fe,Ru)2As2",,,,,,,,,,,,,21.3,,21.3,,,,,,,,,,,,,
,,,Eu1Ba2Cu2.7Ga0.3O6.69,,,,"EuBa2(Cu,Ga)O7-y",,,6.69,,,,,shape_01,,,,,,,,,,,,,,,,,,,,
,,,Y1Ba2Cu3O7-Z,2.4,,,YBa2Cu3O7,,,,,,,,shape_05,,82.0,,,,,82.0,,,,,,,,,,,,,
Hc2(T) = Hc2(0)*(1-t^(1.5))^(1.5). Lattice term in SP (beta) = 0.15 mJ/mol.K4. (dC/gamma*Tc) = 1.38,,,Ba1Cu0.3Si1.7,,,,BaCuxSi2-x,,,,,,,,shape_01,,,,,3.0,,3.0,2.2,4.13,,,56.0,1.2000000000000002,,,,0.0021,,,
,,,Gd0.65Pr0.35Ba2Cu3O7-Z,,,,"(Gd,Pr)Ba2Cu3O7",,,,,,,,shape_01,,30.4,,,,,30.4,,,,,,,,,,,,,
"Amorphous CaCuOx coating films. C-content not given. structural analysis shows (Cu,C)-1201 structure.",,,Ba2Cu1O4,,,,"(Cu,C)-1201",,,,,,,,shape_04,47.0,,60.0,,,,53.5,,,,,,,,,,,,,
"ANN(900C,6d). SUS(300 K) = -3.17 E-5 emu/mol.",,,Au2In1Y1,,,,Au2InY,,,,,,,,,,1.74,,,,0.1,1.74,,,,,,,,,,,,,
1*0.8*0.02 MM3,,,Y0.44Pr0.56Ba2Cu3O7-Z,,,,"(Y,Pr)Ba2Cu3O7",,2.0,,130.0,10.0,,,shape_03,,11.0,,,,,11.0,,,,,,,,,,,,,
,,,Hg1Ba2Cu1O4.19,,,,HgBa2CuO4+z,,,4.19,,,,,shape_01,,83.0,,,,,83.0,,,,,,,,,,,,,
"Hc2(WHH) = 107.7 T(//ab),  44.4 T(//c), Maki-parameter:  (alpha) = 2.77 , (s-o) = 0.28 , Anisotropy (Hc2) =  1.02 at 0 K.",,,Ba1Fe1.9Ni0.1As2,,,,"Ba(Fe,Ni)2As2",,47.5,,,48.2,,,shape_03,,,20.3,,,,20.3,,,,,,,,,,,,,
structure = dhcp ,,,Am1,,,,Am(I),,,,,,,,,,0.62,,,,,0.62,,,,,,,,,,,,,
film thickness=2700 A. ,,,La1.85Sr0.15Cu1O4,,,,"(La,Sr)2CuO4",,,,,,,,shape_05,,,30.5,,,,30.5,,,,,450.0,,,,,,,,
T<STR> = 128.29K,,,Ba0.875K0.125Fe2As2,,,0.697,"(Ba,K)Fe2As2",130.0,,,,,,,,,,,0.0,,,,,,,,,,,,,,,,
film,,,Y1Ba2Cu3O7,,,,YBa2Cu3O7,,,7.0,,,,,shape_04,90.0,,90.5,,,,90.25,,,,,,,1.7,,,,,,
,,,Eu0.6Pr0.4Ba1.5Sr0.5Cu3O6.89,,,,"(Eu,Pr)(Ba,Sr)2Cu3Oz",,,6.89,,,,,shape_01,21.0,,32.0,,34.0,,34.0,,,,,,,,,,,,,
AFM due to Fe-site vacancy. vacancy content not given. STR transition at 540 K. Resistivity shows maximum at 250 K.,,,Rb0.8Fe2Se2,,,,RbxFe2Se2,534.0,,,,,,,shape_03,31.5,,32.0,,,,31.75,,,,,,,,,,,,,
,,,Ho0.65Pr0.35Ba2Cu3O7-Z,,,,"(Ho,Pr)Ba2Cu3O7",,,,,,,,,,53.4,,,,,53.4,,,,,,,,,,,,,
Hc2(0) estimated from Hc2(4.2) using parabolic T-dependence of Hc2(T),,,Zr0.13Hf0.87V2,,,,"(Zr,Hf)V2",,,,,,,,,,9.76,,,,,9.76,25.6,,,,,,,,,,,,
chemical oxidization using NaClO,,,La2Cu1O4.11,,,,La2CuO4,,,4.11,,,,,,,,,,45.0,,45.0,,,,,,,,,,,,,
,,,Nd2Cu1O3.5,,,,Nd2CuO4,,,3.5,,,,,,,,,5.0,,,,,,,,,,,,,,,,
,,,Sr0.25La1.75Cu1O4-Y,,,,"(La,Sr)2CuO4",,,,,,,,,7.5,33.0,37.0,,,,33.0,,,,,,,,,,,,,
Tc=3.01 K at P=31.1 GPa.,,,Cr0.2V0.8,,,,V8Cr2,,,,,,,,,,1.66,,,,,1.66,,,,,,,,0.047,,,,,
FITTING C(H)=A(H)/T**2+B(H)*T+B3*T**3+B5*T**5,,430.0,Y1Ba2Cu3O7,,,,YBa2Cu3O7,,,,,,,,shape_01,,,92.0,,,8.0,92.0,,7.1,,,,,,,,,,,
,,,La3.1Y0.2Ca0.4Ba3.3Cu7O16.529,,,,"La3(La,Y,Ca,Ba)ba3Cu7Oz",,,16.529,,,,,shape_01,,,,,55.0,,55.0,,,,,,,,,,,,,
,,,Bi2Sr2Ca0.8Y0.2Cu2Oz,,,,"Bi2Sr2(Ca,Y)Cu2O8",,,,,,,,shape_03,,82.0,,,,,82.0,,,,,,,,,,,,,
,,,Al0.01Nb0.97O0.02,,,,Al0.01Nb0.97O0.02,,,,,,,,,,8.3,,,,,8.3,,,,,,,,,,,,,
Compositions: Ba7.47Eu0.53Si46 by EDS. no diamag signal down to 2K,2.3,,Ba7.5Eu0.5Si46,,,7.74,"(Ba,Eu)8Si46",,,,,,,,,,,,2.0,,,,,,,,,,,,,,,,
,,,Y0.85Rb0.15Ba2Cu3O6.48,,,,"(Y,Rb)Ba2Cu3O7",,,6.48,,,,,shape_01,89.5,,94.4,,,4.9,91.95,,,,,,,,,,,,,
nominal composition = (Cu0.5V0.5)Sr2(Ca3.6Sr0.4)Cu5O13.55. susceptibility(5 K) = -8.91 emu/g.,,,Cu5.5V0.5Sr2.4Ca3.6Oz,,,,"(Cu,V)Sr2(Ca,Sr)4Cu5Oz",,,,,,,,,,75.0,101.0,,,,75.0,,,,,,,,,,,,,
"P-induced SC. Tc(max) = 1.62 K (DB) atP =  9.4 kbar. P<cr> = 10 kbar (Tn = 0). R(T)-R0= A*T^1.5, A=1.55E-3 uOhm.cm/K2 & n = 1.91.",,,As1Cr1,,,,CrAs1-xPx,265.0,,,,,,,shape_03,,,,0.0,,,,,8.21,,,,,,,,,,,
,,,Ho0.7Ca0.3Ba2Cu4O8,,,,"(Ho,Ca)Ba2Cu4O8",,,,,,,,,,87.0,,,,,87.0,,,,,,,,,,,,,
,,,Hg1Ba2Cu0.99Fe0.01O4+z,,,,"HgBa2(Cu,Fe)O4",,,,,,,,shape_01,,,,,96.0,,96.0,,,,,,,,,,,,,
glas temp. TG=408,,412.0,Bi3.5Pb0.5Sr3Ca3Cu4OZ,,,,,,,,,,,,shape_06,73.5,,,,,,73.5,,,,,,,,,6.9,,,,
,,,Pd1Sb1,,,,Pd1Sb1,,,,,,,,,,1.66,,,,,1.66,,,,,,,,,,,,,
,,,Os8.33Re91.67,,,,Re1-xOsx,,,,,,,,shape_01,,1.876,,,,,1.876,,,,,,,,,,,,,
,,,N0.93Nb0.85Zr0.15,,,,,,,,,,,,,,13.8,,,,,13.8,,,,,,,,,,,,,
,,,Tl2Ba2Cu1O6,,,,Tl2Ba2CuO6,,,,,,,,shape_03,,,,,91.0,,91.0,,,,,,,,,,,,21.0,
RRR = 4.3. dH3/dP = -4.64 mT/kbar. Hc3(0) = 450 mT(=1.6 Hc2). Hc3 defined as surface Hc2 //plane. Tc defined as thepeak of dR/dT or d(SUS)/dT.,,,B6Y1,,,,YB6,,,,,,,,shape_03,,7.5,,,,,7.5,0.28,,10.0,,,,,-0.44,,0.036,,,
,,,Er0.2Y0.8Pd2Sn1,,,,"(Er,Y)Pd2Sn",,,,,,,,shape_01,,4.38,,,,,4.38,,,,,,,,,,,,,
"Tn, magnetic exchange interaction J measured by Raman. O-content by iodometric titration",,,La1.25Ba1.65Ca0.1Cu3O7.15,,,,"(Ca,La)(Ba,La)Cu3Oz",,,7.15,,,,,shape_03,,57.3,,,,,57.3,,,,,,,,,,,,,
"anneal (920,in O2)",,,Pb0.5Cd0.5Sr1.2La0.8Gd2Cu2Oz,,,,"(Pb,Cd)(Sr,La)2 Gd2 Cu2 Oz",,,,,,,,,,,,4.2,,,,,,,,,,,,,,,,
,,,Sr1.3K0.7Cu1C1O5,,,,"(Sr,K)2Cu(O2,CO3)",,,,,,,,,,,,,20.0,,20.0,,,,,,,,,,,,,
mag. transition not determined. KAIZERO in emu/mol.Oe.,,,Mo1Sr2Yb1.5Ce1Cu2O10,,0.0022,3.58,"MoSr2(Yb,Ce)2Cu2O10",,,,,,,,shape_01,,,,5.0,,,,,,,,,,,,,,,,
"BACUO2,CUO,BACO3=IMPURITY",4.41,,Y1Ba2Cu3OZ,,,,"(Y,Na)Ba2Cu3O7",,,,,,,,shape_01,,90.6,,,,,90.6,,,,,,,,,,,,,
RRR=5.  SP (beta) = 0.96 mJ/mol.K4. gamma(8.55) = gamma(n) in DB * gamma(0) (1.53mJ/mol.K2). (dC/gamma(n)*Tc) = 1.50. Hc(0) = 18mT. kappa(GL) = 25. e-ph = 0.48,,230.0,Ag2Pd3S1,3.48,,,Ag2Pd3S,,,,,,,,shape_03,,,2.25,,,,2.25,0.63,7.02,,,568.0,23.0,,,,,,,
,,,Ho1Ba2Cu3O7-Z,,,,HoBa2Cu3O7,,,,,,,,,92.0,,95.0,,,,93.5,,,1.44,3.07,,,,,,,,,
Tc = 1.79--1.60,,,Th1Ru3B2,,,,ThRu3B2,,,,,,,,shape_01,,1.79,,,,,1.79,,,,,,,,,,,,,
,,,Ca1Fe0.95Rh0.05As1F1,,,,"Ca(Fe,Rh)AsF",51.0,,,,,,,shape_01,,3.81,,,,,3.81,,,,,,,,,,,,,
anisotropy factor r = 13.  ,,,Pb2Sr2Sm0.5Eu0.5Cu3O8+d,,,,"Pb2Sr2(Sm,Eu)Cu3O8",,,,,,,,shape_03,,,,,45.0,25.0,45.0,,,,,,,,,,,,,
,,,Y0.9Pr0.1Ba2Cu3O6.965,,,,"(Y,Pr)Ba2Cu3O7",,,6.965,,,,,shape_01,85.0,,,,,,85.0,,,,,,,,,,,,,
Ce-content not given. s-wave s/c model. GAPENE by fitting parameter of PENET(T).,,,Nd1.85Ce0.15Cu1O4,1.61,,,"(Nd,Ce)2CuO4",,,,,,1150.0,,shape_03,,19.0,,,,,19.0,,,,,,,,,,,,,
Hc2(0) shows Hc2(4.2K). Jc(4.2K) in A/cm2.,,,Nb80Si16B4,,,,"(Nb,Si)0.96B0.04",,,,,,,,,,4.7,,,,,4.7,0.8,,,,,,2.39,,,,,,
,,,Y1Ba2Cu2.94Zn0.06O6.77,,,,"YBa2(Cu,Zn)3O7-d",,,6.77,,,,,shape_05,44.0,,,,,,44.0,,,,550.0,,,,,,,,,
Pseudogap temp (Rmax) = 36.3 K,,,Ba1Fe1.856Ni0.144As2,,,,"Ba(Fe,Ni)2As2",,,,,,,,shape_03,,6.14,,,,,6.14,,,,,,,,,,,,,
,,,Be13U1,,,2.6,UBe13,,,,,,,,shape_03,,,0.86,,0.85,,0.85,,1100.0,,,,,25.7,,,,,,
RRR=30,,,Nb1Se2,,,,2H-NbSe2,,,,,,,,shape_03,,7.2,,,,0.05,7.2,,,0.034,,,,0.72,,,,,,
P-induced SC. SC appears Tc(on) = 3.1K at P=2.5 GPa. Tc(max) = 7 K (in DB) at P=16.8 GPa. Hc2 measured at P = 24.6 GPa. TCFIG for three runs for different samples.,,,Te2W1,,,,WTe2,,,,,,,,shape_03,,,7.0,1.8,,,7.0,2.72,,,,,,,,,,,,
,,,Bi2Sr2Ca1Cu2Zn0.05C1.6H0.8N0.4Oz,,,,(ZnPc)Bi2Sr2CaCu2O8,,,,,,,,,,,55.5,,,,55.5,,,,,,,,,,,,,
,,,Y1Ba1.5Sr0.5Cu3Oz,,,,"Y(Ba,Sr)2Cu3Oz",,,,,,,,,,,,,90.0,,90.0,,,,,,,,2.0,,560.0,,,
,,,Na1Fe0.975Ni0.025As1,,,,"Na(Fe,Ni)As",,,,,,,,,,,,,15.4,,15.4,,,,,,,,,,,,,
"Tc from R(T) graph.  N(0) calculated from SP{gamma} data, which in not given.",,,La0.995Ce0.005Ni1C2,,,,"(La,Ce)NiC2",,,,,,,,shape_01,2.41,,,,,,2.41,,,,,,,,,,,,,
,,,Y1Ba2Cu2.95Zn0.05O6.7,,,,"YBa2(Cu,Zn)3Oz",,,6.7,,,,,shape_03,,25.0,,,,,25.0,,,,,,,,,,,,,
,,,Ba0.15La1.85Cu1O4,,,,"(La,Ba)2CuO4",,,,,,,,,21.5,28.0,34.0,,,,28.0,,,,,,,,,,,,,
,,,La1.98Sr0.02Cu1O4.09,,,,"(La,Sr)2CuO4",,,4.09,,,,,,,40.0,,,,,40.0,,,,,,,,,,,,,
,,,Hf2Ni1,,,,Hf2Ni1,,,,,,,,,,0.87,,,,,0.87,,,,,,,,,,,,,
single crystal. ,,,Nb1S2,,,,Nb1S2,,,,,,,,,,6.1,,,,,6.1,,,,,,,,,,,,,
"imp rity pheses=CaHgO2,BaCuO2",,,Hg0.75Tl0.25Ba2Ca1.72Sr0.28Cu3O8+z,,,,"(Hg,Tl)Ba2(Ca,Sr)2Cu3O8",,,,,,,,shape_01,,,,,128.0,,128.0,,,,,,,,,,,,,
"detwinned single crystal. TP300, RH300 from PRL0864907",,,Y1Ba2Cu3O6.45,,,,YBa2Cu3Oz,,24.7,6.45,37.3,,,7.76,shape_03,,20.0,,,,,20.0,,,,,,,,,,,,,
impurity phase=Ba Cu O2,,,Pr0.5Ca0.5Ba2Cu3O7-Z,,,,"(Pr,Ca)Ba2Cu3O7",,,,,,,,,,,98.0,,98.0,,98.0,,,,,,,,,,,,,
,,,Hg0.75Ba2.07Ca2.07Cu3.11O8.208,,,,HgBa2Ca2Cu3Oz,,,8.208,,,,,,,135.8,,,,,135.8,,,,,,,,,,,,,
,,,Bi2Sr2Ca0.8Lu0.2Cu2O8.27,,,,"Bi2(Sr,Ca)2(Ca,Lu)Cu2O8",,,8.27,,,,1.92e-09,shape_01,,92.5,,,,,92.5,,,,,,,,,,,,,
,,,Pb0.812Sn0.348Ti2Se5.16,,,,(Pb1-xSnxSe)1.6(TiSe2)2,,,,,,,,shape_03,,4.02,,,,,4.02,,,,,,,,,,,,,
"Tc from Phys.Rev.B, 56(1997)2848. Tc=93.6-232x",,,Nd0.94Ca0.03Th0.03Ba2Cu3O7-z,,,,"(Nd,Ca,Th)Ba2Cu3O7",,,,,,,,shape_01,,86.8,,,,,86.8,,,,,,,,,,,13.42,,
"nearly single phase The possibility of the exitence of minor phase of (Cu1-xCx)Ba2Ca3Cu4O11-y is not excluded. We, however, believe this situation would not affect our thermoelectric power result.",,,Ba2Ca3Cu5O11-y,,,,CuBa2Ca3Cu4O11-y,,,,,,,,shape_01,,,,,,,,,,,16000.0,,,,,,,,,
CDW observed in R(T) and C(T). T<CDW> = 73 K. Kondo-Temp = 4.8 K from SUS measurements.,,,Lu4.95Yb0.05Ir4Si10,,,,"(Lu,Yb)5Ir4Si10",,,,,,,,,,2.0,,,,,2.0,,,,,,,,,,,,,
RRR=50. pressure medium = Daphne7373. Field(H//baxis) reentrant SC measured for various P (0 < P < 0.84 GPa). Tc(max) = 0.4 K for reentrant SC. (dTm/dP) = 0.95 K/GPa  and (dTc/dP) estimated from Fig.,,,U1Rh1Ge1,,,,URhGe,,,,,,,,shape_03,,0.26,,,,,0.26,,,,,,,,-0.036,,,,,
,,252.0,Bi2Sr2Ca1Cu2O8,,,,Bi2Sr2CaCu2O8,,,,,,,,,,84.0,,,,30.0,84.0,,,,,,,,,,,,,
2223+2212LARGE AMOUNT OF 2223,,,Tl2Ca2Ba2Cu3O10,,,,Tl2Ba2Ca2Cu3O10,,,,,,,,shape_02,112.0,118.0,122.0,,,,118.0,,,,,,,,,,,1.3,,
,,,La1.75Sr0.25Cu1O4,,,,"(La,Sr)2CuO4",,,,,,,0.172,shape_06,,,18.0,,,,18.0,,,,,,,,,,,1.54,,
(dC/gamma*Tc) = 2.0. R(T) = R0 + A*T^n: n = 1.61,,260.0,Ir0.95Te2,,,,Ir0.95Te2,,,,,,,,shape_01,,4.68,,,,,4.68,,,,,,,,,,,,,
"two step transition, lower Tc = 1.91 K. dC=8.95mj/K. (dC/gamma*Tc) = 0.66.",,,Ge1.85La1,,,,LaGex,,,,,,,,shape_01,,2.17,,,,,2.17,,,,,,,,,,,,,
,,,La1Ba1.75Sr0.25Cu3O6.946,,,,"La(Ba,Sr)2Cu3Oz",,,6.946,,,,,,,72.5,,,,,72.5,,,,,,,,,,,,,
ANN(800C). Extremely underdoped sample. phase diagram shown .,,,Bi2.2Sr1.72La0.08Ca1Cu2O8,,,,"Bi2(Sr,Bi,La)2CaCu2Oz",,,,,,,,shape_03,,,,,60.5,,60.5,,,,,,,,,,,,,
,,,Y0.4Ba0.6Cu1OX,,,,,,,,,,,,,87.0,,94.0,,,,90.5,,,2.2,5.2,,,,,,,,,
,,,Nb3Al0.95Be0.05,,,,"Nb3(Al,Be)",,,,,,,,,,19.8,,,,,19.8,,,,,,,,,,,,,
pressure-induced s/c. Tc=5.1 K at P=192 kbar.,,,Ba1,,,,Ba1,,,,,,,,,,5.1,,0.0,,,5.1,,,,,,,,,,,,,
,,,Yb3Co4Sn13,,,,Yb3Co4Sn13,,,,,,,,,,2.5,,,,,2.5,,,,,,,,,,,,,
"RRR = 107. Hc2(0)=0.87T(//ab), = 0.24T(//c) for GL-approx. Hc2(0) = 0.53 T(//ab), = 0.17 T(//c) for WHH-approx. using (dHc2/dT).  (dC/gamma*Tc) = 1.71.",,161.0,Pb1Ta1Se2,,,,PbTaSe2,,,,,,,,shape_03,,,3.8,,,,3.8,,6.01,3.8,,,16.2,,,,0.009,,,
density=9.4 g/cm3. resistivity(RT)=213 microOhm.cm.,,,Ag2Pd3S1,,,,Ag2Pd3S,,,,,,,,,,1.13,,,,,1.13,,,,,,,,,,,,,
,,,Bi4Ca3Sr3Cu4O16,,,,Bi4Sr3Ca3Cu4O16,,,,,,,,,58.0,,115.0,,,,86.5,,,,5.59,3040.0,7.0,,,,110.0,,,
,,,Ba0.6K0.4Bi1O3,,,,"(Ba,K)BiO3",,,,,,,,,,31.5,,,,,31.5,,1.5,,,,,0.52,,8.1,,,,
,,,Nd1.87Ce0.13Cu1O4,,,,"(Nd,Ce)2CuO4",,,,,,,,,,,,,,,,,,,,,,,,,,-10.4,,
"Single phase ,ISOTOPE=ln(1-dTc/Tc)/ln(M16/M18). ,ISOEL=O",,,La1.85Sr0.15Cu0.99Ni0.01O4+z,,,,"(La,Sr)2(Cu,Ni)O4",,,,,,,,shape_01,,,,,30.0,,30.0,,,,,,,,,,,,,
,,,Sm1Ba2Cu2.96Ni0.04O6.88,,,,SmBa2Cu2.96Fe0.04O7+-Z,,,6.88,,,,,shape_01,,83.0,,,88.0,,83.0,,,,,,,,,,,,,
Tetra-to-collapsed tetra transition has thermal hysteress (cooling and warming).,,,Ca1Fe2As1.86P0.14,,,,"CaFe2(As,P)2",,,,,,,,shape_03,,,20.0,,,,20.0,,,,,,,,,,,,,
"Au2Pb0.95. RRR = 9. Tc(P=1GPa) = 1.1 K.  Structural phase transitions at T1 = 97, T2 = 51, T3 = 40 K from R(T).",,133.0,Au2Pb1,,,,Au2Pb,,,,,,,,shape_03,,1.2,,,,,1.2,,1.9,,35.9,,,,,,,,,
,,,Tm1Ni1.92Co0.16B2C1,,,,"Tm(Ni,Co)2B2C",,,,,,,,shape_01,,4.4,,,,,4.4,,,,,,,,,,,,,
,,,Y1Ba2Cu3O6.8,,,,YBa2Cu3O7,,,6.8,,,,,,,93.9,,,,,93.9,,,,7.56,,,,,,,,,
,,,Bi1Re2,,,,Bi1Re2,,,,,,,,,,2.2,,,,,2.2,,,,,,,,,,,,,
Thermopower = -5.32uV/K at 30 C.,,,Y1In2.25Pb0.75,,,,"Y(In,Pb)3",,,,,,,,shape_01,,0.6,,,,,0.6,,,,,,,,,,,,,
,,,Na0.3Co1D2.8O3.4,,,,Na0.3CoO2:1.4D2O,,,,,,,,shape_01,,,4.5,,4.5,,4.5,,16.4,,,,,,,,,,,
,,,Gd0.5Ca0.35Mo0.15Ba2Cu3O6.586,,,,"(Gd,Ca,Mo)Ba2Cu3O7",,,6.586,,,,,shape_01,,77.7,,,,,77.7,,,,,,,,,,,,,
(PB0.5CU0.5)SR2(CA0.5GD0.5)CU2O7,,,Pb0.5Sr2Ca0.5Gd0.5Cu2.5O7,,,,"(Pb,Cu)Sr2(Ca,R)Cu2O7",,,,,,,,shape_01,,60.0,,,,,60.0,,,,,,,,,,,,,
"SEMICONDUCTOR-LIKE,2223 PHASE DOMINANT",,,Bi1.3Pb0.5Sb0.2Sr2Ca2Cu3OX,,,,"(Bi,Pb,Sb)2Sr2Ca2Cu3O10",,,,,,,,shape_02,70.0,,115.0,,,,92.5,,,,,,,,,,,,,
,,,Pr1Ba2Cu2.925Zn0.075O7-d,,,2.95,"PrBa2(Cu,Zn)3O7",16.0,,,,,,,shape_01,,,,,,,,,,,,,,,,,,,,
residual gamma = 32.0 mJ/mol.K2. delta-C/gamma*Tc = 1.46,,,Sr2Ru1O4,,,,Sr2RuO4,,,,,,,,shape_03,,,,,0.79,,0.79,,41.8,,,,,,,,,,,
,,,Hf1V2,,,,HfV2,,,,,,,,,,9.67,,,,,9.67,,,,,,,4.3,,,,,,
,,,Y1Ba2Cu2.97Co0.03O6.96,,,,"YBa2(Cu,Co)3O7",,,6.96,,,,,,,92.0,,,,,92.0,,,,,,,,,,,,,
"20um particle size, as-grown",,,Y1Ba2Cu3O6.9,,,,YBa2Cu3Oz,,,6.9,,,,,shape_01,,,,,93.0,,93.0,,,,,,,,,,,,,
,,,Rb2K1C60,,,,Rb2KC60,,,,,,,,,,26.4,,,,,26.4,,,,,,,,,,,,,
"A novel vortex distribution in betha-Bi2Pd has been observed with SOT and MFM, influenced by the defects.",,,Bi2Pd1,,,,betha-Bi2Pd,,,,,,,,shape_03,,,,,,0.03,5.0,6000.0,,,,132.0,23.5,,,,,,,
,,,Bi2Sr2Ca0.95La0.05Cu2O8+Z,,,,"Bi2Sr2(Ca,La)Cu2O8",,,,,,,,shape_03,,,,,64.4,,64.4,,,,,,,,,,,,,
,,,Co0.5Ni0.5V3,,,,Co0.5Ni0.5V3,,,,,,,,,,,,2.0,,,,,,,,,,,,,,,,
heat to 350C in air-then furnace cool,,,Tl2Ba2Cu1O6-z,,,,Tl2Ba2CuO6,,,,,,,,shape_03,,20.0,,,,,20.0,,,,,,,,,,,,,
,,,Tl2Ba2Ca1Cu2O8,,,,Tl2Ba2CaCu2O8,,,8.0,,,,,shape_01,,87.0,,,,,87.0,,,,,,,,,,,,,
"FREE-FLOWING POWDER ORIENTED WITH H//ABPLANE,PENET FROM MAGNETIZATION",,,Y1Ba2Cu3OZ,,,,YBa2Cu3O7,,,,,,,,shape_01,87.5,91.1,92.1,,,,91.1,,,,,2200.0,,,,,,,,
using zone refined Nb.,,,Nb0.95W0.05,,,,Nb1-xWx,,,,,,,,,,7.25,,,,,7.25,,,,,,,,,,,,,
,,,Bi1.8Pb0.2Sr2Ca2Cu3OX,,,,"(Bi,Pb)2Sr2Ca2Cu3O10",,,,,,,,shape_01,99.6,107.0,,,,9.0,107.0,,,,5.3,,,0.81,,,,,,
Y124+Y123,,,Y0.99Ca0.01Ba2Cu4O8,,,,"(Y,Ca)Ba2Cu4O8",,,,,,,,shape_02,78.0,,,,,,78.0,,,,,,,,,,,,,
"HIGHLY TEXTURED,J//FORGING AXIS",,,Y1Ba2Cu3O7-Z,,,,YBa2Cu3O7,,50.0,,,190.0,,,,,91.5,,,,,91.5,,,,6.4,,,1.15,,,1300.0,,,
"R(T) has minimum at 17.3 K. SP-heat coeffic.: (beta) = 2.97 mJ/mol.K4, (delta) = -0.00738 mJ/mol.K6.  (dC/gamma:Tc) = 1.2.",,,Nb2Pd1S4.5Se0.5,,,,"Nb2Pd2(S,Se)5",,,,,,,,shape_01,,,4.27,,,,4.27,14.6,19.2,,,,,,,,,,,
all nost single phase,,,Sr2Cu1O3.1,,,,Sr2CuO3,,,3.1,,,,,shape_01,4.0,70.0,80.0,,70.0,,70.0,,,,,,,,,,,,,
,,,La7Ru3,,0.00012,,La7Ru3,,,,,,,,,,1.75,,,,,1.75,,,220.0,,,,,,,,,,
,,,Nd1Sr1.5Ba0.5Cu2.7Mo0.3Oz,,,,"Nd(Sr,Ba)2(Cu,Mo)3Oz",,,,,,,,,15.0,,30.0,,,,22.5,,,,,,,,,,,36.9,,
"compositions by WDS, not bulk SC. SC maybe from Ni-Bi compounds (but not detected by XRD.",,,La1Ni0.84Bi2.04,,,,LaNi1-xBi2+y,,,,,,,,shape_03,,,4.41,,,,4.41,,,,,,,,,,,,,
,,,Ge1Nb3,,,,Nb3Ge,,,,,,,,,,19.4,,,,,19.4,23.5,,,,,,1.76,,,,,,
under doped. O-content not measured. Tc(max)=  K(P=10.5GPa).,,,Bi2Sr2Ca1Cu2O8+z,,,,Bi2Sr2CaCu2O8,,,,,,,,shape_03,,86.0,,,,,86.0,,,,,,,,1.3,,,,,
CARRIER IN E+21/CM3,,,Y0.5Pr0.5Ba2Cu3O7,,,,,,,,,,,,shape_03,,23.36,,,,,23.36,,,,,,,,,,,,,
