Repository: Tejasvini595/superconductor_deepset

## Overview

This repository contains the official implementation of **"From Individual Elements to Macroscopic Materials: In Search of New Superconductors via Machine Learning"**.

The code implements a **DeepSet neural network** for predicting the critical temperature (Tc) of superconducting materials based solely on their chemical composition. By explicitly enforcing permutation invariance, the DeepSet architecture avoids artifacts associated with arbitrary element ordering and provides a physically meaningful framework for learning composition–property relationships in superconducting materials.

File: data/superconductors_kaggle_ready_v2.csv (part 22 of 87)
comment,curiet,debyet,element,gapene,kaizero_value,moment_value,name,neelt,nhc2zero_value,oz,pcohere_value,phc2zero_value,ppenet_value,rh300,shape,t1_value,t2_value,t3_value,tcn_value,tcsus_value,tcwidth_value,critical_temp_K,upper_critical_field_0K_T,gamma_sommerfeld_mJmolK2,resistivity_normal_uOhmcm,resistivity_roomtemp_uOhmcm,penetration_depth_nm,coherence_length_nm,dhc2dt_TK,dtcdp_KGPa,density_gcm3,lower_critical_field_0K_T,thermopower_300K_uVK,energy_gap_meV,data_quality_flag
"Hc2(WHH) = 40.7 T(//ab),  25.3 T(//c), Maki-parameter:  (alpha) = 0.38 , (s-o) = 0 , Anisotropy (Hc2) =  1.04 at 0 K.",,,Ba1Fe1.925Ni0.075As2,,,,"Ba(Fe,Ni)2As2",,36.7,,,38.3,,,shape_03,,,13.7,,,,13.7,,,,,,,,,,,,,
,,,Y1Ba2Cu4O8,,3.6e-07,0.08,"YBa2(Cu,Fe)O8",,,,,,,,,,,76.9,,,3.5,76.9,,,,,,,,,,,,,
abres = for parallel to a-axis,,,Y1Ba2Cu3O6.78,,,,YBa2Cu3O7,,,6.78,,,,,shape_03,,82.0,,,,2.0,82.0,,,,,,,,,,,,,
,,,Mg0.93Na0.07B2,,,,"(Mg,Na)B2",,,,,,,,shape_01,,38.0,,,,,38.0,,,,,,,,,,,,,
,,,Bi2.15Sr1.85Cu1O6+z,,,,"Bi2(Sr,Bi)2CuO6",,,,,,,,shape_03,,6.5,,,,,6.5,,,,0.65,,,,,,,-13.88,,
"Caution (Schon's FET data). hole-doped sample (by FET). Tc shows Tc(max), which is obtained for hole/C60 = 3.2.",,,H1Cl3C61,,,,(CHCl3)C60,,,,,,,,,,80.0,,,,,80.0,,,,,,2.0,,,,,,,
not s/c,,,La0.85Sr1.15Fe1O4,,,,"(La,Sr)2(Cu,Fe)O4",,,,,,,,shape_01,,,,10.0,,,,,,,14080000.0,,,,,,,,,
,,,La1F2Bi1S1Se1O0.8,,,,"La(O,F)BiSSe",,,,,,,,shape_01,3.8,,,,3.8,,3.8,,,1380.0,,,,,,,,-24.9,,
Na- intercalated,,,Na0.28Hf1N1Cl1,,,,NaxHfNCl,,,,,,,,,,23.0,,,,,23.0,,,,,,,,,,,,,
F-content shows nominal value. 0223 + 0234 phases,,,Ba2Ca2Cu3F0.8O7.2+z,,,,"Bi2Ca2Cu3O6(O,F)2",,,,,,,,shape_02,,,,,120.0,,120.0,,,,,,,,,,,,,
broad transition,,,Y1Pt1.5Au0.6B2.4C1.2,,,,,,,,,,,,,,5.8,,,,,5.8,,,,,,,,,,,,,
"FIG shows Hc2(T), Hc1(0). G-L parameter = 10.",,,Y1Ni2B2C1,,,,YNi2B2C,,,,,,,,,,13.8,,,,,13.8,80.0,,,,48.0,6.0,,,,0.08,,,
,,,Hg0.7V0.3Sr1.3La0.7Cu1O4+z,,,,,,,,,,,,,,51.8,,,,,51.8,,,,3.74,,,,,,,-3.59,,
"Rb-, and Fe-content by ICP. Semicon-Metal transition at 150 K. Anisotropy = 3.5.",,,Rb0.76Fe1.62Se2,,,,RbxFeySe2,,42.0,,,145.0,,,shape_03,28.0,,31.0,,,,29.5,,,,,,,,,,,,,
,,,La1.82Ba0.18Cu1O4,,,,"(La,Ba)2CuO4",,,,,,,,,,,,,22.0,,22.0,,,,,,,,,,,,,
"ANN(1000C,3d). AlB2phase + Si",,,Ca1Cu0.25Si1.7,,,,CaCuxSiy,,,,,,,,,3.2,,,,3.2,,3.2,,,,,,,,,,,,,
,,,La1Fe0.7Ru0.3As1F0.11O0.89,,,,"La(O,F)(Fe,Ru)As",0.0,,,,,,,,,18.3,,,,,18.3,42.1,,,,,,,,,,,,
,,,Rh0.01Ti0.99,,,,Ti1-xRhx,,,,,,,,,,2.4,,,,,2.4,,,,,,,,,,,,,
,,,Mo0.8W0.2C1,,,,"(Mo,W)C",,,,,,,,,,12.0,,,,,12.0,,,,,,,,,,,,,
"247,123 ,OTHER IMPURITY PFASESEXIST",,,Eu1Ba2Cu4O8,,,,EuBa2Cu4O8,,,,,,,,,63.0,67.0,69.0,,,,67.0,,,,,,,,,,,,,
,,,Cu0.5Tl0.5Ba2Ca2Cu3O10-z,,,,"(Cu,Tl)Ba2Ca2Cu3O10",,,,,,,,,108.0,,,,,,108.0,,,,,,,,,,,,,
,,,Tl2Ba2Cu1O6+z,,,,Tl2Ba2CuO6,,,,,,,,,,,,4.2,,,,,,,,,,,,,,,,
sp-heat measured between 0.9 and 12 K.. not SC.,,261.0,Rh0.02Zr0.98,,,,Zr1-xRhx,,,,,,,,,,,,0.9,,,,,3.83,,,,,,,,,,,
O-content by iodometry.,,,La1.05Ba1.5Ca0.45Cu3O6.81,,,,"La(Ba,La,Ca)2Cu3O7",,,6.81,,,,,shape_01,71.0,,,,74.0,,74.0,,,,,,,,,,,,,
,,,Pd0.05Rh0.04Ti0.91,,,,Pd0.05Rh0.04Ti0.91,,,,,,,,,,3.7,,,,,3.7,,,,,,,,,,,,,
,,,Ca1Fe0.85Co0.15As1F1,,,,"CaF(Fe,Co)As",,,,,,,,,,,21.2,,,,21.2,,,,,,,,,,,,,
,,,Gd1Ba2Cu2.7Fe0.3OZ,,,3.32,"GdBa2(Cu,Fe)3O7",,,,,,,,,,36.2,,,,,36.2,,,,,,,,,,,,,
"RRR=1.47. SP(beta)=0.28 mJ/mol.K4, SP(delta)=0.004 mJ/mol.K6. (dC/gamma*Tc) = 1.53. Hc2(0) = 9.77 T from WHH. Hc(0) = 126.7 mT. GL = 68. e-Ph = 0.63.",,364.0,Hf1Re6,3.64,,,Re6Hf,,,,,,,,shape_01,,,5.96,,5.94,0.41,5.94,12.2,27.2,106.12,,353.8,5.2,2.36,,,0.0056,,0.94,
,,,Ta0.75Zr0.25B1,,,,Ta1-xZrxB,,,,,,,,shape_01,,6.0,,,,,6.0,,,,,,,,,,,,,
,,,Bi1Sr0.65Nd0.35Cu1OY,,,,"Bi2(Sr,Nd)3Cu2O8",,,,,,,,,,10.21,,,,,10.21,,,,,,,,,,,,,
,,,Y1Ba2Cu3O6.007,,,,"(Y,Ca)Ba2Cu3O6",,,6.007,,,,,,,,,4.2,,,,,,,,,,,,,,,,
,,,Mg1C1Ni2.6Ru0.4,,,,"MgC(Ni,Ru)3",,,,,,,,,,2.14,,,,,2.14,,17.5,,,,,,,,,,,
,,,Tm1Ba2Cu3O6.41,,,,TmBa2Cu3Oz,,,6.41,,,,,,,,19.0,,,,19.0,,,,,,,,,,,,,
,,,Bi1.4Pb0.5Sb0.1Sr2Ca2Cu3O10-X,,,,"(Bi,Pb,Sb)2Sr2Ca2Cu3O10",,,,,,,,shape_01,,106.9,,,,,106.9,,,,,,,,,,,,,
quench,,,Pb0.6Cu0.4Sr1La1Cu1O5.09,,,,"(Pb,Cu)(Sr,La)CuOz",,,5.09,,,,,,,36.7,,,,,36.7,,,,,,,,,,,,,
"Hc(0)=0.79T, G-L parameter=151",,,Tl2Ba2Ca2Cu3O10,,,,Tl2Ba2Ca2Cu3O10,,,,12.4,,2100.0,,shape_01,,118.0,,,,3.0,118.0,212.0,,,,,,2.4,,,0.0186,,,
,,,La1Fe1As0.6P0.4O1,,,,"LaOFe(As,P)",,,,,,,,shape_01,,5.0,,,,,5.0,,,,,,,,,,,,,
Zn-content 0.09  by EDX.,,,Ba0.5K0.5Fe1.8Zn0.2As2,,,,"(Ba,K)(Fe,Zn)2As2",,,,,,,,,,34.3,,,,,34.3,,,,,,,,,,,,,
,,,Eu1Ba2Cu3OZ,,,,"EuBa2(Cu,Zn)3O7",,,,,,,,,,93.0,,,,,93.0,,,,,,,,1.2,,,,,
Bi2212-phase = 100%.,,,Bi1.6Pb0.4Sr2Ca2.9Sm0.1Cu3Oz,,,,"(Bi,Pb)2Sr2(Ca,Sm)2Cu3Oz",,,,,,,,shape_01,70.0,,88.0,,,,79.0,,,,,,,,,,,,,
,,,B5Mo1.9Y0.1,,,,B5Mo1.9Y0.1,,,,,,,,,,8.0,,,,,8.0,,,,,,,,,,,,,
"The transport characteristics in 2D superconductor NbC are understood in terms of coupled Josephson junctions, forming between isolated NbC crystals.",,,Nb1C1,,,,NbC,,,,,,,,shape_04,,,,,,,7.0,,,,,,,,,,,,,
,,,V0.75Si0.225Al0.025,,,,V1-x-ySixAly,,,,,,,,,,13.5,,,,,13.5,,,,,,,,,,,,,
,,,Y0.95Ca0.05Ba1.8Nd0.2Cu3OZ,,,,"(Y,Ca)(Ba,Nd)2Cu3O7",,,,,,,,,84.2,87.0,,,,2.8,87.0,,,,,,,,,,,,,
Tc defined as Tc(on). Neel-T defined as dM/dH peak.,,,Er0.4Tb0.6Ni2B2C1,,,,"(Er,Tb)Ni2B2C",11.0,,,,,,,shape_03,,2.0,,,,,2.0,,,,,,,,,,,,,
DOS estimated to be 5.7 states/eV/f.u.,,,Ba1Ti2Sb2O1,,,,BaTi2Sb2O,,,,,,,,shape_01,,1.2,,,,,1.2,1.32,,,,,15.8,,,,,,,
concentration by EPMA. Mother compound SnTe has 1.2% Sn vacancy from RH. RRR = 1.74. Tc(SP) = 1.94. (dC/gamma*Tc) = 1.16,,,Sn0.904In0.084Te1,,,,Sn1-xInxTe,,,,,,,,shape_03,,,1.76,,,,1.76,,1.19,475.0,,,,,,,,,,
thickness=750A. Ce-content by ICP. second Tc = 20.7K.,,,Pr1.885Ce0.115Cu1O4-z,,,,"(Pr,Ce)2CuO4",,,,,,,,shape_05,,,13.0,,,3.9,13.0,,,,,389.0,,,,,,,,
,,,Bi2S2O1,,,,Bi2OS2,,,,,,,,,,,,2.0,,,,,,,,,,,,,,,,
,,,Y1Sr2Cu2.7Re0.3O7.2,,,,"YSr2(Cu,Re)3O7",,,7.2,,,,,shape_01,44.0,,,,,,44.0,,,,,,,,,,,,,
Hc2(T) = Hc2(0)*(1-t^(1.5))^(1.5).,,,Ba1Au0.3Si1.7,,,,BaAuxSi2-x,,,,,,,,shape_01,,,,,3.2,,3.2,3.7,,,,66.0,1.0,,,,0.0015,,,
,,,Y1Ba2Cu2.7Co0.3OZ,,,,"YBa2(Cu,Co)3O7",,,,,,,,,,23.2,,,,,23.2,,,,,,,,,5.36,,,,
Tc measured for MRh4B4 + 2[RhB] material. structure type not clear.,,,Y1Rh4B4,,,,YRh4B4,,,,,,,,,11.26,11.34,,,,,11.34,,,,,,,,,,,,,
,,,Dy1Ba2Cu3O6.68,,,,DyBa2Cu3O7,,,6.68,,,,,shape_01,,90.0,,,92.0,,90.0,,,,,,,,,,,,,
,,,Sr1Ti1O3,,,,Sr1Ti1O3,,,,,,,,,,0.2,,,,,0.2,,,,,,,,,,,,,
,,,Y1Sr2Cu2.6Co0.4O6.5,,,,"YSr2(Cu,Co)3O7",,,6.5,,,,,shape_01,,,,4.2,,,,,,,,,,,,,,,,
,,,Bi2Sr2Ca1Cu2O8.293,,,,,,,8.293,,,2320.0,,shape_03,,87.5,,,,,87.5,,,,,,,,,,,,,
,,,Nb3Al0.39Ge0.61,,,,,,,,,,,,,,7.3,,,,,7.3,,,,,,,,,,,,,
,,,Y1Ba2.85Pr0.15Cu3O7-z,,,,"Y(Ba,Pr)2Cu3O7",,,,,,,,shape_01,,,,,83.6,,83.6,,,,,,,,,,,,,
"20um particle size, ANN(450C, 4H inHe)+ANN(260C, 0.5H in Br2)",,,Y1Ba2Cu3O6.6,,,,YBa2Cu3Oz,,,6.6,,,,,shape_01,,,,,92.0,,92.0,,,,,,,,,,,,,
,,,Y1Ba2Cu2.85Co0.15O6.92,,,,"(Y,Ca)Ba2(Cu,Co)3O7",,,6.92,,,,,shape_02,,71.0,,,,,71.0,,,,,,,,,,,,,
porosity=0.19,,,Y1Ba2Cu3Co0.1OZ,,,,YBa2Cu3O7,,,,,,,,shape_01,,91.0,,,,,91.0,,,,,,,,,5.18,,,,
,,,Tl2Ba2Ca0.8Y0.2Cu2O8+Z,,,,"Tl2Ba2(Ca,Y)Cu2O8",,,,,,,,shape_01,71.0,85.0,,,,,85.0,,,,19.8,,,,,,,,,
,,,Tl1Sr1.5Tm0.5Ca1Cu2O7,,,,"Tl(Sr,Tm)2CaCu2O7",,,,,,,,shape_01,83.0,,,,84.0,,84.0,,,,,,,,,,,,,
,,,La0.8Eu0.2Ca1Ba1Cu3OZ,,,,"(La,Eu)CaBaCu3O7",,,,,,,,shape_01,,69.0,,,,,69.0,,,,8.61,,,,,,,,,
,,,Nb5Sb4,,,,Nb5Sb4,,,,,,,,,,8.6,,,,,8.6,,,,,,,,,,,,,
under-doped,,,Hg1Ba2Cu1O4+Z,,,,HgBa2CuO4+z,,,,,,,,shape_06,,,,,72.0,,72.0,,,,,,,,,,,16.0,,
,,,Nd1.82Ce0.18Cu1O4-y,,0.001,3.25,"(Nd,Ce)2CuO4",,,,,,,,shape_01,,,,,,,,,,,,,,,,,,,,
,,,Bi2Sr1.5La0.5Cu0.995Zn0.005O6+z,,,,"Bi2(Sr,La)2(Cu,Zn)O6",,,,,,,,shape_03,,22.6,,,,,22.6,,,,,,,,,,,,,
,,,K0.4Sr0.6Fe2As2,,,,"(K,Sr)Fe2As2",,,,,,,,,,,,,37.0,,37.0,,,,,,,,,,,,,
,,,Re1,,,,Re,,,,,,,,shape_03,,1.694,,,,,1.694,,,,,,,,-0.023,,,,,
Curie constant unit is 10-5erg K/(Oe)2g and Fig 9,,,La1.665Pr0.185Sr0.15Cu1O4,,,,"(La,Pr,Sr)2CuO4",,,4.0,,,,,,,,35.0,,,,35.0,,,500.0,2000.0,,,,,,,,,
,,,Fe1Se0.82Br0.18,,,,"Fe(Se,Br)",,,,,,,,,,,,,5.0,,5.0,,,,,,,,,,,,,
,,,Bi2Sr2Ca0.6Y0.4Cu2Oz,,,,"Bi2Sr2(Ca,Y)Cu2O8",,,,,,,,shape_03,,86.0,98.0,,86.0,,86.0,,,,,,,,,,,,,
dTc/dP in K/Gpa.,,,Ge1Nb3,,,,Nb3Ge,,,,,,,,shape_04,,21.2,,,,,21.2,,,,,,,,-0.116,,,,,
T<CDW> = 262 K.,,,Ir1Te2,,,,IrTe2,,,,,,,,shape_01,,,,0.32,,,,,,,,,,,,,,,,
,,,Bi1.8Pb0.2Sr2Ca1Cu2O8+y,,,,"(Bi,Pb)2Sr2CaCu2O8",,,,,,,,shape_01,,81.0,,,,,81.0,,,76000.0,49000.0,,,,,,,,,
,,,Gd0.6Pr0.4Ba2Cu3O7-Z,,,,"(Gd,Pr)Ba2Cu3O7",,,,,,,,shape_01,,16.0,,,,,16.0,,,,,,,,,,,,,
HC2ZERO in DB means Hc2(4.2K). ,,,Nb0.36Ti0.6Ta0.04,,,,Nb-Ti-Ta,,,,,,,,,,,,,,,,12.41,,,,,,,,,,,,
Hc1 is for T=2K. Hc2(0) estimated by assuming WHH theory using Hc2(2K)=2.0 T.,,,Cu0.7Zn0.3Ir2S4,,,,"(Cu,Zn)Ir2S4",,,,,,,,,,3.05,,,,,3.05,3.5,,,,,,,,,0.03,,,
,,,La1Pb0.75Sn2.25,,,,"La(Pb,Sn)3",,,,,,,,shape_01,,2.54,,,,,2.54,,,,,,,,,,,,,
"not SC, T<CDW> = 34 K. Tm(FM) = 17.8 K",17.82,,Sm0.7La0.3Ni1C2,,,,Sm1-xLaxNiC2,,,,,,,,shape_01,,,,1.8,,,,,,,,,,,,,,,,
,,,Ti2In1N1,,,,Ti2InN,,,,,,,,,,,7.3,,,1.3,7.3,10.8,,,,,5.5,,,,,,,
"s/c parameters calculated using data of ""Usp.Fiz.Nauk, 115(1975)263"". G-L parameter = 11.9",,,Sc5Ir4Si10,,,,Sc5Ir4Si10,,,,,,,,,,8.23,,,,,8.23,0.9,8.4,,,192.0,15.0,0.15,,,,,,
,,,La2Cu1O4.035,,,,La2CuOz,,,4.035,,,,,shape_03,,35.0,,,,,35.0,,,,,,,,,,,,,
,,,As1Pd5,,,,,,,,,,,,,,0.46,,,,,0.46,,,,,,,,,,,,,
,133.0,,Ru1Sr2Gd1Cu2O8,,,2.89,RuSr2GdCu2O8,,,,,,,,shape_01,,41.0,,,,,41.0,,,,,,,,,,,,,
T<CDW> = 189 K.,,,Ti0.9Ta0.1Se2,,,,Ti1-xTaxSe2,,,,,,,,shape_03,,2.23,,,,,2.23,,,,,,,,,,,,,
,,,Y0.7Ca0.3Ba2Cu2.55Co0.45O6.84,,,,"(Y,Ca)Ba2(Cu,Co)3O7",,,6.84,,,,,shape_02,,53.0,,,,,53.0,,,,,,,,,,,,,
,,,Y1Sr2Cu2.7Mo0.3O7.1,,,,"YSr2(Cu,Mo)3O7",,,7.1,,,,,shape_01,43.0,,,,,,43.0,,,,,,,,,,,,,
,,,Nb2.7Zr0.3Sn1,,,,"(Nb,Zr)3Sn",,,,,,,,,,18.1,,,,,18.1,,,,,,,,,,,,,
,560.0,,La1.87Sr0.13Cu1O4,,,,"(La,Sr)2CuO4",,,4.0,,,,,shape_01,,,,,,,,,,,,,,,,,,,,
,,,Y1Sr2Cu2.675Ti0.325O6.6,,,,"YSr2(Cu,Ti)3O7",,,6.6,,,,,shape_01,21.0,,,,,,21.0,,,,,,,,,,,,,
,,,Bi2Sr2Ca0.3Y0.7Cu2O8+Z,,,,"Bi2Sr2(Ca,Y)Cu2O8",,,,,,,2.1e-08,,,,,,,,,,,,95.2,,,,,,,,,
Hc2(0) estimated from dHc2/dT using WHH theory,,,Al0.245Nb0.725,,,,Nb-Al,,,,,,,,,,18.4,,,,,18.4,32.0,,,,,,2.49,,,,,,
,,,Er1Ni1.92Fe0.08B2C1,,,8.97,"Er(Ni,Fe)2B2C",5.11,,,,,,,,,4.63,,,,,4.63,,,,,,,,,,,,,
,,,La1.8Sr0.2Cu1O4,,0.0,,"(La,Sr)2CuO4",,,,,,,,,38.0,39.0,40.0,,,1.0,39.0,50.0,,0.3,1.8,1000.0,20.0,1.8,,,,,,
,,,Sc1Os1B2,,,,ScOsB2,,,,,,,,,,1.34,,,,,1.34,,,,,,,,,,,,,
,,,Eu1Ba2Cu2.7Co0.3Oz,,,,"EuBa2(Cu,Co)3O7",,,,,,,,shape_01,30.0,,36.0,,,,33.0,,,,,,,,,,,,,
,,,Dy2Fe3Si5,,,,Dy2Fe3Si5,4.4,,,,,,,,,,,1.0,,,,,,,,,,,,,,,,
,,,Mo2Zr1,,,,,,,,,,,,,,4.27,,,,,4.27,,,,,,,,,,,,,
,,,Pd0.95Rh0.05Te2,,,,Pd0.95Rh0.05Te2,,,,,,,,,,1.65,,,,,1.65,,,,,,,,,,,,,
Heavy Fermion SC. Tc defined by SUS.,,,U1Ru2Si2,,,,URu2Si2,,,,,,,,,,,,,1.1,,1.1,,,,,,,,,,,,,
,,,S2Ta1,,,,S2Ta1,,,,,,,,,,0.8,,,,,0.8,,,,,,,,,,,,,
,,,Y0.85Ca0.15Sr0.5Ba1.5Cu2.5B0.5Oz,,,,"(Y,Ca)(Sr,Ba)2(Cu,B)3Oz",,,,,,,,,,55.0,,,,,55.0,,,,,,,,,,,,,
,,,Y1Ba2.88Nd0.12Cu3O7-z,,,,"Y(Ba,Nd)2Cu3O7",,,,,,,,shape_01,,,,,93.2,,93.2,,,,,,,,,,,,,
,,,Mg0.9Zn0.1B2,,,,"(Mg,Zn)B2",,,,,,,,,,38.4,,,,,38.4,,,,,,,,-1.5,,,,,
,,,Bi2Sr2Cu1O6.175,,,,Bi2Sr2CuOz,,,6.175,,,,,shape_01,,7.0,,,,,7.0,,,,,,,,,,,-14.25,,
"5-fold structure. compositions, Ca:Al:Si=100:97:98",,,Ca1Al1Si1,,,,CaAlSi,,,,,,,,shape_03,,,8.2,,,,,,,,,,,,,,,,,
e-ph coupling = 0.64,,444.0,V3Ga0.4Si0.6,,,,"V3(Ga,Si)",,,,,,,,,,8.7,,,,,8.7,,,,,,,,,,,,,
pseudogap measured by NMR,,,Bi2Sr1.6La0.4Cu1O6,,,,"Bi2(Sr,La)2CuO6",,,,,,,,shape_03,,,,,32.0,,32.0,,,,,,,,,,,,,
Tc by ac-SUS. hydrostatic pressure.,,,Y2Fe3Si5,,,,Y2Fe3Si5,,,,,,,,shape_01,,2.3,,,,,2.3,,,,,,,,3.3,,,,,
tetragonal triple perovskite. hole conc. = 0.321. DENS is X-ray density.,,,La1.8Y0.2Ba2Ca0.4Cu4.4O11.77,,,,"(La,Y)2Ba2CaCu5Oz",,,11.77,,,,,shape_01,,,,43.0,,,,,,,,,,,,5.862,,,,
,,,La0.8Y0.2Fe0.98Mn0.02As1F0.11O0.89,,,,"La0.8Y0.2(Fe,Mn)AsO0.89F0.11",,,,,,,,shape_01,,14.1,,,,,14.1,,,,,,,,,,,,,
Hc2(0) maybe in kOe (not given). s/c volume fraction = 80 %.,,,Rb0.1Li0.1W1O2.8F0.2,,,,"Rb0.1LixW(O,F)3",,,,,,,,,,2.0,,,,,2.0,4.3,,,,,,,,,,,,
,,,Se2Ta1,,,,TaSe2,,,,,,,,,,0.14,,,,0.02,0.14,,,,,,,,,,,,,
"HCFIG shows Hc2 (T) for several H-direction , angle (theta) from b- to a- direction",,,Te2U1,,,,UTe2,,,,,,,,shape_03,,1.5,,,,,1.5,,,,,,,,,,,,,
Gd-effective-M=7.94 Bohr-M and Curie-T(Gd)=-4 K were fixed.,180.0,,Ru1Sr1.9La0.1Gd1Cu2O8,,,2.4,"Ru(Sr,La)2GdCu2O8",,,,,,,,shape_01,,,,4.2,,,,,,,,,,,,,,,,
,,,Sr4V2.82TI0.18O9.47,,,,"Sr4(V,Ti)3O10",,,9.47,,,,,,,,,4.2,,,,,,,,,,,,,,,,
underdoped sample. 28GHz microwave measurements. (2d/kTc) > 1.6 for all Fermi surface.,,,Pr1Fe1As1O1-z,4.0,,,PrOFeAs,,,,,,2800.0,,shape_03,,35.0,,,,,35.0,,,,,,,,,,,,,
SIN sample. hole = 0.36,,,Bi0.6Pb0.2S0.2Sr2Ca0.7Nd0.3Cu2O6.95,,,,"(Bi,Pb,S)Sr2(Ca,Nd)Cu2Oz",,,6.95,,,,,,,,,,80.0,,80.0,,,,,,,,,,,,,
(dC/gamma*Tc) = 1.4. Energy gap obtained from SP-fitting.,,348.0,Ta5Ge1B2,3.45,,,Ta5GeB2,,,,,,,,,3.5,,3.8,,3.8,,3.8,0.519,10.5,,,,25.200000000000003,,,,,,0.968,
,,,Sr2Nd0.3Ca0.7Cu2F1O5,,,,"Sr(Nd,Ca)Cu2O5F",,,,,,,,shape_01,,73.1,,,,,73.1,,,,,,,,,,,,,
,,,Y1Ba2Cu2.85Ag0.15OY,,,,"YBa2(Cu,Ag)3O7",,,,,,,,,,91.3,,,,,91.3,,,,,,,,,,,,,
optimal,,,Y1Ba2Cu3O6+Z,,,,YBa2Cu3O6+X,,67.0,,,100.0,,,shape_01,91.1,,,,,,91.1,,,,,,,1.2,,,,,,
Al-contamination(1-2%). grown in Al2O3 crusible,,,Y1Ba2Cu4O8,,,,YBa2Cu4O8,,,,,,,,shape_03,,,72.0,,,,72.0,,,,,,,,,,,,,
Ce-content by ICP.  thickness=750 A.,,,Pr1.85Ce0.15Cu1O4,,,,"(Pr,Ce)2CuO4",,,,,,2200.0,,shape_05,,23.3,,,,1.1,23.3,,,,,,,,,,,,,
,,,Sm1.25Gd0.6Ce0.15Cu1O3.97,,,,"(Sm,Gd,Ce)2CuO4",3.5,,3.97,,,,,shape_03,,,,,16.8,,16.8,,,,,,,,,,,,,
Tc is for <16>O. Tc(<18>O) = 56.79 K. spin glass temp: Tg(<16>O) = 1.13 K. Tg(<18>O) = 1.66 K. Tg  exponent: alpha-Tg = -3.8.,,,Y0.7Pr0.3Ba2Cu3O7-z,,,,"(Y,Pr)Ba2Cu3O7",,,,,,,,shape_01,,,,,57.97,,57.97,,,,,,,,,,,,,
no-oxygenation,,,Fe0.1Ba1Sr1Y1Cu2.9O7+z,,,,"(Fe,Cu)BaSrYCu2O7",,,,,,,,shape_01,46.6,,,,,,46.6,,,,,,,,,,,,,
Ca2CuO2Cl2+x KClO4,,,Ca1.9K0.1Cu1Cl2O2,,,,"(Ca,K)2CuO2Cl2",,,,,,,,,,,,,18.0,,18.0,,,,,,,,,,,,,
beta-phase,,,Mn0.101Ti0.899,,,,Ti1-xMnx,,,,,,,,,,3.0,,,,,3.0,,,,,,,,,,,,,
,,,Y1Ba2Cu3O6.99,,,,"(Y,Ca,Pr)Ba2Cu3O7",,,6.99,,,,,shape_01,,91.4,,,,,91.4,,,,,,,2.78,,,,,,
,,,Pd50.745Ti0.255Sb49,,,,"(Pd,Ti)1-xSbx",,,,,,,,,,1.61,,,,,1.61,,,,,,,,,,,,,
R(60K) = 2.13  mOhm.cm,,,Sm1Fe1As1F0.12O0.88,,,,"Sm(O,F)FeAs",,,,,,,,shape_01,,,50.1,,,,50.1,,,,,,,,,,,-33.6,,
"enriched sample(C<12>:C<13> = 9:1). two gaps: table value is for larger gap(main), lower value of  (2d/kTc) = 2 , measured by NMR.",,,C3Y2,5.0,,,Y2C3,,,,,,,,shape_01,,,,,15.7,,15.7,,,,,,,,,,,,,
,,,Y2La1.6Ba2.4Cu6O14.39,,,,,,,14.39,,,,,,,,,,,,,,,,,,,,,,,,,
,,,V2.52Mo0.48Si1,,,,V2.52Mo0.48Si1,,,,,,,,,,5.1,,,,,5.1,,,,,,,,,,,,,
"Hc2 follows linear relation, not WHH theory.",,,C60K3,,,,K3C60,,,,,,,,,,18.7,,,,,18.7,38.0,,,,,2.9000000000000004,2.14,,,,,,
dTc/dP in K/GPa.,,165.0,Y1Pd2Sn1,,,,,,,,,,,,,,5.02,,,,,5.02,,,,,,,,0.226,,,,,
not s/c.,,433.0,Al13Ru4,,,,Al13Ru4,,,,,,,,,,,,1.0,,,,,0.3,,,,,,,,,,,
"P=0,7,13 kbar",,,Nb1S2,,,,Nb1S2,,,,,,,,,,6.26,,,,,6.26,,,,,,,,,,,,,
P-induced SC.  SC properties at P = 2.85 GPa. Hc2 measured for H//J//c-axis,,,Ce1Rh1Si3,,,,CeRhSi3,,,,,,,,shape_03,,1.09,,0.0,,,1.09,,,,,,,,,,,,,
,,,Nb3Al0.93Ge0.07,,,,"Nb3(Al,Ge)",,,,,,,,,,20.0,,,,,20.0,,,,,,,,,,,,,
,,,Y0.6Pr0.4Ba2Cu4O8,,,,"(Y,Pr)Ba2Cu4O8",,,,,,,,shape_02,57.0,,63.0,,,,60.0,,,,,,,,,,,,,
"RESRT shows RES(250K). Curie-T shows ferromag-order of Ru, Tm, defined as FMR-onset-temperature.",165.0,,Ru0.97Pb0.03Sr2Gd1.4Ce0.6Cu2O10+z,,,,"(Ru,Pb)Sr2(Gd,Ce)2Cu2O10",,,,,,,,shape_01,,,38.0,,,,38.0,,,,18000.0,,,,,,,,,
,,,Pb0.5Cd0.5Sr2Ca0.5Y0.5Cu2O7-Z,,,,"(Pb,Cd)Sr2(Ca,Y)Cu2O7",,,,,,,,shape_01,58.0,65.0,78.0,,70.0,,65.0,,,,14600.0,,,,,,,,,
,,,Y1Ba2Cu3O7,,,,YBa2Cu3O7,,,,,,,,,,91.06,,,,,91.06,,,,1.588,,,,,,,,,
[gamma] shows for T=2.3 K,,,Ce0.875Yb0.125Co1In5,,,,"(Ce,Yb)CoIn5",,,,,,,,shape_03,,1.97,,,,,1.97,,332.0,,,,,,,,,,,
,,,Nd1.4Ce0.2Sr0.4Cu1O4-Z,,,,,,,,,,,3.04e-09,,23.1,,,,,,23.1,,,,,,,,,,,22.3,,
local magnetization measured by Hall sensors. Tc from PRB079184525,,,Fe0.2Ni0.8Zr2,,,,"(Fe,Ni)Zr2",,,,,,,,,,2.13,,,,,2.13,,,,,,,,,,0.00059,,,
anisotropic thermal expansion coeff. negative sign for <ab> and positive for <c> direction.,,,Fe1.06Te0.5Se0.5,,,,"Fe(Te,Se)",,,,,,,,shape_03,,,14.0,,,,14.0,,,,,,,,-5.4,,,,,
,,,La1.85Sr0.038Ba0.112Cu1O4,,,,"(La,Sr,Ba)2CuOz",,,4.0,,,,,,,,,,32.0,,32.0,,,,,,,,,,,,,
Tc by self-induction method,,,Mo2Zr1,,,,ZrMo2,,,,,,,,,4.27,4.57,4.75,,,,4.57,,,,,,,,,,,,,
,,,Y1Ba1.72La0.28Cu4O8,,,,"Y(Ba,La)2Cu4O8",,,,,,,,,,,,,18.9,,18.9,,,,,,,,,,,,,
,,,Mo0.1Nb0.765Pd0.135,,,,"(Mo,Nb,Pd)",,,,,,,,,,1.53,,,,,1.53,,,,,,,,,,,,,
"DTCDP=K/GPA. Tc defined as midpoint value in resistive transition,?",,,Y1Ba2Cu4O8,,,,YBa2Cu4O8,,,,,,,,shape_01,,75.0,,,,,75.0,,,,0.63,,,,7.5,,,,,
,,,Y1Ba2Cu2.88Al0.12O7-Z,,,,"YBa2(Cu,Al)3O7",,,,,,,,,,78.0,,,,,78.0,,,,,,,,4.0,,,,,
,,,Nd1.85Ce0.15Cu1O4+-z,,,,"(Nd,Ce)2CuO4",,,,64.0,,,,shape_04,,22.0,,,,,22.0,8.0,,,,,,0.37,,,,,,
NEELT FROM MOSSBAUER,,,Gd0.075Pr0.925Ba2Cu3O6.1,,,,"(Pr,Gd)Ba2Cu3O7",7.5,,6.1,,,,,shape_01,,,,,,,,,,,,,,,,,,,,
,,,Lu1Ba2Cu3OX,,,,LuBa2Cu3O7,,,,,,,,shape_01,,86.9,88.7,,,3.0,86.9,,,0.64,,,,2.4,,,,,,
,,,Lu0.9Ce0.05Ca0.05Ba2Cu3O7-d,,,,"(Lu,Ce,Ca)Ba2Cu3O7",,,,,,,,shape_04,81.0,,,,,,81.0,,,,,,,,,,,,,
,,,Bi2Sr2Ca0.75Y0.25Cu1.95Zn0.05O8+z,,,,"Bi2Sr2(Ca,Y)(Cu,Zn)2O8",,,,,,,,shape_01,,49.1,,,,,49.1,,,,,,,,,,,,,
,,,Y3Ru4Ge13,,,,Y3Ru4Ge13,,,,,,,,,,1.7,,,,,1.7,,,,,,,,,,,,,
,,,Mo0.5Re0.5,,,,"Mo1-x(Pt,Re)x",,,,,,,,shape_01,,6.5,,,,,6.5,,,,,,,,,,,,,
Hc2 by torque method. Anisotropy factor > 150,,,Bi2Sr2Ca1Cu2O8,,,,Bi2Sr2CaCu2O8,,,,,22.0,1100.0,,shape_03,,,,,84.7,,84.7,,,,,,,,,,,,,
semicond-like R(T),7.5,,Sr0.5Ce0.5F1Bi1S2,,,,Sr0.5Ce0.5FBiS2,,,,,,,,shape_01,2.0,,2.4,,,,2.2,,,42500.0,4120.0,,,,,,,,,
not SC,,,Gd2Ir3Si5,,-0.0004762,8.14,Gd2Ir3Si5,4.82,,,,,,,shape_01,,,,1.5,,,,,,,,,,,,,,,,
CURIEC=EMU.K/MOL,3.0,,Pr1Ba2Cu3O6.93,,,,PrBa2Cu3O7,,,6.93,,,,,shape_01,,,,,,,,,,,,,,,,,,60.0,,
,,,Y0.9Ca0.1Ba1.6La0.4Cu3O7.09,,,,"(Y,Ca)(Ba,La)2Cu3Oz",,,7.09,,,,,,,72.0,,,,,72.0,,,,,,,,,,,,,
,,,Tc1,,,,Tc,,,,,,,,,,7.79,,,,,7.79,,,,,,,,,,,,,
[gamma] shows for T=2.3 K,,,Ce0.225Yb0.775Co1In5,,,,"(Ce,Yb)CoIn5",,,,,,,,shape_03,,,,0.4,,,,,140.0,,,,,,,,,,,
,,,Bi2Sr1.34La0.66Cu0.99Zn0.01O6+z,,,,"Bi2(Sr,La)2(Cu,Zn)O6",,,,,,,,shape_03,,8.0,,,,,8.0,,,,,,,,,,,,,
"oz calculated from oz vs latc relation. optimaly doped sample. O-isotope exchange by ANN(650C,96h). confirmation by IR. Tc by SUS.",,,Bi2Sr1.6La0.4Cu1O6.36,,,,"Bi2(Sr,La)2CuO6",,,6.36,,,,,shape_03,,,,,31.2,,31.2,,,,,,,,,,,,,
,,,B2Mg1,,,,MgB2,,,,,,,,shape_01,,38.8,,,,,38.8,,,,,,,,,,,,,
,,,Eu1.5Ba1.5Cu3O7.32,,,,"Eu(Ba,Eu)2Cu3O7",,,7.32,,,,,shape_01,,,,,,,,,,,,,,,,,,,,
,,,Y1Ba2Cu2.7Ga0.3O6.93,,,,"YBa2(Cu,Ga)3O7",,,6.93,,,,,shape_01,,75.0,,,,,75.0,,,,,,,,,,,,,
,,,Nb0.99Cr0.01N1,,,,,,,,,,,,,,1.2,,,,,1.2,,,,,,,,,,,,,
,,,Bi2Sr2Ca0.55Y0.45Cu1.94Zn0.06O8+z,,,,"Bi2Sr2(Ca,Y)(Cu,Zn)2O8",,,,,,,,shape_01,,11.6,,,,,11.6,,,,,,,,,,,,,
Tc<1.2 for 0.22=<x=<0.30 from susceptibility measurements. thermopower also measured.,,,K0.18W1O3,,,,KxWO3,,,,,,,,shape_03,,3.9,,,,,3.9,,,,,,,,,,,,,
,,,Hg1Ba2Ca2Cu3Oz,,,,HgBa2Ca2Cu3Oz,,,,,,,,,120.0,135.0,,,132.0,,135.0,,,,,,,,,,,,,
excess-O doping sample. Tc defined as R/Rn=0.5. hole conc. P=2z (z=excess-O),,,La1.95Bi0.05Cu1O4.0635,,,,"(La,Bi)2CuOz",,,4.0635,,,,,,,34.9,,,,,34.9,,,,,,,,,,,,,
,,,Dy1Ni2B2C1,,,,DyNi2B2C,10.13,,,,,,,shape_03,,6.2,,,,,6.2,,,,,,,,,,,,,
Nd4Ba2Cu2O10 inclusions (20 mol%),,,Nd1Ba2Cu3O7-Z,,,,NdBa2Cu3O7-z,,,,,,,,,,,94.5,,,,94.5,,,,,,,,,,,,,
oz calculated using linear relation in TP300 vs oz. (dC/Tc) = 36.5 mJ/mol.K2),,,Tm1Ba2Cu3O6.91,,,,TmBa2Cu3O7,,,6.91,,,,,shape_01,,90.36,,,,1.0,90.36,,,,800.0,,,,,,,3.8,,
,,,Nb25Ti20Zr55,,,,,,,,,,,,,,7.5,,,,,7.5,,,,,,,,,,,,,
"R(T,H)curve anisotropy parometer=250",,,Bi2.1Sr1.9Ca1Cu2Oz,,,,"Bi2 Sr2 Ca(Cu,Zn)2 OZ",,,,,,,,shape_03,,90.0,,,,,90.0,,,,,,,,,,,,,
,,,Al0.03Au0.92In0.05,,,,"(Au,Al,In)",,,,,,,,,0.034,0.045,0.05,,,,0.045,,,,,,,,,,,,,Info: Very Low Tc (<0.1K)
ammonia content (x) by XRD. S/c volume = 40 %.,,,N0.74H2.22Na1Rb2C60,,,,(NH3)xNaRb2C60,,,,,,,,,,17.0,,,,,17.0,,,,,,,,,,,,,
,,,Pb2Cu0.9La1.1Cu2O6.19,,,,,,,6.19,,,,,,,19.8,,,,,19.8,,,,20.84,,,,,,,,,
Hc2 defined as Tc(on).,,,La98Lu1Tb1,,,,"La1-x(Lu,Tb)x",,,,,,,,,,2.108,,,,,2.108,0.82,,,,,,,,,,,,
,,,Hg1Ba2Ca2Cu3O8.3,,,,HgBa2Ca2Cu3O8.30,,,8.3,,,,,shape_01,,,,,134.0,,134.0,,,,,,,,,,,,,
,,,Y2Ba3Cu5OX,,,,YBa2Cu3O7,,,,,,,,shape_01,,97.0,,,,,97.0,,,2.6,,,,,,,,4.5,,
,,417.0,Re1,,,,Re1-xOsx,,,,,,,,,,1.695,,,,,1.695,,2.31,,,,,,,,,,,
effective moment=3.63 myuB/Pr,,,Pr1Pt2.1B2.4C1.2,,,,PrPt2B2C,,,,,,,,,,6.0,,,,,6.0,,,,,,,,,,,,,
"RH FROM (REFNO=PR0397324),RHN=AT 100K",15.0,,Y1Ba2Cu2.8Co0.2O6.83,,,3.74,"YBa2(Cu,Co)3O7",,,6.83,,,,5.06e-09,shape_01,,53.0,,,,,53.0,,,,11.0,,,,,,,,,
,,,Mo0.12U0.88,,,,Mo0.12U0.88,,,,,,,,,,1.85,,,,,1.85,,,,,,,,,,,,,
Tm(magnetic order) measured by ZF-muon-SR(zero field),,,La1Fe0.999Mn0.001As1F0.11O0.89,,,,"La(Fe,Mn)AsO0.89F0.11",,,,,,,,shape_01,,,,,11.5,,11.5,,,,,,,,,,,,,
15 % (NH3) intercalation,,,Ba0.2Mo1S2,,,,Ba0.2(NH3)yMoS2,,,,,,,,,,5.7,,,,,5.7,,,,,,,,,,,,,
"RRR = 8. SP (beta) = 0.549 mJ/mol.K4. (dC/Tc) = 6.0 mJ/mol.K2, (dC/gamma*Tc) = 0.9. kappa(GL) = 2.14.  e-ph = 0.42",,260.0,Th1Pd2Ge2,2.814,,,ThPd2Ge2,,,,,,,,shape_01,0.63,,,,0.62,,0.62,0.032,6.64,,,218.0,102.0,,,,,,,
,,,La1.5Gd1.5Ca1Ba2Sr1Cu6.3In0.7O16.62,,,,"(La,Gd)3Ca(Ba,Sr)3(Cu,In)7Oz",,,16.62,,,,,shape_01,,,,10.0,,,,,,,98100.0,,,,,,,,,
,,,Y1Ba1Sr1Cu2.95Mo0.05O7.07,,,,"Y(BaSr)(Cu,Mo)3O7",,,7.07,,,,,shape_01,,85.0,,,,,85.0,,,,,,,,,,,,,
,,,Hg1Ba2Ca2Cu3O8.25,,,,HgBa2Ca2Cu3O8.25,,,8.25,,,,,shape_01,,,,,132.0,,132.0,,,,35000.0,,,,,,,,,
,,,Hg0.95Ba2Cu1O4+y,,,,Hg0.95Ba2CuO4+y,,,,,,,,shape_01,,,,,89.5,,89.5,,,,,,,,,,,,,
"formula-weight = 45.44,  unit cell volume = 29.09 A^3",,,B2Mg0.98,,,,MgB2,,,,,,,,shape_03,,38.4,38.5,,,,38.4,,,,,,,,,,,,,
,,,La1.8Nd0.1Ba0.1Cu1O4,,,,"(La,Nd,Ba)2CuO4",,,,,,,,,,,,,22.0,,22.0,,,,,,,,,,,,,
,,,Cu4K1S3,,,,Cu4K1S3,,,,,,,,,,1.4,,,,,1.4,,,,,,,,,,,,,
,,,As2Ta1,,,,As2Ta1,,,,,,,,,,,,0.035,,,,,,,,,,,,,,,,
skutterudite. RR=2.8 uOhm.cm. RRR=100. delta-C/gamma*Tc = 1.5.,,,La1Os4Sb12,,,,LaOs4Sb12,,,,,,,,shape_03,,0.74,,,,,0.74,,56.0,,,,,,,,,,,
"compositions of K and Fe are nearly 0.8 and 1.65 , respectively by EDX.",,,K0.8Fe1.97Mn0.03Se2,,,,K0.8Fe2-xMnxSe2,,,,,,,,,,,31.5,,,,31.5,,,,,,,,,,,,,
d=2500A. pulsed field. Hc2 defined as the field which the highest slope line meet to normal resistive line. Hc2(WHH) = 54.1T using (dHc2/dT) at Tc.,,,Pr1.81Ce0.19Cu1O4-z,,,,"(Pr,Ce)2CuO4",,,,,32.0,,,shape_05,,10.4,,,,,10.4,,,,,,,,,,,,,
"BY MICROSTRIP RESONATOR TECHNIQUE,PENE(LONDON)=1400A",,,Y1Ba2Cu3O7-Z,4.5,,,YBa2Cu3O7,,,,,,,,shape_04,,90.0,,,,,90.0,,,,,1700.0,15.0,,,,,,,
Cu NMR and buckling angle of CuO2 plane are measured.,,,Y1Ba0.8Sr1.2Cu3O7-z,,,,"Y(Ba,Sr)2Cu3O7",,,,,,,,shape_01,,78.0,,,,,78.0,,,,,,,,,,,,,
,,,Ba1.6Sr0.4Yb0.95Ca0.05Cu3O6.07,,,,"Cu(Ba,Sr)2(Yb,Ca)Cu2O6",,,6.07,,,,,,,,,5.0,,,,,,,,,,,,,,,,
oz by iodometric titration. (dC/Tc) = 53.4 mJ/mol.K2),,,Tm1Ba2Cu3O6.95,,,,TmBa2Cu3O7,,,6.95,,,,,shape_01,,89.93,,,,1.5,89.93,,,,709.0,,,,,,,-0.46,,
,,,Bi2Sr2Ca1Cu2Oz,,,,Bi2Sr2CaCu2O8,,,,,,,,shape_03,84.0,,,,,,84.0,,,,,,,,,,,,,
,,,Bi2Sr2Ca1Cu2O8.291,,,,,,,8.291,,,2130.0,,shape_03,,89.1,,,,,89.1,,,,,,,,,,,,,
,,,Cr2Zr1,,,,Cr2Zr1,,,,,,,,,,,,0.025,,,,,,,,,,,,,,,,
"gap by microwave, gap=3.9-4.5",,,Nd1.85Ce0.15Cu1O4,3.9,,,"(Nd,Ce)2CuO4",,,,,,1100.0,,shape_03,,22.0,,,22.0,,22.0,,,,,,,,,,,,,
Tm is FM order (M//ab-plane). (dTc2/dP) = 0 K/GPa for normal-to-SC transition.,,,Er1Rh4B4,,,,ErRh4B4,,,,,,,,,,8.7,,,,,8.7,,,,,,,,0.05,,,,,
"P-induced SC. P<cr> = 9.0 GPa. For P > 11 GPa, 2nd SC phase ( dTc/dP = +0.3 K/GPa). R(P,RT)) shows the electrical topological transition at 2GPa",,,Bi2Te3,,,,Bi2Te3,,,,,,,,shape_01,2.74,,2.95,0.0,,,2.845,,,,,,,,-0.3,,,,,
Tc decrease at 0.2 K/month. Hc2(0) by WHH fitting. delta-C/Tc = 110 mj/mol.K2. G-L parameter = 32,,240.0,Pu1Co1Ga5,,,,PuCoGa5,,,,,,,,shape_03,,18.5,,,,,18.5,74.0,77.0,,,124.0,2.1,5.9,,,0.035,,,
,,,La1.9Sr0.1Cu1H0.1O4,,,,"(La,Sr)2CuO4H",,,,,,,,,,28.9,,,,,28.9,,,,,,,,,,,,,
,,,Bi2Sr2Ca0.5Y0.5Cu1.92Co0.08OZ,,,,"Bi2Sr2(Ca,Y)(Cu,Co)2Oz",,,,,,,,shape_01,,,,,,,,,,,,,,,,,,44.3,,
"zone annealing (2320C,307h, P(N2)=1.7 MPa)",,,N0.93Nb1,,,,NbNx,,,,,,,,,,13.3,,,,,13.3,,,,,,,,,,,,,
RESN temp.= 3K.,,,Sr2Ru1O4,,,,Sr2RuO4,,,,,,,,shape_03,1.42,,,,,,1.42,,,0.16,,,,,,,,,,
dTc/dP = 0.07 K/kbar. dTn/dp = 0.25 K/kbar  (Neel Temp).,,348.0,Ho1Ni2B2C1,,,,HoNi2B2C,5.0,,,,,,,,,8.4,,,,,8.4,,,,,,,,0.7,,,,,
,,,Ho1Ba2Cu3OX,,,,HoBa2Cu3O7,,,,,,,,,,90.0,,,,,90.0,,,,,,,,,,,,,
Annealing step= 13. Tc and gap size ( measured by photoemission) depend on annealing conditions.,,,Fe1Se1,,,,FeSe monolayer,,,,,,,,,,60.0,,,,,60.0,,,,,,,,,,,,16.0,
,,,Y1Ba2Cu2.961Zn0.039O6.78,,,,"YBa2(Cu,Zn)3Oz",,,6.78,,,,,shape_03,42.9,,,,,,42.9,,,,371.6,,,,,,,,,
,,,Hg1Ba2Cu1O4.13,,,,HgBa2CuO4+Z,,,4.13,,,,,,,,97.0,,,,97.0,,,,,,,,,,,,,
,,,Y1Ba1.9Cu2.9Co0.1O7.02,,,,"YBa2(Cu,Co)3O7",,,7.02,,,,,shape_01,89.0,,,,,,89.0,,,,,,,,,,,,,
impurity phase = CaFe1.85Co1.03As1.82 (22.8 %),,,Ca1Fe0.74Co0.26As1H1,,,,"CaH(Fe,Co)As",,,,,,,,,,8.95,,,,,8.95,,,,,,,,,,,,,
,,,In0.005Tl0.995,,,,In0.005Tl0.995,,,,,,,,,,2.418,,,,,2.418,,,,,,,,,,,,,
,,,La1.6Sr0.4Cu0.8Fe0.2O4,,,,"(La,Sr)2(Cu,Fe)O4",,,4.0,,,,,,,,,10.0,,,,,,,5.5,,,,,,,,,
B/Nb ratio(by rietveld analysis) = 2.626,,,B2.6Nb1,,,,NbB2-x,,,,,,,,,,10.9,,,,,10.9,,,,,,,,,,,,,
,,,Co1Zr2,3.67,,,Zr2Co,,,,,,,,shape_01,,5.2,,,,,5.2,,8.39,,,,,,,,,,,
,,,Ti0.91V0.09,,,,Ti1-xVx,,,,,,,,,,6.3,,,,,6.3,,,,,,,,,,,,,
structure beta = 93.84,,,Y2I1.5Cl0.5C2,,,,"Y2(I,Cl)2C2",,,,,,,,,,8.25,,,,,8.25,,,,,,,,,,,,,
,,,Fe1Se0.8S0.2,,,,"Fe(Se,S)",,,,,,,,,8.92,10.8,15.5,,,,10.8,,,,,,,,,,,,,
film made at 10 K ,,,In0.82Te1,,,,,,,,,,,,,,1.02,,,,,1.02,,,,,,,,,,,,,
carrier n=7.5 E+20/cc.  carrier by Hall effect. Single phase for 0< x =< 0.04 in Sn1-xTex,,,Sn1Te1,,,,SnTe,,,,,,,,shape_01,,0.034,,,,,0.034,5.0,,,,,,,,,,,,Info: Very Low Tc (<0.1K)
,,,Cr0.808Ru0.182,,,,Cr1-xRux,,,,,,,,shape_01,,1.27,,,,,1.27,,,33.8,,,,,,,,,,
,,,Y1Ba2Cu3.996Ni0.004O8,,,,"YBa2(Cu,Ni)4O8",,,,,,,,shape_01,,,,,78.0,,78.0,,,,,,,,,,,,,
composition determined by EDX ( Fe1.05Se0.15Te0.85). (dI/dV) measured for cleaved surface.,,,Fe1Se0.25Te0.75,3.8,,,"Fe(Se,Te)",,,,,,,,shape_03,,,14.0,,,,14.0,,,,,,,,,,,,2.3,
4432,,,La1.83Sr0.17Cu1O4,,,,"(La,Sr)2CuO4",,,,32.0,,2545.0,,shape_03,,34.0,35.1,,,,34.0,34.0,,,,,,1.35,,,,,,
R(T) anomaly at about 50 K. Curie-Weiss for 100 < T < 280 K. cluster spin glass below 6 K.  R(4K)/R(300K) = 8.64,,,Rb1Cr3As3,,0.00067,1.22,RbCr3As3,,,,,,,,shape_01,,,,2.0,,,,,89.0,,2000.0,,,,,,,,,
nominal(Bi:Pb:Sr:Ca:Cu:Nd = 1.7:0.4:2.0:1.1:2.1:x ) x = 0.2. Jc(64K) = 717 A/cm2. RRR = 1.92. Nd maybe replaced by Ca,,,Bi1.7Pb0.4Sr2Ca1.1Cu2.1Nd0.2Oz,,,,"(Bi,Pb)2Sr2CaCu2NdxOz",,,,,,,,,80.9,,94.4,,,,87.65,,,29.51,,,,,,,,,,
Lattice term in SP (beta) = 0.14 mJ/mol.K4,,,Ba1Cu0.5Si1.5,,,,BaCuxSi2-x,,,,,,,,,,,,,2.53,,2.53,,3.87,,,,,,,,,,,
,,,Al1Os1,,,,Al1Os1,,,,,,,,,,0.39,,,,,0.39,,,,,,,,,,,,,
,,,Nd0.8La1.1Ce0.1Cu1O4-d,,,,"(Nd,La,Ce)2CuO4",,,,,,,,shape_02,15.0,,27.0,,23.0,,23.0,,,,,,,,,,,,,
HC2 ETC CALCULATED BY HAO-CLEM MODEL,,,La1.9Sr0.1Cu1O4,,,,"(La,Sr)2CuO4",,,,32.0,,4400.0,,shape_03,,28.0,26.2,,,,28.0,33.0,,,,,,1.6,,,,,,
needle (c-axis long).  GL parameter = 2500.,,,Tl2Mo6Se6,,,,Tl2Mo6Se6,,,,,37.5,,,shape_03,,6.5,,,,,6.5,,,,,,,,,,,,,
,,,Y1Ba2Cu3O6.92,,,,Y Ba2 Cu3 O7,,,6.92,,,,,shape_01,,,,,91.5,,91.5,,,,,,,,,,,,,
,,,Nb3Sn1,,,,Nb3Sn1,,,,,,,,,,18.0,,,,,18.0,,,,,,,,,,,,,
KAI=EMU/G,,290.0,Tl2Ba2Ca2Cu3O10+Z,,,,Tl2Ba2Ca2Cu3O10,,,,,,,,shape_02,,129.0,,,,9.8,129.0,,,,,,,,,,,,,
G-L = 53. Hc(1.2K) = 1.7 kG. Clogston-Hp = 181 kG.,,,Mo3Al2C1,,,,Mo3Al2C,,,,,,,,,,10.0,,,,,10.0,15.6,,98.7,,,,,,,,,,
,,,Y1Ba1.95La0.05Cu3O6.9,,,,"Y(Ba,La)2Cu3O7",,,6.9,,,,,,,,99.0,,,,99.0,,,,,,,,,,,,,
natural abundance Mg,,,B2Mg1,,,,MgB2,,,,,,,,,,40.23,,,,,40.23,,,,,,,,,,,,,
,,,Hg5Tl2,,,,,,,,,,,,,,3.86,,,,,3.86,,,,,,,,,,,,,
,,,Au5Sn1,,,,Au5Sn1,,,,,,,,,,1.1,,,,,1.1,,,,,,,,,,,,,
,,,Nd1.85Ce0.15Cu0.99Fe0.01O4,,,,"(Nd,Ce)2(Cu,Fe)O4",,,4.0,,,,,shape_01,,,,,13.0,,13.0,,,,,,,,,,,,,
(dC/Tc) = 67 mJ/mol.K2. Thermal expansin jump at Tc = 1.2 E-6 /K. c-axis uniaxial P dependence of Tc: (dTc/dP<c>) = 1.1 K/GPa estimated from thermal expansion,,224.0,K1Fe2As2,,,,KFe2As2,,,,,,,,shape_03,,3.4,,,3.43,,3.4,,107.0,,,,,,-1.04,,,,,
,,,Ce1Co1In5,,,2.59,CeCoIn5,,,,,,,,shape_03,,2.25,,,,,2.25,,,,,,,,,,,,,
impurity phase : Fe3O4(NiAs type phase),,,Fe1.02Te0.5Se0.5,,,,"Fe(Te,Se)",,,,,,,,,12.2,13.6,15.0,,,,13.6,,,,1100.0,,,,,,,,,
volume fraction of SC < 5%.,,,Bi0.5La1Y0.5Sr1Cu2O6.04,,,,"(Bi,La,Y)2SrCu2Oz",,,6.04,,,,,,,,,,30.0,,30.0,,,,,,,,,,,,,
,,,Y1Ba2Cu3O6.56,,,,YBa2Cu3O7,,,6.56,,,,,shape_01,,50.4,,,,,50.4,,,,,,,,,,,,,
Amorphous film. P-induced SC. Tc at Pc=100 kbar.,,,As1,,,,As,,,,,,,,,,0.2,,0.0,,,0.2,,,,,,,,,,,,,
,,,Nb3Ga0.8Sn0.2,,,,"Nb3(Ga,Sn)",,,,,,,,,,16.2,,,,,16.2,,,,,,,,,,,,,
,,,La1.1Ba1.5Ca0.4Cu3O7.123,,,,"(La,Ba,Ca)3Cu3O6",,,7.123,,,,,shape_01,,,,,76.0,,76.0,,,,,,,,,,,,,
,,,Mg1C1Ni2.8Ru0.2,,,,"MgC(Ni,Ru)3",,,,,,,,,,,,,3.47,,3.47,,,,,,,,,,,,,
,,,Y1Ba2Cu3O6.73,,,,"YBa2(Cu,Zn)3Oz",,,6.73,,,,,shape_03,,78.0,,,,,78.0,,,,,,,,,,,,,
,,,Ga0.65Cd0.5Sr2Y1Cu2O7+z,,,,"(Ga,Cd)Sr2YCu2O7",,,,,,,,,,,44.0,,,,44.0,,,,,,,,,,,,,
fraction of fcc phase = 84 %,,,K1Rb2C60,,,,KRb2C60,,,,,,,,,,27.0,,,,,27.0,,,,,,,,,,,,,
,,,Pb4Pt1,,,,Pt1Pb4,,,,,,,,,,2.8,,,,,2.8,,,,,,,,,,,,,
,,,Nb0.222U0.778,,,,Nb0.222U0.778,,,,,,,,,,1.98,,,,,1.98,,,,,,,,,,,,,
,,,Ce1Ni2B2C1,,,,CeNi2B2C,,,,,,,,,,,,2.0,,,,,,,,,,,,,,,,
density=6.02 g/cm3.,,,Dy1.2Mo6S8,,,,DyMo6S8,,,,,,,,,,1.7,,,,,1.7,,,,,,,,,,,,,
,,,Sn0.84In0.16Te1,,,,"(Sn,In)Te",,,,,,,,,,2.12,,,,,2.12,0.77,,,,,,,,,,,,
substrate temp.=800C Films were grown on SrTiO3 by magnetron sputtering.,,,La1.92Sr0.08Cu1OZ,,,,,,24.0,,37.0,125.0,,,shape_04,,19.8,,,,,19.8,,,,,,,,,,,,,
"PENET(a)=1600A,  PENET(b)=1000A",,,Y1Ba2Cu3O6.95,,,,YBa2Cu3O7,,,6.95,,,,,shape_03,,93.5,,,,0.2,93.5,,,,,1600.0,,,,,,,,
ultrasonic wave velocity. Pb-content not described.,,270.0,Bi1.7Pb0.3Sr2Ca1Cu2O8,,,,"(Bi,Pb)2Sr2CaCu2O8",,,,,,,,,,80.0,,,,,80.0,,,,,,,,,5.02,,,,
Pseudogap Temp (defined as deviation from Curie-Weis law) = 90 K. H-content by TDS (not nominal),,,La1Fe1As1H0.51O0.49,,,,"LaFeAs(O,H)",70.0,,,,,,,,,,,4.0,,,,,,,,,,,,,,,,
Hg0.92Ba1.93Ca1.07Cu2.07Oz by SEM,,,Hg1Ba2Ca1Cu2O6+z,,,,HgBa2CaCu2O6,,,,,,,,shape_01,,,,,121.0,,121.0,100.0,,,,,,,,,0.0077,,,
poly powder. Tc-width = 0.03 K.,,,Nb1Se2,,,,NbSe2,,,,,,,,shape_01,,7.02,,,,,7.02,,,,,,,,0.7,,,,,
,,,Nd1.1Ba1.5Ca0.4Cu3O6.864,,,,"(Nd,Ba,Ca)3Cu3Oz",,,6.864,,,,,shape_01,,,,,54.0,,54.0,,,,,,,,,,,,,
(delta-C/gamma*Tc) =  1.41. e-ph coupling = 0.55.,,163.0,Th0.9Y0.1,,,,Th1-xYx,,,,,,,,shape_01,,1.51,,,,,1.51,,4.43,,,,,,,,,,,
O(18)=84.6%,,,Y0.8Pr0.2Ba2Cu3O7-d,,,,"(Y,Pr)Ba2Cu3O7-d",,,,,,,,shape_01,,75.0,,,74.9,,75.0,,,,,,,,,,,,,
P-induced SC. Curie-Weiss for T>2 K. Hc2(T) at P = 2.5 GPa.,,,Sr0.5Nd0.5F1Bi1S2,,,2.87,Sr0.5Nd0.5FBiS2,,,,,,,,shape_01,,,,2.0,,,,11.6,,,8810.0,,,,,,,,,
,,,Ho1Ba2Cu3O6.71,,,10.48,HoBa2Cu3O7,,,6.71,,,,,,92.2,92.9,,,,,92.9,,,1.2,,,,,,,,,,
(CaxCuy)Ba2Ca2Cu3O8+z ,,,Ba2Ca2Cu3OZ,,,,Ba2Ca2Cu3Oz,,,,,,,,shape_01,,,,,126.0,,126.0,,,,,,,,,,,,,
,,,Pd50.745Nb0.255Sb49,,,,"(Pd,Nb)1-xSbx",,,,,,,,,,1.6,,,,,1.6,,,,,,,,,,,,,
,,,Bi1.8Pb0.4Sr2Ca2.2Cu3OZ,,,,,,297.0,,10.5,,1940.0,,,,107.5,,,107.5,,107.5,,,,,,,,,,,,,
nearly hydrostatic P. Tc defined as 10% change.,,,U0.9981Th0.019Be13,,,,"(U,Th)Be13",,,,,,,,shape_01,,0.573,,,,,0.573,,,,,,,,0.5,,,,,
Ru-content x = 0.116 in CeCo1-xRuxIn5 By EDX,,,Ce1Co0.7Ru0.3In5,,,,"Ce(Co,Ru)In5",,,,,,,,shape_03,,2.13,,,,,2.13,,,,,,,,,,,,,
,,,Y1Ba2Cu2.85Zn0.15O7-z,,,,"YBa2(Cu,Zn)3O7",,,,,,15000.0,,,,41.5,,,,,41.5,,,,,330.0,,,,,,,,
"X=0.092 BY ICP,PENET FOR H//C-AXIS. Hc(0)=1430 Oe ",,,La1.9Sr0.1Cu1O4,,,,"(La,Sr)2CuO4",,,,,,4400.0,,shape_03,,,26.2,,,0.9,26.2,,,,,,,,,,,,,
,,,Sr2Cu1O2.99,,,,Sr2CuO3,,,2.99,,,,,shape_01,,,,,,,,,,,,,,,,,,,,
Tq=450C,,,Y1Ba2Cu2.9Ni0.1O6.88,,,,"YBa2(Cu,Ni)3O7",,,6.88,,,,,shape_01,69.5,,,,,,69.5,,,,,,,,,,,,,
,,,Pb0.8Sr1Ba1.2Y0.7Ca0.3Cu3O7.59,,,,,,,7.59,,,,,,,40.0,,,,,40.0,,,,,,,,,,,,,
"powder sample oriented ab-plane. M is THF(=C4H8O).  Hc2 defined by magnetization. For H//c, Hc1(0)=33.5Oe, Hc2(0)=9.3T, -dHc2/dT=0.51T/K, cohere=15.9A, penet=1.73 um, G-L=78.",,,Li0.48M0.3Hf1N1Cl1,,,,Li(THF)HfNCl,,,,,,,,,,26.0,,,,,26.0,34.8,,,,463.0,5.960000000000001,1.88,,,0.00089,,,
,,,Pr1.85Th0.15Cu1O4-Z,,,,"(Pr,Th)2CuO4",,,,,,,,,,,15.5,,,,15.5,,,,,,,0.43,0.03,,,,,
"RANDOM ORIENTED MULTI-GRAIN(8*8*4MM3),EXTENSIVE TWIN, JC CRITERIA=3.3UV/CM,JC(77K,H=1T)=3000A/CM2",,,Y1Ba2Cu3O7-Z,,,,YBa2Cu3O7,,,,,,,,shape_01,,94.0,,,,,94.0,,,,,,,,,,,,,
,,,Hf5Re24,,,,Hf5Re24,,,,,,,,,,4.3,,,,,4.3,,,,,,,,,,,,,
M is DMF(dimethylformamide). DMF-content not given. basal spacing = 1.98 nm by co-intercalation of Li and DMF.,,,Li0.16M1Zr1N1Cl1,,,,Li(DMF)xZrNCl,,,,,,,,,,14.0,,,,,14.0,,,,,,,,,,,,,
"impurity phase=<1%,aligned under H=1T",,,Sr0.9La0.1Cu1O2,,,,"(Sr,La)CuO2",,13.9,,49.0,33.8,2440.0,,shape_01,,40.8,,,,,40.8,,,,,,,,,,,,,
"Hc2,Hc1 for H//c. demag-correction. Anisotropy (Hc2) = 14.9.  kappa(GL) = 5.07.  SP  (dC/gamma*Tc) = 1.23. e-ph = 0.66.  N(0) = 1.14 states/eV.fu.",,154.4,Sn1Ta1S2,,,,SnTaS2,,203.6,,127.0,3034.0,64.4,,shape_03,,3.0,,,2.97,,3.0,,4.45,,,,,,,,,,,
"Delta-C/gamma*Tc=2.29, gamma (in mJ/K2.gat)",,328.0,Al1Nb3,,,,Nb3Al,,,,,,,,,,16.84,,,,,16.84,,9.4,,,,,,,,,,,
,,,La1.85Sr0.15Cu0.98Ni0.02O4+Z,,,,"(La,Sr)2(Cu,Ni)O4",,,,,,,,shape_06,,,31.0,,,,31.0,,,1500.0,4000.0,,,,,,,,,
,,,Nb1S2,,,,Nb1S2,,,,,,,,,,6.2,,,,,6.2,,,,,,,,,,,,,
Actualconcentration of Sn (in DB value) is 50 % of nominal values.,,,Ce1Ir1In4.996Sn0.004,,,,CeIrIn5-xSnx,,,,,,,,shape_03,,1.043,,,,,1.043,,,,,,,,,,,,,
,,,Y1Ba2Cu3O6.25,,,,YBa2Cu3O7,,,6.25,,,,,shape_01,,,,,,,,,,,,,,,,,,,,
"thick film (50micron),microcrytallites oriented mainly along [DOI] with c-axis normal to substrate",,,Bi2Sr2Ca1Cu1.2Li0.8Oz,,,,"Bi2Sr2Ca(Cu,Li)2O8",,,,,,,,shape_04,89.0,,,,,10.0,89.0,,,,,,,,,,,,,
"RRR = 47.5. n = 4.56, A = 0.248 uOhm.cm/K in R(T) = R0 + A*T^n",,191.6,Pr1Pt4Ge12,,,3.64,PrPt4Ge12,,,,,,,,shape_01,,8.13,,,7.8,,8.13,,43.0,2.31,,,,,,,,,,
,,,Bi1.8Pb0.2Sr2Ca1Cu1.84Co0.16O8,,0.00042,3.38,"(Bi,Pb)2Sr2Ca(Cu,Co)2O8",,,,,,,,shape_01,,,,,35.8,,35.8,,18.4,,,,,,,,,,,
,,,Pr1.86Ce0.13Cu1OZ,,,,"(Pr,Ce)2CuOz",,,,,,,,shape_05,,,20.0,,,,20.0,,,,,,,,,,,,,
,,,Tl0.54Pb0.5Sr0.8Ba0.2Ca2Cu3U0.01Oz,,,,"(Tl,Pb)(Sr,Ba)Ca2(Cu3,U)Oz",,,,,,,,,113.0,,,,,,113.0,,,,,,,,,4.44,,,,
"Hall coust nea       by van der Pa   method maybe under doped sample,OHV=Hall angle",,,Hg1Ba2Ca2Cu3O8+z,,,,HgBa2Ca2Cu3O8,,,,,,,,,123.0,,125.0,,,,124.0,,,,,,,,,,,,,
,,,Zr2Co0.5Ni0.5,,,,"Zr2(Co,Ni)",,,,,,,,shape_01,,3.11,,,,,3.11,,,,,,,,,,,,,
,,,K1Os2O6,,,,KOs2O6,,,,,,,,,,9.6,,,,,9.6,,,,,,,,,,,,,
"There are two gaps. GAP and GAPENE shows for higher one. For lower one, GAP = 0.7 meV, GAPENE = 1.1.",,,C3Y2,4.9,,,Y2C3,,,,,,,,,,15.2,,,,,15.2,25.6,,,,460.0,,,,,,,3.1,
,,,La1Pt2,,,,La1Pt2,,,,,,,,,,0.46,,,,,0.46,,,,,,,,,,,,,
,,,La0.9989Ce0.0011Pt1Si1,,,,"(La,Ce)PtSi",,,,,,,,,,1.5,,,,,1.5,,,,,,,,,,,,,
,,,Mg1Pt1Si1,,,,MgPtSi,,,,,,,,shape_01,2.52,,2.97,,2.5,0.2,2.5,0.636,,,,,23.0,,,,,,,
,,,Mg1C1Ni2.934Ru0.066,,,,"MgC(Ni,Ru)3",,,,,,,,,,5.6,,,,,5.6,,23.8,,,,,,,,,,,
Pressure by piston-sylinder using FC75 fluorinert medium. Energy gap by neutron spin resonance.,,,Fe1Te0.6Se0.4,4.6,,,"Fe(Te,Se)",,,,,,,,shape_03,11.5,,13.6,,11.0,,11.0,,,,,,,,,,,,,
,,,Pb0.85Tl0.15,,,,Pb0.85Tl0.15,,,,,,,,,,6.73,,,,,6.73,,,,,,,,,,,,,
,,,Pd0.72W0.28,,,,Pd1-xWx,,,,,,,,,,0.345,,,,,0.345,,,,,,,,,,,,,
"ANN(800K,24h)",,,Ba6.62Si46,,,,BaxSi46,,,,,,,,shape_01,,,,,5.0,,5.0,,,,,,,,,,,,,
,,,Ga7Pt3,,,,Ga7Pt3,,,,,,,,,,2.9,,1.1,,,2.9,,,,,,,,,,,,,
"1-phase(123)sample with substitution by cations Sc,Sr and V, (1-x)YBa2Cu3O7-x(ScSr2V3O11),",,,Y1.27Ba1.89Cu2.82Sc0.01Sr0.13V0.07O7-z,,,,,,,,,,,,shape_01,,,,96.0,,,,,,,,,,,,,,,,
,,,Pr1Bi1S2O1,,,,PrOBiS2,,,,,,,,shape_01,,,,1.3,,,,,,,,,,,,,,,,
,,,Bi0.35Pb0.65,,,,Bi0.35Pb0.65,,,,,,,,,,8.7,,,,,8.7,,,,,,,,,,,,,
,,,Nb2Pd1S5,,,,Nb2Pd2S5,,,,,,,,shape_01,,,6.25,,,,6.25,20.8,,,,,,,,,,,,
,,,Hg1Ba2Cu1O4.32,,,,HgBa2CuO4+d,,,4.32,,,,,shape_01,,,,,,,,,,,,,,,,,,,,
LaAlO3 substrate?Banisotropy factor = 5.4 ,,,Y1Ba2Cu3O7-Z,,,,YBa2Cu3O7z,,,,16.5,,1500.0,,shape_05,,,87.0,,,,87.0,,,,,,,,,,,,,
nominal x = 0.9 for NaxFeAs. SUS shows possibility of Tc = 25 K.,,,Na0.9Fe1As1,,,,NaFeAs,,,,,,,,shape_01,12.0,,,,18.0,,18.0,,,,,,,,,,,,,
,,,Bi2Ca3Co2OZ,,,,Bi2M3Co2OZ,,,,,,,,,,,,4.2,,,,,,,,,,,,,,,,
,,,Th1Co0.5Ni0.5C2,,,,"Th(Co,Ni)C2",,,,,,,,shape_01,,10.96,11.82,,11.31,,10.96,,,68.1,147.8,,,,,,,,,
sintering time=65H,,,Bi2Sr1.7Hg0.3Ca1Cu2Oz,,,,"Bi2(Sr,Hg)2CaCu2O8",,,,,,,,shape_01,60.0,,85.0,,,,72.5,,,,,,,,,,,,,
"R = R0+A*T^n, Curie-Weis law, Debye-model, are used.. Tc(SP) = 5.29 K. (gap/Tc) = 2.97 from SP(electron)- data-fitting.",,192.0,Pr0.95Ce0.05Pt4Ge12,,,3.58,"(Pr,Ce)Pt4Ge12",,,,,,,,shape_01,,5.75,,,5.58,,5.75,,45.6,8.83,,,,,,,,,,
,,,Pb2Sr2Ca0.5Y0.5Cu3Oz,,,,"(Pb,V)2Sr2(Ca,Y)Cu3Oz",,,,,,,,shape_01,63.0,71.0,75.0,,,,71.0,,,,46.0,,,,,,,,,
OsP2 phase (5-10%).  Hydrostatic P. Tc measured by as-SUS.,,,La1Os4P12,,,,LaOs4P12,,,,,,,,,,,,,1.8,,1.8,,,,,,,,-0.095,,,,,
"not SC. RRR = 2.5. unit volume = 161.2 A^3. Curie-T = -37K(H//ab),  16 K(H//c). Two magnetic transitions (T1= 6.2 K(AFM), T2 = 2.5 K , in R(T).",,,Dy1Pd2P2,,,10.62,DyPd2P2,6.3,,,,,,,shape_03,,,,0.03,,,,,,,,,,,,,,,,
,,,Al1Cr0.3Nb2.7,,,,Al1Cr0.3Nb2.7,,,,,,,,,,14.1,,,,,14.1,,,,,,,,,,,,,
"M = 4-phenylpyridine . reaction (200C,35d ).",,,M0.26Ta1S2,,,,(M)0.26TaS2,,,,,,,,,,1.6,,,,,1.6,,,,,,,,,4.04,,,,
dTc/dp = 1.02 K/GPa(susceptibility). Ferromag Tm=123 K. dTm/dp = 6.7 K/GPa.,123.0,,Ru1Sr2Gd1Cu2O8,,,,RuSr2GdCu2O8,,,,,,,,shape_01,,42.4,,,43.8,,42.4,,,,,,,,1.06,,,,,
,,,Pb1Mo6S8,,,,PbMo6S8,,,,,,,,,,12.6,,,,,12.6,50.0,,,,,,5.8,,,,,,
,,,La0.95Ce0.05Ru4P12,,,,"(La,Ce)Ru4P12",,,,,,,,,6.7,,7.0,,6.8,,6.8,,,,,,,,,,,,,
"ER<0.7-X>EU<X>PR0.3BA2CU3O<7-Z>,FIGURE SHOWS TC VS X",,,Er0.5Eu0.2Pr0.3Ba2Cu3O7-Z,,,,"(Er,Eu,Pr)Ba2Cu3O7",,,,,,,,shape_01,,52.1,,,,,52.1,,,,,,,,,,,,,
Mossbauer of Fe measured,,,Y0.8Pr0.2Ba2Cu4O8,,,,"(Y,Pr)Ba2(Cu,Fe)4O8",,,,,,,,,,62.0,,,,,62.0,,,,,,,,,,,,,
,,,Bi1.86Pb0.14Sr2Ca1Cu2Oz,,,,"(Bi,Pb)2Sr2CaCu2O8",,,,,,,,shape_01,61.0,,,,65.0,5.5,65.0,,,,0.83,,,,,,,-5.3,,
,,,Sc0.3Y0.7Ir3.6Rh0.4B4,,,,"(Sc,Y)(Ir,Rh)4B4",,,,,,,,,,3.09,,,,,3.09,,,,,,,,,,,,,
,,,Bi2Sr2Ca0.83Pr0.17Cu2OZ,,,,,,,,,,,,,,,,,84.3,,84.3,,,,,,,,,,,,,
,,,Nb0.8Ga0.19Ni0.01,,,,"Nb0.8(Ga,Ni)0.2",,,,,,,,,,14.1,,,,,14.1,18.3,,,,,,1.9,,,,,,
T(Rmax) = 5 K.,,,Ce1Cu1Sb2,,,2.56,CeCuSb2,8.0,,,,,,,shape_01,,,,2.0,,,,,94.0,,,,,,,,,,,
As-Fe-As bond angle = 103.28 degree,,,Ca3Al2Fe2As2O5,,,,Ca3Al2O5Fe2As2,,,,,,,,,,,30.2,,,,30.2,,,,,,,,,,,,,
,,,Y0.8Pr0.1Ca0.1Ba2Cu3O7-z,,,,"(Y,Pr,Ca)Ba2Cu3O7",,,,,,,,shape_01,,83.0,,,,,83.0,,,,,,,,,,,,,
,,,Er1Ba2Cu4O8,,,,ErBa2Cu4O8,,,,,,,,shape_01,,78.3,,,,,78.3,,,,,,,,,,,,,
OZ BY TGA,,,Bi2Ca2.5Pr0.5Cu2O8.41,,,,"Bi2(Ca,R)2CaCu2O8",,,8.41,,,,2.65e-09,shape_01,,,,,,,,,,,,,,,,,,,,
,,,Hg0.9Pb0.1Ba2Ca2Cu3O8.25,,,,,,,8.25,,,,,shape_01,118.0,,,,,,118.0,,,,,,,,,,,,,
,,,Y1Ba2Cu2.7Fe0.3O7,,,,"YBa2(Cu,Fe)3O7",,,,,,,,,,33.0,,,,,33.0,,,,,,,,,,,,,
,,,Bi2Sr2Ca0.6Gd0.4Cu2O8+z,,,,"Bi2Sr2(Ca,Gd)Cu2O8",,,,,,,,,,61.1,,,,,61.1,,,,,,,,,,,,,
,,,In0.488Na0.025Pb0.488,,,,In0.488Na0.025Pb0.48,,,,,,,,,,6.0,,,,,6.0,,,,,,,,,,,,,
,310.0,,La1.8Sr0.2Cu0.96Ni0.04O4,,,,"(La,Sr)2(Cu,Ni)O4",,,4.0,,,,,shape_01,,,,,,,,,,,,,,,,,,,,
,,,La0.92Pr0.85Sr0.23Cu1O4,,,,"(La,Sr,Pr)2CuO4",,,,,,,,,,17.0,,,17.0,,17.0,,,,,,,,,,,,,
Cu-valence=2.02,,,Y2Ba4Cu7O14,,,,YBa4Cu7O14,,,,,,,,shape_01,,,,,30.0,,30.0,,,,,,,,,,,,,
,,,Tl0.5Pb0.5Ca0.8Er0.2Sr2Cu2OX,,,9.76,"(Tl,Pb)Sr2(Ca,Er)Cu2Oz",,,,,,,,shape_01,,110.0,,,,,110.0,,,,,,,,,,,,,
,,,Y1Ba2Cu3O6.45,,,,YBa2Cu3Oz,,,6.45,,,,,,,,,,,,,,,,,,,,2.3,,,,,
bulk SC,,,La1Bi1S1.6Se0.4F0.5O0.5,,,,"La(O,F)Bi(S,Se)",,,,,,,,shape_01,2.5,,,,2.5,,2.5,,,,,,,,,,,,,
"Hirr(0) = 46.9 T from fitting curve, Hirr(T)=Hirr(0)(1-t)^n. Jc(5K,4T) = 0.7 E+6 A/cm2. ",,,Sr0.9Gd0.1Cu1O2,,,,"(Sr,Gd)CuO2",,,,,,,,shape_01,,,,,43.0,,43.0,,,,,,,,,,,,,
"O(18)=93%, Tc shift=0.80K, dTc/dx=20K/at.%",,,Y1Ba2Cu3.987Fe0.013O8,,,,"YBa2(Cu,Fe)4O8",,,,,,,,,,70.0,,,70.0,,70.0,,,,,,,,,,,,,
,,,Sr2Ru0.33Rh0.67O4,,,2.51,"Sr2(Ru,Rh)O4",,,4.0,,,,,shape_01,,,,4.2,,,,,,,,,,,,,,,,
AFM due to Fe-site vacancy. vacancy content not given. STR transition at 525 K. Resistivity shows maximum at 270 K.,,,Cs0.8Fe2Se2,,,,CsxFe2Se2,504.0,,,,,,,shape_03,27.5,,30.9,,,,29.2,,,,,,,,,,,,,
,,,Pr1.85Ce0.15Cu1O4-Y,,,,"(Pr,Ce)2CuO4",,,,,,,,,7.0,,25.0,,,,16.0,,,,12.5,,,,,,,-0.46,,
The nematic fluctuations are systematically studied by the uniaxis pressure-dependent resistivity in the electron-doped iron-based superconductor BaFe2-xNixAs2.,,,Ba1Fe1.915Ni0.085As2,,,,BaFe1.915Ni0.085As2,,,,,,,,shape_03,,,,,,,16.9,,,,,,,,,,,,,
,,,Os1Re1Y1,,,,Os1Re1Y1,,,,,,,,,,2.0,,,,,2.0,,,,,,,,,,,,,
,,,Au0.92Ga0.04In0.04,,,,"(Au,Ga,In)",,,,,,,,,0.0613,0.0682,0.0782,,,,0.0682,,,,,,,,,,,,,Info: Very Low Tc (<0.1K)
