Repository: Tejasvini595/superconductor_deepset

## Overview

This repository contains the official implementation of **"From Individual Elements to Macroscopic Materials: In Search of New Superconductors via Machine Learning"**.

The code implements a **DeepSet neural network** for predicting the critical temperature (Tc) of superconducting materials based solely on their chemical composition. By explicitly enforcing permutation invariance, the DeepSet architecture avoids artifacts associated with arbitrary element ordering and provides a physically meaningful framework for learning composition–property relationships in superconducting materials.

File: data/superconductors_kaggle_ready_v2.csv (part 23 of 87)
comment,curiet,debyet,element,gapene,kaizero_value,moment_value,name,neelt,nhc2zero_value,oz,pcohere_value,phc2zero_value,ppenet_value,rh300,shape,t1_value,t2_value,t3_value,tcn_value,tcsus_value,tcwidth_value,critical_temp_K,upper_critical_field_0K_T,gamma_sommerfeld_mJmolK2,resistivity_normal_uOhmcm,resistivity_roomtemp_uOhmcm,penetration_depth_nm,coherence_length_nm,dhc2dt_TK,dtcdp_KGPa,density_gcm3,lower_critical_field_0K_T,thermopower_300K_uVK,energy_gap_meV,data_quality_flag
,,,La1.03Pr0.85Sr0.12Cu1O4,,,,"(La,Sr,Pr)2CuO4",,,,,,,,,,18.0,,,18.0,,18.0,,,,,,,,,,,,,
,,,Mo1Rb0.3S2,,,,Mo1Rb0.3S2,,,,,,,,,,6.25,,,,,6.25,,,,,,,,,,,,,
RRR = 3.5.,,,La1.14Nb1Se3.14,,,,(LaSe)1.14(NbSe2),,0.475,,,,,,,,1.32,,,,0.12,1.32,,,,,,,,,,,,,
"HIGH O2 PRESS,HIP PROCESS",,,Y1Ba2Cu4O8,,,,YBa2Cu4O8,,,,,,,,,,83.0,,,,,83.0,114.0,,,,2400.0,17.0,2.0,,,140.0,,,
,,,Y1Ba2Cu3O7-Y,4.5,,,YBa2Cu3O7,,,,,,,,,,92.0,,,,,92.0,,,,,,,,,,,,,
,,,La1.85Sr0.15Cu0.996Fe0.004O4,,,,"(La,Sr)2(Cu,Fe)O4",,,,,,,,shape_01,,29.4,,,,,29.4,,,,,,,,,,,,,
alpha-phase. Hc2 defined as R/Rn = 0.5.,,,Ca10Pt5.8Fe8.2As18,,,,Ca10(Pt4As8)(Fe1.64Pt0.36As2)5,,35.0,,,,,,shape_03,32.7,,34.6,,,,33.65,,,,,,,,-0.9,,,,,
,,,Y1Ba2Cu2.55Au0.45OZ,,,,"YBa2(Cu,Au)3O7",,,,,,,,shape_01,68.7,71.8,75.0,,,,71.8,,,,,,,,,,,,,
RRR=3.3. G-L parameter = 160,,,Pb0.98Cu0.036Mo6S8,,,,"(Pb,Cu)MO6S8",,,,,,,,,,14.8,,,,,14.8,50.0,,,,,2.1,5.1,,,,,,
,,,Bi2.2Sr1.8Ca1.05Cu1.85Na0.3O8+Z,,,,"Bi2Sr2Ca(Cu,Na)2O8",,,,,,,,,,88.0,,,,,88.0,,,,,,,,,,,,,
,,241.0,Y4Dy1Os4Ge10,,,,"(Y,Dy)5Os4Ge10",,,,,,,,,,6.9,,,,,6.9,30.0,,,,,,,,,,,,
,,,Yb1Ba1.4Sr0.6Cu4O8,,,,"Yb(Ba,Sr)2Cu4O8",,,,,,,,shape_01,77.0,80.0,83.0,,,,80.0,,,,,,,,,,,,,
,,,La1.85Sr0.15Cu1O4,,,,"(La,Sr)2CuOz",,,,,,,,shape_03,,,37.0,,,,37.0,,,,,,,,,,,,,
,,,Bi0.07Pb0.93,,,,Bi0.07Pb0.93,,,,,,,,,,7.7,,,,,7.7,,,,,,,,,,,,,
semiconductor like.,,,Ru1Sr2Gd0.9Ce0.1Cu2O8,,,,"RuSr2(Gd,Ce)Cu2O8",,,,,,,7.12e-09,,,,,2.0,,,,,,,,,,,,,,107.2,,
,,,C1Mo2,,,,,,,,,,,,,,12.2,,,,,12.2,,,,,,,,,,,,,
,,,Be0.99Re0.01,,,,Be1-xRex,,,,,,,,,,9.25,,,,,9.25,0.32,,,,,,,,,,,,
"decant  at 550 C. ANN(800 C, 7days).  RRR = 20.  not SC",,,Y1Fe2Ge2,,,,YFe2Ge2,,,,,,,,shape_03,,,,0.05,,,,,,,,,,,,,,,,
,,,Hg1Ba2Cu1O4+z,,,,HgBa2CuO4,,,,,,,,shape_01,,,,,59.0,,59.0,,,,,,,,,,,,,
,,,La1.74Nd0.125Sr0.135Cu1O4,,,,"(La,Nd,Sr)2CuO4",,,4.0,,,,,shape_01,,,,,21.0,,21.0,,,,,,,,,,,,,
,,,Tm1Ba2Cu2.7Ni0.3O7-y,,,,"TmBa2(Cu,Ni)3O7",,,,,,,,shape_01,,80.0,,,,,80.0,,,,,,,,,,,,,
spin-orbit parameter = 0.1 from fitting Hc2(T).,,,Ga0.205V0.795,,,,V1-xGax,,,,,,,,shape_01,,9.7,,,,0.22,9.7,13.0,,,,,,4.3,,,,,,
,,,Y1Ba1.825La0.175Cu3.5O7.5-z,,,,"Y2(Ba,La)4Cu7O15",,,,,,,,,,,,,54.3,,54.3,,,,,,,,,,,,,
,,,Er1Rh4B4,,,,ErRh4B4,0.924,,,,,,,,,8.76,,,,,8.76,,,,,,,,,,,,,
HC2ZERO in DB means Hc2(4.2K). spin-orbit parameter = 2.5,,,Ti0.64Nb0.28Ta0.08,,,,"Ti64(Nb,Ta)36",,,,,,,,,,8.74,,,,,8.74,11.9,,,,,,,,,,,,
collidine-intercalated TaS1.6Se0.4. M = collidine.,,,Ta1S1.6Se0.4M0.167,,,,"Ta(S,Se)2(collidine)(1/6)",,,,193.0,,,,shape_03,,2.6,,,,0.19,2.6,,,,,,,,,,,,,
G-L=62,,,Y1Ba2Cu3O6.43,,,,YBa2Cu3Oz,,25.0,6.43,36.0,,2260.0,,shape_03,35.0,,,,,,35.0,,,,,,,,,,,,,
,,,Bi2Sr1.6Ca1.4Cu2O8.16,,,,"Bi2(Sr,Ca)3Cu2O8",,,8.16,,,,,,,77.6,,,,,77.6,,,,,,,,,,,,,
,,,Lu0.5Pr0.5Ba1.7Sr0.3Cu3O6.92,,,,"(Lu,Pr)(Ba,Sr)2Cu3O7-d",,,6.92,,,,,shape_01,20.0,,,,,,20.0,,,,1850.0,,,,,,,,,
gap by NMR of C<13>. Gap value estimated using Tc(NMR)=23 K. penetration depth from NMR assuming Gaussian FWHM.,,,C60Rb3,4.1,,,Rb3C60,,,,,,,,shape_01,,29.4,,,,,29.4,,,,,460.0,,,,,,,,
,,,Cu0.1Ti1Se2,,,,CuxTiSe2,,,,,,,,shape_03,,,3.02,,,,3.02,,,,,,,,,,,,,
broad SC transition (Tc(SUS-mid) = 29.8 K.,,,La1.87Sr0.13Cu1O4,,,,"(La,Sr)2CuO4",,,,,,,,,,,,,34.4,,34.4,,,,,,,,,,,,,
COMPOSITION IS NOMINAL VALUE,,,C60Rb4,,,,Rb4C60,,,,,,,,,,29.0,,,,,29.0,,,,,,,,,,,,,
C-content = 0.068 by XRD.,,,Mg1B1.95C0.05,,,,"Mg(B,C)2",,,,,,,,shape_01,,,,,34.0,,34.0,30.4,,,,,,,,,,,,
ppenet=2470A by Hao's model,,,Bi2Sr2Ca0.64Y0.36Cu2O8+z,,,,"Bi2Sr2(Ca,Y)Cu2O8",,,,,,2980.0,,shape_03,,,,,88.0,,88.0,,,,,,,1.7,,,,,,
,,,Th70.2Tm29.8,,,,Th1-xTmx,,,,,,,,,,0.67,,,,,0.67,,,,,,,,,,,,,
not SC. Schottky term(alpha) = 0.5174 mJ.K2/mol.,,559.1,Co1O2,,,,NaxCoO2,,,2.0,,,,,shape_03,,,,0.4,,,,,13.33,,,,,,,,,,,
,,,La3Cd1Ba3Cu7O16.188,,,,La3CdBa3Cu7Oz,,,16.188,,,,,shape_01,,,,5.0,,,,,,,,,,,,,,,,
,,,Y0.6Ca0.4Ba1.1La0.9Cu3O7.18,,,,"(Y,Ca)(Ba,La)2Cu3Oz",,,7.18,,,,,,,47.0,,,,,47.0,,,,,,,,,,,,,
,,,Yb1Ba2Cu3O6.71,,,,YbBa2Cu3O7,,,6.71,,,,,,85.6,87.0,,,,,87.0,,,1.0,,,,,,,,,,
"resistivity, Hall effect, specific heat, Nernst and Seebeck coefficient were measured up to 5.5 GPa.",,,Ba0.85K0.15Fe2As2,,,,"(Ba,K)Fe2As2",,,,,,,,shape_03,10.0,,14.0,,,,12.0,,,,,,,,,,,,,
"composition: La,Bi:S:Se:O:F = 1:0.95:0.92:0.9:0.32:0.19 by XRD. Anisotropy = (Hc2//ab/Hc2//c)  = 34",,,La1Bi1S1Se1F0.5O0.5,,,,"La(O,F)BiSSe",,0.7,,,24.3,,,shape_03,,,3.8,,4.1,,4.1,,,,,,,,,,,,,
dTc/dp=0.5 K/GPa for p>1GPa,,,La1.85Sr0.15Cu1O4,,,,"(La,Sr)2CuO4",,,,,,,,shape_01,,36.0,,,33.6,,36.0,,,,,,,,1.0,,,,,
,,,Bi2Sr2Ca1Cu1.99Co0.01Oz,,,,"Bi2Sr2Ca(Cu,Co)2Oz",,,,,,,,,,58.9,,,,,58.9,,,,,,,,,,,,,
"anisotropy(Hc2) = 2.5 at Tc.  Hc2 =  51 and 22.3 T for H//ab and H//c, respectively, estimated using WHH theory.",,,Li1Fe1As1,,,,LiFeAs,,17.0,,,26.0,,,shape_03,,17.8,,,,,17.8,,,,,,,,,,,,,
,,,Bi2Sr2Ca0.7Y0.3Cu1.92Co0.08OZ,,,,"Bi2Sr2(Ca,Y)(Cu,Co)2Oz",,,,,,,,shape_01,,41.0,,,,,41.0,,,,,,,,,,,11.3,,
,,,La1.85Ba0.15Cu1O4+Z,,,,"(La,Ba)2CuO4",,,,,,,,shape_05,8.0,,,,,,8.0,,,,,,,,,,,,,
,,,Nb50.9Zr48.05Mo1.05,,,,,,,,,,,,,,9.8,,,,,9.8,,,,,,,,,,,,,
,,,Ba1Pb0.7Bi0.3O3,,,,"Ba(Pb,Bi)O3",,,,,,,-1.63,,,11.23,,,,,11.23,,,,,,,,,,,,,
,,,Yb0.8Pr0.2Ba2Cu3O7-z,,,,"(Yb,Pr)Ba2Cu3O7",,,,,,,,shape_01,,,,,82.9,,82.9,,,,,,,,,,,,,
,,,Bi2Sr2Ca0.9Y0.1Cu2Oz,,,,"Bi2Sr2(Ca,Y)Cu2O8",,,,,,,2.8e-09,shape_01,66.9,,,,78.9,,78.9,,,,3.1,,,,,,,-3.5,,
O<18>O exchange: 65 - 85%.,,,Y1Ba2Cu3O7-z,,,,YBa2Cu3O7,,,,,,,,,,92.0,,,,,92.0,,,,,,,,,,,,,
NEARLY SINGLE PHASE,,,Yb1Ba1.8Sr0.2Cu4O8,,,,"Yb(Ba,Sr)2Cu4O8",,,,,,,,shape_01,77.0,80.0,82.0,,,,80.0,,,,,,,,,,,,,
not SC. RRR = 21,,,Tm1Fe2Ge2,,0.0049,7.8,TmFe2Ge2,,,,,,,,shape_03,,,,1.8,,,,,,,,,,,,,,,,
,,,Ba0.48K0.52Bi1O2.9,,,,"(Ba,K)BiO3",,,2.9,,,,,,15.2,,27.0,,,,21.1,,,,,,,,,,,,,
RF technique in pulsed field. spin-orbit parameter=1.,,,C60K3,,,,K3C60,,,,,,,,,,19.5,,,,,19.5,32.7,,,,,3.1,2.8,,,,,,
,,,Bi2Sr2Ca0.8Y0.2Cu1.96Zn0.04O8+d,,,,"Bi2Sr2(Ca,Y)(Cu,Zn)2O8",,,,,,,,shape_01,,75.0,,,,,75.0,,,,,,,,,,,30.0,,
T<CDW> = 470 K. (dC/gamma*Tc) = 1.67,,211.0,Sr1Pt2As2,,,,SrPt2As2,,,,,,,,shape_01,5.2,,5.7,,,0.4,5.45,2.5,9.72,,,,11.5,0.68,,,,,,
broad s/c transition(110-134 K). NMR(<63>Cu). spin gap temp=230 K defined as (1/T1T) has peak. ,,,Hg1Ba2Ca2Cu3O8+z,,,,HgBa2Ca2Cu3O8,,,,,,,,shape_03,,,,,115.0,,115.0,,,,,,,,,,,,,
"TWO PHASES ZNFE2O4 TYPE(A=8.441) + CAFE2O4 TYPE(A=9.277,B=10.714,C=3.049),PHASE TRANSITION AT 200K,SUGGEST SUPERCOND. AT 200K",,,Ca0.5Zn0.5Fe2O4,,,,,,,,,,,,shape_02,,,,4.2,,,,,,,,,,,,,,,,
,,,Bi2Sr2Ca1Cu2O8.329,,,,Bi2Sr2CaCu2O8,,,8.329,,,,,,,47.3,,,,,47.3,,,,835.0,,,,,,,,,
,,,Y1Ba2Cu4Li0.031O8,,,,YBa2Cu4(Li)O8,,,,,,,,,,72.0,,,,,72.0,,,,,,,,,,,,,
"H//ab direction. Hc1, Hc2 from dc-M measurements. Hc3 from ac SUS. Hc3/Hc2 = 4.4. -(dHc3/dT) = 4.0 T/K at Tc. GL parameter = 58.",,,K0.75Fe1.68Se2,,,,K0.75Fe1.68Se2,,,,,19.3,,,shape_03,,,,,31.0,,31.0,,,,,580.0,10.0,,,,,,,
,,,La1Fe1As1H0.3O0.7,,,,"La(O,H)FeAs",,,,,,,,shape_01,,,38.0,,,,38.0,,,,,,,,,,,,,
,,,Nb1Ba2Cu2.93Ga0.07O7-y,,,,"NdBa2(Cu,Ga)3O7",,,,,,,,shape_01,,52.0,63.5,,,,52.0,,,,,,,,,,,,,
,,,Y1.5Ce0.5Sr2Cu2Se1Oz,,,,"(Y,Ce)Sr2(Cu,Se)3Oz",,,,,,,,,,,,5.0,,,,,,,,,,,,,,,,
"THF=C4H8O, y-value is not given explicitly. gap (2*delta/kTc = 5 - 6) from tunneling.",,,Li0.5Hf1N1Cl1,5.0,,,Li0.5(THF)yHfNCl,,,,,,,,,,26.0,,,,,26.0,,,,,,,,,,,,,
Se-concentration x = 0.222 in Pd1-xSex. Tc defined as mid of SUS-change.,,,Pd7Se2,,,,Pd7Se2,,,,,,,,,,,,,0.53,,0.53,,,,,,,,,,,,,
target material = La(O0.5F0.5)BiSe2. resultant  = La(O0.82F0.18)BiSe2 by EDX.,,,La1Bi1Se2F0.5O0.5,,,,"La(O,F)BiSe2",,,,,,,,shape_03,3.2,3.48,3.6,,3.6,,3.48,,,136.0,,,,,,,,,,
,,,Pb2Sr2Y0.65Ca0.35Cu3O8+Z,,,,"Pb2CuSr2(Y,Ca)Cu2O8",,,,,,,1.67e-08,shape_01,,79.1,,,,,79.1,75.0,,,15.9,,21.0,1.45,,,,,,
small SC volume fraction but bulk SC.  crystal size = 5*7*36 mm3. x = 0.05 - 0.06 in (La1-xCax)2CaCu2O6+z were prepared.,,,La1.85Ca1.15Cu2O6+z,,,,"(La,Ca)2CaCu2O6",,,,,,,,shape_03,,,,,28.0,,28.0,,,,,,,,,,,,,
,,,Y1Ba2Cu2.931Zn0.069O6.5,,,,"YBa2(Cu,Zn)3Oz",,,6.5,,,,,shape_03,,,,,,,,,,,,,,,,,,,,
,,,Nb0.5Sn0.25Ta0.25,,,,Nb0.5Sn0.25Ta0.25,,,,,,,,,,16.4,,,,,16.4,,,,,,,,,,,,,
,,,Bi2Sr2Ca1Cu2Zn0.03C0.96H0.48N0.24Oz,,,,(ZnPc)Bi2Sr2CaCu2O8,,,,,,,,,,,61.6,,,,61.6,,,,,,,,,,,,,
,,,Hg1Ba2Ca2Cu3O8.2,,,,HgBa2Ca2Cu3O8.20,,,8.2,,,,,shape_01,,,,,104.0,,104.0,,,,55000.0,,,,,,,,,
,,,La1.83Ca1.006Sr0.164Cu2O6.08,,,,,,,6.08,,,,,,,14.1,,,,,14.1,,,,,,,,,,,,,
Tc = 13.41 from muon-SR.,,,Li1Fe0.99Ni0.01As1,,,,"Li(Fe,Ni)As",,,,,,,,shape_01,,,,,13.35,,13.35,,,,,218.0,,,,,,,,
R(T) minimum at 220 K.,,,La1Bi1S2O1,,,,LaOBiS2,,,,,,,,shape_01,,,,1.2,,,,,,,,,,,,,,,,
[penet] measured by TDO. Energy gap estimated from [penet] (in DB) using fitting process and superfluid density (gap = 2.15 kTc),,,Nd1F0.5Bi1S2O0.5,3.84,,2.8,"Nd(O,F)BiS2",,,,,,,,shape_03,,4.4,,,,,4.4,,,,,480.0,,,,,,,,
,,,Y1Ba1.8La0.2Cu4O8,,,,"Y(Ba,La)2Cu4O8",,,,,,,,shape_01,,,,,44.0,,44.0,,,,,,,,,,,,,
,,,La3Ru2Sn13,,,,La3Ru4Sn13,,,,,,,,shape_01,,1.58,3.76,,,,1.58,1.34,,,,,18.9,1.33,-0.03,,,,,
O-content by thermogravimetry,,,C0.3Ba2Ca4Cu5.7O12.8,,,,"(Cu,C)Ba2Ca4Cu5Oz",,,12.8,,,,,shape_01,,,,,99.0,,99.0,,,,,,,,,,,,,
,,,La2Cu1O4.03,,,,La2CuO4,,,4.03,,,,,,,32.0,,,,,32.0,,,,,,,,,,,,,
,,349.0,Gd1Ba2Cu2.7Fe0.3O7-Z,,,,"GdBa2(Cu,Fe)3O7",2.14,,,,,,,shape_01,,2.9,,,,,2.9,,73.6,,,,,,,,,,,
not SC.  Na-content = nearly 0.4. (HO)-content y = nearly 2.,,,Na0.4Bi1Ta2S5,,,,Nax(H2O)y(BiS)1+z(TaS2)2,,,,,,,,,,,,2.0,,,,,,,,,,,,,,,,
,,,Bi1.55Pb0.45Sr2Ho0.2Ca0.8Cu2O8+Z,,,,"(Bi,Pb)2Sr2(Ho,Ca)Cu2O8",,,,,,,,shape_01,94.0,,,,,,94.0,,,,,,,,,,,,,
La-content calculated from lattice constant assuming Vegards law.,,,Lu0.92La0.08Ni2B2C1,,,,"(Lu,La)Ni2B2C",,,,,,,,,,13.6,,,,,13.6,,,,,,,,,,,,,
,,,B0.6C0.4Sr0.5Ba1.5Ca2Cu3O9,,,,"(B,C)(Sr,Ba)2Ca2Cu3O9",,,9.0,16.0,130.0,,,shape_01,,,,,119.0,7.0,119.0,,,,,237.0,,,,,,,,
Hc2(0) means Hc2(4.2K).,,,Nb1C0.5N0.42,,,,NbC0.5Nx,,,,,,,,,,17.0,,,,,17.0,8.0,,,,,,,,,,,,
,,,Tl0.5Pb0.5Sr2Ca1Cu2O7,,,,"(Tl,Pb)Sr2CaCu2O7",,89.0,,19.2,,1739.0,,shape_03,,82.0,,,82.0,,82.0,,,,,,,,,,,,,
P-induced SC. P<crit> = 23 GPa. Tc(max) = 2 K(P=65GPa). lattice const. a = 4.879 A for fcc at P= 23 GPa.,,,B1I3,,,,BI3,,,,,,,,,,1.86,,0.0,,,1.86,,,,,,,,,,,,,
,,,Hg0.9Pb0.1Ba2Ca2Cu3O8+z,,,,"(Hg,Pb)Ba2Ca2Cu3O8",,,,,,,,,118.0,,,,,,118.0,,,,,,,,,,,,,
,,,La1Fe0.98Ru0.02As1F0.11O0.89,,,,"La(O,F)(Fe,Ru)As",,,,,,,,,,27.4,,,,,27.4,,,,,,,,,,,,,
,,,Tl2Ba2Ca1Cu2O7.978,,,,Tl2Ba2CaCu2O8,,,7.978,,,,,shape_01,,95.0,,,,,95.0,,,,,,,,,,,,,
,,,Ca8.87La1.13Pt3Fe10As18,,,,(Ca1-xLax)(Pt3As8)(FeAs)10,,,,,,,,shape_01,,,,,32.8,,32.8,,,,,,,,,,,,,
Curie-T estimated from high-T SUS.,,,Fe0.98Se0.15Te0.9,,,,"Fe(Se,Te)",,,,,,,,shape_03,,,8.8,,,,8.8,,,,,,,,,,,,,
,,,Sr2Y1.2Ce1.2Cu2.6Oz,,,,"(Cu,Ce)Sr2(Y,Ce)2Cu2Oz",,,,,,,,shape_01,,,,4.2,,,,,,,,,,,,,,,,
,,,Lu1Ni2B2C1,,,,LuNi2B2C,,,,,,,,shape_01,,16.6,,,,,16.6,,,,,,,0.559,,,,,,
0.20 mm-dia-wire. Tc by resistivity. RRR = 4.37.,,,Cu0.7Nb0.3,,,,"(Cu,Nb)",,,,,,,,,,9.39,,,,0.34,9.39,,,,1.66,,,,,,,,,
,,,Y1La0.2Ba1.8Cu3O7.16,,,,"Y(La,Ba)2Cu3Oz",,,7.16,,,,,,,61.7,,,,,61.7,,,,,,,,,,,,,
G-L=49,,,Y1Ba2Cu3O6.38,,,,YBa2Cu3Oz,,7.0,6.38,69.0,,3360.0,,shape_03,11.3,,,,,,11.3,,,,,,,,,,,,,
P-induced SC. Hc2 data for P = 2.5 GPa.,,,Sr0.5Nd0.5F1Bi1S2,,,2.87,Sr0.5Nd0.5FBiS2,,,,,,,,shape_01,,,,2.0,,,,11.6,,,,,,,,,,,,
"RRR = 12.4. demagnetising correction. PHirr(1.8K)=550 Oe, nHirr(1.8K) = 544 Oe. Isotropic SC, then Hc1//,Hc2// = Hc1/n/, Hc2/n/. GL)kappa) = 1.48.",,,La1Ru2P2,,,,LaRu2P2,,1140.0,,,1140.0,,,shape_03,,3.7,,,,0.1,3.7,,,,,80.0,54.0,,,,,,,
,,391.0,Y1Ba2Cu3O7-Z,,,,YBa2Cu3O7,,,,,,,,shape_01,,,,,,,,,5.5,,,,,,,,,,,
,,,Sm1Pb1Sr2Ca3Cu4OZ,,,,,,,,,,,,,27.0,35.0,60.0,,,,35.0,,,,,,,,,,,,,
gap parameter derived from BCS-relation.,,150.0,La1Mo6Se8,3.57,,,LaMo6Se8,,,,,,,,,,11.6,,,,,11.6,,83.0,,,,,,,,,,,
,,,La1Ba2Cu2.9O6.82,,,,LaBa2Cu3Oz,,,6.82,,,,,shape_01,20.0,45.0,52.0,,,,45.0,,,,,,,,,,,,,
,,,Pb3Y1,,,,Pb3Y1,,,,,,,,,,4.72,,,,,4.72,,,,,,,,,,,,,
,,,V0.746Sb0.179Al0.075,,,,V1-x-ySbxAly,,,,,,,,,,4.3,,,,,4.3,,,,,,,,,,,,,
,,,Bi1.8Pb0.2Sr1.65La0.35Cu1Oz,,,,"(Bi,Pb)2(Sr,La)2CuOz",,,,,,,,shape_01,30.9,,42.7,,,,36.8,,,,,,,,,,,,,
,,,Y0.65Pr0.35Ba2Cu3O7.01,,6.4e-07,,"(Y,Pr)Ba2Cu3Oz",,,7.01,,,,,shape_01,,44.5,,,,10.8,44.5,,69.4,0.0204,,43.5,35.0,0.6,,,,,,
,,,Er0.76Ca0.24Ba1.6Sr0.4Cu2.76Co0.24O6.88,,,,"(Er,Ca)(Ba,Sr)2(Cu,Co)3O7",,,6.88,,,,,shape_01,74.0,77.0,80.0,,70.0,,77.0,,,,,,,,,,,,,
not SC. Actualconcentration of Sn (in DB value) is 50 % of nominal values. Fermi liquid temperature T<FL> = 1.0 K.,,,Ce1Ir1In4.95Sn0.05,,,,CeIrIn5-xSnx,,,,,,,,shape_03,,,,0.2,,,,,611.0,,,,,,,,,,,
coexistence of s/c and AF.,,,Pd2Lu1Sn1,,,,Pd2LuSn,0.23,,,,,,,,,3.05,,,,,3.05,,,,,,,,,,,,,
,,,La1.5Er0.5Ba2Ca1Cu5O11.907,,,,"(La,Er)2Ba2CaxCu4+xOz",,,11.907,,,,,shape_01,78.0,,,,,,78.0,,,,,,,,,,,,,
muon-SR measurements.  [ penet]<L> = 3720 A.  [cohere]0 - 90 A,,,Nb1Os2,,,,NbOs2,,,,,,,,shape_01,,,2.7,,2.7,,2.7,,,,,619.0,,,,,,,,
N=IN E+21/CM3,,,La1.78Sr0.22Cu0.95Ni0.05O4,,,,"(La,Sr)2(Cu,Ni)O4",,,,,,,5.9e-10,,,4.1,,,,,4.1,,,,,,,,,,,,,
,,,Nd0.2Sm0.8F0.3Bi1S2O0.7,,,,"(Nd,Sm)(O,F)BiS2",,,,,,,,,,,,,5.58,,5.58,,,,,,,,,,,,,
Oxygen content=6.91-6.95 independent of x,,,Y0.5Pr0.5Ba1Sr1Cu3O6.95,,,,"(Y,Pr)BaSrCu3O7",,,6.95,,,,,shape_01,,,,,,,,,,,,,,,,,,,,
NEARLY SINGLE PHASE,,,Tl0.8Pb0.2Sr2.5Pr0.5Cu2OZ,,,,"(Tl,Pb)(Sr,Pr)3Cu2OZ",,,,,,,,shape_01,,90.0,105.0,,,,90.0,,,,,,,,,,,,,
,,,Y1Ba2Cu3O6.83,,,,YBa2Cu3Oz,,,6.83,,,,,shape_03,,,90.0,,,,90.0,,,,,,,,,,,,,
RRR=5.62,,,Y0.8Pr0.2Ni2B2C1,,,,"(Y,Pr)Ni2B2C",,,,,,,,shape_01,,8.74,,,,,8.74,,,,,,,,,,,,,
,,,Bi1.6Pb0.4Sr2Ca2Cu2.99Fe0.01OZ,,,,,,,,,,,,,96.8,,109.7,,,,103.25,,,,,,,,,,,,,
Curie-T estimated from high-T SUS.,,,Fe1.12Se0.03Te0.97,,,,"Fe(Se,Te)",,,,,,,,shape_03,,,6.5,,,,6.5,,,,,,,,,,,,,
,,,Bi2Sr2Ca0.8Y0.2Cu1.92Co0.08OZ,,,,"Bi2Sr2(Ca,Y)(Cu,Co)2Oz",,,,,,,,shape_01,,66.0,,,,,66.0,,,2600.0,2450.0,,,,,,,7.48,,
,,,Nd1.2Ba1.4Ca0.4Cu3O6.888,,,,"(Nd,Ba,Ca)3Cu3Oz",,,6.888,,,,,shape_01,,,,,40.0,,40.0,,,,,,,,,,,,,
,,,Ho1Ba2Cu2.85No0.15O7-y,,,,"HoBa2(Cu,Ni)3O7",,,,,,,,shape_01,,85.0,,,,,85.0,,,,,,,,,,,,,
,,,Bi2Sr2Ca1Cu2I0.69O8.242,,,,Bi2 Sr2 Ca Cu2 O8 Ix,,,8.242,,,,,shape_02,,53.1,,,,,53.1,,,,,,,,,,,-4.69,,
,,,Ba0.6K0.4Fe2As2,,,,"(Ba,K)Fe2As2",,,,,,,,shape_01,,35.0,,,,,35.0,,,,,,,,,,,13.84,,
,,,Bi2Sr2Cu1Ox,,,,Bi2Sr2CuOx,,,,,,,,shape_03,,,5.0,,,1.0,5.0,,,,,,,,,,,,,
,,,Y1Ba1Sr1Cu2.75Sn0.25O7.16,,,,"Y(Ba,Sr)2(Cu,Sn)3Oz",,,7.16,,,,,,,40.9,,,,,40.9,,,,,,,,,,,,,
,,,Hg1Ba2Cu1O4.18,,,,HgBa2CuO4,,,4.18,,,,,,,93.2,,,,,93.2,,,,,,,,,,,,,
GL parameter=211,,,Bi2Sr2Ca1Cu1.998Zn0.002O8+d,,,,"Bi2Sr2Ca(Cu,Zn)2O8",,,,12.9,,,,shape_03,80.5,,,,83.0,,83.0,,,,,272.0,,4.54,,,,,,
,,,N0.93Nb0.85Zr0.15,,,,,,,,,,,,,,13.8,,,,,13.8,,,,,,,,,,,,,
"T(T)-exponent, n = 2.5 for T < 100 K.",,,Ce1Co1Si3,,,,CeCoSi3,,,,,,,,shape_01,,,,,1.4,,1.4,,,,160.0,,,,,,,,,
,,,Y1Sr2Cu2.65Ti0.35O7.1,,,,"YSr2(Cu,Ti)3O7",,,7.1,,,,,shape_01,53.0,,,,,,53.0,,,,,,,,,,,,,
"not SC. RRR = 30.  FM ordering at 18 K. Effective moment(my-B) and Curie-T(K)  are (7.75, 20), (7.81, 21), (7.69, 21) for H//[100], [110], [111], respectively.",20.0,,Eu1Ru4P12,,,7.75,EuRu4P12,,,,,,,,shape_03,,,,1.7,,,,,,,,,,,,,,,,
Tq=400C,,,Y1Ba2Cu2.9Ni0.1O7,,,,"YBa2(Cu,Ni)3O7",,,7.0,,,,,shape_01,81.5,,,,,,81.5,,,,,,,,,,,,,
,,,Eu1.4Pr0.6Ba4Cu7O14.632,,,,"(Eu,Pr)2Ba4Cu7O14",,,14.632,,,,,shape_01,,,,,58.0,,58.0,,,,,,,,,,,,,
,,,Bi1.8Pb0.2Sr1.7La0.3Cu1OY,,,,"(Bi,Pb)2(Sr,La)2CuOz",,,,,,,,shape_02,,27.4,,,,3.108,27.4,,,2700.0,,,,,,,,,,
,,,As1Ni0.25Pd0.75,,,,As1Ni0.25Pd0.75,,,,,,,,,,1.34,,,,,1.34,,,,,,,,,,,,,
,,,Y0.75Ca0.25Ba2Cu2.75Co0.25O6.82,,,,"(Y,Ca)Ba2(Cu,Co)3Oz",,,6.82,,,,,shape_01,,67.5,,,,,67.5,,,,,,,,,,,,,
"refined stoichiometry: Fe1.045Se0.406Te0.594 by NPD. impurity phase(Fe7Se8). gap(S) = 0.51 meV, [gapene] = 0.84 for small gap from two-gap model fitting.",,,Fe1Se0.5Te0.5,4.3,,,"Fe(Se,Te)",,,,,,4910.0,,shape_03,,,,,14.6,,14.6,,,,,,,,,6.04,,,2.61,
carrier = 10.5 E+20 /cm3,,,Sn0.98Te1,,,,SnxTe,,,,,,,,,,0.092,,,,,0.092,,,,,,,,,,,,,Info: Very Low Tc (<0.1K)
,,,B6La1,,,,LaB6,,,,,,,,shape_01,,0.45,,,,,0.45,,,,,,,,,,,,,
(dC/Tc) = 24.2 mJ/mol.K2,,,Ba1Fe1.844Co0.156As2,,,,"Ba(Fe,Co)2As2",,,,,,,,shape_03,,21.7,,,,,21.7,,,,,,,,,,,,,
,,,La1.77Sr0.23Cu0.94Co0.06O4,,,,"(La,Sr)2(Cu,Co)O4",,,,,,,,shape_01,,,,,32.5,,32.5,,,,,,,,,,,,,
,,,La1Ni0.85Cu0.15C2,,,,"La(Ni,Cu)C2",,,,,,,,shape_01,3.72,,4.25,,3.31,,3.31,,,,107.0,,,,,,,,,
not annealed,,,Tl0.5Ba2Ca1Be1Cu3.45Co0.05O10-z,,,,"(Cu,Tl)Ba2(Ca,Be)2(Cu,Co)3O10",,,,,,,,,90.0,,,,,,90.0,,,,,,,,,,,,,
,,,Bi1Sr1Ca1Cu2Oz,,,,,,,,,,,,,75.0,110.0,,,,,110.0,,,4.0,10.0,,,,,,,,,
"X-ray DENS=10.6056. hole=0.124. Jc(5K,0.6T)=0.25 E+6 A/cm2.",,,La1.5Nd0.5Ca1Ba2Cu4.75Mo0.25O11.143,,,,"(La,Nd)2CaBa2(Cu,Mo)5Oz",,,11.143,,,,,,64.0,70.0,75.0,,65.0,,70.0,,,,,,,,,,,,,
,,,C60Rb3,,,,,,,,,,,,shape_04,2.5,,22.0,,,,12.25,,,,140.0,,,,,,,,,
,,,Cs0.3Mo1S2,,,,Cs0.3Mo1S2,,,,,,,,,,6.3,,,,,6.3,,,,,,,,,,,,,
Compositions are nominal values. multi-phase: Mg(Mg0.25Al0.75)Si (major phase) + Mg9Si5 + Al + Si by EPMA.,,,Mg1Al1Si1,,,,MgAlSi,,,,,,,,,,,5.7,,6.0,,6.0,,,,,,,,,,,,,
,,,Pt1Te1,,,,Pt1Te1,,,,,,,,,,0.59,,,,,0.59,,,,,,,,,,,,,
space-G = Imma. Int'l No. =74. delta-C = 13.2 mj/mol.K2. delta-C/gamma*Tc = 1.33.,,164.0,La3Pd5Si1,,,,La3Pd5Si,,,,,,,,,,1.4,,,,,1.4,1.405,13.4,,,,,0.1454,,,,,,
Lu1.00Ni0.68Si3.13 by EPMA.  RRR = 38. SP (beta) = 0.091 mJ/mol.K4.. e-ph = 0.44. (dC/gamma*Tc) = 0.71. GL(kappa) = 0.42.,,474.0,Lu1Ni1Si3,,,,LuNiSi3,,,,,,,,shape_03,,,1.63,,1.63,,1.63,0.0104,3.97,1.6,,33.0,690.0,,,,,,,
Hc(0)= 1080 Oe. (delta-C/gamma*Tc) = 1.28,,411.0,Sn0.01V0.99,,,,V1-xSnx,,,,,,,,,,4.21,,,,,4.21,,9.6,,,,,,,,,,,
,,,Bi0.132Mo0.198Cu2.67Sr2Y1O7.2,,,,"(Bi,Mo,Cu)Sr2YCu2Oz",,,7.2,,,,,shape_01,,,29.0,,,,29.0,,,,,,,,,,,,,
,,,La1.975Sr0.025Cu1O4,,,,"(La,Sr)2CuO4",,,,,,,14.9,shape_06,,,,4.2,,,,,,,,,,,,,,237.0,,
particle size = 20-26 A,,,N0.34Re1,,,,N0.34Re1,,,,,,,,,,5.0,,,,,5.0,,,,,,,,,,,,,
K-content measured by WDS. Tc defined as max of (dR/dT). T<STR> same as Tn,,,Ba0.892K0.108Fe2As2,,,,"(Ba,K)Fe2As2",126.0,,,,,,,shape_03,,,,0.0,,,,,,,,,,,,,,,,
"sample #6. Hc2(0) and -(dHc2/dT) = (7.9, 4.8, 3.2) in T and (1.16, 0.85, 0.53) inT/K for H//b, H//a', and H//c*, respectively.",,,Ta4Pd3Te16,,,,Ta4Pd3Te16,,,,,,,,shape_03,4.3,,,,,,4.3,3.2,,,,,,,,,,,,
,,,Hg0.7V0.3Sr1.8La0.2Cu1O4+z,,,,,,,,,,,,,,41.3,,,,,41.3,,,,2.57,,,,,,,-7.44,,
"SC properties measured by TDO method. d[penet](T) = A*T^2, indicate the presence of point node in SC order parameter.",,,Nb0.25Bi2Se3,,,,Nb0.25Bi2Se3,,0.9,,19.0,1.8,237.0,,shape_03,,,,,3.5,,3.5,,,,,,,,,,,,,
"Constant term in SP-heat, A = 2.4 E-4 cal/mol.K",,894.0,Cr0.855Fe0.045Al0.1,,,,Cr-Fe-Al,,,,,,,,,,,,1.5,,,,,3.31,,,,,,,,,,,
"RESRT shows RES(250K). Curie-T shows ferromag-order of Ru, Tm, defined as FMR-onset-temperature. Semiconductor-like.",140.0,,Ru0.5Pb0.5Sr2Gd1.4Ce0.6Cu2O10+z,,,,"(Ru,Pb)Sr2(Gd,Ce)2Cu2O10",,,,,,,,shape_01,,,,,,,,,,,56000.0,,,,,,,,,
,,,Tl2Ba2Ca1Cu2O8,,,,Tl2Ba2Ca(N-1)Cu(N)O(2N+1),,,,,,,,,109.0,109.0,114.0,,,,109.0,,,,,,,,,,,,,
"T<SDW> = 101.6 K, structural transition T* = 83.2 K.",,,Fe1Se0.82,,,,FeSe0.82,,,,,,,,,4.33,,11.33,,,,7.83,,,,,,,,,,,,,
,10.0,,Y1Ba2Cu3O6.96,,4.8e-07,,YBa2Cu3Oz,,,6.96,,,,,shape_01,,88.5,,,,2.0,88.5,,56.3,0.1133,,72.60000000000001,12.0,2.73,,,,,,
carrier = 10.4 E+20 /cm3,,,Sn0.97As0.005Te0.995,,,,"Sn(As,Te)",,,,,,,,,,0.068,,,,,0.068,,,,,,,,,,,,,Info: Very Low Tc (<0.1K)
pseudogap temp.=220K,,,Bi2Sr1.6La0.4Ca1Cu2Oz,,,,"Bi2(Sr,La)2CaCu2O8",,,,,,,,shape_01,,60.73,,,,10.7,60.73,,,,,,,,,,,10.92,,
,,,Y0.99Ba1.99Cu2.847Li0.153O6.4,,,,"YBa2(Cu,Li)3O7",,,6.4,,,,,,,62.0,73.0,,,,62.0,,,,,,,,,,,,,
,,,Pb0.8Yb0.2Mo6Se8,,,,"(Pb,Yb)Mo6S8",,,,,,,,,,12.2,,,,,12.2,,,,,,,,,,,,,
,,,Eu1Ba1Sr1Cu3O6.95,,,,"Eu(Ba,Sr)2Cu3O7",,,6.95,,,,,shape_01,,84.0,,,82.0,,84.0,,,,,,,,,,,,,
,,,La1.85Sr0.15Cu0.98Ni0.02Oz,,,,"(La,Sr)2(Cu,Ni)O4",,,,,,,,shape_01,,,28.0,,,,28.0,,,,,,,,,,,,,
Tc by SUS.,,,La1.85Sr0.15Cu0.996Zn0.004O4,,,,"(La,Sr)2(Cu,Zn)O4",,,,,,,,,,,,,32.7,,32.7,,,,,,,,,,,,,
,,,Sm0.8Pr0.2Ba2Cu3OZ,,,,"(Sm,Pr)Ba2Cu3O7",,,,,,,,shape_01,,39.0,,,,,39.0,,,,,,,,,,,,,
,,,Cu0.05Ir1Te2,,,,CuxIrTe2,,,,,,,,shape_01,,,,,2.84,,2.84,,,,,,,,,,,,,
CARRIER IN E+21/CM3,,,La1.9Sr0.1Cu0.97Ni0.03O4,,,,,,,,,,,3.69e-09,shape_01,,3.65,,,,,3.65,,,,,,,,,,,,,
RRR = 270. hidden order temperature T<HO> = 17.7 K. RRR defined as R300/R2K for I//a.,,,U1Ru2Si2,,,,URu2Si2,,,,,,,,shape_03,,1.45,,,,,1.45,,,,,,,,,,,,,
VOLS estimated from SUS(7K).,,,La1.89Na0.11Cu1O4,,,,"(La,Na)2CuO4",,,,,,,,,,16.0,21.0,,,3.0,16.0,,,,,,,,,,,,,
thermopower = -8.57 uV/K,,,Au0.3Te0.7,,,,TexAu1-x,,,,,,,,,,1.99,,,,,1.99,,,,,,,,,,,,,
,,,Lu0.9Pr0.1Ba2Cu3O7-d,,,,"(Lu,Pr)Ba2Cu3O7",,,,,,,,shape_04,83.0,,,,,,83.0,,,,,,,,,,,,,
Tc by ac inductance,,,La1Sn3,,,,LaSn3,,,,,,,,,,5.98,,,,,5.98,,,,,,,,,,,,,
,,,Bi2Sr2Ca2Cu3OZ,,,,Bi2Sr2Ca2Cu3O10,,,,,,,,shape_03,,76.0,,,,,76.0,,,,,,,,,,,,,
RRR=3.3.,,,Mg0.95Al0.025Li0.025B2,,,,Mg1-x(AlLi)xB2,,,,,,,,shape_01,,37.0,,,36.2,0.7,37.0,,,6.5,,,,,,,,,,
carrier = 5.08 E+20 /cm3,,,Sn0.97As0.022Te0.978,,,,"Sn(As,Te)",,,,,,,,,,0.0332,,,,,0.0332,,,,,,,,,,,,,Info: Very Low Tc (<0.1K)
,,,La1.4Sr1.6Mn2O7,,,,"(La,Sr)3Mn2O7",60.0,,,,,,,shape_06,,,,,,,,,,,,,,,,,,-2.57,,
,,,Al5Re24,,,,Al5Re24,,,,,,,,,,3.35,,,,,3.35,,,,,,,,,,,,,
"reduced sample,Tc=28K for as-sintered sample",,,Tl0.5Pb0.5Sr4Cu2C0.7N0.3O7,,,,"(Tl,Pb)Sr4Cu2(CO3,NO3)O7",,,,,,,,shape_01,,,,,70.0,,70.0,,,,,,,,,,,,,
"SC appears  for 18 < R(6 K) < 542 uOhm.cm,  in a narrow region of lattice constants. moment = 0.37 myu-B/Sm",,,Sm1Fe1P1O1,,,,SmOFeP,5.0,,,,,,,shape_01,2.0,,3.0,,,,2.5,,,,,,,,,,,,,
"Tc, Hc2 defined as 0.5 Rn. G-L parameter = 75",,,Fe0.15Ni0.85Zr2,,,,"(Fe,Ni)Zr2",,,,,,,,,,2.31,,,,,2.31,,,162.0,,,8.3,2.8,,,,,,
dTc/dP in K/GPa. Debye-T estimated using scaling law. ,,290.0,Lu5Ir4Ge10,,,,Lu5Ir4Ge10,,,,,,,,,,2.6,,,,,2.6,,,,,,,,0.021,,,,,
"SP-heat(relaxation type), R(ac-method),Tc from SP-heat.RR = 2.6 uOhm.cm, RRR = 110, (dC/gamma*Tc) = 1.56.",,198.0,Pr1Pt4Ge12,2.35,,3.67,PrPt4Ge12,,,,,,,,,,7.91,,,,,7.91,2.06,87.0,,,,,,,,,,,
"Hc2(0) by WHH for H//ab, Gurevich model for H//c. Anisotropy(Hc2) = 2.83 at t=0.6. T<STR> = 53.6 K.",,,Na1Fe1As1,,,,NsFeAs,44.4,10.1,,57.5,16.4,1.36,,shape_03,,11.1,,,,,11.1,,,,,,,,,,,,,
,,,Nb0.8Ga0.19Cr0.01,,,,"Nb0.8(Ga,Cr)0.2",,,,,,,,,,13.6,,,,,13.6,19.9,,,,,,2.1,,,,,,
,,,Sm1Fe1As0.55P0.45H0.08O0.92,,,,SmFeAs1-yPyO1-xHx,,,,,,,,shape_01,,,22.5,,19.0,,19.0,,,,,,,,,,,,,
,,,B6Y1,,,,B6Y1,,,,,,,,,,6.5,,1.28,,,6.5,,,,,,,,,,,,,
,,,C1Ta2,,,,C1Ta2,,,,,,,,,,3.26,,,,,3.26,,,,,,,,,,,,,
"single phase for 0 =< x =<0.6, 0=< y=< 0.6 in Sr2-xBax)(Y1-yCay)-series.",,,Pb0.5B0.5Sr1.5Ba0.5Y0.4Ca0.4Cu2Oz,,,,"(Pb,B)(Sr,Ba)2(Y,Ca)Cu2Oz",,,,,,,,shape_01,40.0,,50.0,,45.0,,45.0,,,,,,,,,,,,,
The Sample Preparation Method is not descrived.,,,Y1Ba2Cu3O7,,,,YBa2Cu3O7,,,7.0,,,,,shape_03,92.0,,,,,1.0,92.0,,,,,,,,,,,,,
,,,Cu0.25Si0.75,,,,Cu0.25Si0.75,,,,,,,,,,,,1.28,,,,,,,,,,,,,,,,
,,,Pb0.6V0.4Sr2Ca0.5Er0.5Cu2OZ,,,,"(Pb,V)Sr2(Ca,Er)Cu2Oz",,,,,,,,shape_01,38.4,,,,,,38.4,,,,,,,,,,,,,
sintering time=89H,,,Bi2Sr1.7Hg0.3Ca2Cu3Oz,,,,"Bi2(Sr,Hg)2Ca2Cu3O10",,,,,,,,shape_01,92.0,,130.0,,,,111.0,,,,,,,,,,,,,
,,,Nd0.9Ca0.1Ba0.6La0.4Cu3O6.7,,,,"Nd(Ba, Ca)(Ba,La)2Cu3Oz",,,6.7,,,,,shape_01,46.0,54.5,63.0,,52.0,,54.5,,,,,,,,,,,,,
,,,Ca1Ba1La0.4Sm0.6Cu3O7-Z,,,,"CaBa(La,Sm)Cu3O7",,,,,,,,shape_01,,64.0,,,,,64.0,,,,4.45,,,,,,,,,
,,,Y1Ba1.95Na0.05Cu3Oz,,,,"Y(Ba,Na)2Cu3O7",,,,,,,,shape_01,91.4,,,,,,91.4,,,,,,,,,,,,,
,,380.0,Os0.7Re0.3,,,,Re1-xOsx,,,,,,,,,,0.8,,,,,0.8,,1.86,,,,,,,,,,,
,,,Hg1Ba2Cu1O4.06,,,,HgBa2CuO4+Z,,,4.06,,,,,,,,75.0,,,,75.0,,,,,,,,,,,,,
using 99.99 % Sn,,,Sr2.5Sn1O1,,,,Sr3-xSnO,,,,,,,,shape_01,,,,,5.4,,5.4,,,,,,,,,,,,,
compositions: Yb0.98Ga1.15Si0.87 by EPMA.  RRR = 1.38,,,Yb1Ga1.1Si0.9,,4.93e-05,,YbGaSi,,,,,,,,shape_01,2.3,,2.5,,2.4,0.2,2.4,,,,219.0,,,,,7.336,,,,
"compositions by WDS, not bulk SC. SC maybe from Ni-Bi compounds (but not detected by XRD.",,,Nd1Ni0.72Bi2.14,,0.0002,3.8,NdNi1-xBi2+y,3.8,,,,,,,shape_03,,,4.2,,,,4.2,,,,,,,,,,,,,
,,,Bi2Sr2Ca0.8Na0.2Cu2O8+Z,,,,"Bi2Sr2(Ca,Na)Cu2O8",,,,,,,,,62.0,66.0,72.5,,,,66.0,,,,,,,,,,,,,
P-induced SC. Tc = 3.4 K at  Pcr = 6.8 GPa. SC properties for P = 14 GPa.,,,Bi1Te1Cl1,,,,BiTeCl,,,,,5.63,,,shape_03,,,3.6,0.0,,,3.6,,,,,,,,,,,,,
,,,La2.77Ca0.46Ba2.77Cu6O14.246,,,,"(La,Ca)3(Ba,Ca)3Cu6O14",,,14.246,,,,,,42.0,,,,,,42.0,,,,,,,,,,,,,
RESRT=137 uOhm.cm. Debye-T from Bloch-Gruneizen equation.,,162.0,Mo3Sb7,,,,Mo3Sb7,,,,,,,,shape_03,,2.08,,,,,2.08,1.7,,,,,,1.4,,,,,,
,,,Bi0.45Pb0.55,,,,Bi0.45Pb0.55,,,,,,,,,,7.0,,,,,7.0,,,,,,,,,,,,,
,,,Al0.1Ga0.9V3,,,,Al0.1Ga0.9V3,,,,,,,,,,13.9,,,,,13.9,,,,,,,,,,,,,
Curie-T(H) from SP and change of (dR/dT). Angular dependence of Hc2(T) measured for small deviation from b- and a-axis.,2.6,,U1Co1Ge1,,,,UCoGe,,,,,,,,shape_03,0.48,0.55,0.72,,,,0.55,,,,,,,,,,,,,
Two phases: Ca4(PO4)2O and CaO from XRD. Not clear which phase is SC. Samples were prepared by shock-wave pressure upto 65 GPa. Tc from SQUID.,,,Ca5P2O10,,,,CaO+Ca4(PO4)2O,,,,,,,,shape_02,,,,,50.0,,50.0,,,,,,,,,,,,,
,,,La1Ba1.5Ca0.5Cu3Oz,,,,,,,,,,,,shape_01,,77.0,,,,,77.0,,,,,,,,,,,,,
,,,Hf1Rh1Si1,,,,HfRhSi,,,,,,,,,,,,1.6,,,,,,,,,,,,,,,,
"He-ion(2MeV, RT) irradiation effect for V3Ge film. Tc = 4.5 K and 1.2 K for 2 E+16 and 2 E+17 /cm2 fluence, respectively.",,,Ge1V3,,,,V3Ge,,,,,,,,shape_05,,6.0,,,,,6.0,,,,,,,,,,,,,
,,,Ca1Ir2,,,,,,,,,,,,,,6.15,,,,,6.15,,,,,,,,,,,,,
,,,Bi2Sr2Ca1Cu2O8+z,6.8,,,Bi2Sr2CaCu2O8,,,,,,,,shape_03,,85.4,,,,,85.4,,,,,,,,,,,,50.0,
,,,Zr2Co0.8Ga0.2,,,,"Zr2(Co,Ga)",,,,,,,,shape_01,,5.29,5.55,,4.92,,5.29,,,,,,,,,,,,,
,,,Y0.8Pr0.2Ba2Cu3O7.3,,,,"(Y,Pr)Ba2Cu3Oz",,,7.3,,,,,,,62.6,,,,,62.6,,,,,,,,,,,,,
,,,La1.9Ba0.1Cu0.99Zn0.01O4,,,,"(La,Ba)2(Cu,Zn)O4",,,,,,,,shape_01,,9.8,,,,,9.8,,,,,,,,,,,,,
,,,Nb0.87Ta0.13,,,,Nb0.87Ta0.13,,,,,,,,,,8.15,,,,,8.15,,,,,,,,,,,,,
"Electrochemical intercalated with a potential technique.See Mater. Res Bull. 29, 735 (1994).",,,La2Cu1O4.04,,,,La2CuO4+d,,,4.04,,,,,shape_01,,,32.0,,,,32.0,,,,,,,,,,,,,
,,,Y1Ba2Cu3O6.15,,,0.35,YBa2Cu3Oz,370.0,,6.15,,,,,shape_03,,,,,,,,,,,,,,,,,,,,
hcp-Tl (0 < P < 35 KBAR). Tc(P=35kbar) = 1.95 K.,,99.0,Tl1,,,,hcp-Tl,,,,,,,,,,2.4,,,,,2.4,,,,,,,,-0.15,,,,,
,,,Bi1.95Sr1.65La0.4Cu1O6.347,,,,"Bi2(Sr,la)2CuOz",,,6.347,,,,,,,24.0,,,,,24.0,,,,,,,,,,,,,
,,,La1.83Sr0.17Cu0.98Ga0.02Oz,,,,"(La,Sr)2(Cu,Ga)O4",,,,,,,,,,,,,13.0,,13.0,,,,,,,,,,,,,
,,,Yb0.1Pr0.9Ba2Cu3O7,,,,"(Yb,Pr)Ba2Cu3O7",14.0,,,,,,,shape_01,,,,,,,,,,,,,,,,,,,,
,,,La1.8Sr0.2Cu0.99Zn0.01O4,,,,"(La,Sr)2(Cu,Zn)O4",,,,,,,,shape_01,,21.0,,,20.0,,21.0,,,,1440.0,,,,,,,,,
,,,Er1Ba2Cu3O7-X,,,,ErBa2Cu3O7,,,,,,,,,260.0,275.0,285.0,,,,275.0,,,,,,,,,,,,,Likely Error: Anomalous Tc (275K) for ErBaCuO
no magnetic order,,,Y1Ni2B2C1,,,,YNi2B2C,,,,,,,,shape_01,,15.5,,,,,15.5,,,,,,,,,,,,,
,,,Bi2Sr2Ca1Cu2O8,,,,Bi2Sr2CaCu2O8,,,,,,,,shape_03,90.0,,,,,,90.0,,,,0.45,,,,,,,,,
,,,Bi1.6Sr0.4Yb1Cu3O6.35,,,,"Cu(Ba,Sr)2YbCu2Oz",,,6.35,,,,,shape_01,,37.0,,,,,37.0,,,,,,,,,,,,,
,,280.0,Tl1Ba2Pr1Cu2O7,,,,TlBa2PrCu2O7,8.0,,,,,,,shape_01,,,,,,,,,570.0,,9600000000.0,,,,,,,,,
,,,Ti50Nb35Si15,,,,TixNbySiz,,,,,,,,,,5.0,,,,0.55,5.0,,,,160.0,,,,,,,,,
delta Tc=-0.30,,,Y1Ba2Cu3O6.55,,,,YBa2Cu3O7,,,6.55,,,,,,,59.9,,,,,59.9,,,,,,,,,,,,,
H-content determined by (p-v-t) method. inverse isotope effect i.e.  Tc(PdH) < Tc(PdD).,,,H0.965Pd1,,,,PdHx,,,,,,,,,,6.45,,,,,6.45,,,,,,,,,,,,,
,,,Ir0.02Nb3Rh0.98,,,,Ir0.02Nb3Rh0.98,,,,,,,,,,2.43,,,,,2.43,,,,,,,,,,,,,
,,,Ir0.7Y0.3,,,,,,,,,,,,,,2.16,,,,,2.16,,,,,,,,,,,,,
,,,C2Re1W1,,,,C2Re1W1,,,,,,,,,,3.8,,,,,3.8,,,,,,,,,,,,,
not SC above 0.3 K.,,,Eu1Sr2Bi2S3Se1F4,,,,EuSr2Bi2S4-xSexF4,,,,,,,,shape_01,,,,0.3,,,,,,,,,,,,,,,,
The oxygen content was determined from precision iodometric titration method(ref.29).,,,Pr1.3Ba1.7Cu3O7.05,,,,"Pr(Ba,Pr)2Cu3O7+z",13.5,,7.05,,,,,shape_02,,,,2.0,,,,,,,,,,,,,,,,
HALL COEFF. IN PLANE,,,Nd1.86Ce0.14Cu1O4-Z,,,,"(Nd,Ce)2CuO4",,,,,,,5.1e-10,shape_03,,21.7,,,,,21.7,,,,,,,,,,,,,
"Ferromag at 52 K. pressure induced s/c. Tc shows Tc(max), where it is at p=1.2 GPa.",52.0,,Ge2U1,,,,UGe2,,,,,,,,,,0.72,,0.0,,,0.72,,,,,,,,,,,,,
,,,Ir1Zr3,,,,Ir1Zr3,,,,,,,,,,2.13,,,,,2.13,,,,,,,,,,,,,
(dC/gamma*Tc) = 1.54,,216.4,Pr0.3La0.7Pt4Ge12,2.26,,,Pr1-xLaxPt4Ge12,,,,,,,,shape_01,,8.02,,,,,8.02,2.04,68.8,,,,,,,,,,,
SPJUMP=MJ/MOLE.K2,,445.0,Dy1Ba2Cu4O8,,,10.49,DyBa2Cu4O8,,,,,,,,shape_01,,75.0,,,,3.3,75.0,,,,,,,,,,,,,
"Hc2 defined as R=0.5Rn. DOS = 1.05E+22 /eV.cm3, calculated from [RESN] and [dHc2/dT].. Carrier from Hall coeffic.",,,Sn0.504Pb0.336In0.16Te1,,,,"(Sn,Pb)1-xInxTe",,,,,4.43,,,,,4.01,,,,,4.01,,,,,,,1.6,,,,,,
,,,Nd1Ba2Cu3O6.84,,,,NdBa2Cu3O7,,,6.84,,,,9.04e-10,shape_01,91.0,93.0,,,,,93.0,,,,,,,,,,,6.1,,
,11.7,,Y0.6Pr1.4Ba4Cu7O15-Z,,1e-06,2.78,"(Y,Pr)2Ba4Cu7O15",,,,,,,,,10.0,,,,,,10.0,,,,,,,,,,,,,
,,,Bi1La1,,,,LaBi,,,,,,,,,,,,0.08,,,,,,,,,,,,,,,,
Pyridine-intercalated TaS2. M = pyridine.,,,Ta1S2M0.167,,,,TaS2(pyridine)(1/2),,,,183.0,,,,shape_03,,3.47,,,,0.2,3.47,,9.1,,,,,,,,,,,
Cl occupies both at apical and interstitial sites,,,La1.935Sr0.065Cu1Cl0.05O4-z,,,,"(La,Sr)2Cu(O,Cl)4",,,,,,,,shape_01,,14.0,,,,,14.0,,,,11800.0,,,,,,,,,
G-L=65,,,Y1Ba2Cu3O6.38,,,,YBa2Cu3Oz,,14.0,6.38,49.0,,3130.0,,shape_03,15.4,,,,,,15.4,,,,,,,,,,,,,
,,,Sr1Fe2As2,,,,SrFe2As2,,,,,,,,shape_01,,,,1.8,,,,,,,,,,,,,,,,
,,,Ce1Co1In5,,,,CeCoIn-xCdx,,,,,,,,shape_01,,2.26,,,,,2.26,,,,,,,,,,,,,
"HT-phase(T>1750C),",,,La1Ir2Si2,,,,LaIr2Si2,,,,,,,,,,1.58,,,,0.18,1.58,,,,,,,,,,,,,
,,,Hg1Ba2Cu1O4.15,,,,HgBa2CuO4,,,4.15,,,,,,,,,,97.2,,97.2,,,,,,,,,,,,,
,,,Hg1Ba2Cu1FO4,,,,HgBa2CuO4Fx,,,,,,,,shape_01,,,,,78.0,,78.0,,,,,,,,,,,,,
,,,Y1Ba2Cu2.97Mn0.03Oz,,,,"YBa2(Cu,Mn)3Oz",,,,,,,,,,,92.17,,,,92.17,,,,,,,,,,,,,
,,,Nb50.2Zr39.4Mo10.4,,,,,,,,,,,,,,8.8,,,,,8.8,,,,,,,,,,,,,
"RRR = 18.4. R(T) has a hump at 147 K, where thermal conductivity shows clear drop and SP-jump (dC = 20.2J/mol.K).",,,Sr3Ir4Sn13,,,,Sr3Ir4Sn13,,,,,,,-8.63e-05,shape_03,,5.0,,,,,5.0,,,1.93,35.5,,,,,,,2.94,,
Debye-T calculated from phonon spectrum obtained inelastic neutron scattering measurements.,,250.0,H15Th4,,,,Th4H15,,,,,,,,,,7.6,,,,0.3,7.6,,,,,,,,,,,,,
(dC/gamma*Tc) = 1.52. R(T) = R0 + A*T^n: n = 2.02,,339.0,Ir0.58Rh0.37Te2,,,,Ir0.95-xRhxTe2,,,,,,,,shape_01,,3.76,,,,,3.76,,,,,,,,,,,,,
,,,N1Nb1,,,,Nb1N1,,,,,,,,,,15.6,,,,,15.6,,,,,,,,,,,,,
amorphous Ga-Sb film,,,Ga0.8Sb0.2,,,,"a-(Ga,Sb)",,,,,,,,shape_04,,6.18,,,,,6.18,,,,,,,,,,,,,
"impurity phases(SmAs,SmOF,Fe2P) are observed by XRD. [RES77] shows RES at 60 K.",,,Sm1Fe1As0.85P0.15F0.12O0.88,,,,"Sm(O,F)Fe(As,P)",,,,,,,,shape_01,14.9,,20.7,,,,17.8,36.0,,,,,,2.7,,,,-24.1,,
,,,Y1Ba2Cu3O6.8,2.25,,,YBa2Cu3Oz,,,6.8,,,,,shape_02,,77.0,,,,,77.0,,,,,,,,,,,,7.5,
,,,Sm1Fe1As1H0.25O0.75,,,,"SmFeAs(O,H)",,,,,,,,shape_01,,,55.0,,,,55.0,,,,,,,,,,,,,
Cu-valence = 2.10 from XAS.,,,Ba1.34Eu2Ce0.66Cu3O8.96,,,,"Cu(Ba,Eu)2(Ce,Eu)2Cu2O9",,,8.96,,,,,shape_01,,,15.0,,,,15.0,,,,,,,,,,,,,
T2 shows Tc from C(T).,,,Ce1Co0.91Pt0.09In5,,,,"Ce(Co,Pt)In5",,,,,,,,shape_01,,1.05,1.09,,,,1.05,,,,,,,,,,,,,
,,,Mo0.9Re0.1,,,,"(Mo,Re)",,,,,,,,,,2.92,,,,,2.92,,,,,,,,0.0,,,,,
,,,Sr0.1La1.9Cu1O4-Y,,,,"(La,Sr)2CuO4",,,,,,,,,17.5,33.0,38.0,,,,33.0,,,,,,,,,,,,,
composition determined by EDX.,,,Ba0.84Rb0.1Sn0.09Fe2As2,,,,"(Ba,Rb,Sn)Fe2As2",,70.0,,,120.0,,,shape_03,,,,,22.6,,22.6,,,,,,,,,,,,,
"metastable at P=AP. Tm = 140 K(ferro-mag).(dC/gamma*Tc) = 0.16. gamma fitting for 4 < T < 7K. gap measured by point contact, gap1 = 0.46(singlet), gap2 = 0.93meV(triplet)",140.0,,Ge0.989Rh1,,,,RhGe0.989,,,,,,,,shape_01,2.6,,4.5,,4.1,,4.1,,2.9,28.0,,,,0.065,,,,,0.46,
,,332.0,V0.45Cr0.45Al0.1,,,,V-Cr-Al,,,,,,,,,,,,1.5,,,,,4.19,,,,,,,,,,,
"Co-content determined from WDS. [penet] from TDR method. Al-film coating (Tc=1.2 K, [penet] = 50 nm) to obtain absolute [penet] values.",,,Ba1Fe1.824Co0.176As2,,,,"Ba(Fe,Co)2As2",,,,,,1400.0,,shape_03,,21.0,,,,,21.0,,,,,,,,,,,,,
,,,Nb5Si2.6B0.4,,,,"Nb5(Si,B)3",,,,,,,,,,,6.4,,,,6.4,,,,,,,,,,,,,
,,,Hg1Ba2Ca1Cu2O6+z,,,,,,,,1.6,,,,shape_06,,,,,122.5,,122.5,135.0,,,,,,1.6,,,,,,
"high-pressure sample, secondary phase detected",,,Sr2Y1.2Ce1.2Cu2.6Oz,,,,"(Cu,Ce)Sr2(Y,Ce)2Cu2Oz",,,,,,,,,,40.0,,,,,40.0,,,,,,,,,,,,,
MTEX158838 shows T-dependence of thermal expansion coeffic. of U1-xThxBe13.  T<L> (thermal expansion anomaly) = 0.50 K.,,,U0.99Th0.01Be13,,,,U1-xThxBe13,,,,,,,,,,0.63,,,,,0.63,,,,,,,,-0.19,,,,,
"Tc measured by rf technique,pressure was changed at RT",,,La2Cu1O4.08,,,,La2CuO4,,,4.08,,,,,shape_01,,32.0,,,,,32.0,,,,,,,,2.5,,,,,
Tc by ac method. (dTc/dP) determined from the least squares fit.,,,Ag0.85Sn1.15Se2,,,,Ag1-xSn1+xSe2,,,,,,,,,,6.12,,,,0.08,6.12,,,,,,,,-0.767,,,,,
,,,Bi2Sr2Ca0.4Pr0.6Cu2O8+z,,,,"Bi2Sr2(Ca,Pr)Cu2O8",,,,,,,,shape_01,,4.8,,,,,4.8,,,,,,,,,,,,,
,,,Bi2.15Sr1.68Ca1.17Cu2OZ,,,,Bi2Sr2CaCu2O8,,,,,,,,shape_03,,68.0,,,,,68.0,,,,,,,,,,,,,
Tc(R) = 5.21. RRR=24. (delta-C/gamma*Tc) = 1.40,,373.0,V1,,,,V,,,,,,,,,,5.24,,,,,5.24,,9.8,,,,,,,,,,,
T<STR> is transition temperature from P4/nmm to Cmma,,,Na1Fe0.985Co0.015As1,,,,"Na(Fe,Co)As",,,,,,,,shape_03,,,,,19.9,,19.9,,,,,,,,,,,,,
,,,Y1Ba1.9La0.1Cu3O6.6,,,,"Y(Ba,La)2Cu3Oz",,,6.6,,,,,,,50.6,,,,,50.6,,,,,,,,,,,,,
,,,Ir2Y1,,,,,,,,,,,,,,1.09,,,,,1.09,,,,,,,,,,,,,
,,,Ti0.98Ta0.02Se2,,,,Ti1-xTaxSe2,,,,,,,,,,1.02,,,,,1.02,,,,,,,,,,,,,
,,,N0.988Nb1,,,,,,,,,,,,,,14.9,,,,,14.9,,,,,,,,,,,,,
,,,Pu1Co0.9Fe0.1Ga5,,,,"Pu(Co,Fe)Ga5",,,,,,,,,,,,,13.5,,13.5,64.0,80.0,,,,,,,,,,,
spin gap temp. = 116 K,,,Y0.95Ca0.05Ba1.9Nd0.1Cu3Oz,,,,"(Y,Ca)(Ba,Nd)2Cu3Oz",,,,,,,,shape_01,86.2,87.2,,,,2.4,87.2,,,,,,,,,,,,,
befor fluorination,,,Hg1Ba2Ca2Cu3O8+z,,,,HgBa2Ca2Cu3O8,,,,,,,,,,,,,115.0,,115.0,,,,,,,,,,,,,
sintering time=65H,,,Bi2Sr1.7Hg0.3Ca2Cu3Oz,,,,"Bi2(Sr,Hg)2Ca2Cu3O10",,,,,,,,shape_01,64.0,,85.0,,,,74.5,,,,,,,,,,,,,
,,,Bi4Rh1,,,,RhBi4,,,,,,,,shape_03,,,,,3.15,,3.15,,,,,,,,,,,,,
,,,Cr1Ru3,,,,Cr3Ru,,,,,,,,,,3.3,,,,,3.3,,,,,,,,,,,,,
,,,Hg0.85S0.15Ba2Cu1Oz,,,,"(Hg,S)Ba2CuOz",,,,,,,,,,,,,77.0,,77.0,,,,,,,,,,,,,
(dTc/gamma*Tc) = 3.6.  RESRT = 120micro-Ohm.cm. Moment= 0.18 /f.u,54.0,415.0,Y1Ni2B2C1,,,,YNi2B2C,,,,,,,,shape_01,,15.3,,,,,15.3,,8.9,,,,80.0,,,,,,,
impurity phase: U3Co4Ge7,,,U1Co1Ge1,,,,UCoGe,,,,,,,,,,0.65,,,,,0.65,,,,,,,,,,,,,
,,,Y1Ba2Cu3O6.8,,,,YBa2Cu3O7,,,6.8,,,,,,,,,,,,,,10.2,,,,,,,,,,,
O-content is nominal. Tc depends on synthesized pressure. Tc in DB shows for the best sample (synthesized at P=2.0 GPa).,,,Pr1Fe1As1O0.7,,,,PrOFeAs,,,,,,,,,46.0,48.5,49.2,,48.1,,48.5,,,,,,,,,,,,,
"highly textured Bi2223/Ag tape,Jc was also measured",,,Bi2Sr2Ca2Cu3O10,,,,Bi2Sr2Ca2Cu3O10,,,,,,,,,106.5,,,,,6.0,106.5,,,,,,,,1.6,,,,,
angular dependence of Hc2 measured,,,Rb0.33W1O3,,,,RbxWO3,,,,,0.0297,,,shape_03,,1.98,,,,0.03,1.98,,,,,,,,,7.31,,,,
,,,Tl0.6V0.5Sr2Ca2Cu3Oz,,,,"(Tl,V)Sr2Ca2Cu3Oz",,,,,,,,,,110.0,,,,,110.0,,,,,,,,,,,,,
not Superconductor,,,Tb1Ni2B2C1,,,7.78,TbNi2B2C,15.4,,,,,,,shape_01,,,,,,,,,,,,,,,,,,,,
compositions confirmed by EDS. no sign of CDW. Tc measured for J//ab.,,,Ni0.05Ta1S2,,,,NixTaS2,,,,,,,,shape_03,2.2,,3.9,,,1.4,3.05,,,,,,,,,,,,,
pressure-induced s/c..1.6 GPa<SC<7.5 GPa. RRR=330,,,Ce1Rh1In5,,,,CeRhIn5,3.8,,,,,,,shape_03,,2.2,,0.0,,,2.2,,,,,,,,,,,,,
,,,V1Ta2Sn1,,,,,,,,,,,,,,3.7,,,,,3.7,,,,,,,,,,,,,
grain size: 2-10 um,,,Ru1Sr2Gd1Cu1.98Zn0.02OZ,,,,"RuSr2Gd(Cu,Zn)2Oz",,,,,,,,shape_06,,30.0,40.0,,,,30.0,,,10800.0,13000.0,,,,,,,,,
all nost single phase,,,Y1Ba2Cu3O8,,,,YBa2Cu3Oz,,,,,,,,shape_01,92.0,,95.5,,93.0,,93.0,,,,,,,,,,,,,
ANN sample. hole = 0.34,,,Bi0.8Pb0.1S0.1Sr2Ca0.7Nd0.3Cu2O6.95,,,,"(Bi,Pb,S)Sr2(Ca,Nd)Cu2Oz",,,6.95,,,,,,,,,,75.0,,75.0,,,,,,,,,,,,,
"Hc2(0) by WHH for H//ab, Gurevich model for H//c. Anisotropy(Hc2) = 6.77 at t=0.9.",,,Na1Fe0.97Co0.03As1,,,,NaFe1-xCoxAs,,55.9,,24.2,61.9,0.309,,shape_03,,20.4,,,,,20.4,,,,,,,,,,,,,
T<STR> = 43.2 K from NRD and 45.2 K from R(T).  R(T) = R(0) + A*T^n : n= 1.38.,,,Na1Fe0.9875Co0.0125As1,,,,NaFe1-xCoxAs,30.1,,,,,,,shape_03,,,13.9,,,,13.9,,,371.0,789.0,,,,,,,,,
Mg at Ca-site.,,,Tl0.5Ba2Ca1Mg1Cu1Zn2.5O10-z,,,,"(Cu,Tl)Ba2(Ca2-xMgx)(Cu,Zn)3O10",,,,,,,,,112.0,,,,,,112.0,,,,,,,,,,,,,
,,,Y1La0.8Ba1.2Cu3O6.83,,,,"Y(La,Ba)2Cu3O7-d",,,6.83,,,,,shape_01,,,,,,,,,,,,,,,,,,,,
,,,Na1Fe0.939Co0.061As1,,,,"Na(Fe,Co)As",,,,,,,,shape_03,13.4,,,,,,13.4,,,,,,,,,,,,,
GL parameter=120,,,Bi2Sr2Ca1Cu1.994Fe0.006O8+d,,,,"Bi2Sr2Ca(Cu,Fe)2O8",,,,22.0,,,,shape_03,82.5,,,,81.5,,81.5,,,,,264.0,,1.25,,,,,,
,,,In0.5Pb0.5Sr2Y0.5Ca0.5Cu2OZ,,,,"(In,Pb)Sr2(Y,Ca)Cu2OZ",,,,,,,,shape_01,,36.0,,,,,36.0,,,,,,,,,,,,,
Tc by SUS. <18>O-content by infrared spectroscopy.,,,La1.9Ca0.1Cu1O4,,,,"(La,Ca)2CuO4",,,,,,,,,,,,,19.5,,19.5,,,,,,,,,,,,,
,,,Y1Ba2Cu3O7-d,,,,YBa2Cu3O7,,,,25.0,,1800.0,,shape_03,,90.0,,,,0.5,90.0,,,,,,,,,,,,,
"not AlB2 structure, not s/c.  MoB2 compositions also measured. But not s/c, not AlB2 structure.",,,B2Mo0.84,,,,MoB2,,,,,,,,,,,,2.0,,,,,,,,,,,,,,,,
pressure-induced s/c. Tc-value represent Tc(max). phase diagram investigated by In<115>NQR,,,Ce1Rh1In5,,,,CeRhIn5,,,,,,,,shape_03,,2.23,,0.0,,,2.23,,,,,,,,,,,,,
thickness=1000A.,,,La1.92Ce0.08Cu1O4,,,,"(La,Ce)2CuO4",,,,,,,,shape_04,15.0,,,,,,15.0,,,,,,,,,,,,,
,,,Nd1Fe0.8Ru0.2As1F0.11O0.89,,,,"Nd(O,F)(Fe,Ru)As",6.9,,,,,,,,,22.1,,,,,22.1,,,,,,,,,,,,,
,,,Y1Ba2Cu3O6.92,,,,YBa2Cu3O6.92,,,6.92,,,,,shape_03,,,90.0,,,,90.0,,,,,,,,,,,,,
"Jc from magnetization. Jc(70K,0T)=7.4 E+8 A/cm2. Jc(70K,1T)=7.9 E+7 A/cm2",,,Y0.96Pr0.04Ba2Cu3O7-z,,,,"(Y,Pr)Ba2Cu3O7",,,,,,,,shape_01,90.4,92.0,,,,,92.0,,,,,,,,,,,,,
,,,Tl2Ba2Cu1O6+Z,,,,Tl2Ba2CuO6,,,,,,,,,,61.0,,,,,61.0,,,,,,,,-3.2,,,,,
,,,Y1La0.2Ba1.8Cu3O7.62,,,,"Y(La,Ba)2Cu3Oz",,,7.62,,,,,,,87.9,,,,,87.9,,,,,,,,,,,,,
"concentrations: La:Co:Sn:In = 15.1:20.21:58.32:6.37  by EDX. RRR =2.15. GL(kappa) = 1.53. (dTc/dP) = -0.331, -0.267 for Tc(on) and Tc(zero), respectively.",,,La3Co4Sn11.7In1.3,,,,"La3Co4(Sn,In)13",,,,,,,,shape_01,,,5.1,,4.6,0.1,4.6,0.68,,16.45,,33.2,21.6,,-0.311,,0.0028,,,
Tc(onset) = 3.75 K. Upward curvature of Hc2(T) fitting by modified two band calculation.,,,Pb1Ta1Se2,,,,PbTaSe2,,,,,,,,shape_01,3.26,3.38,3.53,,,,3.38,3.05,,,,,,,,,,-6.44,,
NO SUP/CON,,,Y1Ba2Cu3O6.8,,,,YBa2Cu3O7,,,6.8,,,,,,,,,,,,,,,,,,,,,,,,,
,,,Ru1Y3,,,,Ru1Y3,,,,,,,,,,,,4.2,,,,,,,,,,,,,,,,
zero-resistivity at 11.4K.,,,La3Ni2B2N3,,,,,,,,,,,,shape_01,,12.3,,,,,12.3,,,,,,,,,,,,,
compositions(Na:Sn:As = 1:1.89:2.12). sample size = 0.06*0.1*0.07 mm^3. SP (beta) = 1.120 mJ/mol.K4. (dC/gamma*Tc) = 1.52,,205.0,Na1Sn2As2,,,,NaSn2As2,,,,,,,,shape_03,1.1,,1.3,,,,1.2,0.2,3.97,,,,41.0,,,,,,,
,,,Tm0.9Pr0.1Ba2Cu3O6.95,,,,"(Tm,Pr)Ba2Cu3O7",,,6.95,,,,,shape_01,,87.9,,,,,87.9,,,,,,,,,,,,,
,,,K0.46Zr1N1Cl1,,,,KxZrNCl,,,,,,,,,,15.0,,,,,15.0,,,,,,,,,,,,,
,,,Ni1Si1,,,,Ni1Si1,,,,,,,,,,,,1.9,,,,,,,,,,,,,,,,
"optimally O-doped. pseudogap-T, T* = 60 K. T*(O<18>) = 70 K(i.e. dT*=10 K). T* from neutron experiments.",,,La1.81Ho0.04Sr0.15Cu1O4,,,,"(La,Ho,Sr)2CuO4",,,,,,,,shape_01,,,,,32.0,,32.0,,,,,,,,,,,,,
"TWINNED CRYSTAL,IMPURITY PHASE Y2BACUO5 INCLUDED,FIELD INDUCED TC APPEARS AT 74K",,,Y1Ba2Cu3O6.45,,,,YBa2Cu3O7,,,6.45,,,,,shape_03,,47.0,,,,,47.0,,,,,,,,,,,,,
"as-synthesized, Tl1201+Sr2CuO2CO3",,,Tl0.7Bi0.3Sr4Cu2C1O10,,,,"(Tl,Bi)Sr4Cu2(CO3)O7",,,,,,,,,,,,,48.0,,48.0,,,,,,,,,,,,,
,,,Au0.1C1.3Y0.9,,,,Au0.1C1.3Y0.9,,,,,,,,,,10.1,,,,,10.1,,,,,,,,,,,,,
,,,La1.7Gd0.3Ca0.6Ba2Cu4.6O10+z,,,,"(La,Gd)2CaBa2Cu5Oz",,,,,,,,shape_01,64.0,,,,,,64.0,,,,,,,,,,,,,
"[penet]London, and SC carrier density = 4.98E+26 /m3 derived from muon-SR. e-ph = 0.75.",,,Cs2Cr3As3,3.0,,,Cs2Cr3As3,,,,,,,,shape_01,,,,,2.1,,2.1,,,,,954.0,7.140000000000001,,,,,,,
,,,Hg0.9Ba2Cu1O4+y,,,,Hg0.90Ba2CuO4,,,,,,,,shape_01,,,,,96.0,,96.0,,,,,,,,,,,,,
Moment 3.31/f.u,,,U1Ni2B2C1,,,,UNi2B2C,218.0,,,,,,,,,,,4.2,,,,,,,,,,,,,,,,
,,326.0,Nb0.2V0.8,,,,V1-xNbx,,,,,,,,,,4.03,,,,,4.03,76.3,8.72,,,,,,,,,,,
solubility limit: x =< 0.03,,,Mg0.97Co0.03B2,,,,"(Mg,Co)B2",,,,,,,,shape_01,,36.2,,,,,36.2,,,,,,,,,,,,,
,,,Cd0.18Sn0.72,,,,Cd0.18Sn0.72,,,,,,,,,,3.65,,,,,3.65,,,,,,,,,,,,,
Co-content by WDS.,,,Sr1Fe1.752Co0.248As2,,,,"Sr(Fe,Co)2As2",,,,,,,,shape_03,16.6,,18.6,,13.2,,13.2,,,,,,,,,,,,,
Superconductor,,,Pb0.63Cu2.27Sr1.8Cd0.2Y0.79Ca0.21Oz,,,,"(Pb,Cu)(Sr,Cd)2(Y,Ca)Cu2Oz",,,,,,,,shape_01,35.0,,55.0,,,,45.0,,,,,,,,,,,,,
,,,La0.6Th0.4Bi1S2O1,,,,"(La,Th)OBiS2",,,,,,,,shape_01,,2.12,,,,,2.12,,,,,,,,,,,,,
"Two band full-gap model. 2d/kTc) = 1.4(small in DB), =3.52(large). small gap is nodeless. from SP. (dC/gamma*Tc) = 1.25. Cel(H)/T = 0.012J/mol.K2.kOe(H//a)",,,Ce1Cu2Si2,1.4,,,CeCu2Si2,,14.7,,,10.0,,,shape_03,0.6,,,,,,0.6,,,,,,,,,,,,0.059147088,
,,,Y1Ba2Cu2.949Zn0.051O7-Y,,,,"YBa2(Cu,Zn)3O7",,,,,,,,,,62.7,,,,,62.7,,,,,,,,,,,,,
