Repository: Tejasvini595/superconductor_deepset

## Overview

This repository contains the official implementation of **"From Individual Elements to Macroscopic Materials: In Search of New Superconductors via Machine Learning"**.

The code implements a **DeepSet neural network** for predicting the critical temperature (Tc) of superconducting materials based solely on their chemical composition. By explicitly enforcing permutation invariance, the DeepSet architecture avoids artifacts associated with arbitrary element ordering and provides a physically meaningful framework for learning composition–property relationships in superconducting materials.

File: data/superconductors_kaggle_ready_v2.csv (part 24 of 87)
comment,curiet,debyet,element,gapene,kaizero_value,moment_value,name,neelt,nhc2zero_value,oz,pcohere_value,phc2zero_value,ppenet_value,rh300,shape,t1_value,t2_value,t3_value,tcn_value,tcsus_value,tcwidth_value,critical_temp_K,upper_critical_field_0K_T,gamma_sommerfeld_mJmolK2,resistivity_normal_uOhmcm,resistivity_roomtemp_uOhmcm,penetration_depth_nm,coherence_length_nm,dhc2dt_TK,dtcdp_KGPa,density_gcm3,lower_critical_field_0K_T,thermopower_300K_uVK,energy_gap_meV,data_quality_flag
Li-vacancy(x=1.8 in LixIrSi3). RRR = 11. Tc(SP) = 3.75 K. (dC/Tc) = 7.4 mJ/mol.K2. (dC/gamma*Tc)  = 1.41. Debye-T = 330 K from R(T).,,484.0,Li2Ir1Si3,,,,Li2IrSi3,,,,,,,,shape_01,3.7,,3.9,,3.8,0.1,3.8,0.3,5.3,9.8,,,33.0,,,,,,,
,10.0,,Y1Ba2Cu2.901Fe0.099O7-Z,,,,"YBa2(Cu,Fe)3O7",,,,,,,,,,62.0,,,,,62.0,,,,,,,,,,,,,
STM,,,Bi2Sr2Ca1Cu2OZ,8.2,,,Bi2Sr2CaCu2O8,,,,,,,,shape_03,,85.0,,,,2.0,85.0,,,,,,,,,,,,30.0,
,,,Hg0.85Re0.15Ba2Ca2Cu3O8,,,,"(Hg,Re)(Ba,Sr)2Ca2Cu3O8",,,,,,,,,132.9,,,,,,132.9,,,,,,,,,,,,,
tensile stress. compositions show nominal values. 10% MgO-whisker. Tc not measured.,,,Bi1.84Pb0.34Sr2.03Ca1.9Cu3.06Oz,,,,"(Bi,Pb)2Sr2Ca2Cu3Oz",,,,,,,,,,,,,,,,,,,,,,,,,,,,
Tc defined as midpoint in SP-jump. (dC) = 45.5 mJ/mol.K. (dC/gamma*Tc) = 0.71,,,Na0.35Co1H1.4O2,,,,NaxCoO2/yH2O,,,2.0,,,,,shape_03,,4.7,,,,,4.7,17.1,13.7,,,,4.4,5.3,,,,,,
it contains 0212 phase(Sr2SrCuOz).S/C due to 0212 phase,,,Sr2Cu1O3.1,,,,Sr2CuOz,,,,,,,,,,,,,70.0,,70.0,,,,,,,,,,,,,
"Single phase,ISOTOPE=ln(1-dTc/Tc)/ln(M16/M18). ,ISOEL=O",,,La1.8Sr0.2Cu0.965Ni0.035O4+z,,,,"(La,Sr)2(Cu,Ni)O4",,,,,,,,shape_01,,,,,14.03,,14.03,,,,,,,,,,,,,
T<STR> = 114 K. R(T) exponent = 1.83,,,Sm1Fe1As1H0.03O0.97,,,,"SmFeAs(O,H)",,,,,,,,shape_01,,,5.0,,0.2,,0.2,,,750.0,,,,,,,,,,
gap size = 4.63 - 2.22 from SP heat using BCS theory.. (dC/gamma*Tc) = 44.4-3.65.,,,Nb0.95Mg0.05N0.92O0.08,4.63,,,"(Nb,Mg)(N,O)",,,,,,,,,,,,,17.0,,17.0,8.22,0.18,,,,,,,,,,,
,,,La1.2Ba1.47Ca0.33Cu3Oz,,,,,,,,,,,,shape_01,,53.0,,,,,53.0,,,,,,,,,,,,,
,,,Sm1.05Ba1.95Cu3O6.99,,,,"(Sm,Ba)(Ba,Sm)2Cu3O7",,,6.99,,,,,,,88.5,,,,,88.5,,,,1.709,,,,,,,21.1,,
,,,Th1Sc1C3,,,,"(Th,Sc)2C3",,,,,,,,,,6.5,,,,,6.5,,,,,,,,,,,,,
,,,Tl1Mo3Se3,,,,TlMo3Se3,,,,,,,,,,,,1.0,,,,,,,,,,,,,,,,
G-L parameter = 20.,,,Ba8Si40Ga6,,,,Ba8Si40Ga6,,,,,,,,,,3.3,,,,,3.3,8.5,,,,370.0,20.0,,,,0.0035,,,
moment=0.048 Bohr magneton. Kai(zero)=1.4 E-7 emu/mol.Oe,0.0,,B2Be1,,,,BeB2,,,,,,,,,,,,5.0,,,,,,,,,,,,,,,,
As-prepared sample. compositions: Ca:Fe:As:F:H:O = 1.00:1.00:0.95:0.73:0.24:0.07. not SC. R(T) anomaly around 100K.,,,Ca1Fe1As1F0.8H0.2,,,,"CaFeAs(F,H)",,,,,,,,,,,,2.0,,,,,,,,,,,,,,,,
,13.0,,Bi4Sr4Ho2Cu4O16+Y,,,10.23,BI4SR4HO2CU4O16,,,,,,,,,,,,,,,,,,,,,,,,,,,,
,,,Ag0.825Sn0.175,,,,Ag1-xSnx,,,,,,,,,,0.055,,,,,0.055,,,,,,,,,,,,,Info: Very Low Tc (<0.1K)
,,,Y0.9Ca0.1Ba1.5La0.5Cu3O7.19,,,,"(Y,Ca)(Ba,La)2Cu3Oz",,,7.19,,,,,shape_01,51.7,,,,57.9,14.2,57.9,,,,,,,,,,,21.0,,
not s/c. magnetic order measured by susceptibility.,2.46,,Ho1Ru4B4,,,,HoRu4B4,,,,,,,,,,,,1.5,,,,,,,,,,,,,,,,
RH(20K) = -0.594 E-3 cm^3/C.,,,Zr1P1.4Se0.6,,,,ZrP2-xSex,,,,,,,,shape_01,,6.28,,,6.2,,6.28,1.93,,186.0,,,,,,,,,,
114k(4.0microV/K),,,Bi1.7Pb0.3Sr2Ca1.98Sm0.02Cu3Oz,,,,"(Bi,Pb)2Sr2(Ca,Sm)2Cu3O10",,,,,,,,,,105.0,,,,,105.0,,,,,,,,,,,-2.1,,
112K(7.2microV/K),,,Bi1.7Pb0.3Sr2Ca1.95Sm0.05Cu3Oz,,,,"(Bi,Pb)2Sr2(Ca,Sm)2Cu3O10",,,,,,,,,,76.0,,,,,76.0,,,,,,,,,,,-1.8,,
"post-annealed(500C,1w) sample.",,,Sr1Fe2As1.4P0.6,,,,"SrFe2(As,P)2",,,,,,,,shape_03,33.9,,,,,,33.9,,,,,,,,,,,,,
,,,Ba1.6Sr0.4Yb0.85Ca0.15CaO6.22,,,,"Cu(Ba,Sr)2(Yb,Ca)Cu2O6",,,6.22,,,,,,,,,5.0,,,,,,,,,,,,,,,,
,,,Hg0.75W0.25Sr2Eu1.5Ce0.5Cu2Oz,,,,"(Hg,W)Sr2(Eu,Ce)2Cu2Oz",,,,,,,,shape_01,39.0,,65.0,,,,52.0,,,,,,,,,,,,,
,,,La2.5Y0.5Ca1Ba3Cu6.72Fe0.28O16.592,,,,"(La,Y)3CaBa3(Cu,Fe)7Oz",,,16.592,,,,,,66.0,70.0,74.0,,67.5,,70.0,,,,,,,,,,,,,
,,,Sb0.4Sn0.6,,,,Sb0.4Sn0.6,,,,,,,,,,3.8,,,,,3.8,,,,,,,,,,,,,
TEP(max)=114K(3.0microV/K),,,Bi1.7Pb0.3Sr2Ca1.99Sm0.01Cu3Oz,,,,"(Bi,Pb)2Sr2(Ca,Sm)2Cu3O10",,,,,,,,,,107.0,,,,,107.0,,,,,,,,,,,-2.4,,
oz by iodometric titration,,,Tm1Ba2Cu3O6.86,,,,TmBa2Cu3O7,,,6.86,,,,,shape_01,,87.2,,,,2.5,87.2,,,,1100.0,,,,,,,6.45,,
"6.7%RuSb2, 0.6%Sb are included. PENET and COHERE at 0.05 K using modified London eq.(muonSR measurement)",,,Pr1Ru4Sb12,,,,PrRu4Sb12,,,,,,,,shape_01,,0.97,,,,,0.97,,,,,365.0,34.5,,,,,,,
,,,Pd1.05Te2,,,,PdxTe2,,,,,,,,shape_01,,1.77,,,,,1.77,,,,,,,,,,,,,
,,,Nd1Ba2Cu2.95Ga0.05O6.59,,,,"NdBa2(Cu,Ga)O7-y",,,6.59,,,,,shape_01,,53.0,,,53.0,,53.0,,,,,,,,,,,,,
thermopower = +4.24 uV/K,,,Au0.22Te0.78,,,,TexAu1-x,,,,,,,,,,1.54,,,,,1.54,,,,,,,,,,,,,
M-intercalated. M = Li0.3(H2O)y. H2O content y not given. thermodynamical critical field Hc(0) = 170 Oe determined from magnetization.,,,M1Ta1S2,,,,(M)TaS2,,,,,,,,,,3.83,,,,,3.83,,,,,,,,,,,,,
,,,Hg0.3Pb0.7Sr1.5La0.5Cu1O4+z,,,,"(Hg,Pb)(Sr,La)2CuO4",,,,,,,,,,39.0,,,,,39.0,,,,,,,,,,,,,
,,,Ba1.6Sr0.4Yb1Cu3O6.53,,,,"Cu(Ba,Sr)2YbCu2O6",,,6.53,,,,,,,,,,34.0,,34.0,,,,,,,,,,,,,
,,,Y1Ba2Cu2.85Fe0.15O7-Z,,,,"YBa2(Cu,Fe)3O7",,,,,,,,,,57.0,,,,,57.0,,,,,,,,,,,,,
impurity=Pb0.5Tl0.5Sr2CuO5,,,Pb0.5Tl0.5Sr4Cu2C0.7N0.3O10,,,,"(Tb,Tl)Sr4Cu2O7(CO3,NO3)",,,,,,,,,,70.0,,,,,70.0,,,,,,,,,,,,,
interlayer distance d = 9.464 A. Anisotropy (Hc2) = 1.3,,,K0.21Ti1N1Br1,,,,alpha-K0.21TiNBr,,,,41.0,,,,,,,,,17.2,,17.2,,,,,304.5,5.300000000000001,,,,,,,
,,,Sn1Mo6S8,,,,SnMo6S8,,,,,,,,,,11.7,,,,,11.7,36.0,,,,,,3.7,,,,,,
"GREEN PHASE(211)+YBC(123),COARSE GRAIN,SV(T)=2.21E+5 CM/S",,,Y1Ba2Cu3O7,,,,YBa2Cu3O7,,,,,,,,shape_02,,,,,,,,,,,,,,,,4.98,,,,
Hc2(0) at 4.2 K. RRR = 78.4,,,Gd0.001Nb0.999,,,,Nb1-xGdx,,,,,,,,,,9.18,,,,,9.18,2.95,,,,,,,,,,,,
"O-content determined to be 0.67(optimal). samples with 0.4=<x=<0.8 were measured. SP-heat analyzed using C<ph> = Debye + Einstein, where Einstein-T = 360 K.. (dC/gamma*Tc) = 1.1",,210.0,Sm1Fe1As1O0.67,4.57,,,SmOxFeAs,,,0.67,,,,,,,55.0,,,55.0,1.4,55.0,,,90.0,,,,,,,,,10.85,
"In this system, superconducting gap in the outer CuO2 planes does not fully develop below Tc=117K but below Tc2=60K Which is messured by NMR in this paper.",,,Cu4.6C0.4Ba2Ca3O12+Z,,,,"(Cu,C)Ba2Ca3Cu4O12+x",,,,,,,,shape_01,,,,,117.0,,117.0,,,,,,,,,,,,,
quench to RT,,,Bi1.6Pb0.4Sr1.6La0.4Cu1O4,,,,"(Bi,Pb)2(Sr,La)2CuO4",,,,,,,,,,36.0,,,,,36.0,,,,,,,,,,,,,
structure beta = 95.01,,,Y2Cl2C2,,,,Y2Cl2C2,,,,,,,,,,2.3,,,,,2.3,,,,,,,,,,,,,
Tc shows Tc(Ca<40>). dTc(Ca<40> - Ca<44>) = 0.53 K. Tc measured by magnetization.,,,C6Ca1,,,,CaC6,,,,,,,,,,,11.57,,,,11.57,,,,,,,,,,,,,
Tc(max) = 0.34K at P=1.95GPa.,,,Ce1Ni2Ge2,,,,CeNi2Ge2,,,,,,,,,,0.2,,,,,0.2,,,,,,,,,,,,,
,,,Ho0.85Lu0.15Ni2B2C1,,,,"(Ho,Lu)Ni2B2C",4.26,,,,,,,,,8.72,,,,,8.72,,,,,,,,,,,,,
"For 0.8 < x, coexistence of 2H-phase and 1T'-KxMoS2. These two phases continue to higher concentration of 50 at.% K (average ).",,,K1Mo1S2,,,,1T'-KMoS2,,,,,,,,,,,,,4.6,,4.6,,,,,,,,,,,,,
,,,Ir0.46Re0.115Rh0.425,,,,Ir1-x-yRexRhy,,,,,,,,,,0.13,,,,,0.13,,,,,,,,,,,,,
,,,Gd1Ba2Cu2.8Ni0.2O7-Z,,,,"GdBa2(Cu,Ni)3O7",,,,,,,,shape_01,,55.1,,,,,55.1,,,,,,,,,,,,,
,,,Y1Ni1.985Cu0.015B2C1,,,,"Y(Ni,Co)2B2C",,,,,,,,,,14.3,,,,,14.3,,,,,,,,,,,,,
impurity phase: alpha-PdBi2.,,,Pd1Bi1.92Pb0.08,,,,beta-PdBi2-xPbx,,,,,,,,shape_03,,,4.9,,,0.3,4.9,,,,,,,,,,,,,
(Hg0.75Mo0.25)by EDS,,,Hg0.8Mo0.2Ba2Ca2Cu3O8.4,,,,"(Hg,Mo)Ba2Ca2Cu3O8",,,8.4,,,,,,,,,,129.0,,129.0,,,,,,,,,,,,,
ultrasonic wave velocity. Sr-content not described.,,410.0,La1.85Sr0.15Cu1O4,,,,"(La,Sr)2CuO4",,,,,,,,,,38.0,,,,,38.0,,,,,,,,,6.22,,,,
,,,Ce0.85La0.15Co1In5,,,,"(Ce,La)CoIn5",,5.5,,,12.7,,,shape_03,,0.78,,,,,0.78,,,,,,,,,,,,,
,,,La1.85Sr0.15Cu0.977Ga0.023O4,,,,"(La,Sr)2(Cu,Ga)O4",,,,,,,,shape_01,,0.9,,,,,0.9,,,,,,,,,,,,,
,,,Bi1.55Pb0.45Sr2Er0.2Ca0.8Cu2O8+Z,,,,"(Bi,Pb)2Sr2(Er,Ca)Cu2O8",,,,,,,,shape_01,94.0,,,,,,94.0,,,,,,,,,,,,,
,,,B5Mo1.8Sc0.2,,,,B5Mo1.8Sc0.2,,,,,,,,,,8.8,,,,,8.8,,,,,,,,,,,,,
,,,Gd0.8Pr0.2Ba2Cu3O7,,,,"(Gd,Pr)Ba2Cu3O7",,,,,,,,shape_01,,57.7,,,,,57.7,,,,,,,,,,,,,
"Hc(0)=0.92T, G-L parameter=143",,,Tl0.5Pb0.5Sr2Ca2Cu3O9,,,,"(Tl,Pb)Sr2Ca2Cu3O9",,,,11.7,,1800.0,,shape_01,,115.0,,,,3.0,115.0,240.0,,,,,,2.8,,,0.0231,,,
,,,Sm1.25Pr0.25Ce0.5Sr2Cu2Nb1O10-z,,,,"(Sm,Pr,Ce)2Sr2Cu2NbO10",,,,,,,,,,2.7,,,,,2.7,,,,,,,,,,,,,
abres = for //a-axis,,,Y1Ba2Cu3O6.88,,,,YBa2Cu3O7,,,6.88,,,,,shape_03,,92.0,,,,1.0,92.0,,,,,,,,,,,,,
,,,La1.8Sr0.2Cu1O4,,,,"(La,Sr)2CuO4",,,,,,,,shape_03,,,,,32.0,,32.0,,,,,,,,,,,,,
"P-induced SC. SC properties measured at 2.65 GPa. RRR=200, Rn=0.71 uOhm.cm,  for J//[110]. RRR=130, Rn=1.03 uOhm.cm, Tc = 1.62 K, Hc=9.5 T, (-(dHc2/dT) = 13.0 T/K  for J//[001].",,,Ce1Ir1Si3,,,,CeIrSi3,5.0,,,,,,,shape_03,,1.59,,0.0,,,1.59,30.0,,,,,,20.0,,,,,,
,,,Y1Ba2Cu2.7Ni0.3O6.97,,,2.42,"YBa2(Cu,Ni)3O7",,,6.97,,,,,shape_01,,60.4,,,,,60.4,,,,,,,,,,,,,
,,,Y1Ba2Cu2.94Ni0.06O6.56,,,,"YBa2(Cu,Ni)3O7",,,6.56,,,,,shape_01,,37.5,,,,,37.5,,,,,,,,,,,,,
semicon,,,Pr0.8Ca0.2Ba1La1Cu3O7.34,,,,"(Pr,Ca)(Ba,La)Cu3O7",,,7.34,,,,,,,,,,,,,,,,,,,,,,,,,
"same as #158413, only different of SC volume fraction.",,,Cu1.5Pb5Bi6Se23,,,,Cu1.5(PbSe)5(Bi2Se3)6,,,,,,,,shape_03,,2.7,,,,,2.7,,,,,,,,,,,,,
MAJOR 2223+IMPURITY TL0.2CA0.8CUOZ PHASE,,,Tl1Ba1Ca3Cu3OZ,,,,TlBaCa3Cu3OZ,,,,,,,,,116.0,,130.0,,,,123.0,,,,5.58,,,,,,,,,
,,,Er1Sr2Cu2.7Mo0.3OZ,,,,"RSr2(Cu,Mo)3O7",,,,,,,,shape_01,,35.1,36.7,,,,35.1,,,,,,,,6.1,,,,,
plate like single crystals obtained from samples.,,,Ca0.81Nd0.19Fe1As1.98Sb0.02,,,,"(Ca,Nd)Fe(As,Sb)2",,,,,,,,shape_03,,,,,24.0,,24.0,,,,,,,,,,,,,
,,,Pt2Y1,,,,Y1Pt2,,,,,,,,,,4.1,,,,,4.1,,,,,,,,,,,,,
whiskers,,,Cr0.65Ir0.35,,,,,,,,,,,,,,0.59,,,,,0.59,,,,,,,,,,,,,
,,,Ga0.5Cd0.5Sr2Y0.7Ca0.3Cu2O7+z,,,,"(Ga,Cd)Sr2(Y,Ca)Cu2O7",,,,,,,,,54.0,,63.0,,,,58.5,,,,,,,,,,,,,
,,,Y1Ba2Cu2.25Ti0.75Oz,,,,"YBa2(Cu,Ti)3O7",,,,,,,,,78.0,,98.0,,,,88.0,,,,,,,,,,,,,
,,,Y0.5Pr0.2Cd0.3Ba2Cu3O7-Z,,,,"(Y,Pr,Cd)Ba2Cu3O7",,,,,,,,shape_01,40.0,,,,42.0,,42.0,,,,,,,,,,,,,
optimal F-cintent sample. Tc(P) measured upto 8GPa. Tc defined as SUS(on),,,Ce1Fe1As1F0.1O0.9,,,,"Ce(O,F)FeAs",,,,,,,,shape_01,,,,,38.0,,38.0,,,,,,,,,,,,,
,,,Y1Ba2Cu3S0.12O7.28,,,,"YBa2Cu3(O,S)7",,,7.28,,,,,,,89.0,,,,,89.0,,,,,,,,,,,,,
film,,,Y1Ba2Cu3O6.8,,,,YBa2Cu3O7,,,6.8,,,,,shape_04,89.1,,,,,,89.1,,,,,,,1.7,,,,,,
ion radius(average) of R = 1.019. Hirr(77K)=3.75 T.,,,Y1Ba2Cu3O6.93,,,,YBa2Cu3O7,,,6.93,,,,,shape_01,91.4,,,,,,91.4,,,,,,,,,,,,,
foil. Tc(max)=9.2 K at P=49 GPa.,,,V1,,,,V,,,,,,,,,,5.3,,,,,5.3,,,,,,,,0.096,,,,,
,,,Bi1.95Sr1.65Pr0.4Cu1O4,,,,"Bi2(Sr,Pr)2CuO4",,,,,,,,,,35.0,,,,,35.0,,,,,,,,,,,,,
gap (d--wave),,,Fe0.99V0.01Se1,,,,"Fe1-xVxSe, x=0.01",,,,,,0.39,,,,8.5,,,,,8.5,,,,,,,,,,,,1.71,
,,,La1.9Sr0.1Cu1O4,,,,"(La,Sr)2CuO4",,,,,,,,shape_01,,,,,31.8,,31.8,,5.25,,,,,,,,,,,
,,,Gd1Mo6S8,,,,GdMo6S8,,,,,,,,,,1.4,,,,,1.4,,,,,,,,,,,,,
G-L=39,,,Y1Ba2Cu3O6.37,,,,YBa2Cu3Oz,,4.0,6.37,91.0,,3550.0,,shape_03,13.5,,,,,,13.5,,,,,,,,,,,,,
,,,La1.78Sr0.22Cu0.99Zn0.01O4,,,,"(La,Sr)2(Cu,Zn)O4",,,4.0,,,,,shape_01,,,,,18.3,,18.3,,,,,,,,,,,,,
Tc(P) is measured.,,,Th99.92U0.08,,,,Th1-xUx,,,,,,,,,,0.77,,,,,0.77,,,,,,,,,,,,,
,,,Y0.7Ca0.3Ba1.7La0.3Cu3O6.92,,,,"(Y,Ca)(Ba,La)2Cu3Oz",,,6.92,,,,,,,82.0,,,,,82.0,,,,,,,,,,,,,
,,,Tc0.1V0.9,,,,Tc0.1V0.9,,,,,,,,,,1.5,,,,,1.5,,,,,,,,,,,,,
Tc by SP-heat. lower-Tc = 1.697 K. (dC/Tc) = 560 mJ/mol.K2.,,,Pr0.95La0.05Os4Sb12,,,,"(Pr,La)Os4Sb12",,,,,,,,shape_03,,1.79,,,,,1.79,,,,,,,,,,,,,
,,,Y1Ba2Cu3O6.729,,,,YBa2Cu3Oz,,,6.729,,,,,,56.8,,,,,28.2,56.8,,,,,,,,,,,,,
Fe-site vacancy. three SC transition in R(T),,,Tl0.54K0.46Fe1.88Se2,,,,"(Tl,K)Fe2Se2",,,,,,,,shape_03,,30.4,40.4,,,,30.4,,,,,,,,,,,,,
"RRR = 20. P-content determined by Vegard's law. R=R0 + a*T^n,  n = 2.16",,,Ba1Fe2As0.46P1.54,,,,"BaFe2(As,P)2",,,,,,,,shape_01,,,,4.0,,,,,,,,,,,,,,,,
e-ph coupling = 0.50,,240.0,Ni2Nb1Ga1,,,,Ni2NbGa,,,,,,,,,,1.54,,,,,1.54,0.6,6.5,,,,23.0,0.64,,,,,,
gamma estimated from the data.,,,Sr0.925Ba0.075Ti1O3,,,,"(Sr,Ba)TiO3",,,,,,,,,,0.5,,,,,0.5,,2.4,,,,,,,,,,,
SUS(300K) = 0.092 E-3 emu/mol.Oe.,,327.0,Rh15Ir2S15,,,,"(Rh,Ir)17S15",,,,,,,,,,3.5,,,,,3.5,,80.5,,341.6,,,,,,,,,
,,,Y1Ba2Cu3HO7-X,,,,YBa2Cu3HxO7,,,,,,,,,87.5,,92.5,,,,90.0,,,,6.3,,,,,,,,,
"ANN(400C,10H)",,,Y1Ba2Cu3O6.937,,,,YBa2Cu3Oz,,,6.937,,,,,,84.8,,,,,5.3,84.8,,,,,,,,,,,,,
,,,Y1Ba2Cu3OX,,,,YBa2Cu3O7,,,,,,,,,,,,,,,,,,,,,,,0.9,,,,,
,,,Eu0.5Pr0.5Ba2Cu3O7,,,,"(Eu,Pr)BaSrCu3O7",,,,,,,,,,,,,26.7,,26.7,,,,,,,,,,,,,
,,,Bi2Sr2Ca0.9Ce0.1Cu2O8,,,,"Bi2Sr2(Ca,Ce)Cu2O8",,,,,,,,shape_01,57.3,,93.61,,,,75.455,,,,,,,,,,,,,
film made at 10 K ,,,Ge1Nb3,,,,,,,,,,,,,,6.0,,,,,6.0,,,,,,,,,,,,,
,,,Y1Ba2Cu2.95Fe0.05O6.64,,,,"YBa2(Cu,Fe)3O7",,,6.64,,,,,shape_01,,37.4,,,,,37.4,,,,,,,,,,,,,
,,,Y1Ba2Cu3O6.75,,,,YBa2Cu3O7,,,6.75,,,,,shape_01,,76.6,,,,,76.6,,,,,,,,,,,,,
Hc2(0) = 3.24 T using linear approx. G-L parameter = 23.2 . thermodynamic Hc(0) = 673 Oe.,,,Li2Pd2.4Ni0.6B1,,,,"Li2(Pd,Ni)3B",,,,,,,,shape_01,,6.5,,,6.4,,6.5,2.21,,,,285.0,12.3,,,,0.007,,,
weight fraction ,,,Bi0.5Cd0.125Pb0.25Sn0.125,,,,Bi0.5Cd0.125Pb0.25Sn,,,,,,,,,,8.2,,,,,8.2,,,,,,,,,,,,,
SP (beta) = 0.923 mJ/mol.K4,,180.0,Mo1Te2,,,,MoTe2,,,,,,,,shape_01,0.3,,,,,,0.3,,3.7,,,,,,,,,34.4,,
"not SC for 0.8 < x < 1.0, in BaNbxS3. Semicon-to-metal transition at 170 K.",,,Ba1Nb0.95S3,,,,BaNb0.95S3,,,,,,,,shape_01,,,,2.0,,,,,,,2050000.0,,,,,,,,,
,,,Y1Ba2Cu3O6.8,,,,YBa2Cu3O6.80,,,6.8,,,,,shape_01,,,,,,,,,,,,,,,,,,,,
,,,La0.5Dy0.5Ba1Ca1Cu3O7,,,,"(La,Dy)BaCaCu3O7",,,,,,,,shape_01,,,,,55.0,,55.0,,,,,,,,,,,,,
<125>Te-NMR. Knight shift shows two gap model of two point nodes is better. d1 = 3.8 kTc (in DB) and d2 = 0.28 kTc.,,,Te2U1,7.6,,,UTe2,,,,,,,,shape_03,,,,,1.65,,1.65,,,,,,,,,,,,,
,,,Ag1Te3,,,,Ag1Te3,,,,,,,,,,2.6,,,,,2.6,,,,,,,,,,,,,
G-L parameter=2.5. S/c parameters (0) are the values at 0.1K. Structure is rhombohedral (alpha=89.5 degree),,,Dy1Mo6S8,,,,DyMo6S8,0.4,,,,,,,shape_03,,1.6,,,,,1.6,900.0,,,,,60.0,,,,,,,
,,,Yb1.6La0.2Ba0.2Cu1Oz,,,,,,,,,,,,,53.5,79.2,88.9,,,,79.2,,,780.0,,,,,,,,,,
P = 2.53 G Pa,,,La3Co4Sn13,,,,La3Co4Sn13,,,,,,,,shape_03,2.87,,,,,,2.87,1.04,,,,,,0.52,,,,,,
,,,Y1Ru1B4,,,,YRuB4,,,,,,,,,,1.38,,,,,1.38,,,,,,,,,,,,,
,,,In3Sn97,,,,Sn1-xInx,,,,,,,,,,3.628,,,,,3.628,,,,,,,,,,,,,
,,,Gd1Nd0.85Ce0.15Cu1O4,,,,"(Gd,Nd,Ce)2CuO4",,,,,,,,,,5.9,,,,,5.9,,,,,,,,,,,,,
P=0-18 kbar ,,,Cu1Mo3S4,,,,Cu1Mo3S4,,,,,,,,,,11.8,,,,,11.8,,,,,,,,,,,,,
,,,Nb0.97Cr0.03N1,,,,,,,,,,,,,,1.2,,,,,1.2,,,,,,,,,,,,,
Fe-site vacancy. sharp transition in R (T).,,,Tl0.63K0.37Fe1.78Se2,,,,"(Tl,K)Fe2Se2",,,,,,,,shape_03,,28.4,,,,,28.4,,,,,,,,,,,,,
Superconductor,,,Pb0.63Cu2.27Sr1.5Cd0.5Y0.79Ca0.21Oz,,,,"(Pb,Cu)(Sr,Cd)2(Y,Ca)Cu2Oz",,,,,,,,shape_01,35.0,,55.0,,,,45.0,,,,,,,,,,,,,
,,,La1.85Sr0.15Cu0.982Co0.018O4,,,,"(La,Sr)2(Cu,Co)O4",,,,,,,,shape_01,,8.9,,,,,8.9,,,,,,,,,,,,,
two step transition in thermopower.,,,Y1Ba2Cu2.79Co0.21O7,,,,"YBa2(Cu,Co)3O7",,,7.0,,,,,,22.0,,,,,,22.0,,,,,,,,,,,47.7,,
,,,Mo6Se8,,,,Mo6Se8,,,,,,,,,,6.3,,,,,6.3,8.6,,,,,,1.7,,,,,,
(dC/gamma*Tc) = 2.0 . lattice term in SP (beta) = 0.098 mJ/mol.K4,,271.0,Ti0.6V0.4,,,,"(Ti,V)",,,,,,,,,6.9,,7.0,,,,6.95,,10.5,,,,,,,,,,,
,,,Dy1Ba2Cu2.9Zn0.1OX,,,10.7,"DyBa2(Cu,Zn)3O7",,,,,,,,shape_01,,49.3,,,,,49.3,,,,,,,,,,,,,
hole doping p = 0.140 estimated from Tc(p) in RRB073180505(2006).,,,Y1Ba2Cu3O8,,,,YBa2Cu4O8,,,,,,,,shape_03,80.0,,,,,,80.0,45.0,,,,,,,,,,,,
dC at Tc = 1397 mJ/mol.K extracted from Fig.2 (BNC-scaling),,,Ba0.3Na0.7Fe2As2,,,,"(Ba,Na)Fe2As2",,,,,,,,shape_01,,24.2,,,,,24.2,,,,,,,,-1.04,,,,,
RRR=100. H//[100]. magnetoresistance measured. G-L parameter = 4.8 using PENET=4700A.,,,La1Os4Sb12,,,,LaOs4Sb12,,,,,,,,shape_03,,0.74,,,,,0.74,0.035,,,,,97.0,0.068,,,,,,
carrier p=0.07. P estimated from Tc using Tallon's eq.,,,Bi2Sr2Ca1Cu2Oz,,,,Bi2Sr2CaCu2Oz,,,,,,,2.62,shape_04,27.8,,,,,,27.8,,,,,,,,,,,,,
SEMI-COND. LIKE RESISTIVITY. IN SOLDER CONTACT,,,Bi2Sr2Ca1Cu2O8+X,,,,Bi2Sr2CaCu2O8,,,,,,,,shape_03,,82.0,,,,,82.0,,,,,,,,2.0,,,,,
,,,Sn0.6Mo3S4,,,,Sn0.6Mo3S4,,,,,,,,,,13.05,,,,,13.05,,,,,,,,-1.382,,,,,
"TF-muon-SR used for SC properties measurements. Two gaps ( large one in DB, small one is 0.135 meV). large (88%),  small(12%)",,,Lu0.07Zr0.93B12,,,,LuxZr1-xB12,,,,,,,,shape_01,,3.64,,,,,3.64,,,,,261000.0,,,,,,,0.78,
special care kaken for getting ZrB2-needle free sample from ZrB12 single crystals.,,,B12Zr1,,,,ZrB12,,,,,,,,shape_03,6.0,,,,,,6.0,0.162,,,,280.0,45.0,,,,,,,
energy gap and penetration depth were estimated from infrared conductivity.,,,C60K3,3.6,,,K3C60,,,,,,,,shape_01,,19.0,,,,,19.0,,,,,800.0,,,,,,,,
,,,La3Sc4,,,,,,,,,,,,,,8.6,,,,,8.6,,,,,,,,,,,,,
,,,Tl0.5V0.5Sr2Ca0.8Y0.2Cu2Oz,,,,"(Tl,V)Sr2(Ca,Y)Cu2Oz",,,,,,,,,87.0,100.0,110.0,,,,100.0,,,,17.4,,,,,,,,,
,,,Sm0.2Pr0.8Ba2Cu3O7,,,,"(Sm,Pr)Ba2Cu3O7",15.8,,,,,,,shape_01,,,,,,,,,,,,,,,,,,,,
large single crystal,,,La1.937Sr0.063Cu1O4,,,,"(La,Sr)2CuO4",,,,,,,,shape_03,,,,,11.7,,11.7,,,,,,,,,,,,,
BREAK JUNCTION,,,Bi2Sr2Ca2Cu3O10+Z,7.3,,,Bi2Sr2Ca2Cu3O10,,,,,,,,shape_01,,107.0,,,,,107.0,,,,,,,,,,,,32.5,
,,,Er1Ni1.93Fe0.07B2C1,,,,"Er(Ni,Fe)2B2C",5.61,,,,,,,,,0.0,,,,,0.0,,,,,,,,,,,,,Check: Tc=0 (Non-superconducting?)
impurity phase BaCuO2 < 8%. TCWIDTH(10-90% in sus). La-conc.=0.182 (in meas.),,,Y0.8La0.2Ba2Cu3O6.9,,,,"(Y,La)Ba2Cu3Oz",,,6.9,,,,,,,,,,84.0,44.0,84.0,,,,,,,,,,,,,
RRR = 7. cleaved sample(ab-plane) . Co-content = 5.6% by EDX.,,,Li1Fe0.95Co0.05As1,,,,"Li(Fe,Co)As",,,,,,,,shape_03,11.2,,,,10.8,1.2,10.8,,,,,,,,,,,,,
,,,La0.92Gd0.08Sn3,,,,"(La,Gd)Sn3",,,,,,,,,,4.28,,,,,4.28,603.0,,,,,,,,,,,,
"Compositions: Cs0.96Pb0.25Bi3.75Te0.604. Lattice term in SP beta=8.75 mJ/mol.K4, delta=0.16 mJ/mol.K6. Tc(SP-mid) = 2.92 K. (dCe/Tc) = 11.51 mJ/mol.K2. (dC/gamma*Tc) = 1.32",,128.4,Ce1Bi3.7Pb0.3Te6,,,,"Cs(Bi,Pb)4Te6",,,,,,,,shape_01,2.3,2.9,3.1,,3.1,,2.9,,8.75,7000.0,,,,,,,,,,
T2 defined as midpoint in SP-jump. (dC/Tc) = 55.0 mJ/mol.K2.,,218.0,Ba1Pt3.5Au0.5Ge12,,-0.00013,,"Ba(Pt,Au)4Ge12",,,,,,,,shape_01,,5.19,,,5.27,,5.19,,49.1,,,,,,,,,,,
,,,La1.7Nd0.3Ca0.6Ba2Cu4.6O11.892,,,,"(La,Nd)2CaBa2Cu5Oz",,,11.892,,,,,shape_01,78.0,,,,,,78.0,,,,,,,,,,,,,
"(dC/Tc) = 0.21 J/mol.K2. gama estimated assuming  (dC/gamma*Tc) = 1.43(BCS). k<GL> = 108, 67 for <ab> and <c> direction, Anisotropy = 1.7. magnetic data  shows for H//ab.",24.18,,Rb1Eu1Fe4As4,,0.034,7.75,RbEuFe4As4,15.0,160.0,,1.4,250.0,,,shape_03,,,36.8,,36.8,,36.8,,147.0,,,,,,,,,,,
,,,Nd1Sr1.8Ba0.2Cu2.8Mo0.2Oz,,,,"Nd(Sr,Ba)2(Cu,Mo)3Oz",,,,,,,,,,,,25.0,,,,,,,,,,,,,,41.1,,
,,339.0,Nd1Ba2Cu2.91Ga0.09O7-y,,,,"NdBa2(Cu,Ga)3O7",,,,,,,,shape_01,,50.1,68.5,,,,50.1,,21.34,,,,,,,,,,,
,,,Ba0.63K0.37Bi1O3,,,,"(Ba,K)BiO3",,,,,,,,,,27.7,,,,7.5,27.7,21.0,,,,,,0.86,,,,,,
,,,Rh0.91Ti0.09,,,,Rh0.91Ti0.09,,,,,,,,,,2.0,,,,,2.0,,,,,,,,,,,,,
,,,Tl1Sr2Ca1Cu2O6.8,,,,TlSr2CaCu2Oz,,,6.8,,,,,shape_01,68.0,,,,,,68.0,,,,,,,,,,,,,
,,,Y1Ba2Cu2.885Zn0.195O7,,,,"YBa2(Cyu,Zn)3O7",,,,,,,,,,32.4,,,,,32.4,,,,,,,,,,,,,
,,,Pb2Sr2Ho0.5Ca0.5Cu2.94Al0.06O8,,,,"Pb2Sr2(Ho,Ca)(Cu,Al)3O8",,,8.0,,,,,,,51.8,,,,,51.8,,,,,,,,,,,,,
,,,Sm1.83Ce0.17Cu1O4-y,,,,"(Sm,Ce)2CuO4",,,,,,,,shape_01,12.0,,,,,,12.0,,,,,,,,,,,,,
I content =0.96,,,I1Bi2Sr2Ca0.4Y0.6Cu2Oz,,,,"IBi2Sr2(Ca,Y)Cu2O8",,,,,,,,,,,,4.2,,,,,,,,,,,,,,,,
"1800<d<3000,RH for a-b plane",,,Y1Ba2Cu3Oz,,,,YBa2Cu3HxOz,,,,,,,,,,90.4,,,89.0,0.8,90.4,,,,,,,,,,,,,
dTc/dP in K/Gpa,,,Al1Nb3,,,,Nb3Al,,,,,,,,shape_01,,17.11,,,,,17.11,,,,,,,,-0.07,,,,,
,,,Gd1Ba2Cu3O7-Z,,,,,,,,,,,,shape_01,,91.2,,,,0.7,91.2,,37.0,,,,,,,,,,,
P = 2.6 GPa. RRR = 200. Hc2(WHH) = 31.4 T,,,Ce1Rh1In5,,,,CeRhIn5,,,,,,,,shape_03,,,2.207,,,,2.207,9.34,,,,,3.85,20.34,,,,,,
,,,Nb3Al0.9Be0.1,,,,"Nb3(Al,Be)",,,,,,,,,,19.8,,,,,19.8,,,,,,,,,,,,,
Tc defined as midpoint in SP-jump.,,,Na0.35Co1D1.4O2,,,,NaxCoO2/yD2O,,,2.0,,,,,shape_03,,4.7,,,,,4.7,17.1,13.3,,,,4.4,5.3,,,,,,
,,,Sn0.6Mo3S4,,,,Sn0.6Mo3S4,,,,,,,,,,13.05,,,,,13.05,,,,,,,,-1.382,,,,,
,,,Dy1Ba2Cu3O6.9,,,,Dyba2Cu3O7,,,6.9,,,,,,,92.3,,,,,92.3,,,,,,,,,,,,,
,,,La1.85Sr0.15Cu0.99Ni0.01Oz,,,,"(La,Sr)2(Cu,Ni)O4",,,,,,,,shape_01,,,32.1,,,,32.1,,,,,,,,,,,,,
,,,Mo6.35Pb0.7S8Sn0.36,,,,Mo6.35Pb0.7S8Sn0.36,,,,,,,,,,10.0,,,,,10.0,,,,,,,,,,,,,
,,,Bi1.8Pb0.4Sr2Ca2Cu3O10+d,6.5,,,"(Bi,Pb)2Sr2Ca2Cu3O10",,,,,,,,shape_01,,104.0,,,,3.0,104.0,,,,,,,,,,,,29.0,
gap calculated from temperature dependence of penetration depth which measured LC resonator.,,,B2Mg1,1.54,,,MgB2,,,,,,,,,,39.4,,,,,39.4,,,,,,,,,,,,,
cohere(c) calculated using GL theory,,,Tl0.8Hg0.2Ba2Ca1.95Sm0.05Cu3O9-z,,,,"(Tl,Hg)Ba2(Ca,Sm)2Cu3O9",,,,,,,,,114.6,114.1,,,,,114.1,,,,1780.0,,,,,,,,,
,,,Hg0.7Bi0.3Sr2Ca2Cu3O8.15,,,,"(Hg,Bi)Sr2Ca2Cu3Oz",,,8.15,,,,,,,,,,108.0,,108.0,,,,,,,,,,,,,
,,,Pb3Sr1,,,,SrPb3,,,,,,,,,,1.85,,,,,1.85,,,,,,,,,,,,,
,,,Yb2Cu2O5,,,,Yb2Cu2O5,13.0,,5.0,,,,,shape_01,,,,,,,,,,,,,,,,,,,,
,,,Sm0.5Pr0.5Ba2Cu3O7,,,,"(Sm,Pr)Ba2Cu3O7",11.1,,,,,,,shape_01,,,,,,,,,,,,,,,,,,,,
,,,Ca1.88Na0.12Cu1Cl2O2,,,,"(Ca,Na)CuO2Cl2",,,,,,,,shape_01,,,,,16.8,,16.8,,,,,,,,,,,,,
,,,Pb2Sr2Ho0.5Ca0.5Cu3O8,,,,"Pb2Sr2(Ho,Ca)Cu3O8",,48.0,,26.0,390.0,,,shape_03,,73.2,,,,,73.2,,,,,,,,,,,,,
Tc by SUS.,,,La1.85Sr0.15Cu0.997Fe0.003O4,,,,"(La,Sr)2(Cu,Fe)O4",,,,,,,,,,,,,33.6,,33.6,,,,,,,,,,,,,
,,,U1Ir3B2,,,,UIr3B2,,,,,,,,shape_01,,,,1.2,,,,,,,,,,,,,,,,
K-content measured by WDS. Tc defined as max of (dR/dT). T<STR> same as Tn,,,Ba1Fe2As2,,,,BaFe2As2,135.0,,,,,,,shape_03,,,,0.0,,,,,,,,,,,,,,,,
"METALLIC,2223 PHASE DOMINANT",,,Bi1.7Pb0.3Sr2Ca2Cu3OX,,,,"(Bi,Pb)2Sr2Ca2Cu3O10",,,,,,,,shape_02,104.0,,116.0,,,,110.0,,,,,,,,,,,,,
,,,Nd1Ba2Cu3O7+Z,,,,"(Nd,Ba)(Ba,Nd)2Cu3O7",,,,,,,8.54e-10,shape_01,,92.9,,,,,92.9,,,,,,,,,,,,,
,,,Y0.3Ba0.7Cu1O3-X,,,,,,,,,,,,,,95.5,,,,,95.5,,,,,,,,,,,,,
,,,La1.9Sr1.1Cu2O6.05,,,,"(La,Sr)2SrCu2O6",,,6.05,,,,5.8e-09,shape_01,,,,4.2,,,,,,,,,,,,,,,,
(dC/gamma*Tc) = 1.23. e-ph = 0.681. DOS = 3.46 /eV.fu.,,584.0,Th1Co0.6Ni0.4C2,,,,"Th(Co,Ni)C2",,,,,,,,shape_01,,11.83,12.08,,11.93,,11.83,,13.7,90.9,247.5,,,,,,,,,
composition by EDX. starting compo. = 0.52KO2 + 0.5BaO + 0.5Bi2O3,,,Ba0.557K0.443Bi1O3,,,,"(Ba,K)BiO3",,,,,,,,shape_01,,,,,25.0,,25.0,,,,,,,,,,,,,
,,,La1.72Nd0.2Ba0.08Cu1O4,,,,"(La,Nd,Ba)2CuO4",,,,,,,,,,,,,16.9,,16.9,,,,,,,,,,,,,
30 % (NH3) intercalation,,,Yb0.2Mo1S2,,,,Yb0.2(NH3)yMoS2,,,,,,,,,,2.4,,,,,2.4,,,,,,,,,,,,,
P-induced SC. Curie-Weiss for T>2 K. Hc2(T) at P = 2.5 GPa.,,,Sr0.5Pr0.5F1Bi1S2,,,3.14,Sr0.5Pr0.5FBiS2,,,,,,,,shape_01,,,,2.0,,,,13.5,,,6430.0,,,,,,,,,
,,,La1.86Sr0.14Cu0.99Zn0.01O4,,,,"(La,Sr)2(Cu,Zn)O4",,,4.0,39.0,,,,shape_01,,,,,,,,,,,,,,,,,,,,
,,,Bi4Sr3Ca2.8Tm0.2Cu4O16.41,,,,,,,16.41,,,,,,,83.0,,,,,83.0,,,,,,,,,,,,,
,,,Au1Sn1,,,,Au1Sn1,,,,,,,,,,1.25,,,,,1.25,,,,,,,,,,,,,
"impurity phases: Pr2O3, FeAs. R(T) shows hump around 150K.",,,Pr0.8Sr0.2Fe0.94Zn0.06As1O1,,,,"(Pr,Sr)(Fe,Zn)AsO",,,,,,,,shape_01,,12.0,,,,,12.0,,,,,,,,,,,,,
,,,C60K3,,,,,,,,,,,,,,,,,19.3,,19.3,,,,,,,,,,42.0,,,
Tc(max) at P = 0.24 GPa.,,,Fe1Se0.86S0.14,,,,"FeSe1-xSx, x=0.14",,,,,,,,shape_03,,,,,10.52,,10.52,,,,,,,,,,,,,
"SP-heat coeff. (beta) = 1.58 mJ/mol.K4, (delta) = 0.14 mJ/mol.K6. (dC/gamma*Tc) = 1.29. R(T) has anomaly at 270 K (STR transition by XRD)",,183.0,Sr1Pt2Sb2,,,,SrPt2Sb2,,,,,,,,shape_01,2.1,,,,2.1,,2.1,,9.2,,,,,,,,,,,
"Table balues of Hc1, Hc2 are for H//a. For H//c, Hc1 = 625 Oe and Hc2 = 2.39 T. Neel-T from sp-heat.",,,Er0.8Lu0.2Ni2B2C1,,,,"(Er,Lu)Ni2B2C",4.9,,,,,,,shape_03,,10.8,,,,,10.8,1.47,16.2,,,,,,,,0.0585,,,
magnetic order below 180 K is weak ferromagnetism,180.0,,Eu1.5Ce0.5Ru1Sr2Cu2O10+z,,,,"(Eu,Ce)2RuSr2Cu2O10",,,,,,,,shape_01,,45.0,,,,,45.0,,,,,,,,,,,,,
epitaxial thin film. T'-phase for x>0.1 in La2-xYbxCuO4,,,La1.67Tb0.33Cu1O4+z,,,,"(La,Tb)2CuO4",,,,,,,,shape_04,12.0,,,,,,12.0,,,,,,,,,,,,,
"0.75*0.75*0.15MM3,TEP ALONG C-AXIS",,,Y1Ba2Cu3OZ,,,,YBa2Cu3O7,,,,,,,,shape_03,,81.0,,,,,81.0,,,,,,,,,,,7.0,,
,,,Gd0.9Pr0.1Ba2Cu3O6.95,,,,"(Gd,Pr)Ba2Cu3O7",,,6.95,,,,,shape_01,,74.3,,,,,74.3,,,,,,,,,,,,,
"multi-phases: beta(SC) = 27.80%, Fe7Se8=61.41%.",,,Fe1Se0.93,,,,FeSe0.93,,,,,,,,shape_02,4.5,,9.5,,,,7.0,,,,,,,,,,,,,
"remanent Sb-flux(5%). RRR = 186. Type-I SC (Hc2 = Hc). .(dC/gamma*Tc)= 0.85. GL = 0.05. e-ph = 0.51. Hc(by resonant freq) shows 2nd SC phase (Tc=0.41K, Hc=430 Oe)",,186.0,Yb1Sb2,,,,YbSb2,,,,,,,,shape_03,,1.3,,,,,1.3,55.0,3.18,0.53,,40.0,826.0,,,,,,,
,,,Ti0.33V0.33Zr0.33,,,,Ti0.33V0.33Zr0.33,,,,,,,,,,6.6,,,,,6.6,,,,,,,,,,,,,
"structure by NED. Thermal expansion coefficient = 5.4E-6 /K for a-axis, =11.4E-6 /K for c-axis.",,,B2Mg1,,,,MgB2,,,,,,,,,,39.0,,,,,39.0,,,,,,,,,,,,,
MAIN PHASE=Y124(>95%),,,Y1Ba2Cu3.975Fe0.025O8,,,,"YBa2(Cu,Fe)4O8",,,,,,,,shape_01,,64.6,,,,,64.6,,,,,,,,,,,,,
The hight of pnictogen from the Fe plane h<pn> = 1.25 A. As-Fe-As bonding angle alpha = 116.0 degree.,,,La1Fe1As0.6P0.4F0.05O0.95,,,,"LaFe(As,P)(O,F)",,,,,,,,shape_01,,19.0,,,,,19.0,,,,,,,,,,,,,
,,,Rh0.12Ti0.88,,,,Rh0.12Ti0.88,,,,,,,,,,4.0,,,,,4.0,,,,,,,,,,,,,
,,,C1Ga1La3,,,,C1Ga1La3,,,,,,,,,,,,1.02,,,,,,,,,,,,,,,,
"Tc = 0.825 K from SP-heat. There are three different Tc (SUS, Res, SP).",,,Y1In3,,,,YIn3,,,,,,,,shape_03,,,1.08,,0.96,0.1,0.96,,,,,,,,,,,,,
4444,,500.0,La0.1Sr0.9Ti1O3,,,,"(La,Sr)TiO3",,,,,,,,shape_01,,,,1.2,,,,,,,,,,,,,,,,
P = 0-35 kbar,,,In1La3,,,,La3In,,,,,,,,,,9.83,,,,,9.83,,,,,,,,0.47,,,,,
,,,La1.85Sr0.15Cu0.975Zn0.025O4,,,,"(La,Sr)2(Cu,Zn)O4",,,,,,,,,,7.3,,,,,7.3,,,,,,,,,,,,,
,,,La3S4,,,,La3S4,,,,,,,,,,8.25,,,,,8.25,,,,,,,,,,,,,
,,,Nd1.85Ce0.15Cu1O4-z,,,,"(Nd,Ce)2CuO4",,,,,,,,,,,20.0,,,,20.0,,,,,,,,,,,,,
,,,Pr1Ba2Cu2.775Fe0.225OZ,,,,"PrBa2(Cu,Fe)3O7",12.5,,,,,,,,,,,4.2,,,,,,,,,,,,,,,,
,,,Y0.6Pr0.4Ba1.2Sr0.8Cu3O6.89,,,,"(Y, Pr)(Ba,Sr)2Cu3O7-d",,,6.89,,,,,shape_01,,52.0,,,,6.0,52.0,,,,,,,,,,,,,
,,,Gd0.8Ba1.8Cu3O7-z,,,,"Gd(Ba,Gd)2Cu3O7",,,,,,,,shape_01,44.5,,52.6,,,5.0,48.55,,,11.6,,,,,,,,,,
,,,Gd0.71Sm1.14Ce0.15Cu1O4,,,,"(Gd,Sm,Ce)2CuO4",,,,,,,,,,0.01,,,,,0.01,,,,,,,,,,,,,Info: Very Low Tc (<0.1K)
"Sr- and Zn-content by ICP. optimal doping: Sr=0.145, Zn=0.0090",,,La1.85Sr0.15Cu0.991Ni0.009O4,,,,"(La,Sr)2(Cu,Ni)O4",,,,,,,,shape_03,,,,,30.0,2.8,30.0,,,,,,,,,,,,,
polycrystall,,,La1.825Sr0.175Cu1O4,,,,"(La,Sr)2CuO4",,,,,,,,shape_04,,35.0,38.0,,,,35.0,,,,,,,,,,,,,
anneal 500 C  O2 0.001 atm,,,Bi2Sr2Ca1Cu2O8+Z,,,,Bi2Sr2CaCu2O8+Z,,,,,,,,shape_03,,,89.0,,,,89.0,,,,,,,,,,,,,
,,,Ho0.95Lu0.05Ni2B2C1,,,,"(Ho,Lu)Ni2B2C",5.7,,,,,,,,,8.77,,,,,8.77,,,,,,,,,,,,,
,,,Y0.9Gd0.1Rh4B4,,,,"(Y,Gd)Rh4B4",,,,,,,,,,8.66,,,,,8.66,,,,,,,,,,,,,
B<11> NMR measured,,,B2Mg1,,,,MgB2,,,,,,,,shape_01,,38.5,,,,,38.5,,,,,,,,,,,,,
,,,Ca1Ba1La0.6Eu0.4Cu3O7-Z,,,,"CaBa(La,Eu)Cu3O7",,,,,,,,shape_01,,65.0,,,,,65.0,,,,10.17,,,,,,,,,
Debye-T from other papers. 2*gap = 20.0 cm-1 from Far-InfraRed measurements.,,82.2,In0.5Pb0.5,,,,In1-xPbx,,,,,,,,,,6.43,,,,,6.43,,,,,,,,,,,,,
e-ph = 0.67. DOS = 3.02 states/eV. T<CDW> = 73.1 K from R(T) anomaly.,,192.2,Pd0.01Ta1S2,,,,2H-PdxTaS2,,,,,,,,shape_01,,,,,3.02,,3.02,,12.62,,,,,,,,,,,
GL parameter=130,,,Bi2Sr2Ca1Cu2O8+d,,,,Bi2Sr2CaCu2O8,,,,16.9,,,,shape_03,82.5,,,,84.0,,84.0,,,,,220.0,,2.17,,,,,,
,,,Y1Ba2Cu2.895Mo0.105OX,,,,"YBa2(Cu,Mo)3O7",,,,,,,,,,52.5,,,,,52.5,,,,3.25,,,,,,,,,
17 MICRON,,,Y1BaNa0.1Cu3OZ,,,,,,,,,,,,,84.0,,,,,,84.0,,,,,,,,,,,,,
"Film, d = 500nm. [penet] measured by magnetic force microscopy MFM.",,,B2Mg1,,,,MgB2,,,,,,,,shape_04,38.3,,,,,,38.3,,,,,200.0,,,,,,,,
,,,Sr2Nd0.4Ca0.6Cu2F1O5,,,,"Sr(Nd,Ca)Cu2O5F",,,,,,,,shape_01,,75.1,,,,,75.1,,,,,,,,,,,,,
,,,Yb0.9Pr0.1Ba2Cu3O6.97,,,,"(Yb,Pr)Ba2Cu3O7",,,6.97,,,,,shape_01,,88.5,,,,,88.5,,,,,,,,0.45,,,,,
residual [gamma] due to normal volume fraction. (dC/Tc) = 5.0 mJ/mol.K2. residual [gamma] = 0.31 mJ/mol.K2. gamma(H) = 0.31 + 4.16*H^0.57.,,,Li1Fe0.98Cu0.02As1,,,,"Li(Fe,Cu)As",,,,,,,,shape_03,,9.3,,,,,9.3,,,,,,,,,,,,,
,,,Dy1Ba2Cu3O7,,,,DyBa2Cu3O7,,,7.0,,,,,shape_01,,91.7,,,,0.8,91.7,,,,,,,,0.69,,,,,
annealed. lattice term in SP: (beta) = 0.22 mJ/mol.K4.,,,Pr1Fe1P1O1,,,,PrFePO,,,,,,,,shape_03,,3.6,,,,,3.6,,3.0,,,,,,,,,,,
"as-sintered sample, minor phase=Cu1245,BaCuO2, unknown and amorphous phases are included",,,Cu5Ba2Ca3O12-z,,,,CuBa2Ca3Cu4O12,,,,,,,,shape_01,109.3,116.3,117.1,,116.4,,116.3,,,,,,,,,,,,,
,,,Er0.73Ho0.27Rh4B4,,,,"(Er,Ho)Rh4B4",0.721,,,,,,,,,8.06,,,,,8.06,,,,,,,,,,,,,
,,,Hg0.016In0.984,,,,In1-xHgx,,,,,,,,,,3.342,,,,,3.342,,,,,,,,,,,,,
,14.0,,Bi4Sr4Er2Cu4O16+Y,,,9.39,BI4SR4ER2CU4O16,,,,,,,,,,,,,,,,,,,,,,,,,,,,
"films, sputter or evaporate ",,,Nb3Sb1,,,,Nb3Sb1,,,,,,,,,,2.2,,,,,2.2,,,,,,,,,,,,,
Tc defined as (dR/dT) = 0. T<intra> = 37.1 K defined as the peak of (dR/dT). (delta-Tc) = Tc - T<intra>.,,,Nb0.6Ru0.6Sr2Eu1.5Ce0.5Cu2O10,,,,"(Nb,Ru)Sr2(Eu,Ce)2Cu2O10",,,,,,,,shape_01,,,41.4,,,4.17,41.4,,,,,,,,,,,,,
,,,B1Zr1,,,,Zr1B1,,,,,,,,,,2.8,,,,,2.8,,,,,,,,,,,,,
,,,Bi2Sr2Ca0.5Y0.5Cu2Oz,,,,"Bi2Sr2(Ca,Y)Cu2O8",,,,,,,1.28e-08,shape_01,12.2,,,,31.5,,31.5,,,,12.5,,,,,,,40.3,,
,,,Os0.07Zr0.93,,,,Zr1-xOsx,,,,,,,,,,5.66,,,,,5.66,,,,,,,,,,,,,
hydrostatic pressure. Debye-T calculated  using McMillan's equation. e-ph = 1.1,,180.0,Zr1Ru1P1,,,,ZrRuP,,,,,,,,shape_01,,,10.3,,,,10.3,,,,,,,,-0.053,,,,,
,,350.0,Y1Ba2Cu3O6,,,,YBa2Cu3O7,,,6.0,,,,,shape_01,,,,,,,,,10.0,,,,,,,,,,,
not SC. magnetic ordering (AF) at 4.07 K.,,,Tm1Ru1B2,,,,"(Lu,Tm)RuB2",4.07,,,,,,,shape_01,,,,1.2,,,,,,,,,,,,,,,,
Thermopower and Thermal conductivity has thermal hysteresis due to structural transition from P3[-]1 to P1[-] at 180 K,,210.0,Ir0.9Rh0.1Te2,,,,Ir1-xRhxTe2,,,,,,,,shape_01,,,,2.0,,,,,6.47,,,,,,,,,2.74,,
,,,La1.85Sr0.15Cu0.97Zn0.03O4,,,,"(La,Sr)2(Cu,Zn)O4",,,,,,,,shape_01,,,,,,,,,,0.761,1.64,,,,,,,,,
,5.6,,Ca1La1Ba1Cu2.97Fe0.03O7,,0.00074,5.09,"CaLaBa(Cu,Fe)3O7",,,,,,,,shape_01,,,,,49.0,,49.0,,,,,,,,,,,,,
whiskers,,,N1Nb1,,,,,,,,,,,,,,10.0,,,,,10.0,,,,,,,,,,,,,
cation site vacancy: compositions = Nb0.87Si0.09(vac)0.04N0.87O0.13.  gap size = 3.05 from SP heat. .(dC/gamma*Tc) = 0.19-0.07,,,Nb0.87Si0.09N0.13O0.13,3.05,,,"(Nb,Si)(N,O)",,,,,,,,,,,,,16.8,,16.8,19.5,25.269,,,,,,,,,,,
,,,Ca0.4Ba1.15La1.45Cu3O7.08,,,,"(Ca,La)(Ba,La)2Cu3O7",,,7.08,,,,,shape_01,,,,4.2,,,,,,,,,,,,,,,,
"T<STR> = 138 K ( P4/nmm to Cmma). Tn(Ce) = 3.91 K. AFM moment, data shows at 40 K.",,,Ce1Fe1As1F0.02O0.98,,,0.67,"Ce(O,F)FeAs",127.0,,,,,,,,,,,1.4,,,,,,,,,,,,,,,,
O-content by TGA. oz=3.14 by iodometric titration. O-vacancy located in CuO2 layer.,,,Sr0.8Ba1.2Cu1O3.35,,,,"(Sr,Ba)2CuO4",,,3.35,,,,,,,,,,50.0,,50.0,,,,,,,,,,,,,
,,,Bi2Sr2Ca0.75Y0.25Cu2O8+Z,,,,"Bi2Sr2(Ca,Y)Cu2O8",,,,,,,2.45e-09,shape_01,70.8,86.3,,,,,86.3,,,,,,,,,,,,,
,,,Tm1Ba2Cu4O8,,,,TmBa2Cu4O8,,,,,,,,shape_01,,78.6,,,,,78.6,,,,,,,,,,,,,
RRR = 11.,,,U1Ni2Al2.98,,,,UNi2Al3,,,,,,,,,,,1.155,,,,1.155,,,,,,,,,,,,,
,,,Yb1Ga1.15Si0.85,,,,"Yb(Ga,Si)2",,,,,,,,shape_01,,,,,2.6,,2.6,,,,,,,,,,,,,
,,,Ir0.2Ru0.3Rh0.5,,,,Ir1-x-yRuxRhy,,,,,,,,,,0.055,,,,,0.055,,,,,,,,,,,,,Info: Very Low Tc (<0.1K)
,,,Pd0.05Ru0.05Zr0.9,,,,Pd0.05Ru0.05Zr0.9,,,,,,,,,,9.0,,,,,9.0,,,,,,,,,,,,,
"Hc(O)=0.18T,G-L parameter=74",,,Ba0.63K0.37Bi1O3,,,,"(Ba,K)BiO3",,,,,,,,shape_03,,,,,29.0,,29.0,19.3,,,,3100.0,41.5,0.65,,,74.0,,,
,,,Au3Te5,,,,Au3Te5,,,,,,,,,,1.62,,,,,1.62,,,,,,,,,,,,,
,,,La0.1Na0.9Fe2As2,,,,La0.5-xNa0.5+xFe2As2,,,,,,,,shape_01,,,,5.0,,,,,,,,,,,,,,,,
,,,Bi1.6Pb0.4Sr1.65La0.35Cu1Oz,,,,"(Bi,Pb)2(Sr,La)2CuOz",,,,,,,,shape_01,35.8,,44.8,,,,40.3,,,,,,,,,,,,,
RRR = 38.5,,,Th1Pt4Ge12,,,,"(La,Th)Pt4Ge12",,,,,,,,shape_01,4.35,4.56,4.97,,,,4.56,,,,,,,,,,,,,
asgrown,,,Y0.6Ca0.4Ba1.6La0.4Cu3OZ,,,,"(Y,Ca)(Ba,La)2Cu3Oz",,,,,,,,shape_01,,67.5,,,,,67.5,,,,,,,,,,,,,
a-C (amorphous-C). mass ratio (m<C>/m<S>) = 174 for a-C (amorphous-C).,,,C1,,,,a-C,,,,,,,,,,,,,32.0,,32.0,,,,,,,,,,,,,
,,,Os1Si1,,,,Os1Si1,,,,,,,,,,,,0.6,,,,,,,,,,,,,,,,
,,,Er1Ba2Cu2.73Zn0.24Fe0.03O6.92,,,,"ErBa2(Cu,Zn,Fe)3Oz",,,6.92,,,,,shape_06,,,43.0,,,,43.0,,,3200.0,5400.0,,,,,,,,,
not s/c. CurieT shows magnetic transition.,4.07,,Tm1Ru1B2,,,,TmRuB2,,,,,,,,,,,,1.0,,,,,,,,,,,,,,,,
,,,Rh0.03Ti0.97,,,,Ti1-xRhx,,,,,,,,,,1.9,,,,,1.9,,,,,,,,,,,,,
2223(MAJOR)+2212(MINOR),,,Bi1.6Pb0.4Sr2Ca2Cu2.95Mn0.05OZ,,,,"(Bi,Pb)2Sr2Ca2(Cu,Mn)3O10",,,,,,,,shape_02,95.7,103.8,109.7,,,,103.8,,,,,,,,,,,,,
T(Rmax) = 15 K.,,,Ce1Ag1Sb2,,,2.47,CeAgSb2,10.0,,,,,,,shape_01,,,,2.0,,,,,75.0,,,,,,,,,,,
,,,La0.75Y0.25,,,,La0.75Y0.25,,,,,,,,,,2.5,,,,,2.5,,,,,,,,,,,,,
"R = R0+A*T^n, Curie-Weis law, Debye-model, are used..",,213.0,Pr0.375Ce0.625Pt4Ge12,,,3.05,"(Pr,Ce)Pt4Ge12",,,,,,,,shape_01,,,,0.05,,,,,113.8,,,,,,,,,,,
,,,Hg0.048In0.952,,,,In1-xHgx,,,,,,,,,,3.427,,,,,3.427,,,,,,,,,,,,,
[resn] shows the value at T=0.5 K.,,,W1F0.41O2.59,,,,"W(O,F)3",,,,,,,,shape_01,0.4,0.42,0.452,,,,0.42,,,22000.0,,,,,,,,,,
,,,Nb3Rh0.02Au0.98,,,,"Nb3(Rh,Au)",,,,,,,,shape_01,,10.9,,,,,10.9,,,,,,,,,,,,,
,,249.0,La1Ag1Sb2,,,,LaAgSb2,,,,,,,,shape_01,,,,2.0,,,,,2.62,,,,,,,,,,,
"O(18)=93%, Tc shift=0.76K, dTc/dx=18K/at.%",,,Y1Ba2Cu3.98Zn0.02O8,,,,"YBa2(Cu,Zn)4O8",,,,,,,,,,63.8,,,,,63.8,,,,,,,,,,,,,
,,,Y1Ba2Cu3O6.65,,,,YBa2Cu3Oz,,,6.65,,,,,shape_01,,,,,,,,,,,,,,,,,,,,
not s/c upto 8 GPa.,,,Sr14Cu24O41,,,,Sr14Cu24O41,,,,,,,,shape_03,,,,2.0,,,,,,,,,,,,,,,,
,,,Nb25V5Ti70,,,,,,,,,,,,,,7.7,,,,,7.7,,,,,,,,,,,,,
delta Tc=-0.32,,,Y1Ba2Cu3O6.64,,,,YBa2Cu3O7,,,6.64,,,,,,,62.25,,,,,62.25,,,,,,,,,,,,,
"223+2212(a=5.380,C=30.69A).Tc-102K by TP",,,Bi1.6Pb0.4Sr2Cu3Ca2O0.13,,,,"(Bi,Pb)2Sr2Ca2Cu3O10",,,0.13,,,,,shape_02,102.0,,,,,,102.0,,,,,,,,,,,,,
,,,C0.42Mo1,,,,C0.42Mo1,,,,,,,,,,2.8,,,,,2.8,,,,,,,,,,,,,
minor phase = A2. gamma in mJ/mol.K2,,260.0,Ge0.02Nb0.98,,,,"Nb3(Nb,Ge)",,,,,,,,,,5.2,,,,,5.2,,18.6,,,,,,,,,,,
,,,Y0.9Ca0.1Ba2Cu2.55Co0.45O7.02,,,,"(Y,Ca)Ba2(Cu,Co)3O7",,,7.02,,,,,shape_02,,18.0,,,,,18.0,,,,,,,,,,,,,
"Tc(z) is shown in TCFIG,T1 value is Tc(max)",,,Ca0.4La0.6Ba1.35La0.65Cu3O7.15,,,,"(Ca,La)(Ba,La)2Cu3O7",,,7.15,,,,,,80.0,,,,,,80.0,,,,,,,,,,,5.91,,
,,,Bi3Ni1,,,,Bi3Ni1,,,,,,,,,,4.06,,,,,4.06,,,,,,,,,,,,,
two step transition: intra-grain and inter-grain s/c transition. s/c properties depend on synthesis condition.,,,Ru1Sr2Gd1Cu2O8,,,,RuSr2GdCu2O8,,,,,,,,shape_01,,30.0,,,,,30.0,,,,,,,,,,,,,
,,,C3Ho0.6Th1.4,,,,C3Ho0.6Th1.4,,,,,,,,,,5.2,,,,,5.2,,,,,,,,,,,,,
,,,La1.96Sr0.04Cu1O4,,,,"(La,Sr)2CuO4",,,,,,,1.33e-08,,,,,,,,,,,3.4,6.31,,,,,,,,,
non-superconductor,,,Y0.45Pr0.55Ba2Cu3O7-d,,,,"(Y,Pr)Ba2Cu3O7",,,,,,,,shape_03,,,,,,,,,,,,,,,,,,,,
"Tc from Phys.Rev.B, 56(1997)2848. Tc=93.6-232x",,,Nd0.97Ca0.015Th0.015Ba2Cu3O7-z,,,,"(Nd,Ca,Th)Ba2Cu3O7",,,,,,,,shape_01,,90.4,,,,,90.4,,,,,,,,,,,9.37,,
"TEP(max)=132K(28,4microV/K)",,,Bi1.7Pb0.3Sr2Ca1.25Sm0.75Cu3Oz,,,,"(Bi,Pb)2Sr2(Ca,Sm)2Cu3O10",,,,,,,,,,,,4.2,,,,,,,,,,,,,,22.0,,
,,,Ba0.3K0.7Fe2As2,,,,"(Ba,K)Fe2As2",,,,,,,,,,20.0,,,,,20.0,,,,,,,,,,,,,
,,,C1Ir2Mo3,,,,C1Ir2Mo3,,,,,,,,,,1.8,,,,,1.8,,,,,,,,,,,,,
,,,Ho1Ni2B2C1,,,,HoNi2B2C,5.2,,,,,,,shape_01,,7.6,,,,,7.6,,,,,,,,,,,,,
(delta-C/T) at Tc  = 42  mJ/mol.K2,,,La3Tl1,,,,La3Tl,,,,,,,,,,8.95,,,,,8.95,,,,,,,,,,,,,
inpurity=Li2CuO2,,,Y1Ba2Cu3Li0.02O7,,,,YBa2Cu3(Li)O7,,,,,,,,shape_01,,91.18,,,,,91.18,,,,,,,,,,,,,
,,,Th0.8Sc1.2C3,,,,"(Th,Sc)2C3",,,,,,,,,,6.0,,,,,6.0,,,,,,,,,,,,,
"unit cell volum=0.4074nm(-3), b/a=1.0061",,,Gd1Ba1.9Sr0.1Cu4O8-Z,,,,"Gd(Ba,Sr)2Cu4O8",,,,,,,,shape_01,,77.0,,,,,77.0,,,,,,,,,,,,,
,,,Ir3Th7,,,,Ir3Th7,,,,,,,,,,1.52,,,,,1.52,,,,,,,,,,,,,
,,,Eu1Ba2Cu2.3Co0.7O7.12,,,,"EuBa2(Cu,Co)3O7",,,7.12,,,,,,,,,10.0,,,,,,,,,,,,,,,,
hydrostatic-P. AF. (dTn/dP) = 0.35 K/GPa,,,Eu1Fe2As2,,,,EuFe2As2,18.5,,,,,,,shape_03,,,,10.0,,,,,,,,,,,,,,,,
,,,Hg1Ba2Ca2Cu3O8.27,,,,HgBa2Ca2Cu3O8+d,,,8.27,,,,,shape_02,,,,,135.0,,135.0,,,,,,,,,,,,,
,,,La0.95Pr0.05Pb3,,,,La1-xPrxPb3,,,,,,,,,,3.3,,,,,3.3,,,,,,,,,,,,,
Neel temperature was determined by uSR measurements.,,,La1.77Eu0.2Sr0.08Cu1O4,,,,"(La,Eu,Sr)2CuO4",6.0,,,,,,,,,,,,,,,,,,,,,,,,,,,
,,,Tm1.4Y3.6Rh6Sn18,,,,"(Tm,Y)5Rh6Sn18",,,,,,,,shape_03,,3.14,,,,,3.14,,,,,,,,,,,,,
,,,Nd0.7Pr0.3Ba1.25Sr0.75Cu3Oz,,,,"(Nd,Pr)(Ba,Sr)2Cu3O7",,,,,,,,shape_01,,,,,27.0,,27.0,,,,,,,,,,,,,
Tc is for <16>O. Tc(<18>O) <1.7 K. oz(<18>O) = 6.954. spin glass temp: Tg(<16>O) = 21.05 K. Tg(<18>O) = 21.65 K. Tg  exponent: alpha-Tg = -0.23.,,,Y0.45Pr0.55Ba2Cu3O6.953,,,,"(Y,Pr)Ba2Cu3O7",,,6.953,,,,,shape_01,,,,,14.4,,14.4,,,,,,,,,,,,,
"ANN280C,IH under  Ar/H2 flow",,,Tl0.8Mo0.2Sr2Ca1Cu2O7-z,,,,"(Tl,Mo)Sr2CaCu2O7",,,,,,,,,,,,,86.0,,86.0,,,,,,,,,,,,,
,,,Hg0.7V0.3Ba1.75Sr0.25Cu1O4.6+z,,,,"(Hg,VO4)(Ba,Sr)2CuOz",,,,,,,,,,65.0,,,,,65.0,,,,,,,,,,,,,
P=0-28 kbar,,,H15Th4,,,,H15Th4,,,,,,,,,,8.45,,,,,8.45,,,,,,,,,,,,,
,,,Hg1Ba2Cu1O4.3,,,,HgBa2CuO4,,,4.3,,,,,shape_01,,81.0,,,,,81.0,,,,,,,,-0.101,,,,,
,,,Y1Ba2Cu3.99Zn0.01O8,,,,"YBa2(Cu,Zn)4O8",,,,,,,,,,73.3,,,,,73.3,,,,,,,,,,,,,
bars cleaved from crystals for transport measurements. I//[100]. RRR = 2.58. (dC/gamma*Tc) = 0.656.,,,Pb0.982Tl0.01In0.008Te1,,,,"(Pb,Tl,In)Te",,,,,,,,shape_03,,0.818,,,,,0.818,,0.497,,,,,,,,,,,
not superconductor,,,Pr1.9Ce0.1Cu1O4-y,,,,"(Pr,Ce)2CuO4",,,,,,,,shape_05,,,,,,,,,,,,,,,,,,,,
,,,Nd1.5Ba1.1Sr0.4Cu3O6.916,,,,"(Nd,Ba,Sr)3Cu3Oz",,,6.916,,,,,shape_01,,,,,,,,,,,,,,,,,,,,
P-induced SC. P<cr> = 1.48 GPa. Tc shows Tc(max)  at P = 3.82 GPa. Tn defined as a peak of (dR/dT).,,,Ca0.79La0.21Fe1As2,,,,"(Ca,La)FeAs2",63.0,,,,,,,shape_03,31.8,,40.9,0.0,,,36.35,,,,,,,,,,,,,
POINT CONTACT(W TIP),,,Y0.57Pr0.43Ba2Cu3O7,4.0,,,"(Y,Pr)Ba2Cu3O7",,,,,,,,,22.0,,,,,7.0,22.0,,,,,,,,,,,,38.0,
,,,H0.886Pd1,,,,,,,,,,,,,,3.478,,,,,3.478,,,,,,,,,,,,,
T<SDW> = 50 K,,,Ba1Ti2Sb2O1,,,,BaTi2Sb2O,,,,,,,,shape_01,,1.48,,,,,1.48,,,,,,,,,,,,,
,,,Bi1.6Pb0.4Sr2Ca2Cu2.5Zn0.5OZ,,,,"(Bi,Pb)2Sr2Ca2(Cu,Zn)3O10",,,,,,,,,55.0,,74.3,,,,64.65,,,,,,,,,,,,,
misfit layer compound. LaNb2Se5,,,La1.14Nb2Se5.14,,,,(LaSe)1.14(NbSe)2,,,,,,,,,,5.3,,,,,5.3,,,,,,,,,,,,,
Li-intercalated layered Nb-oxide.,,,Li0.46Rb1Ca2Nb3O10,,,,LixRbCa2Nb3O10,,,,,,,,,,,,,3.51,,3.51,,,,,,,,,,,,,
,,,Sm1Ba2Cu3O6.73,,,,SmBa2Cu3Oz,,,6.73,,,,,,,44.9,,,,,44.9,,,,4.762,,,1.6,,,,65.1,,
,,,Ta1Ru1Si1,,,,TaRuSi,,,,,,,,,,3.15,,,,,3.15,,,,3300.0,,,,,,,-7.5,,
dTc/dP in K/Gpa,,,Ga1Nb3,,,,Nb3Ga,,,,,,,,,,14.5,,,,,14.5,,,,,,,,-0.07,,,,,
,,,Mo48Ru32P20,,,,"(Mo,Ru)0.8P0.2",,,,,,,,,,6.18,,,,,6.18,,,,300.0,,,2.55,,,,,,
,,,Er1Ir2Rh2B4,,,,"Er(Ir,Rh)4B4",,,,,,,,,,7.37,,,,,7.37,,,,,,,,,,,,,
,,,Bi2Sr2Ca1Cu2Oz,,,,Bi2Sr2CaCu2O8,,,,,,,,shape_03,,,86.0,,,0.5,86.0,,,,,,,,,,,,,
,,,Ir0.953W0.047,,,,Ir1-xWx,,,,,,,,,,0.162,,,,,0.162,,,,,,,,,,,,,
,,,Bi1Pt1Se1,,,,Bi1Pt1Se1,,,,,,,,,,1.45,,,,,1.45,,,,,,,,,,,,,
,,,K2In1Mo15Se19,,,,K2InMo15Se19,,,,,,,,,,1.3,,,,,1.3,,,,,,,,,,,,,
"H-content x , determined by thermal desorption spectroscopy. nominal x = 0.53. Tn(AF-2 phase) = 12  K. Coexist of SC and AF-2 (volume fractin 22%)",,,La1Fe1As1H0.4O0.6,,,,"LaFeAs(O,H)",12.0,,,,,,,shape_03,,23.9,,,,,23.9,,,,,,,,,,,,,
,,270.0,Bi2Sr2Ca1Cu2OZ,,,,Bi2Sr2CaCu2O8,,,,,,,,,,80.0,,,,,80.0,,,,,,,,,5.02,,,,
"RRR = 5.3. lattice term in SP: (beta) = 1.93 mJ/mol.K4. no indication of SC, SDW, and structural transition.",,171.0,Ba1Rh2As2,,,,BaRh2As2,,,,,,,0.00035,shape_03,,,,2.0,,,,,4.7,29.0,,,,,,,,,,
,,,Nd0.7Pr0.3Ba2Cu3O6.98,,,,"(Nd,Pr)Ba2Cu3O7",,,6.98,,,,,shape_01,,,,4.2,,,,,,,3.45,,,,,,,,,
"T<STR> = 240 K (Td - 1T'). R(min) = 8 K. R(T) = R0 +A*T2 for T < 50 K, R0=0.136 mOhm.cm, A=0.00238 uOhm.cm. SP (beta) = 0.635 mJ/mol.K4, e-ph = 0.49",,143.0,Mo1Te1.8S0.2,,,,MoTe1.8S0.2,,,,,,,,,1.3,,,,,,1.3,,2.07,,,,,,,,,,,
"R(T) = R0 + A*T^n where A = 2.14 uOhm.cm/K^n, n=1.08.  pnivctogen hight =1.359 A, bond-angle = 111.8 degree",,,La1Fe1As1H0.3O0.3,,,,LaFeAsO0.7H0.3,,,,,,,,shape_01,35.0,,,,,,35.0,,,50.0,,,,,,,,,,
Debye-T by interpolation,,402.0,Re0.976W0.024,,,,Re1-xWx,,,,,,,,,,3.0,,,,,3.0,,,,,,,,,,,,,
,,,Y0.8Ca0.2Ba2Cu3O6.7,,,,"(Y,Ca)BaCu3Oz",,,6.7,,,,,,,76.7,,,,,76.7,,,,,,,,,,,,,
RRR = 15. for I//[001]. Anisotropy <1 for LT.,,,K2Cr3As3,,,,K2Cr3As3,,,,,,,,shape_03,,6.1,,,,,6.1,,,53.7,,,,,,,,,,
gamma in E+3 erg/cm3.K2 estimated from dHc2dT and rho. Rho=55.6 microOhm.cm,,,Nb3Al0.9Ge0.1,,,,"Nb3(Al,Ge)",,,,,,,,,,,,,,,,,81.4,,,,,2.86,,,,,,
Direct evidence for the coupling between nematicity and superconductivity has been confirmed. The nematic fluctuations is important for the superconductivity in iron-based superconductors.,,,K1Fe2As2,,,,KFe2As2,,,,,,,,shape_12,,,,,,,,,,,,,,,,,,,,
,,,Y1Ba2Cu3O6.9,,,,YBa2Cu3O7,,,6.9,,,,,,,80.0,,,,,80.0,,,,,1400.0,,,,,,,,
T<STR> = 102.00 K,,,Ba0.8K0.2Fe2As2,,,0.652,"(Ba,K)Fe2As2",102.0,,,,,,,,,17.0,,,,,17.0,,,,,,,,,,,,,
Actual composition: Rb0.74Fe1.7Se2 by ICP. Structurl transition at 556 K,,,Rb0.8Fe2Se2,,,,Rb0.8Fe2Se2,514.0,,,,,,,shape_03,30.7,,31.4,,,,31.05,,,,,,,,,,,,,
,,,Y0.8Ca0.2Sr1Ba1Cu2.8B0.2O7.6-z,,,,"(Y,Ca)SrBa(Cu,(BO3))3O7",,,,,,,,,,,,,37.0,,37.0,,,,,,,,,,,,,
"G-L parameter=60,thermodynamic critical field=1900 Oe",,,Ba0.62K0.38Bi1O3.1,,,,"(Ba,K)BiO3",,,3.1,,,,,,,29.5,,,30.5,0.8,29.5,16.0,,,,270.0,4.5,0.79,,,0.0095,,,
,,,Y1Ba2Cu3OZ,,,,YBa2Cu3Oz,,,,,,,,shape_05,53.0,,,,,,53.0,,,,,,,,,,,,,
"cubic,  like Be.",,,Bi0.5Cd0.25Pb0.25Sn0.12,,,,,,,,,,,,,,8.2,,,,,8.2,,,,,,,,,,,,,
growth axis [110]. martensitic transformation not completely(T=117.6K). lattice-const at 20K. H//[110]. Hc(0)=0.279T. G-L parameter=90. (dC/RTc)=2.05. e-ph coupling = 1.67.,,170.0,Hf1V2,,,,HfV2,,,,,,,,shape_03,,,8.6,,,,8.6,35.4,45.9,,,274.0,3.1,,,,0.01,,,
,,,Y1Ba2Cu2.85Ga0.097Ni0.052O7-z,,,,"YBa2(Cu,Ga,Ni)307",,,,,,,,shape_01,,66.6,,,,,66.6,,,,,,,,,,,,,
,11.0,,Sc3Dy2Ir4Si10,,,,"(Sc,Dy)5Ir4Si10",3.5,,,,,,,,,,,2.0,,,,,,,,,,,,,,,,
,,,Hf0.87Mo0.13,,,,"(Hf,Mo)",,,,,,,,,,2.6,,,,,2.6,,,,,,,,,,,,,
