Repository: Tejasvini595/superconductor_deepset

## Overview

This repository contains the official implementation of **"From Individual Elements to Macroscopic Materials: In Search of New Superconductors via Machine Learning"**.

The code implements a **DeepSet neural network** for predicting the critical temperature (Tc) of superconducting materials based solely on their chemical composition. By explicitly enforcing permutation invariance, the DeepSet architecture avoids artifacts associated with arbitrary element ordering and provides a physically meaningful framework for learning composition–property relationships in superconducting materials.

File: data/superconductors_kaggle_ready_v2.csv (part 25 of 87)
comment,curiet,debyet,element,gapene,kaizero_value,moment_value,name,neelt,nhc2zero_value,oz,pcohere_value,phc2zero_value,ppenet_value,rh300,shape,t1_value,t2_value,t3_value,tcn_value,tcsus_value,tcwidth_value,critical_temp_K,upper_critical_field_0K_T,gamma_sommerfeld_mJmolK2,resistivity_normal_uOhmcm,resistivity_roomtemp_uOhmcm,penetration_depth_nm,coherence_length_nm,dhc2dt_TK,dtcdp_KGPa,density_gcm3,lower_critical_field_0K_T,thermopower_300K_uVK,energy_gap_meV,data_quality_flag
2223(MAJOR)+CUO,,,Tl2Ba2Ca4Cu5O14,,,,Tl2Ba2Ca(N-1)Cu(N)O(2N+1),,,,,,,,shape_02,121.0,124.0,130.0,,,,124.0,,,,,,,,,,,,,
deposited at 4.2 K.,,,Cu0.14Sn0.86,,,,Cu0.14Sn0.86,,,,,,,,,,6.62,,,,,6.62,,,,,,,,,,,,,
,,,Dy0.8Pr0.2Ba2Cu3O7-y,,,,"(Dy,Pr)Ba2Cu3O7",,,,,,,8e-10,shape_01,,,72.0,,,,72.0,,,,1100.0,,,,,,,,,
"mixed with AgO, then HIP(5GPa, 400C,30min). R not zero down to 5K.",,,Tb1Sr2Cu2.7Mo0.3O7+z,,,,"TbSr2(Cu,Mo)3O7",,,,,,,,shape_01,,,80.0,,80.0,,80.0,,,,,,,,,,,,,
,,,Sm1Ba2Cu2.96Fe0.04O6.81,,,,"SmBa2(Cu,Fe)3O7",,,6.81,,,,,shape_01,,78.0,,,77.0,,78.0,,,,,,,,,,,,,
,,,Nd1Ba1.8Sr0.2Cu3O6.927,,,,"(Nd,Ba,Sr)2Cu3Oz",,,6.927,,,,,shape_01,,,,,82.0,,82.0,,,,,,,,,,,,,
,,,Pb1Cu3Ba1Sr1Gd1O8,,,,"(Pb,Cu)2(Ba,Sr)2GdCu2O8",,,8.0,,,,,shape_01,,,,,,,,,,,,,,,,,,,,
,,,Pr0.6Ca0.4Fe1As1O1,,,,"(Pr,Ca)FeAsO",,,,,,,-1.04e-09,,,,,1.8,,,,,,,,,,,,,,,,
,,,Y1Ba2Cu2.95Fe0.05O6.79,,,,"YBa2(Cu,Fe)3O7",,,6.79,,,,,shape_01,,67.6,,,,,67.6,,,,,,,,,,,5.38,,
T<SDW> = 102.0 K,,,Eu0.78La0.22Fe2As2,,,,Eu1-xLaxFe2As2,20.0,,,,,,,shape_03,,,,,,,,,,,,,,,,,,,,
"practically single phase, Jc77=36.0A",,,Bi1.7Pb0.3Sr2Ca2Cu3Cs0.5Oz,,,,,,,,,,,,shape_01,105.1,,112.0,,,,108.55,,,,,,,,,,,,,
,,,Ta1B1,,,,Ta1-xZrxB,,,,,,,,shape_01,,4.0,,,,,4.0,,,,,,,,,,,,,
gap estimated from critical field data.,,,Au0.978In0.022,3.8,,,Au1-xInx,,,,,,,,,,0.0005,,,,,0.0005,2.8,,,,,,,,,,,,Info: Very Low Tc (<0.1K)
,,,Pb1.75Ca0.2Y1Sr2Cu2.85Cr0.15O8+z,,,,,,,,,,,,,,,,,35.0,,35.0,,,,,,,,,,,,,
not SC. Semicond. like gap = 43 meV. Carrier shows at 0 K. DOS = 8.1 /eV.,,,Gd1Pd1Bi1,,,,GdPdBi,13.0,,,,,,,shape_01,,,,1.2,,,,,,,533.0,,,,,,,79.0,,
"main phase = Y2(Pd,Pt)1.3Ge2.5 by EDX. impurity phase = ThCr2Si2-type structure. gamma = 6-7 mJ/mol.K2 by fitting (3 < T < 5 K).",,,Y2Pd0.6Pt0.4Ge3,,,,"Y2(Pd,Pt)Ge3",,,,,,,,,2.41,2.46,2.5,,,,2.46,,,,,,,,,,,,,
,,,La1.987Ba0.014Cu1O4,,,,"(La,Ba)2CuO4",88.0,,,,,,,,,,,,,,,,,,,,,,,,,,,
"Coexistence of two CDW and SC. <75>As-NMR/NQR and <195>Pt-NMR measured. T<CDW> = 410 K and 255 K for As-Pt-As layer and Pt-As-Pt layer, respectively. Gap from NMR",,,Sr1Pt2As2,3.1,,,SrPt2As2,,,,,,,,shape_01,,5.2,,,,,5.2,,,,,,,,,,,,,
,,,Ho0.7Dy0.3Ni2B2C1,,,,"(Ho,Dy)Ni2B2C",6.66,,,,,,,shape_03,,5.86,,,,,5.86,,,,,,,,,,,,,
,,,Y0.8Ca0.2Ba1.5Nd0.5Cu3OZ,,,,"(Y,Ca)(Ba,Nd)2Cu3O7",,,,,,,,,32.0,,,,,,32.0,,,,,,,,,,,,,
Cu-content by lat-C vs x calibration. I//ab. RRR=6.5. anisotropy factor = 1.7 at 0.35 K. G-L//ab = 25. G-L//c = 13.4.,,,Cu0.7Ti1Se2,,,,CuxTiSe2,,0.729,,213.0,1.238,2850.0,,shape_03,,3.9,,,3.9,0.1,3.9,,,80.0,520.0,,,,,,,,,
,,,La2.5Dy0.5Ca1Ba3Cu7Oz,,,,,,,,,,,,shape_01,78.0,80.0,82.0,,,,80.0,,,,5.2,,,,,,,,,
density = 2.63 g/cm3. grain size=1 - 5 um.,,,B2Mg1,,,,MgB2,,,,,,,,shape_01,,38.2,,,,,38.2,,,,,,,,,,,,,
delta Tc=-0.49,,,Y1Ba2Cu3O6.37,,,,YBa2Cu3O7,,,6.37,,,,,,,40.87,,,,,40.87,,,,,,,,,,,,,
,,,Y0.85Ca0.15Ba2Cu3O6.9,,,,"(Y,Ca)Ba2Cu3O7",,,6.9,,,,,shape_01,71.5,79.0,,,,10.3,79.0,,,,,,,,,,,,,
(dC/gamma*Tc) = 1.1. e-ph = 1.09.  GL parameter = 25.,,,C0.681Mo1,2.95,,,delta-MoC0.681,,,,,,,,,,12.0,,,12.0,,12.0,11.2,5.0,,,132.0,5.220000000000001,1.45,,8.907,0.031,,,
,,,Y0.8Pr0.2Ba2Cu3O7.67,,,,"(Y,Pr)Ba2Cu3Oz",,,7.67,,,,,,,67.5,,,,,67.5,,,,,,,,,,,,,
,,,Nd1Ba2Cu3O6.82,,,,NdBa2Cu3O7,,,6.82,,,,,shape_01,,,,,95.0,,95.0,,,,,,,,,,,,,
,,,Y1Ba1.8La0.2Cu3O7,,,,"Y(Ba,La)2Cu3O7",,,7.0,,,,,,,,,,76.3,,76.3,,,,,,,,,,,,,
,,,Cr0.8Os0.2,,,,Cr0.8Os0.2,,,,,,,,,,2.5,,,,,2.5,,,,,,,,,,,,,
impurity phase=Tl-1212,,,Tl0.54Pb0.5Sr1.7Ba0.3Ca2Cu3Oz,,,,"(Tl,Pb)(Sr,Ba)2Ca2Cu3Oz",,,,,,,,,,120.6,,,,,120.6,,,,,,,,,,,,,
,,,Ba1Fe1.8Ir0.2As2,,,,"Ba(Fe,Ir)2As2",,,,,,,,shape_01,,27.4,28.2,,27.3,1.1,27.4,65.4,,,,,,3.46,,,,,,
The sample is quenched from 650C.,,,Y1Ba2Cu3O6.54,,,,YBa2Cu3O7-d,,,6.54,,,,,shape_01,,50.0,,,,,50.0,,,,2300.0,,,,,,,,,
,,,Hg1Ba2Cu1O4.31,,,,HgBa2CuO4,,,4.31,,,,,shape_01,,78.0,,,,,78.0,,,,,,,,0.39,,,,,
,,,Ho1Ba2Cu3OX,,,,RBa2Cu3O7,0.1,,,,,,,,,90.0,,,,,90.0,,,,,,,,,,,,,
,,,Nb3Al0.907Ga0.093,,,,"Nb3(Al,Ga)",,,,,,,,,,19.1,,,,,19.1,,,,,,,,,,,,,
Debye-T by interpolation,,413.0,Os0.81Re0.19,,,,Re1-xOsx,,,,,,,,,,0.73,,,,,0.73,,,,,,,,,,,,,
,,,Tl2Ba2Cu1O5.94,,,,Tl2Ba2CuO6,,,5.94,,,,,shape_01,,58.0,,,,,58.0,,,,,,,,,,,,,
,,,La1Ba2Cu2.9O6.8,,,,,,,6.8,,,,,,,45.0,,,,,45.0,,,,,,,,,,,,,
"RH FROM (REFNO=PR0397324),RHN =AT 100K",,,Y1Ba2Cu2.98Co0.02O6.9,,,,"YBa2(Cu,Co)3O7",,,6.9,,,,4.98e-10,shape_01,,93.4,,,,,93.4,,,,1.1,,,,,,,,,
R(1.8K) not zero.,,,Sr0.58La0.42Bi1S2F1,,,,"(Sr,La)FBiS2",,,,,,,,shape_01,1.71,2.13,,,,,2.13,,,,,,,,,,,,,
,,,Bi2Sr2Ca1Cu2OX,,,,Bi2Sr2CaCu2O8,,,,,,,,,,85.0,,,,,85.0,,,,,,,,2.4,,,,,
,,,Eu1Ba2Cu3O7-d,,,,EuBa2Cu3O7,,,,,,,,shape_01,,68.0,,,,,68.0,,,,,,,,,,,,,
,,,Eu1Ba2Cu3OZ,,,,EuBa2Cu3O7,,,,,,,,,,90.0,,,,,90.0,,,,,,,,1.6,,,,,
,,,Ta0.96Zr0.04,,,,Ta0.96Zr0.04,,,,,,,,,,5.7,,,,,5.7,,,,,,,,,,,,,
Quasi-two-dimensional superconductivity in SnSe2 via organic ion intercalation,,,Ct0.5Sn1Se2,,,,(CTA)0.50SnSe2,,,,,,,,shape_03,,,,7.46,7.1,0.71,7.1,,,,,,,,,,,,,
,,,Ce1Fe1As1H0.6O0.6,,,,"Ce(O,H)FeAs",,,,,,,,shape_01,44.6,,48.0,,45.8,,45.8,,,,,,,,,,,,,
IMPURITY=SRCUO2 BY XRD,,,Pb0.5Sr1.8Ba0.2Y0.8Ca0.2Cu2.5OZ,,,,"(Pb,Cu)(Sr,Ba)2(Y,Ca)Cu2OZ",,,,,,,,,,,,,,,,,,,4.1,,,,,,,,,
Composition: x = 0.47 by XRF.  Energy gap from SP analysis. (dC/gamma*Tc) = 1.44   . e-ph =  0.58 .,,520.0,Re0.6Mo0.4,3.64,,,Re1-xMox,,,,,,,,shape_01,,6.07,,,,,6.07,,3.01,,60.4,,,,,,,,,
[penet] measured by diode method. Absolute value of [penet] estimated from [gamma] and Hc2(0).,,,La1Ni1C2,,,,LaNiC2,,,,,,,,shape_01,,3.0,,,,,3.0,0.125,7.0,,,123.0,,,,,,,,
,,,Bi1.95Sr1.75Pr0.3Cu1O4,,,,"Bi2(Sr,Pr)2CuO4",,,,,,,,,,32.0,,,,,32.0,,,,,,,,,,,,,
,,,La2Co1O4,,,,La2CoO4,275.0,,,,,,,shape_02,,,,,,,,,,,,,,,,,,,,
,,,Ir0.91Pd0.09,,,,Ir1-xPdx,,,,,,,,,,0.047,,,,,0.047,,,,,,,,,,,,,Info: Very Low Tc (<0.1K)
"Bond distance: d(Bi-S1) = 2.606 , d(Bi-S2) = 2.885 , where S1(in plane S), S2(out-of plane S), angle (S1-Bi-S1) = 170 deg. Eu-valence = 2.70.  Tc from SST030015005.",,,Eu2Sr1Bi2S4F4,,,,"(Eu,Sr)3Bi2S4F4",,,,,,,,shape_01,,,0.48,,,,0.48,,,,,,,,,,,,,
(delta-C/gamma*Tc) =  1.48. e-ph coupling = 0.54.,,165.0,Th0.95Y0.05,,,,Th1-xYx,,,,,,,,shape_01,,1.4,,,,,1.4,,4.35,,,,,,,,,,,
"phases = A15, sigma phase. RRR=1.65",,,Al25Nb75,,,,"Nb75(Ga,Al)25",,,,,,,,,,17.5,,,,,17.5,29.1,,,,,,2.4,,,,,,
Jc(4.2K)=1*E+4 A/cm2 at 27 T.,,,Nb0.73Al0.255Si0.015,,,,,,,,,,,,,,18.7,,,,,18.7,35.0,,,,,,2.74,,,,,,
semicon-like,,,Nb1Sr2Sm1Cu2O8-z,,,,Nb Sr2 Sm Cu2 O8,,,,,,,,shape_01,,,,10.0,,,,,,,980.0,,,,,,,,,
,,,La1.75Sr0.15Na0.1Cu1O4,,,,"(La,Sr,Na)2CuO4",,,,,,,,shape_01,,,,,37.0,,37.0,,,,,,,,,,,,,
,,,Tl2Ba2Cu1O6,,,,Tl2Ba2CuO6,,,,,,,,shape_01,83.0,,90.0,,,,86.5,,,,,,,,,,,,,
as-cast,,176.0,Hf2Rh1,,,,Hf2Rh,,,,,,,,,,1.54,,,,,1.54,,2.72,,,,,,,,,,,
,,,Hf1Ti1C1,,,,,,,,,,,,,,1.38,,,,,1.38,,,,,,,,,,,,,
,,,Er1Ba2Cu2.82Zn0.18O6.91,,,,"ErBa2(Cu,Zn)3Oz",,,6.91,,,,,shape_06,,,50.0,,,,50.0,,,1400.0,2800.0,,,,,,,,,
Nematic fluctuations are divergently enhanced at the nematic QCP in FeSe1-xSx superconductors without accompanying other orders.,,,Fe1Se0.85S0.15,,,,FeSe0.85S0.15,,,,,,,,shape_03,,,,,,,7.5,,,,,,,,,,,,,
P-induced SC. Tc shows at P = 1.75 GPa. Figure shows Tc(x) at P=1.75 GPa.,,,Ce1Rh0.9Ir0.1In5,,,,"Ce(Rh,Ir)In5",,,,,,,,,,2.04,,0.0,,,2.04,,,,,,,,,,,,,
,,405.0,Y1Ba2Cu3O7,,,,YBa2Cu3O7,,,,,,,,shape_01,,92.5,,,,,92.5,,1.95,,,,,,,,,,,
,,,Y0.7Ca0.3Ba2Cu3O6.78,,,,"(Y,Ca)Ba2Cu3O7",,,6.78,,,,,,68.4,78.0,,,,,78.0,,,,,,,,,,,,,
Reannealing a previous material(No.11795) in high pressure Oxygen.,,,Hg1Ba2Cu1O4.23,,,,HgBa2CuO4,,,4.23,,,,,shape_01,,,,,30.0,,30.0,,,,,,,,,,,,,
,,,Sm1Ba2Cu2.98Zn0.02O6.82,,,,"SmBa2(Cu,Zn)3O7",,,6.82,,,,,shape_01,,81.0,,,83.0,,81.0,,,,,,,,,,,,,
"Co-content determined from WDS. [penet] from TDR method. Al-film coating (Tc=1.2 K, [penet] = 50 nm) to obtain absolute [penet] values.",,,Ba1Fe1.892Co0.108As2,,,,"Ba(Fe,Co)2As2",,,,,,3050.0,,shape_03,,20.5,,,,,20.5,,,,,,,,,,,,,
carrier from Hall coefficient,,,Sr0.925Ca0.075Ti1O3,,,,"(Sr,Ca)TiO3",,,,,,,,shape_01,,0.5,,,,,0.5,,,,,,,,,,0.00038,,,
,,,Y1Ba2Cu3H1.15O6.91,,,,YBa2Cu3HxOz,,,,,,,,,62.4,,91.0,,,,76.7,,,,,,,,,,,,,
"not SC. impurity phase Eu2O3, Fe0.985Ni0.015As",,,Eu1Fe1.8Ni0.2As2,,,,"Eu(Fe,Ni)2As2",,,,,,,,shape_01,,,,2.0,,,,,,,,,,,,,,,,
,,,Pd2Lu1Sn1,,,,Pd2LuSn,,,,,,,,,,3.05,,,,,3.05,,,,,,,,,,,,,
,,,Bi1.6Pb0.4Sr2Ca2Cu2.8Zn0.2OZ,,,,"(Bi,Pb)2Sr2Ca2(Cu,Zn)3O10",,,,,,,,,78.0,,106.0,,,,92.0,,,,,,,,,,,,,
P-P dimer distance = 3.5301A uncollapsed tetragonal structure,,,Sr0.3Ba0.7Ni2P2,,,,Sr1-xBaxNi2P2,,,,,,,,shape_01,,,,,2.55,,2.55,,,,,,,,,,,,,
"[penet] obtained using alpha-model for muon-SR. TBL values for dirty model.two gaps. [gapene] for the higher. for clean model,[penet]=315(ab), 870(c)nm. [gapene]=7.2(H), 2.7(L)",,,Sr1Fe1.75Co0.25As2,5.8,,,"Sr(Fe,Co)2As2",,,,,,3150.0,,shape_03,,,,,13.3,,13.3,,,,,,,,,,,,,
,,,Mo1Ru1,,,,Mo1Ru1,,,,,,,,,,10.5,,,,,10.5,,,,,,,,,,,,,
,,,Pt0.02U0.98,,,,Pt0.02U0.98,,,,,,,,,,0.87,,1.2,,,0.87,,,,,,,,,,,,,
thin film,,,Y1Ba2Cu3H0.08O7,,,,YBa2Cu3O7Hx,,,,,,,,shape_04,,,91.0,,88.0,,88.0,,,,,,,,,,,,,
,,,Y1Ba2Cu3O6.72,,,,YBa2Cu3O7,,,6.72,,,,,,91.5,93.4,,,,,93.4,,,2.5,,,,,,,,,,
"details in J.Less-Common Metals, 92(1983)177",,,Nb1Rh1P1,,,,NbRhP,,,,,,,,,,4.42,,,,,4.42,,,,,,,,,,,,,
,,,Bi4Sr3Ca1.8Y1.2Cu4OY,,,,"Bi4Sr3(Ca,Y)3Cu4OZ",,,,,,,6.97e-09,shape_01,,0.3,,,,,0.3,,,,142.3,,,,,,,,,
,,,Sr0.9Gd0.1Cu1O2,,,,"(Sr,Gd)CuO2",,,,,,,,,20.0,,,,44.0,,44.0,,,,,,,,,,,,,
,,,Bi4Sr4Ca1.5Tm0.5Cu4O16.5,,,,"Bi2Sr2(Ca,Tm)Cu2O8",,,16.5,,,,,,,84.3,,,,,84.3,,,,,,,,,,,,,
substrate=LaAlO3,,,Nd1.85Ce0.15Cu1O4,4.0,,,"(Nd,Ce)2CuO4",,,,72.0,,1300.0,,shape_05,,,,,21.0,,21.0,,,,,,,,,,,,,
gamma in mj/mol.K2. delta-C/gamma*Tc = 3,,130.0,Y2Pd1Ge3,,,,Y2PdGe3,,,,,,,,,,3.0,,,,,3.0,,2.5,,,,,,,,,,,
GAMMA FR SP HEAT,,,La1.946Ba0.054Cu1O4,,,,"(La,Ba)2CuO4",,,,,,,,,,,,,,,,,4.14,,,,,,,,,,,
R(T) exponent = 0.87,,,Sm1Fe1As1H0.34O0.64,,,,"SmFeAs(O,H)",,,,,,,,shape_01,,,51.0,,51.8,,51.8,,,,,,,,,,,,,
,,,Nb3Pt1,,,,Nb3Pt1,,,,,,,,,,10.9,,,,,10.9,,,,,,,,,,,,,
"impurity phase: Lu2O3,LuCx. Hc1(T), Hc2(T) have GL-type T-dependency. Hc(0) = 704 Oe. kappa(GL) = 9.2",,,Lu2Sn1C1,,,,Lu2SnC,,,,,,,,shape_01,,,,,5.2,,5.2,0.45,,,,250.0,27.0,,,,0.011,,,
Large-area high-quality 2D ultrathin Mo2C superconducting crystals,,,Mo2C1,,,,Mo2C,,,,,,,,shape_03,2.76,,3.3,,,,3.03,,,,,,,,,,,,,
P = 4.5 GPa. RRR = 200. Hc2(WHH) = 5.9 T,,,Ce1Rh1In5,,,,CeRhIn5,,,,,,,,shape_03,,,1.16,,,,1.16,2.76,,,,,7.475,7.25,,,,,,
,4.0,,Gd1Ba2Cu2.8Fe0.2O7-Z,,,8.2,"GdBa2(Cu,Fe)3O7",,,,,,,,shape_01,,49.0,,,,,49.0,,,,,,,,,,,,,
,,,Y1Ba1.87La0.13Cu4O8,,,,"Y(Ba,La)2Cu4O8",,,,,,,,,,,,,61.0,,61.0,,,,,,,,,,,,,
ratio of Nb/B not determined. table values are tentative. (dC/gamma*Tc) = 0.71,,737.0,B2Nb1,2.78,,,NbB2,,,,,,,,shape_01,,7.83,,,,,7.83,,3.99,,,,,,,,,,,
O-content by TGA. R is not zero at 10 K. O-rich phase is responsible to SC.,,,La2Cu0.985V0.015O4.021,,,,"La2(Cu,V)O4",,,4.021,,,,,,,,40.0,,,,40.0,,,,,,,,,,,,,
0.1<x<0.3 samples for  nominal values were prepared. Tc(onset) for all samples = 8.7 K,,,K0.75Ca0.25Bi1O3,,,,"(K,Ca)BiO3",,,,,,,,,7.0,,8.0,,8.7,,8.7,,,,,,,,,,,,,
,,,Y1Ba2Cu2.975Zn0.025O6.85,,,,"YBa2(Cu,Zn)3O7",,,6.85,,,,,shape_01,72.85,,,,,,72.85,,,,,,,,,,,,,
"Ts=970C, P=3.0GPa",,,Hg0.75Mo0.05Sr2Ca2Cu3O,,,,"(Hg,Mo)Sr2Ca2Cu3O8",,,,,,,,,,,,,106.0,,106.0,,,,,,,,,,,,,
,,,La0.88Mo6Se8,,,,LaxMo6Se8,,,,,,,,shape_03,,10.25,,,,,10.25,,,,,,,,,,,,,
,,,Bi2Sr2Ca1Cu2O8+d,,,,Bi2Sr2CaCu2O8,,,,,,2050.0,,shape_01,,,,,83.5,18.0,83.5,,,,,,,,,,,,,
"pressure-induced s/c. Pc = 23 GPa. Tc(fcc,max)=15 K. Tc(cI16-phase)=20 K. Hc2(T) at p=34 GPa.",,,Li1,,,,Li,,,,,,,,,,20.0,,0.0,,,20.0,3.0,,,,,,,,,,,,
,,,La2.4Ba3.6Cu6O14.01,,,,"La(Ba,La)2Cu3O7",,,14.01,,,,,,,39.0,,,,,39.0,,,,,,,,,,,,,
,,,Pt0.02U0.98,,,,,,,,,,,,,,0.87,,,,,0.87,,,,,,,,,,,,,
,,,La1.85Sr0.15Cu0.979Al0.021O4,,,1.1,"(La,Sr)2(Cu,Al)O4",,,,,,,,shape_01,,3.7,,,,,3.7,,,,,,,,,,,,,
single crystals were cleaved into thin slices. RH150 = -31.33 m3/C. carrier shows at 150 K.,,,Ba1Fe1.83Zn0.08Co0.09As2,,,,"Ba(Fe,Zn,Co)2As2",,,,,,,-3.474e-09,shape_03,,7.54,,,,,7.54,,,,,,,,,,,,,
,,,Y0.925Ca0.075Ba2Cu3O6.68,,,,"(Y,Ca)Ba2Cu3O7",,,6.68,,,,,shape_01,73.1,75.1,,,,6.0,75.1,,,,,,,,,,,,,
"partially filled skutterudite. small amount of LaP, RhP2.",,,La0.6Rh4P12,,,,LaxRh4P12,,,,,,,,,,17.0,,,,,17.0,,,,,,,,,,,,,
(dC/gamma*Tc) = 1.48. e-ph coupling = 0.57.,,446.0,La1Ru4P12,,,,LaRu4P12,,,,,,,,,,,,,7.2,,7.2,3.65,26.0,,,,9.5,,,,,,,
P-induced SC. P<crit> = 120 kbar.,,,As1,,,,As,,,,,,,,,,2.0,,0.0,,,2.0,,,,,,,,,,,,,
,,,Hg0.9Re0.1Ba2Cu1O4.33,,,,"(Hg,Re)Ba2CuO4",,,4.33,,,,,shape_01,,,,,87.2,,87.2,,,,,,,,,,,,,
,,,Nb0.35Ti0.15Zr0.5,,,,Nb0.35Ti0.15Zr0.5,,,,,,,,,,9.3,,,,,9.3,,,,,,,,,,,,,
previous data Fig.1 in this paper.,,,In1N1,,,,InN,,,,,,,,,,3.0,,,,,3.0,,,,,,,,,,,,,
,,,Ru0.43V0.57,,,,V1-xRux,,,,,,,,,,2.92,,,,,2.92,,,,,,,,-0.049,,,,,
"SP coeffic, (beta) = 0.657 mJ/mol.K2, (delta) = 0.001 mJ/mol.K6. e-ph = 0.58. (dC/gamma*Tc) = 2.68. gap = 0.9 meV assuming single gap model.  GL parameter = 150.",,456.0,Rh17S15,4.0,,,Rh7S15,,,,,,,,shape_01,,5.36,,,,,5.36,20.0,108.41,,,600.0,4.0,3.6,,,0.0016,,,
,,,Bi1Pb1Sr0.3Pr0.3Cu1O6,,,,"(Bi,Pb)2(Sr,Pr)2CuO6",,,,,,,,,,14.0,,,,,14.0,,,,,,,,,,,,,
,,,Sr2Cu1C0.92B0.08O5,,,,"Sr2CuO2(CO3,BO3)",,,,,,,,,,,,,25.0,,25.0,,,,,,,,,,,,,
,,,La1.885Ca0.115Cu1O4,,,,"(La,Ca)2CuOz",,,,,,,,shape_01,,,23.0,,,,23.0,,,,,,,,,,,,,
,,,Y1Ba2Cu3O6.81,,,,YBa2Cu3O7,,,6.81,,,,,shape_01,,89.5,,,,,89.5,,,,,,,,,,,,,
"Hc, Hc2 defined as SP using entropy conservation. (dC/gamma*Tc) = 1.89. e-ph coupling = 0.66. residual [gamma] = 0.4 mJ/mol.K2.",,258.0,Cu1Rh2S4,,,,CuRh2S4,,,,,,,,shape_01,,4.72,,,,,4.72,3.3,26.9,,,,,,,,,,,
Lattice term in SP (beta) = 3.8 mJ/fu.K4,,160.0,Cs2Cr3As3,,0.002,0.14,Cs2Cr3As3,,,,,,,,shape_01,1.5,,2.2,,,0.43,1.85,6.45,39.0,,,,,,,,,,,
film thickness=1200 A. ,,,La1.85Sr0.15Cu1O4,,,,"(La,Sr)2CuO4",,,,,,,,shape_05,,,23.0,,,,23.0,,,,,760.0,,,,,,,,
"PENET FROM SUSCEPTIBILITY,KAI/KAIZERO=1-(2*PENET)*TANH(D/2*PENET)",,,Y1Ba2Cu3OZ,,,,YBa2Cu3O7,,,,,,,,shape_03,,89.5,,,,,89.5,,,,,,,,,,,,,
"PHc2(0) = 150-160 T, NHc2(0) = 38-48 T . Values in DB shows the best fitting values using two-band BCS model.",,,K0.5Na0.24Fe1.52Se2,,,,"(K,Na)Fe2Se2",,48.0,,26.2,160.0,,,shape_03,14.1,20.0,26.0,,,,20.0,,,,,,,,,,,,,
,,,Y1Ba1.8La0.2Cu3O6.81,,,,"Y(Ba,La)2Cu3O7",,,6.81,,,,,shape_01,87.4,,96.0,,,8.6,91.7,,,,,,,,,,,,,
,,,Tl1Sr1.5Gd0.5Ca1Cu2O7,,,,"Tl(Sr,Gd)2CaCu2O7",,,,,,,,shape_01,84.0,,,,79.0,,79.0,,,,,,,,,,,,,
whiskers,,,C1Nb1,,,,,,,,,,,,,,7.5,,,,,7.5,,,,,,,,,,,,,
,,,Bi2Sr2Ca0.65Y0.35Cu2O8+d,,,,"Bi2Sr2(Ca,Y)Cu2O8",,,,,,,,shape_01,,80.0,,,,,80.0,,,,,,,,,,,25.0,,
small SC volume fraction,,,Fe1Se0.7Br0.3,,,,"Fe(Se,Br)",,,,,,,,,,,,,5.0,,5.0,,,,,,,,,,,,,
,,,Cs3Hg3.3C60,,,,"(Cs,Hg)3C60",,,,,,,,,,29.0,,,,,29.0,,,,,,,,,,,,,
,,,Gd1Ba2Cu3O6.969,,,,GdBa2Cu3O7,,,6.969,,,,,shape_01,,91.0,,,,,91.0,,,,,,,,,,,,,
gap was measured by optical conductivity.  gap=2.68 meV,,,Lu1Ni2B2C1,3.75,,,LuNi2B2C,,,,,,,,shape_03,,16.6,,,,,16.6,,,,,490.0,,,,,,,,
,,,Pr1Fe0.925Co0.075As1O1,,,,"PrO(Fe,Co)As",,,,,,,,,,,,,15.0,,15.0,,,,,,,,,,,,,
,,,Ru1Sr2Gd1Cu2O8,,,,RuSr2GdCu2O8,,,,,,,,,31.0,,45.0,,,,38.0,,,,,,,,,,,,,
"Measuring upper critical fields on LaAlO3/SrTiO3 with applying a gate voltage to the interface, Elliot-Yafet type spin relaxation is suggested dominantly to the spin-orbit scattering lifetime.",,,La1Al1O3,,,,LaAlO3/SrTiO3,,2.5,,90.0,0.4,,,shape_05,,,,,,,0.296,,,,,,,,,,,,,
gamma in mj/mol.K2. Tc = 0.14 K from sp-heat. Tc increases with pressure (Tc(max)=3.8K at p=2.7 GPa. sp-heat fitting for T<3K.,,250.0,Ba6Ge25,,,,Ba6Ge25,,,,,,,,shape_01,,0.24,,,,,0.24,0.6,21.0,,,,28.0,2.9,,,,,,
underdope chain-ordered,,,Y1Ba2Cu3O6.66,,,,YBa2Cu3O6+X,,,6.66,,,,,shape_01,64.2,,,,,,64.2,,,,,,,1.0,,,,,,
Hc(0) = 1.5 mT. kappa(GL) = 14. (dHc/dT) = -24.7 mT/K. (dC/gamma*Tc) = 1.15.  data from PCS0631021.,,458.0,Cd2Re2O7,,,,alpha-Cd2Re2O7,,,,,,,,,,0.97,,,,,0.97,0.29,,,,460.0,34.0,0.42,,,0.0021,,,
"R = R0+A*T^n, Curie-Weis law, Debye-model, are used..",,217.0,Ce1Pt4Ge12,,,2.69,CePt4Ge12,,,,,,,,shape_01,,,,0.05,,,,,86.2,13.2,,,,,,,,,,
RRR = 15.,,,Si1V3,3.4,,,V3Si,,,,,,,,,,16.9,,,,,16.9,,,,,,,,,,,,,
,,,Cu0.5Zn0.5Ir2S4,,,,"(Cu,Zn)Ir2S4",,,,,,,,shape_01,,2.19,,,,,2.19,,,,,,,,,,,,,
"[penet] measured by muon-SR. penet(T) fitting shows two gap model is better: the lower d=0.09 meV (2d/kTc = 0.44), the higher(in DB) d=0.93 meV (2d/kTc = 4.76)",,,Bi4S3O4,4.76,,,Bi4O4S3,,,,,,,,shape_01,4.6,,4.8,,,,4.7,1.53,,2000.0,,861.0,12.0,,,,,,0.93,
Energy gap (isotropic) measured by ARPES at near the M point.,,,K0.68Fe1.79Se2,,,,KxFe2Se2,,,,,,,,shape_03,,32.0,,,,1.0,32.0,,,,,,,,,,,,9.0,
Tc(P) measured by DC-magnetization upto 1.2 GPa.,,,Ba0.3K0.7Fe2As2,,,,"(Ba,K)Fe2As2",,,,,,,,shape_01,,19.4,,,,,19.4,,,,,,,,-1.07,,,,,
magnetic phase volume measured by muon-SR. (P4/nmm) phase volume = 99 %.,,,Fe1.03Se0.25Te0.75,,,,"Fe1.03(Se,Te)",,,,,,,,shape_03,,,12.5,,,,12.5,,,,,,,,,,,,,
,,,Ba0.64K0.36Bi1O3,,,,"(Ba,K)BiO3",,,,,,,6e-10,shape_03,28.5,,,,,,28.5,25.0,,,,,,0.55,,,,,,
,,,La1.85Sr0.15Cu0.995Ni0.005O4,,,,"(La,Sr)2(Cu,Ni)O4",,,,,,,,shape_01,,,,,33.0,,33.0,,,,,,,,,,,,,
T<SDW> = 165 K. Anisotropy (R) = 50.,,,Ca1Fe2As2,,,,CaFe2As2,,,,,,,5.53e-10,shape_03,,,,4.0,,,,,,,,,,,,,,-5.47,,
,,,La1Fe1As1H0.6O0.6,,,,"La(O,H)FeAs",,,,,,,,shape_01,34.0,,38.5,,35.0,,35.0,,,,,,,,,,,,,
"TWO PHASES,NO MEISSNER EFFECT,NO Y123 PHASE",,,Y1Ba2Cu2W1OY,,,,,,,,,,,,shape_02,65.0,,92.0,,,,78.5,,,,,,,,,,,,,
"XRD, IR, resistivity, SUS were measured.",,,La1.84Sr0.16Cu0.99Co0.01O4,,,,"(La,Sr)2(Cu,Co)O4",,,4.0,,,,,shape_01,,29.0,,,,,29.0,,,,,,,,,,,,,
gamma in mj/mol.K2. Delta-C=133 mj/mol.K. e-ph coupling const.=0.62,,1050.0,B2Mg1,,,,MgB2,,,,,,,,shape_01,,38.7,,,,,38.7,,2.6,,,,,,,,,,,
,,,Y0.6Ca0.4Sr1.7Ba0.3Cu2Ga1O7-z,,,,"(Y,Ca)(Sr,Ba)2(Cu2,Ga)O7",,,,,,,,,,50.0,,,,,50.0,,,,,,,,,,,,,
,,,Pb0.7Eu0.3Mo6.35S8,,,,"(Pb,Eu)Mo6S8",,,,,,,,,,11.0,,,,,11.0,48.4,,,,,,,,,,,,
"Annealed in N2, 700C, 2.5h ",,,Bi1.8Pb0.2Sr2Cu1O6+y,,,,"(Bi,Pb)2Sr2CuO6",,,,,,,,shape_01,,,,,,,,,,,4300.0,,,,,,,,,
,,,Er1Ba2Cu2.96Zn0.04O7-y,,,,"ErBa2(Cu,Zn)3O7",,,,,,,,shape_01,,76.3,,,,2.4,76.3,,,,,,,,,,,,,
"Laser power density=2.53 E+12 W/cm2, peak pressure=1200kbar.",,,Cu2Mo6S8,,,,,,,,,,,,shape_01,,10.43,,,,,10.43,,,,,,,,,,,,,
,,,B2Mg1,,,,MgB2,,,,,,,,,,38.81,,,,,38.81,,,,,,,,,,,,,
c-axis oriented sample,,,Y1Ba2Cu3O6.9,,,,YBa2Cu3Oz,,,6.9,,,5000.0,,shape_01,,89.0,,,89.0,,89.0,,,,,,,,,,,,,
orthorhombic distortion = 2.51 E-3.,,,Gd0.6Pr0.2Ca0.2Sr0.8Ba1.2Cu3Oz,,,,"(Gd,Pr,Ca)(Sr,Ba)2CuOz",,,,,,,,,,44.9,,,,,44.9,,,,,,,,,,,,,
,,,Hf0.5Ta0.5,,,,Hf1-xTax,,,,,,,,,,6.28,,,,,6.28,,,,,,,,,,,,,
,,,Sc4Ir6Sn19,,,,Sc4Ir6Sn19,,,,,,,,,,1.4,,,,,1.4,,,,,,,,,,,,,
powder sample.  [penet] measured by muon-SR using Brandt's eq.,,,Sr1Pt1As1,,,,SrPtAs,,,,,,,,shape_01,,2.45,,,,,2.45,,,,,23.9,,,,,,,,
"Hc2 defined as R=0.5Rn. DOS = 9.71E+21 /eV.cm3, calculated from [RESN] and [dHc2/dT].. Carrier from Hall coeffic.",,,Sn0.6001Pb0.1999In0.2Te1,,,,"(Sn,Pb)1-xInxTe",,,,,2.09,,,,,3.59,,,,,3.59,,,,,,,0.848,,,,,,
,,,Pr1Ba2Cu3O6.92,,,,PrBa2Cu3Oz,,,6.92,,,,,,,,,10.0,,,,,,,,,,,,,,,,
,,,Y1Ba2Cu3H0.14O7,,,,YBa2Cu3HxO7,,,,,,,,,,92.5,,,,,92.5,,,,,,,,,,,,,
Two gaps: small one = 0.86 meV by SP-heat measurements,,,Sn1Mo6S8,,,,SnMo6S8,,,,,,,,shape_03,,14.2,,,,,14.2,42.0,6.4,,,,,,,,,,3.06,
band valence sum=2.63,,,Pb0.5Cd0.5Sr1.8Sm1.6Ce0.6Cu2Oz,,,,"(Pb,Cd)(Sr,Sm)2(Sm,Ce)2Cu2O9",,,,,,,,,29.0,,41.0,,,,35.0,,,,,,,,,,,,,
,,,Y1Ba2Cu3.976Zn0.024O8,,,,"YBa2(Cu,Zn)4O8",,,8.0,,,,,shape_01,,,63.0,,,,63.0,,,,,,,,,,,,,
P-induced SC. Pc = 2.37 GPa.  SC properties(DB) for P = 2.9 GPa. RRR = 89.4. Activation energy Eg = 6.08 meV from R(T) fitting.,,,Eu2Sr1Bi2S4F4,,,,Eu2SrBi2S4F4,,,,,,,,shape_01,,,9.8,0.0,,2.2,9.8,3.04,,1400.0,1270.0,,10.4,0.45,,,,,,
,,,Y1Ba2Cu3O6.29,,,,YBa2Cu3O7,,,6.29,,,,,,,21.9,,,,,21.9,,,,345.0,,,,,,,,,
,,,Sm1Ba2Cu3O7.11,,,,SmBa2Cu3O7,,,7.11,,,,,,88.3,93.5,,,,,93.5,,,2.8,,,,,,,,,,
composition by EDS. RESN shows RES at 25 K. dressed DOS(N*) = 1.09 states/eV.atom.spin calculated from RESN and (dHc2/dT).,,,Ni18Zr82,,,,Zr1-xNix,,,,,,,,,,2.98,,,,,2.98,,,166.0,,,,3.04,,,,,,
,,,Nb1C0.28N0.78,,,,,,,,,,,,,,17.9,,,,,17.9,,,,,,,,,,,,,
,,,Ho0.99Ca0.01Ba2Cu4O8,,,,"(Ho,Ca)Ba2Cu4O8",,,,,,,,,76.8,,,,,,76.8,,,,,,,,,,,,,
,,,Y1Ba2Cu4O8+Z,,,,YBa2Cu4O8,,,,,,,,,77.0,,,,,,77.0,,,,,,,,,,,,,
,,,Bi1Cu1Mg1,,,,Bi1Cu1Mg1,,,,,,,,,,,,1.28,,,,,,,,,,,,,,,,
2nd high-TC SC phase appears for high-P region. no-structure change upto 15 GPa. Tc defines as intersection of (dR/dT)max to normal line.,,,K0.8Fe1.7Se2,,,,KFe2Se2,,,,,,,,shape_03,,32.0,,,,,32.0,,,,,,,,,,,,,
,,,Nd0.9Ba1.7Ca0.4Cu3O6.801,,,,"(Nd,Ba,Ca)3Cu3Oz",,,6.801,,,,,shape_01,,,,,72.0,,72.0,,,,,,,,,,,,,
density=8.214 g/cm3. moment = 10.63 m<B>. not magnetic order down to 2 K.,,,Dy1Os4P12,,,,DyOs4P12,,,,,,,,,,,,4.0,,,,,,,,,,,,,,,,
Cu intercalated - (PbSe)5(Bi2Se3)6,,,C1.36Pb5Bi12Se23,,,,Cux(PbSe)5(Bi2Se3)6,,2.6,,6.8,4.3,1.3,,,,2.9,,,2.9,,2.9,,,,,,,,,,,,,
"T<CDW> = 280K by R(T) anomaly, not detected by XRD. Hall number = 0.24 electron/f.u.. Lattice term in SP (beta) = 1.19 mJ/mol.K4.",,201.0,Eu1Bi1S2F1,,0.0032,7.2,EuFBiS2,,,,,,,-2.3e-09,,0.3,,,,,,0.3,0.16,73.3,,,,,,,,,,,
,,,Y0.8Pr0.2Ba2Cu3O7,,,2.55,"(Y,Pr)Ba2Cu3O7",,,,,,,,shape_01,73.5,75.8,78.8,,82.1,,75.8,,67.4,0.46,1.19,,,,,,,,,
,,,Al0.05Au0.95,,,,"(Au,Al)",,,,,,,,,,0.0138,,,,,0.0138,,,,,,,,,,,,,Info: Very Low Tc (<0.1K)
,,,Cr0.0081V0.9919,,,,V1-xCrx,,,,,,,,,,4.78,,,,,4.78,,,,,,,,,,,,,
"K-content, x estimated from Tc using Tc = 38.5 -54(0.345-x) - 690(0.345-x)^2. Thermal conductivity measured for heat current//a and //c.",,,Ba0.83K0.17Fe2As2,,,,"(Ba,K)Fe2As2",,,,,,,,shape_03,,8.0,,,,,8.0,,,,,,,,,,,,,
,,,Y1Ba2Cu3O6.84,,,,YBa2Cu3Oz,,,6.84,,,,,,88.0,,89.7,,,,88.85,,,,,,,,,,,,,
,,,Y1Ba1.5Sr0.5Cu3O7-Z,,,,"Y(Ba,Sr)2Cu3O7",,,,,,,,shape_01,87.4,,,,,2.3,87.4,,,1320.0,,,,,,,,,,
,,,Nb0.4Ta0.6C1,,,,"(Nb,Ta)C",,,,,,,,,,9.33,,,,,9.33,,,,,,,,,,,,,
effective moment = 1.4 myu-B/Co. Ferromagnetic Curie T = 57K from Arrott plot.,90.0,342.0,La1Co1As1O1,,-6e-06,1.4,LaOCoAs,,,,,,,,,,,,1.8,,,,,4.02,,,,,,,,,,,
not SC,,,Dy2Ir3Si5,,0.002913,10.32,Dy2Ir3Si5,6.35,,,,,,,shape_01,,,,1.5,,,,,,,,,,,,,,,,
Tc was measured for MRh4B4 + 2[RhB] material. structure type not clear.,,,Sc0.75Th0.25Rh4B4,,,,"(Sc,Th)Rh4B4",,,,,,,,,8.49,8.74,,,,,8.74,,,,,,,,,,,,,
,0.5,,Li1.07Ti1.93O4,,,,Li1+xTi2-xO4,,,,,,,,,,10.4,,,,3.2,10.4,,,,,,,,,,,,,
,,445.0,V0.27Cr0.63Al0.1,,,,V-Cr-Al,,,,,,,,,,,,1.5,,,,,3.73,,,,,,,,,,,
Debye-T = 224 K from R(T) anlysis.,,298.0,Y1Ru2Ge2,,,,YRu2Ge2,,,,,,,,shape_01,,,,0.4,,,,,7.9,57.2,,,,,,,,,,
gamma in mj/mol.K2. gap from specific heat.,,224.0,La3S4,5.2,,,La3S4,,,,,,,,shape_03,,,,,,,,15.1,8.3,,,,4.6000000000000005,,,,,,,
optimal oxygen content,,,Y2Ba4Cu7O14,,,,Y2Ba4Cu7O14,,127.0,,16.1,,,,shape_01,,,94.8,,,,94.8,,,,,1860.0,,,,,,,,
"Ca(n+1)M(n)Fe2As2O(3n-1) series,  n=3",,,Ca4Sc2.01Ti0.99Fe2As2Oz,,,,"Ca4(Sc,Ti)3Fe2As2Oz",,,,,,,,,28.4,,34.8,,,,31.6,,,,,,,,,,,,,
semicon,,,Pr0.5Ca0.5Ba1La1Cu3O7.2,,,,"(Pr,Ca)(Ba,La)Cu3O7",,,7.2,,,,,,,,,,,,,,,,,,,,,,,,,
Lattice term in SP (beta)=0.930 mJ/mol.K4. (delta)=2.76 uJ/mol.K6. e-ph = 0.38-0.43. DOS =  5.16-4.97 states/ev.fu. (dC/gamma*Tc) = 0.95,,284.0,La3Ni4Ge4,2.83,,,La3Ni4Ge4,,,,,,,,shape_01,,0.74,0.76,,,,0.74,,34.5,,,,,,,,,,0.09,
,,,Bi2Sr2Ca0.91Gd0.09Cu2Oz,,,,"Bi2Sr2(Ca,Gd)Cu2O8",,,,,,,,shape_03,87.0,,,,,,87.0,,,,,,,,,,,,,
,,,Eu1Ba2Cu3H0.24Oz,,,,EuBa2Cu3HxOz,,,,,,,,,,,,,92.8,,92.8,,,,,,,,,,,,,
,,,Y1Ba2Cu3OZ,,,,Y1Ba2Cu3Oz,,,,,,,,shape_01,,91.5,,,,,91.5,,,,,,,,,,,,,
P-induced SC. Pcrit = 12 GPa. TCFIG shows Tc(P).  trigonal-CaSi2 sample transformed to AlB2 structure under pressure p>15 Gpa. Debye-T = 300K for P>12 GPa.,,456.0,Ca1Si2,,,,CaSi2,,,,,,,,,,14.0,,0.0,,,14.0,,,,,,,,,,,,,
,,,Ba1.6Sr0.4Yb0.6Ca0.4Cu3O6.04,,,,"Cu(Ba,Sr)2(Yb,Ca)Cu2O6",,,6.04,,,,,,,,,,47.0,,47.0,,,,,,,,,,,,,
,,,Hg0.95Re0.05Ba2Ca2Cu3O8+D,,,,"(Hg,Re)Ba2Ca2Cu3O8",,,,,,,,shape_02,,,,,132.52,,132.52,,,,,,,,,,,,,
,,,Er1Ba2Cu3O6.91,,,,ErBa2Cu3Oz,0.6,,6.91,,,,,,,92.0,,,,,92.0,,,,,,,,,,,,,
,,,Hg0.8Tl1.2Ba2Ca3Cu4Oz,,,,"(Hg,Tl)2Ba2Ca3Cu4Oz",,,,,,,,,,,,,107.6,,107.6,,,,,,,,,,,,,
impurity phase=A2,,,Sb0.195V0.805,,,,V1-xSbx,,,,,,,,,,,,2.2,,,,,,,,,,,,,,,,
"resistivities show T^2 dependence. Hc defined as the peak of AC-sus. anisotropy(from R) = 2. RRRc=35, RRR(ab)=93.",,186.0,Ag5Pb2O6,,,,Ag5Pb2O6,,,,,,,,shape_03,,,,,0.048,,0.048,3.0,3.42,,,,,,,,,,,Info: Very Low Tc (<0.1K)
"structural data at 300K. At 2K, a = 3.8118,  c = 6.1898.",,,Fe1.03Te0.9Se0.1,,,,"Fe(Te,Se)",,,,,,,,,,11.9,,,,,11.9,,,,,,,,,,,,,
,,,Eu2.17Ce0.5Sr1.33Cu2.25Fe0.75O9.41,,,,"(Eu,Ce)2(Eu,Sr)2(Cu,Fe)3O8+z",,,9.41,,,,,,,,,4.2,,,,,,,,,,,,,,,,
"A15,Nb,Nb5Ga3 phases",,,Ga22Nb78,,,,Nb78Ga22,,,,,,,,,,15.6,,,,,15.6,21.3,,,,,,1.9,,,,,,
,,,Na1Fe0.925Co0.075As1,,,,"Na(Fe,Co)As",,,,,,,,shape_03,10.6,,,,,,10.6,,,,,,,,,,,,,
"80%-1223phase, 15%-1234phase, 5%-1212phase",,,Tl0.5Ba2Ca0.5Mg1.5Cu2Ni1.5O10-z,,,,"(Cu,Tl)Ba2(Ca,Mg)2(Cu,Ni)3O10",,,,,,,,,98.0,,,,103.5,,103.5,,,,,,,,,,,,,
,,,Sm1Ba2Cu3O6.82,,,,SmBa2Cu3O7,,,6.82,,,,,shape_01,,90.0,,,91.0,,90.0,,,,,,,,,,,,,
compositions determined by ICP. RRR = 24. anisotropy = 1.5 (T=1.4K) and =2.5 at near Tc,,,Li1Fe1As1,,,,LiFeAs,,15.0,,48.0,24.2,,,shape_03,,17.5,,,17.0,,17.5,,,,,,,,,,,,,
,,,Nb0.75Al0.2Ge0.05,,,,,,,,,,,,,,,,,,,,48.0,,,,,,,,,,,,
"The lattice parameters show a linear x-dependence in Nb5Ir3-xPtxO, but Tc shows nonlinear x-dependency.",,,Nb5Ir0.8Pt2.2O1,,,,Nb5Ir0.8Pt2.2O,,,,,,,,shape_03,,,,,,,6.69,,,337.0,,,,,,,,,,
,,,Fe1U6,,,,U6Fe,,10.4,,56.0,13.1,,,shape_03,3.98,3.99,4.0,,,,3.99,,,,,,,,,,,,,
stored in Apiezon greese for 8.5h.,,,Na1Fe1As1,,,,NaFeAs,,,,,,,,,,,26.0,,,,26.0,,,,,,,,,,,,,
Na-content is nominal value. y is not given. dTc/dx = 1 K/%Ir.,,,Na0.75Co0.99Ir0.01H2.6O3.3,,,,"Nax(Co,Ir)O2:yH2O",,,,,,,,,,,,,3.54,,3.54,,,,,,,,,,,,,
Ru-content determined by WDS.,,,Ba1Fe1.748Ru0.252As2,,,,"Ba(Fe,Ru)2As2",88.8,,,,,,,shape_03,,,,2.0,,,,,,,,,,,,,,,,
,,,Nb2.85Ti0.15Sn1,,,,"(Nb,Ti)3Sn",,,,,,,,,,17.9,,,,,17.9,,,,,,,,,,,,,
,,,Er1Ba2Cu2.78Zn0.18Fe0.03O6.93,,,,"ErBa2(Cu,Zn,Fe)3Oz",,,6.93,,,,,shape_06,,,46.0,,,,46.0,,,3000.0,4500.0,,,,,,,,,
,,,C1Mo3Pt2,,,,C1Mo3Pt2,,,,,,,,,,1.1,,,,,1.1,,,,,,,,,,,,,
,,,Y1Ba2Cu4O8,,,,YBa2Cu4O8,,,,,,,,shape_01,,80.4,,,,,80.4,,,,,,,,,,,,,
,,,Nd1Ba2Cu3S1O5,,,3.64,"NdBa2Cu3(O,S)7",,,,,,,,,,56.0,,,,,56.0,,,,,,,,,,,,,
,,,Y1Ba2Cu3O6.6,,,,YBa2Cu3O7,,,6.6,,,,1.69e-08,,,,,4.2,,,,,,1.7,,,,,,,,,,
25-days-aged(RT) sample. nominal sample (Tc=18.5 K). Gap & PENET obtained using model fitting of muon-SR.,,,Pu1Co1Ga5,6.0,,,PuCoGa5,,,,,,,,shape_03,,18.25,,,,,18.25,,,,,265.0,,,,,,,,
,,,Ta0.75V0.25,,,,Ta0.75V0.25,,,,,,,,,,2.65,,,,,2.65,,,,,,,,,,,,,
,,,Y1Ba2Cu3O6.6,,,,YBa2Cu3O7,,,6.6,,,,1.8e-09,shape_01,,56.5,,,,,56.5,,,,,,,,,,,33.9,,
,,,Tl0.5Pb0.5Sr1.6Ca2.4Cu3O9,,,,,,,,,,,,,115.0,117.0,120.0,,,,117.0,,,,,,,,,,,,,
,,,Gd0.8Pr0.2Ba2Cu3O7-Z,,,,"(Gd,Pr)Ba2Cu3O7",,,,,,,,shape_01,,58.5,,,,,58.5,,,,,,,,,,,,,
R(Tc) = 63.3 uOhm.cm. e-ph coupling const = 0.915,,,V2Hf0.84Nb0.16,,,,"V2(Hf,Nb)",,,,,,,,,,10.67,,,,,10.67,,,,,,,,,,,,,
dC at Tc = 533 mJ/mol.K extracted from Fig.2 (BNC-scaling),,,Ba0.7Na0.3Fe2As2,,,,"(Ba,Na)Fe2As2",,,,,,,,shape_01,,23.8,,,,,23.8,,,,,,,,-2.62,,,,,
,,,Bi2Sr1.6Ca1.2Lu0.2Cu2O8.26,,,,"Bi2(Sr,Ca)2(Ca,Lu)Cu2O8",,,8.26,,,,1.81e-09,shape_01,,88.6,,,,,88.6,,,,,,,,,,,,,
,5.47,,Pr1Ba2Cu2Nb1O8,,,2.81,PrBa2Cu2NbO8,12.4,,,,,,,shape_01,,,,2.0,,,,,,,,,,,,,,,,
impurity phase: rhombohedral Bi(0.5%). RRR = 15.3. C(T) has anomaly at 2K maybe FM origin. [gamma] estimated asuming (dC/gamma*Tc) = 1.43(BCS),,,Bi3Ni1,,,,NiBi3,,,,,,,,shape_03,3.9,,4.0,,,,3.95,,9.0,,,,,,,,,,,
RESN temp.= 3K.,,,Sr2Ru0.999Ti0.001O4,,,,"Sr2(Ru,Ti)O4",,,,,,,,shape_03,0.6,,,,,,0.6,,,0.78,,,,,,,,,,
dTc/dp=1.1K/GPa for p>1GPa,,,La1.8Sr0.2Cu1O4,,,,"(La,Sr)2CuO4",,,,,,,,shape_01,,30.5,,,28.0,,30.5,,,,,,,,0.001,,,,,
,,,La2.9706Gd0.0294In1,,,,"(La,Gd)3In",,,,,,,,,,6.0,,,,,6.0,,,,,,,,,,,,,
Young's modulus by sound resonance method. Fracture toughness = 0.699 MPa.m^0.5.,,,La1Fe0.2Zn0.8As1F0.15O0.85,,,,"La(O,F)(Fe,Zn)As",,,,,,,,,,,23.9,,,,23.9,,,,,,,,,,,,,
RRR = R250/R4 = 6. Tc(P) measured by Tc(SUS)  at H=2 Oe.,,,Nb0.25Bi2Se3,,,,Nb0.25Bi2Se3,,,,,,,,shape_03,3.25,,,,3.4,0.5,3.4,,,,,,,,0.47,,,,,
,,,La1.5Ba1.4Ca0.1Cu3O6.912,,,,"(La,Ba,Ca)3Cu3O6",,,6.912,,,,,shape_01,,,,,11.0,,11.0,,,,,,,,,,,,,
,,,Ca10Pt3.981Fe9.019As18,,,,Ca10(Pt3As8)((Fe1-xPtx)2As2)5,,,,,,,0.00201,shape_03,,,,,7.49,,7.49,,,,,,,,,,,,,
,,,La1.8Sr0.2Cu1O4,,,,"(La,Sr)2CuO4",,,,,,,,,,35.7,,,,,35.7,,,8.07,,,,,,,,,,
,,,Hg1Pb2,,,,HgPbx,,,,,,,,,,,5.8,,,,5.8,,,,,,,,,,,,,
Hc2(0) at 4.2 K. RRR = 59.7,,,Nb0.999Y0.001,,,,Nb1-xYx,,,,,,,,,,9.27,,,,,9.27,2.91,,,,,,,,,,,,
"impurity phases: Bi2O3, Bi.",,,Bi3.875Co0.125S3O4,,,,Bi4-xCoxO4S3,,,,,,,,shape_01,3.94,,4.56,,,,4.25,,,2560.0,,,,,,,,,,
,,,B1Rh2,,,,B1Rh2,,,,,,,,,,,,1.0,,,,,,,,,,,,,,,,
,,,C60Ca5,,,,Ca5C60,,,,,,,,,,8.4,,,,,8.4,,,,,,,,1.1,,,,,
"C = aT+bT^3+cT^5+dT^7. b=0.782 mJ/mol.K4, (dC/gamma*Tc) = 2.09 . thermodynamic Hc(0) = 0.4T",,,Fe1Se0.4Te0.6,4.16,,,FeSe1-xTex,,,,,,,,shape_03,,14.4,,,,,14.4,,26.5,,,,,,,,,,2.53,
magnetically aligned sample. optimum oxygen content. H//c-axis,,,La1.807Sr0.193Cu1O4+z,4.14,,,"(La,Sr)2CuO4",,,,,,,,,,29.8,,,,,29.8,,3.03,,,,,,,,,,,
,,,La1Pt1.85Ge2.15,,,,LaPt2-xGe2+x,,,,,,,,shape_01,,1.87,,,,,1.87,,,,,,,,,,,,,
,,,In0.69Tl0.31,,,,,,,,,,,,,,2.98,,,,,2.98,,,,,,,,,,,,,
,,,Y1Ba2Cu2.85Ni0.15O6.9,,,2.37,"YBa2(Cu,Ni)3O7",,,6.9,,,,,shape_01,,73.0,,,,,73.0,,,,,,,,,,,,,
inverse isotope effect. Tc(PdH) < Tc(PdD).,,,H0.9Pd1,,,,PdH0.9,,,,,,,,,,4.11,,,,,4.11,,,,,,,,,,,,,
,,,Be22Mo1,,,,Be22Mo1,,,,,,,,,,2.545,,,,,2.545,,,,,,,,,,,,,
sp-heat measured between 0.9 and 12 K.. not SC.,,289.0,Zr1,,,,Zr1-xRhx,,,,,,,,,,,,0.9,,,,,2.77,,,,,,,,,,,
not SC. Curie-Weiss Law for T > 200 K. Einstein T = 82 K by SUS.,89.0,348.0,Eu1Fe4Sb12,,,7.7,EuFe4Sb12,,,,,,,,shape_03,,,,1.8,,,,,85.0,,,,,,,7.903,,,,
fraction of fcc phase = 60 %,,,Rb1Cs2C60,,,,RbCs2C60,,,,,,,,,,33.0,,,,,33.0,,,,,,,,,,,,,
,,,Bi2Sr2Ca0.9Lu0.1Cu2O8+Z,,,,"Bi2Sr2(Ca,Lu)Cu2O8",,,,,,,,,76.0,83.5,93.0,,,,83.5,,,,,,,,,,,,,
"compositions by ICP. A0.8Fe1.6Se2-type (A=K.Rb,Cs). NMR measurements of <77>Se and <87>Rb",,,Tl0.47Rb0.34Fe1.63Se2,,,,"(Tl,Rb)FexSe2",,,,,,,,shape_03,,32.0,,,,,32.0,,,,,,,,,,,,,
,,,Lu0.05Dy0.95Ni2B2C1,,,,"(Lu,Dy)Ni2B2C",9.2,,,,,,,shape_03,,4.3,,,,,4.3,,,,,,,,,,,,,
"X-ray analysis=Pr(Sr0.65Ba0.31Pr0.04)2(Cu0.94Al0.06)3Oz. Al from Al2O3 crucible. mag.prop. for H//c-axis. For H//ab, Curie-T=11.2 K, KAIZERO = 0.00045 emu/mol, Meff = 3.37 uB/f.u.",21.7,,Pr1.3Sr1.3Ba0.6Cu3O6.98,,0.002,3.08,"Pr(Sr,Ba,Pr)2Cu3O7",,,6.98,,,,,shape_03,,,,4.2,,,,,,,,,,,,,,,,
,,,Co1Si2,,,,,,,,,,,,,,1.4,,,,,1.4,,,,,,,,,,,,,
MgB2 phase +Fe2B,,,Mg0.75Fe0.25B2,,,,"(Mg,Fe)B2",,,,,,,,,,32.0,,,,,32.0,,,,,,,,,,,,,
"compositions by WDS, not bulk SC. SC maybe from Ni-Bi compounds (but not detected by XRD.",,,Ce1Ni0.8Bi2.03,,0.001,2.4,CeNi1-xBi2+y,4.8,,,,,,,shape_03,,,4.2,,,,4.2,,,,,,,,,,,,,
RRR = 7.1,,,La0.8Y0.2Fe1As1F0.1O0.9,,,,"(La,Y)(O,F)FeAs",,,,,,,,shape_01,,,32.0,,,,32.0,,,,,,,,,,,-33.1,,
,,,Co3Th7,,,,Co3Th7,,,,,,,,,,1.83,,,,,1.83,,,,,,,,,,,,,
,,,Bi2Sr1.6La0.4Cu1O6.307,,,,"Bi2(Sr,La)2CuO6",,,6.307,,,,,,,,,,27.6,,27.6,,,,,,,,,,,,,
,,,Hg2K1,,,,Hg2K1,,,,,,,,,,1.2,,,,,1.2,,,,,,,,,,,,,
"Tc defined as midpoint of SUS-transition. magnetic transition(T=0.23 K) was observed in SP. lattice term of SP, beta = 1.80 mJ/mol.K4.",0.23,114.0,Pd2Yb1Sn1,,,,Pd2YbSn,,,,,,,,,2.3,2.36,2.7,,2.36,,2.36,,0.1,,,,,,,,,,,
"Jc(2 K, H=0) = 2.2E+5 A/cm2 from M-H hysteresis and Bean's model",,,Rb1Ca2Fe4As4F2,,,,RbCa2Fe4As4F2,,,,,,,,shape_01,,,30.5,,30.5,,30.5,,,,,,,13.9,,,,,,
not s/c,,,Tl1Sr2Pr1Cu2O7-z,,,,TlSr2PrCu2O7,4.03,,,,,,,,,,,4.2,,,,,,,,,,,,,,,,
hole conc = 0.06. chemical compo. obtained by EDX. hole conc from L3-absorption edge.,,,Bi1.73Pb0.27Sr1.27La0.64Cu1.09O6+z,,,,"(Bi,Pb)2(Sr,La)2CuO6",,,,,,,,shape_01,,,,4.0,,,,,,,,,,,,,,,,
,,,Cd0.3Hg0.7,,,,,,,,,,,,,,1.7,,,,,1.7,,,,,,,,,,,,,
EDX analysis: Fe1.11Te0.64Se0.36,,,Fe1.18Te0.6Se0.4,,,,"Fe(Te,Se)",,,,,,,6.32e-10,shape_03,,,11.6,,,5.1,11.6,,,,,,,,,,,,,
GAMMA is in unit of mJ/Nd-mole.K2,,201.0,Nd2Rh3Sn5,,,,,,,,,,,,shape_01,,,,,,,,,300.0,,,,,,,,,,,
,,,Er0.75Yb0.25Ba2Cu3O7-Z,,,,"(Er,Yb)Ba2Cu3O7",,,,,,,,,,87.6,,,,,87.6,,,,3.8,,,,,,,,,
not SC. T<STR> = 320 K. lattice distortion due to Ge-Ge dimer. Two phases with spaceG (Pnma and I4/mmm),,226.0,Ba1Ni2Ge1.4P0.6,,,,"BaNi2(Ge,P)2",,,,,,,,shape_01,,,,0.0,,,,,6.59,,,,,,,,,,,
,,,Y0.75Ca0.25Ba1.9La0.1Cu4OZ,,,,"(Y,Ca)(Ba,La)2Cu4O8",,,,,,,,,71.0,80.4,83.0,,,,80.4,,,,,,,,,,,,,
,,,Pr1Ba0.7Sr1.3Cu3O7,,,,"Pr(Ba,Sr)2Cu3O7",,,,,,,,shape_05,,,,,,,,,,,5000.0,,,,,,,,,
,,,Nb25Zr75,,,,,,,,,,,,,,8.3,,,,,8.3,,,,,,,,,,,,,
,,,Ga4Mo1,,,,MoGa4,,,,,,,,,,7.98,,,,,7.98,,,,,,,,,,,,,
90%-A15 phase. chemical comp. = Nb82.68Ge17.32. RRR = 1.93,,,Ge1Nb3,3.34,,,Nb3Ge,,,,,,,,shape_01,,4.8,,,,,4.8,,,35.9,,,,,,,,,,
P = 6.7 GPa. P-induced  SC. carrier conc. shows at 218 K.,,,Sb2Te3,,,,Sb2Te3,,2.6,,,,,,shape_03,,4.3,,1.5,,,4.3,,,,,,,,0.45,,,,,
Tm(FM) = 70 K. ferromag.  (Tm/Tc) = 18,70.0,,K0.3Mo1O2-z,,,,KxMoO2,,,,,,,,,,,4.0,,4.0,,4.0,,,,,,,,,,,,,
"[RH300] shows RH200. RH100 = 3.32 E-9 m3/C. Rab = R0 + A*T^n for Tc < T < Tn: R0(uOhm.cm), A, n are (26.86, 1.168, 1.94)",,,Ba0.85K0.15Fe2As2,,,,"(Ba,K)Fe2As2",100.0,,,,,,5.54e-10,shape_03,,18.0,,,,,18.0,,,,,,,,,,,,,
RRR = 72.5. type-I SC. kappa(GL) = 0.611. Tc(SP) = 3.573 K. SP (beta) = 3.1 mJ/mol.K4. (dC<el>/gamma*Tc) = 6.06. e-ph = 0.774.,,123.4,Bi2K1,,,,KBi2,,,,,,,,shape_03,,,3.549,,3.517,,3.517,234.3,1.3,,,81.7,133.7,,,,,,,
,,,Rh0.25Zr0.75,,,,"(Zr,Rh)",,,,,,,,,,3.97,,,,,3.97,7.2,,,155.0,,,,,,,,,
,,,La1.84Sr0.16Cu1O4-Y,2.7,,,"(La,Sr)2CuO4",,,,,,,,,,38.5,,,,,38.5,,,,,,,,,,,,,
TC=95K+110K,,249.0,Bi2Sr2Ca2Cu4O11,,,,,,,,,,,,,,95.0,,,,,95.0,,,,,,,,,,,,,
"Electronic nematicity was clarified around the quantum critical point(x=0.16) of FeSe(1-x)Sx(x=0-0.31) in the normal state of resistivity, braeking the superconductivity in high magnetic fields.",,,Fe1Se0.8S0.2,,,,Fe1Se0.80S0.20,,,,,,,,shape_03,,,,,,,5.99,,,,,,,,,,,,,
"P-induced SC. P<cr> = 2.55 GPa. Bi-I(P<2.55 GPa), Bi-II(2.55<P<2.70 GPa), Bi-III(2.70<P<7.7 GPa), Bi-V(P.8 GPa, Bi-IV phase at T.450 K. Hc2(0) = 0.073 and 3.71 T for II and III phase.",,,Bi1,,,,Bi,,,,,,,,,,,3.9,0.0,,,3.9,0.073,,,,,,,,,,,,
,,,Al0.25Nb0.75,,,,Al0.25Nb0.75,,,,,,,,,,7.0,,,,,7.0,,,,,,,,,,,,,
Tc defined as intersect of M=0 and line with thehighest dM/dT,,,Y1Ba1.4Sr0.6Cu4O8,,,,"Y(Ba,Sr)2Cu4O8",,,,,,,,shape_03,,,,,80.5,,80.5,,,,,,,,,,,,,
"Single phase,ISOTOPE=ln(1-dTc/Tc)/ln(M16/M18). ,ISOEL=O",,,La1.8Sr0.2Cu0.997Fe0.003O4+z,,,,"(La,Sr)2(Cu,Fe)O4",,,,,,,,shape_01,,,,,32.28,,32.28,,,,,,,,,,,,,
,,,Ba0.37K0.63Bi1O2.952,,,,"(Ba,K)BiO3",,,2.952,,,,,,,8.71,,,,,8.71,,,,,,,,,,,,,
,,,Y1Ba2Cu3O6.1,,,,YBa2Cu3O7,,,6.1,,,,,shape_01,,,,,,,,,,,,,,,,,,,,
,,,Pr1Os1Ru3Sb12,,,,"Pr(Os,Ru)4Sb12",,,,,,,,shape_03,,0.84,,,,,0.84,,,,,,,,,,,,,
,,,Sm1Ba1.9Pr0.1Cu3O6.99,,,,"Sm(Ba,Pr)2Cu3Oz",,,6.99,,,,,shape_01,,56.4,,,,,56.4,,,,,,,,,,,,,
,,,Ba0.3Na0.7Fe2As2,,,,"(Ba,Na)Fe2As2",,,,,,,,shape_01,,,,,24.0,,24.0,,,,,,,,,,,,,
"nodal d-wave SC. [resn] = R(0), R(T) = R(0) + A*T for T < 4 K. (k0/T) = 1.19 mW/K2.cm ,  (k/T) = (k0/T) + A*T for T < 0.5 K.",,,Ce0.916Yb0.084Co1In5,,,,"(Ce,Yb)CoIn5",,,,,5.2,,,shape_03,,1.84,,,,,1.84,,,,,,,,,,,,,
R(T) anomaly at 120K due to T-to-O transition.,,,Ca1Fe1As1F1,,,,CaFeAsF,,,,,,,,,,,,2.0,,,,,,,4100.0,,,,,,,,,
,,,La1Ru2.97Fe0.03Si2,,,,"La(Ru,Fe)3Si2",,,,,,,,shape_01,6.16,,,,,,6.16,,,,,,,,,,,,,
,,,Mo1Te1.8Se0.2,,,,"Mo(Te,Se)2",,,,,,,,shape_01,1.12,,,,,,1.12,,,,,,,,,,,23.4,,
,,,Sr2Cu1O3.01,,,,Sr2CuO3,,,3.01,,,,,shape_01,,,,,,,,,,,,,,,,,,,,
,,,Al0.23Nb0.75Zr0.013,,,,Al0.23Nb0.75Zr0.013,,,,,,,,,,18.3,,,,,18.3,,,,,,,,,,,,,
,,,Bi2Sr2Ca0.5Y0.5Cu2O8+Z,,-0.001,,"Bi2Sr2(Ca,Y)Cu2O8",,,,,,,8.7e-09,,4.0,12.0,57.0,,,,12.0,,,,23.0,,,,,,,,,
,,,Ba1Fe1.98Pt0.02As2,,,,"Ba(Fe,Pt)2As2",,,,,,,,shape_01,,,0.0,0.0,,,0.0,,,,,,,,,,,,,Check: Tc=0 (Non-superconducting?)
,,,Nb80Ga17Fe3,,,,"Nb80(Ga,Fe)20",,,,,,,,,,11.6,,,,,11.6,12.5,,,,,,,,,,,,
,,,Nd1.2Ba1.6Ca0.2Cu3O6.929,,,,"(Nd,Ba,Ca)3Cu3Oz",,,6.929,,,,,shape_01,,,,,51.0,,51.0,,,,,,,,,,,,,
RRR = 1.1. Lattice term in SP (beta) = 0.451 mJ/mol.K4. (dC/gamma*Tc) = 1.62. penet(London) = 2200 A.  kappa(GL) = 69.3,,,Re6Zr1,,,,Re6Zr,,,,,,,,shape_01,,6.7,,,6.6,0.05,6.7,11.6,27.5,135.0,150.0,369.6,5.33,,-0.07,,0.008,,,
,,,Hg1Ba2Cu1O4+z,,,,HgBa2CuO4,,,,,,,,shape_01,,,,,87.0,,87.0,,,,,,,,,,,,,
Tc defined as onset of real part of surface impedance. Two isotropic gaps:,,,Li1Fe1As1,4.0,,,LiFeAs,,,,,,4500.0,,,,17.0,,,,,17.0,,,,,,,,,,,,2.93,
,,,Ho0.9Lu0.1Ni2B2C1,,,,"(Ho,Lu)Ni2B2C",5.03,,,,,,,,,8.77,,,,,8.77,,,,,,,,,,,,,
,,,Tl0.5Pb0.5Sr4Cu2C1O10,,,,"(Tl,Pb)Sr4Cu2(CO3)O7",,,,,,,,,,,,,71.0,,71.0,,,,,,,,,,,,,
,,,Ta0.5V0.5,,,,Ta0.5V0.5,,,,,,,,,,2.35,,,,,2.35,,,,,,,,,,,,,
Film,,,Pr0.6Ca0.4Ba2Cu3O7-d,,,,"(Pr,Ca)Ba2Cu3O7",,,,,,,,shape_04,10.0,,25.0,,,15.0,17.5,,,,,,,,,,,,,
"single crystal with out Ru-microdomains, sharp transition",,,Sr2Ru1O4,,,,Sr2RuO4,,0.1,,660.0,1.5,,,shape_03,,1.5,,,,,1.5,,,,,,,,,,,,,
"not SC. R(T) anomaly at 165 K due to structural transition, not CDW.",,209.0,Bi2Rh3.5S2,,,,Bi2Rh3S3,,,,,,,,shape_03,,,,0.5,,,,,9.41,,,,,,,9.605,,,,
,,,Ho0.8Pr0.2Ba2Cu3O7-Z,,,,"(Ho,Pr)Ba2Cu3Oz",,,,,,,,,,75.6,,,,,75.6,,,,,,,,,,,,,
main phase: Nb2GeC(94 wt%). SP (beta) = 0.095 mJ/mol.K4. (dC/gamma*Tc) = 1.3,,434.0,Nb2Ge1C1,,,,Nb2GeC,,,,,,,,,8.8,,10.0,,10.0,,10.0,7.4,3.89,,,,6.670000000000001,,,,,,,
not SC. FM for T < Tm = 8.9 K.,8.9,,Sm0.6Lu0.4Ni1C2,,,,Sm1-xLuxNiC2,,,,,,,,shape_01,,,,1.8,,,,,,,,,,,,,,,,
,,,Tl1.89Ba2Cu1.11O6.18,,,,Tl2Ba2CuO6,,,6.18,,,,,shape_01,49.0,,,,,,49.0,,,,,,,,,,,,,
SP (beta) = 0.046 mJ/mol.K4,,500.0,Nb0.91Ni0.09B2,,,,Nb1-xNixB2,,,,,,,,shape_01,,,6.5,,6.0,,6.0,8.2,3.602,,,,,,,,0.0116,,,
"Impurity phases: KFe2As2(3.0%),FeAs(2%),CaF2(1.8%). Tc(SP) = 32 K. (dC/Tc) = 150 mJ/mol.K2. gamma = 105 mJ/mol.K2 assuming BCS (dC/gamma*Tc) = 1.43",,,K1Ca2Fe4As4F2,,,,KCa2Fe4As4F2,,,,,,,,,32.3,32.8,33.1,,33.0,,32.8,,104.0,,,,,16.0,,,,,,
,,,Ir0.75Rh0.25,,,,Ir1-xRhx,,,,,,,,,,0.026,,,,,0.026,,,,,,,,,,,,,Info: Very Low Tc (<0.1K)
,,,Co0.5Ni0.5Zr2,,,,Co0.5Ni0.5Zr2,,,,,,,,,,3.1,,,,,3.1,,,,,,,,,,,,,
,,,La1Pt2.2B2C1,,,,LaPt2B2C,,,,,,,,,,6.5,,,,,6.5,,4.8,,,3550.0,90.0,,,,65.0,,,
,,,Tm1Ba2Cu2.55Ni0.45O7-y,,,,"TmBa2(Cu,Ni)3O7",,,,,,,,shape_01,,80.0,,,,,80.0,,,,,,,,,,,,,
Tc from sp-heat measurements.,,,Rh0.015Ti0.985,,,,Ti1-xRhx,,,,,,,,,,1.6,,,,,1.6,,4.04,,,,,,,,,,,
,,,Pd1Bi1.65Pb0.35,,,,beta-PdBi2-xPbx,,,,,,,,shape_03,,,2.2,,,0.3,2.2,,,,,,,,,,,,,
,,,V2.865Fe0.135Ga1,,,,,,,,,,,,,,10.1,,,,,10.1,,,,,,,,,,,,,
Pyridine-intercalated TaS1.6Se0.4. M = pyridine.,,,Ta1S1.6Se0.4M0.5,,,,"Ta(S,Se)2(pyridine)(1/2)",,,,228.0,,,,shape_03,,2.1,,,,0.13,2.1,,9.3,,,,,,,,,,,
homogeneity range  0.8 < x < 1.30,,,O0.92Ti1,,,,TiOx,,,,,,,,,,0.72,,,,,0.72,,,,,,,,,,,,,
"ANN(270C,8d in 6atm-O2). TP300 = TP(290K). P determined from TP(290K) using TP(290K)-p relation.",,,Hg1Ba2Cu1O4+z,,,,HgBa2CuOz,,,,,,,,,,,,,80.0,,80.0,,,,,,,,,,,-4.5,,
RRR=5. R=A*T^2. Resistive Hc2 is different from diamagnetic Hc2.,,,Ce1Pt3Si1,,,,CePt3Si,,,,,,,,shape_01,,0.68,,,,,0.68,,,,,,,,,,,,,
Tq=500C,,,Y1Ba2Cu2.9Ni0.1O6.85,,,,"YBa2(Cu,Ni)3O7",,,6.85,,,,,shape_01,54.5,,,,,,54.5,,,,,,,,,,,,,
"RRR = 15 for R<ab>, = 7 for R<c>. Carrier = 0.74 (40K) and 1.3 (200K)  E+22/cm^3 from Hall coefficient.",,,Ca1K1Fe4As4,,,,CaKFe4As4,,71.0,,,92.0,,,shape_03,35.0,,,,35.0,,35.0,,,,,,,,,,,27.3,,
,,342.0,La1Fe0.5Co0.5As1O1,,,,"LaO(Fe,Co)As",,,,,,,,,,,,1.8,,,,,1.68,,,,,,,,,,,
,,,La1.9Sr0.1Cu0.99Ni0.01O4,,,,"(La,Sr)2(Cu,Ni)O4",,,,,,,,shape_01,,13.1,,,,,13.1,,,,,,,,,,,,,
NMR of <75>As measured.,,,Ba1Fe1.857Co0.13Mn0.013As2,,,,"Ba(Fe,Co,Mn)2As2",,,,,,,,shape_03,,18.0,,,,,18.0,,,,,,,,,,,,,
,,,Nb3Ga0.9Sn0.1,,,,"Nb3(Ga,Sn)",,,,,,,,,,16.1,,,,,16.1,,,,,,,,,,,,,
"dTc/dP is for P>1 GPa. For P=0, dTc/dp = +0.0057 K/GPa",,,Ta0.78W0.22,,,,Ta1-xWx,,,,,,,,,,1.36,,,,,1.36,,,,,,,,-0.016,,,,,
,,,Ca0.4Na0.6Fe2As2,,,,"(Ca,Na)Fe2As2",,,,,,,,shape_03,,,25.0,,,,25.0,,,,,,,,,,,,,
,,,Ba6.62Si46,,,,BaxSi46,,,,,,,,,,5.0,,,,,5.0,,,,,,,,,,,,,
topological SC. Sr-intercalation. Sr-content by EDX. Nominal x = 0.19.,,,Sr0.065Bi2Se3,,,,SrxBi2Se3,,,,,,,,shape_03,2.35,,2.59,,,,2.47,,,,,,,,,,,,,
"ANN(900C,10d)",,226.0,La1Pd2Ge1,,,,LaPd2Ge,,,,,,,,shape_01,,,,0.5,,,,,5.5,,,,,,,,,,,
gamma in mj/gat.K2.,,170.0,La3In0.7Ga0.3,,,,"La3(In,Ga)",,,,,,,,,,9.25,,,,,9.25,,10.6,,,,,,,,,,,
,,,Pr0.75Sr0.25Fe1As1O1,,,,"(Pr,Sr)OFeAs",,,,,,,-0.067,,,16.2,,,,,16.2,52.0,,,,,,4.0,,,,,,
T<STR> = 93.93 K,,,Ba0.78K0.22Fe2As2,,,0.55,"(Ba,K)Fe2As2",93.97,,,,,,,,,23.5,,,,,23.5,,,,,,,,,,,,,
