Repository: Tejasvini595/superconductor_deepset

## Overview

This repository contains the official implementation of **"From Individual Elements to Macroscopic Materials: In Search of New Superconductors via Machine Learning"**.

The code implements a **DeepSet neural network** for predicting the critical temperature (Tc) of superconducting materials based solely on their chemical composition. By explicitly enforcing permutation invariance, the DeepSet architecture avoids artifacts associated with arbitrary element ordering and provides a physically meaningful framework for learning composition–property relationships in superconducting materials.

File: data/superconductors_kaggle_ready_v2.csv (part 26 of 87)
comment,curiet,debyet,element,gapene,kaizero_value,moment_value,name,neelt,nhc2zero_value,oz,pcohere_value,phc2zero_value,ppenet_value,rh300,shape,t1_value,t2_value,t3_value,tcn_value,tcsus_value,tcwidth_value,critical_temp_K,upper_critical_field_0K_T,gamma_sommerfeld_mJmolK2,resistivity_normal_uOhmcm,resistivity_roomtemp_uOhmcm,penetration_depth_nm,coherence_length_nm,dhc2dt_TK,dtcdp_KGPa,density_gcm3,lower_critical_field_0K_T,thermopower_300K_uVK,energy_gap_meV,data_quality_flag
d nearly 800 A.,,,Nd2.1Cu1O4,,,,NdxCuO4,,,,,,,,shape_04,28.7,,32.0,,,,30.35,,,,706.0,,,,,,,,,
,,,La1.85Sr0.15Cu0.95Ni0.05O4,,,,"(La,Sr)2(Cu,Ni)O4",,,,,,,,,,4.2,,,,,4.2,,,3.5,,,,,,,,,,
spin gap temp. = 61.4 K,,,Y1Ba2Cu3O7-z,,,,YBa2Cu3O7,,,,,,,,shape_01,40.5,44.7,,,,,44.7,,,,,,,,,,,,,
,,,Bi1.65Pb0.35Sr2Ca2Cu3FOz,,,,"(Bi,Pb)2Sr2Ca2Cu3(O,F)y",,,,,,,,shape_02,116.4,,,,117.2,,117.2,,,,,,,,,,,,,
,,,C2Y1,,,,Y1C2,,,,,,,,,,3.88,,,,,3.88,,,,,,,,,,,,,
"Isotope effect dTc < 0.01 K for sample with <76>Se and <80>Se, then isotope exponent = 0.",,,La1F0.4Bi1S0.899Se1.101O0.6,,,,"LaO0.6F0.4Bi(S,Se)2",,,,,,,,shape_01,3.73,,3.75,,3.77,,3.77,,,,,,,,,,,,,
,,,Ru0.5W0.5,,,,Ru0.5W0.5,,,,,,,,,,5.12,,,,,5.12,,,,,,,,,,,,,
"The lattice parameters show a linear x-dependence in Nb5Ir3-xPtxO, but Tc shows nonlinear x-dependency.",,,Nb5Ir1.4Pt1.6O1,,,,Nb5Ir1.4Pt1.6O,,,,,,,,shape_03,,,,,,,8.56,,,162.0,,,,,,,,,,
not s/c. CurieT shows magnetic transition.,45.6,,Tb1Ru1B2,,,,TbRuB2,,,,,,,,,,,,1.0,,,,,,,,,,,,,,,,
TCFIG shows Tc(SUS). R(T)-exponent = 1.12. compositions of O & F by EPMA.,,,La1Fe0.982Zn0.018As1F0.28O0.68,,,,"La(Fe,Zn)As(O,H)",,,0.68,,,,,,,,21.1,,19.6,,19.6,,,344.0,,,,,,,,,,
"(PB0.675,CU0.325)",,,Pb0.675Sr2Y0.65Ca0.35Cu2.325OZ,,,,"(Pb,Cu)Sr2(Y,Ca)Cu2OZ",,,,,,,6.57e-09,,,,40.0,,,,40.0,,,,,,,,,,,51.7,,
chemical analysis: Zr0.332Tc0.668,,,Tc2Zr1,,,,Tc2Zr1,,,,,,,,,,7.6,,,,,7.6,,,,,,,,,,,,,
compressibility d(lna)/dp=1.20 E-2/Gpa. G-L parameter = 92,,,C60K3,,,,K3C60,,,,,,,,,,19.3,,,,,19.3,49.0,,,,240.0,2.6,,-7.8,,0.013,,,
,,,Nb3Sn0.9Ga0.1,,,,,,,,,,,,,,18.1,,,,,18.1,,,,,,,,,,,,,
"Sn<116>, Sn<124> were used. Tc value is for Sn<116> isotope. Tc(Sn<124>) = 3.64 K.",,,Sn1,,,,Sn,,,,,,,,,,3.77,,,,,3.77,,,,,,,,,,,,,
,,,Tl2Ca2Ba2Cu3OX,,,,,,,,,,,,,102.0,110.0,120.0,,,,110.0,,,,,,,,,,,,,
,,279.0,Nb0.98Ta0.02,,,,Nb1-xTax,,,,,,,,,,9.02,,,,,9.02,5.08,7.98,,,,,,,,,,,
,,,La1Ni0.9Cu0.1C2,,,,"La(Ni,Cu)C2",,,,,,,,shape_01,3.45,,4.21,,3.24,,3.24,,,,120.0,,,,,,,,,
"RRR=670. THCFIG shows THC/T vs T at H=3 T. HCFIG shows Hc2(T), 1st and 2nd order transition,  and lattice melting field Hm.",,,U1Ru2Si2,,,,URu2Si2,,,,,,,,shape_03,,1.45,,,,0.1,1.45,,,0.5,,,,,,,,,,
RESRT 139.6 micro Ohm.cmDENS    5.53g/cm3,,,Th1Ni2B2C1,,,,ThNi2B2C,,,,,,,,,,8.4,,,,,8.4,1.0,,,,860.0,230.0,,,,900.0,,,
LixMy-intercalated FeSe. M = NH3. y-value not given.,,,Li0.1M0.3Fe1Se1,,,,Lix(NH3)yFeSe,,,,,,,,,,,42.0,,39.5,,39.5,,,,,,,,,,,,,
,,,Lu0.1Dy0.9Ni2B2C1,,,,"(Lu,Dy)Ni2B2C",8.4,,,,,,,shape_03,,2.5,,,,,2.5,,,,,,,,,,,,,
,,,Bi1Ce1,,,,Bi1Ce1,,,,,,,,,,,,1.28,,,,,,,,,,,,,,,,
"Autoclave heating (180C, 3days)  Fe/S = 1.31 by EDX.   Hall coehh. RH(0 K) = 0.06 cm3/C. SP (beta) = 0.11 mJ/mol.K4",,,Li0.69Fe1.31S1H1O1,,,,Li1-xFexOHFeS,8.0,,,,,,,,,2.71,,,,0.15,2.71,386.6,130.0,170.0,,,,,,,,,,
RRR = 4.2. thermopowor S(T) measured.,,,Al1La3,,,,La3Al,,,,,,,,,,5.8,,,,,5.8,,,,,,,,,,,,,
,,,Y1Ba2Cu3OZ,,,,YBa2Cu3O7,,,,,,,,shape_01,91.0,91.8,,,,1.2,91.8,,,,16.2,,,,,,,,,
2223+2212(MAJOR),,,Tl2Ca2Ba2Cu3O10,,,,Tl2Ba2Ca2Cu3O10,,,,,,,,shape_02,112.0,118.0,122.0,,,10.0,118.0,,,,5.0,,,,,,,5.3,,
,,,Ce1Co0.9Ru0.1In5,,,,"Ce(Co,Ru)In5",,,,,,,,shape_03,,2.25,,,,,2.25,,,,,,,,,,,,,
"impurity=Pr2BaCuO5,Tc by ESR",,,Pr1Ba2Cu3O7,,,,PrBa2Cu3O7,,,,,,,,,,92.0,,,,,92.0,,,,,,,,,,,,,
beta-Ga is metastable. alpha-Ga is not SC at 2K. (gapene) is estimated from Hc.,,,Ga1,3.49,,,beta-Ga,,,,,,,,,,6.07,,,,,6.07,540.0,,,,,,0.0155,,,,,,
"Electric-field induced SC. SC appears for V(G), gate voltage, >= 3V. Tc(onset) = 9.4 K for V(G) = 4V.  Hc2(onset) = 3 T for (V(G) = 3 V,  H//(001).",,,Mo1S2,,,,MoS2,,,,,,,,shape_03,,,9.4,0.0,,,9.4,,,,,,,,,,,,,
,,,Nd2Cu1O4,,,,Nd2CuO4,1.7,,,,,,,,,,,,,,,,,,,,,,,,,,,
,,,Bi2Sr2Ca0.7Gd0.3Cu2O8+z,,,,"Bi2Sr2(Ca,Gd)Cu2O8",,,,,,,,,,71.5,,,,,71.5,,,,,,,,,,,,,
not SC,,448.0,Ga1C1Ni3,,0.0039,,GaCNi3,,,,,,,,,,,,2.0,,,,,25.3,,,,,,,,,,,
space-G = Pm3m. RRR=2.,,255.9,Mg1C1Ni3,,,,MgCNi3,,,,,,,,,,6.7,,,,,6.7,,29.5,,,,,,,,,,,
Thermodynamic Hc calculated from SP-data. Hc(0) = 60.1 mT. kappa(GL) = 29.4. (dC/gamma*Tc) = 1.78.,,252.0,Sr3Rh4Sn13,3.87,,,Sr3Rh4Sn13,,,,,,,,shape_03,,4.15,,,4.15,,4.15,2.5,31.0,,,363.0,11.5,,,,0.0047,,0.692,
,,,La1.9Gd1.1Ca1Ba2.4Sr0.6Cu6.58In0.42O16.554,,,,"(La,Gd)3Ca(Ba,Sr)3(Cu,In)7Oz",,,16.554,,,,,shape_01,54.0,58.0,63.0,,,,58.0,,,,7210.0,,,,,,,,,
,,,Ba1Fe1.906Co0.094As2,,,,"Ba(Fe,Co)2As2",,46.0,,,,,,shape_03,,,20.0,,,,20.0,,,,,,,,,,,,,
,,283.0,Bi2Sr2Ca1Cu2O8,,,,Bi2Sr2CaCu2O8,,,,,,,,shape_03,,85.1,,,84.5,,85.1,,2.1,,,,,,,,,,,
"Semiconducter like, not Superconducter",,,Ti2Ba2Ca1Gd2.25Ce0.75Cu2O14,,,,"(Ca O) (Ba Ti O3)2 (Gd,Ce)3 Cu2 O7",,,,,,,,shape_01,,,,15.0,,,,,,,70000.0,,,,,,,,,
[gamma] from curve fitting of Cel(T). Pauli para [Kai] at 10 K = 5.71 E-4cm3/mol. (dC/gamma*Tc) = 1.40,,92.0,Ga0.3V2Al20,2.5,,,GaxV2Al20,,,,,,,,shape_01,,1.54,,,,,1.54,,39.0,,,,,,,,,,,
"photon dose=1.5e+25 photon/cm2, before photon dose Tc lower than 1.5K, resistivity=1.4 mOhm.cm(77K)",,,Y1Ba2Cu3O6.35,,,,YBa2Cu3O7,,,6.35,,,,,shape_04,15.0,,,,,,15.0,,,,,,,,,,,,,
lattice term of C = 6.2 E-4 J/mol.K4,,211.0,La1Rh1Sn1,,,,LaRhSn,,0.52,,,0.84,,,shape_03,1.85,,,,,,1.85,,10.9,,,,,,,,,,,
,,,Nb0.39Si1V2.61,,,,Nb0.39Si1V2.61,,,,,,,,,,,,14.0,,,,,,,,,,,,,,,,
Tc not given. enriched <119>Sn (85 %) was used.,109.0,,Ru0.9Sn0.1Sr2Gd1Cu2O8,,,,"(Ru,Sn)Sr2GdCu2O8",,,,,,,,shape_01,,,,,,,,,,,,,,,,,,,,
not SC,,,Ba1Fe1.93Co0.07As2,,,,Ba(Fe1-xCox)2As2,,,,,,,,shape_03,,,,0.2,,,,,,,,,,,,,,,,
,,,La1.82Ca1.18Cu2O6,,,,"(La,Ca)2CaCu2O6",,,,,,,,,,,,,55.0,,55.0,,,,,,,,,,,,,
"nodal d-wave SC. [resn] = R(0), R(T) = R(0) + A*T for T < 4 K. (k0/T) = 1.08 mW/K2.cm ,  (k/T) = (k0/T) + A*T for T < 0.5 K.",,,Ce0.837Yb0.163Co1In5,,,,"(Ce,Yb)CoIn5",,,,,5.1,,,shape_03,,1.4,,,,,1.4,,,,,,,,,,,,,
,,,La1.85Sr0.15Cu1O4,,,,"(La,Sr)2CuO4",,,,,,,,shape_01,,37.0,,,,,37.0,,,,,,,,,,,,,
"POINT CONTACT(MO,NB TIPS)",,,Bi2Sr2Ca1Cu2OZ,6.4,,,Bi2Sr2CaCu2O8,,,,,,,,shape_03,84.0,,,,,,84.0,,,,,,,,,,,,23.0,
GREEN PHASE<5%,,,Y1Ba2Cu3O7-Z,,,,,,,,,,,,shape_01,89.5,90.4,,,,,90.4,,,,,,,,,,,,,
,,,Y0.55Pr0.45Ba2Cu3O7.01,,7.2e-07,,"(Y,Pr)Ba2Cu3Oz",,,7.01,,,,,shape_01,,29.2,,,,9.6,29.2,,75.7,0.0069,,31.200000000000003,71.0,0.22,,,,,,
magnetic hysteresis loops were measured.,,,Ru0.9Nb0.1Sr2Gd1.5Ce0.5Cu2O10-z,,,,"(Ru,Nb)Sr2(Gd,Ce)2Cu2O10-z",,,,,,,,shape_01,28.1,,,,26.8,,26.8,,,,,,,,,,,,,
,,,In0.82Te1,,,,In1-xTe,,,,,,,,,,1.06,,,,,1.06,,,,,,,,,,,,,
"mixture of Mo2As3, Mo5As4, MoO2. Then SC comes from MoO2(4% difficient-O)",,,Mo1O2-z,,,,MoO2-z,,,,,,,,,,,,,12.0,,12.0,,,,,,,,,,,,,
diamond film with B in E+20 - E+21 /cm3. thickness d = 0.15 micron-m. carrier n = 19 E+20 /cm3. ratio (B/C) = 2800 ppm.,,,C1,,,,B-doped diamond,,,,,,,,,,,2.1,,2.0,,2.0,1.4,,,,,15.0,1.0,,,,,,
Actualconcentration of Hg (in DB value) is 20 % of nominal values.,,,Ce1Ir1In4.973Hg0.027,,,,CeIrIn5-xHgx,,,,,,,,shape_03,,0.955,,,,,0.955,,769.0,,,,,,,,,,,
,,,Bi2Sr2Ca0.45Y0.55Cu2O8+d,,,,"Bi2Sr2(Ca,Y)(Cu,Zn)2O8",,,,,,,,shape_01,,9.91,,,,,9.91,,,,,,,,,,,-2.5,,
,,,Mo5.1Pb0.9S6,,,,Mo5.1Pb0.9S6,,,,,,,,,,13.2,,,,,13.2,,,,,,,,,,,,,
(delta-C/gamma*Tc) =  1.44. e-ph coupling = 0.58,,163.0,La0.2Th0.8,,,,Th1-xLax,,,,,,,,shape_01,,1.87,,,,,1.87,,4.45,,,,,,,,,,,
,,,La1.9Sr0.1Cu1O4,,,,"(La,Sr)2CuO4",,,,,,,,shape_04,,26.2,,,,,26.2,,,0.287,0.958,,,,,,,,,
,,,Y0.4Ba0.6Cu1OX,,,,,,,,,,,,,88.0,90.0,91.0,,,,90.0,,,,,,,,,,,,,
"Tc depends on homogeneity. bulk Tc = 4.6 K(SP), Tc(on) = 4.97 K defined as R(onset).",,213.0,Ca3Rh4Sn13,,,,Ca3Rh4Sn13,,,,,,,,shape_01,,4.71,4.97,,,,4.71,3.1,6.1,,,,10.3,,-0.2,,,,,
zero-field muon-SR measured.,,,La1.885Sr0.115Cu0.9975Zn0.0025O4,,,,"(La,Sr)2(Cu,Zn)O4",,,,,,,,shape_01,,,,,22.46,,22.46,,,,,,,,,,,,,
EXAFS measured,,,Ce0.85La0.15Ru2,,,,"(Ce,La)Ru2",,,,,,,,shape_01,,5.35,,,,,5.35,,,,,,,,,,,,,
,,,Nd2Rh3Si5,,,,Nd2Rh3Si5,2.7,,,,,,,,,,,4.0,,,,,,,,,,,,,,,,
G-L parameter = 35,,,Y1Ni2B2C1,,,,YNi2B2C,,,,,,,,shape_01,,15.5,,,,,15.5,4.76,,,,350.0,10.0,,,,0.00835,,,
,,,Y1.1Ba2Cu3OX,3.4,,,YBa2Cu3O7,,,,,,,,shape_04,70.0,,85.0,,,,77.5,,,,,,,,,,,,,
,,,Bi2Sr2Ca0.8Ce0.2Cu2O8+y,,,,"Bi2Sr2(Ca,Ce)Cu2O8",,,,,,,,shape_01,,,,,25.0,,25.0,,,,,,,,,,,,,
,,,Nd1.87Ce0.13Cu0.98IN0.02O4-Z,,,,"(Nd,Ce)2(Cu,In)O4",,,,,,,,shape_01,17.8,19.5,23.8,,,6.0,19.5,,,,,,,,,,,,,
dominent phase=HgBa4Cu2CO3Cz  Tc due to Hg1201(minor phase),,,Hg0.5C0.5Ba2Cu1O4+z,,,,"(Hg,C)Ba2CuO4",,,,,,,,shape_02,,,,,63.0,,63.0,,,,,,,,,,,,,
,,,Bi2Sr2Ca0.5Y0.5Cu2O8+d,,,,"Bi2Sr2(Ca,Y)Cu2O8",,,,,,,,shape_01,,34.9,,,,,34.9,,,,,,,,,,,,,
n = 1.30 where R(T) = R0 + A*T^n for Tc < T < 100K. Hall coeffic. RH(50K) = -50.9E-3 cm3/C.,,,La1Fe1As0.6P0.4O1,,,,"LaFe(As,P)O",15.1,,,,,,,shape_01,,,,2.0,,,,,,,,,,,,,,,,
RR=5.2 microOhm.cm. RRR=3.46. Tc-width=0.75 K. delta-C at Tc = 92 mJ/mol.K. Hc2(0)=0.69Tc*(dHc2/dT).,,800.0,B2Mg1,,,,MgB2,,,,,,,,,,38.5,,,,,38.5,15.2,,,,,4.7,0.568,,,,,,
definition of T1(SC) is not clear.,,,Tl1Ba2Ca2Cu3O9-z,,,,TlBa2Ca2Cu3O9,,,,,,,,,111.98,,,,,,111.98,,,,,,,,,,,,,
,,,Pb1.4Cr0.6Sr2Ca0.5Y0.5Cu3Oz,,,,"(Pb,Cr)2Sr2(Ca,Y)Cu3Oz",,,,,,,,shape_01,45.0,67.0,75.0,,,,67.0,,,,220.0,,,,,,,,,
,,,Y1Ba2Cu3OZ,,,,YBa2Cu3O7,,,,26.0,,,,shape_02,90.71,,,,,0.3,90.71,,,,,,,,,,,,,
,,,Nd2Ba2Ca1Ti1.92Cu2.08O12,,,3.3,,,,,,,,,shape_01,,,,15.0,,,,,,,,,,,,,,,,
,,,Bi1.5Pb0.2Sr2Ca2Cu2.8Mn0.2Oz,,,,"(Bi,Pb)2Sr2Ca2(Cu,Mn)3Oz",,,,,,,,shape_02,105.6,,112.0,,107.6,,107.6,,,,,,,,,,,,,
"(dC/gamma*Tc) = 1.57. SP data best fit to s-s two gap model, large one in DB, small (d0 =0.14 meV, gap size = 0.54). [penet] measured by muon-SR. GL (kappa)= 139.",,374.0,Ta1Rh2B2,4.56,,,TaRh2B2,,,,,,,,shape_01,,6.0,,,,,6.0,15.2,4.29,2000.0,,648.0,4.67,3.1,,,0.0038,,1.16,
,,,Tm1Ba2Cu2.55Fe0.45O7-y,,,,"TmBa2(Cu,Fe)3O7",,,,,,,,shape_01,,55.0,,,,,55.0,,,,,,,,,,,,,
"Major= 1212 , Minor = 1201  , Minor = CSCO  , CSCO = Ca0.3Sr0.7CuO2",,,Tl0.7Na0.3Sr2Ca0.8Cr0.2Cu2O7,,,,(Tl0.7Na0.3)Sr2Ca0.8Cr0.2Cu2O7,,,,,,,,,72.0,,93.0,,93.0,21.0,93.0,,,,,,,,,,,,,
Tc defined as (dR/dT) = 0. T<intra> = 28.2 K defined as the peak of (dR/dT). (delta-Tc) = Tc - T<intra>.,,,Nb1Sr2Eu1.5Ce0.5Cu2O10,,,,"NbSr2(Eu,Ce)2Cu2O10",,,,,,,,shape_01,,,30.2,,,2.2,30.2,,,,,,,,,,,,,
(dC/gamma*Tc) = 0.8,1.0,,La1Pd2Al3,,,,LaPd2Al3,,,,,,,,,0.75,0.85,0.9,,,,0.85,,,,,,,,,,,,,
"R(T) = R(0) + A*T^n, where R(0) = 0.173 mOhm.cm, A = 0.94E-4, n = 1.15",,,Nd1Bi0.96Pb0.04S2F0.3O0.7,,,,"Nd(O,F)Bi1-xPbxS2",,,,,,,,shape_03,5.4,,5.98,,5.35,,5.35,,,,,,,,,,,,,
O-content = 3.99 - 3.97. Hall coeff. RH(T) measured.,,,Pr1.85Ce0.15Cu0.96V0.04O3.98,,,,"(Pr,Ce)2(Cu,V)O4",,,3.98,,,,,shape_01,,22.4,25.6,,,,22.4,,,,,,,,,,,,,
,,,S3Sn1Ta1,,,,S3Sn1Ta1,,,,,,,,,,2.96,,,,,2.96,,,,,,,,,,,,,
,,,Rh0.29Se0.71,,,,Rh0.29Se0.71,,,,,,,,,,,,1.04,,,,,,,,,,,,,,,,
,,,Pr1.9Sr1.1Cu2O6.11,,0.000597,3.31,"Pr2(Sr,Ca)Cu2O6",,,6.11,,,,,,,,,,,,,,,,84.14,,,,,,,,,
,,,Rh1Th1,,,,Rh1Th1,,,,,,,,,,0.36,,,,,0.36,,,,,,,,,,,,,
T<CDW> = 201 K.,,,Ti0.95Ta0.05Se2,,,,Ti1-xTaxSe2,,,,,,,,shape_03,,1.75,,,,,1.75,,,,,,,,,,,,,
,,,Nd1Ba2Cu3O6.67,,,,NdBa2Cu3O7,,,6.67,,,,,,,29.0,,,,,29.0,,,,,,,,,,,,,
,,,Eu1Sr2Cu2.7Mo0.3OZ,,,,"RSr2(Cu,Mo)3O7",,,,,,,,,,27.1,30.0,,,,27.1,,,,,,,,3.7,,,,,
"SC properties at P = 0 GPa. Tc, gap measured by muon-SR at H=0.1 T. [penet] not given explicitly",,,Y1Ba2Cu3O6.98,3.87,,,YBa2Cu3Oz,,,6.98,,,,,shape_01,,89.6,,,,,89.6,,,,,,,,,,,,,
,,342.0,La1Fe0.8Co0.2As1O1,,,,"LaO(Fe,Co)As",,,,,,,,,,,,1.8,,,,,1.405,,,,,,,,,,,
,,,Y1Ni1.6Cu0.4B2C1,,,,"Y(Ni,Cu)2B2C",,,,,,,,shape_01,,10.6,,,,,10.6,,,,,,,,,,,,,
Epitaxial thin films. CeNixBi2[100]//MgO[110]. CeNixBi2 is SC for 0.75< x <0.93 with Tc = 3.7 - 4.05.,,,Ce1Ni0.86Bi2,,,,CeNixBi2,,,,,,,,shape_05,4.05,,4.15,,,,4.1,,,282.0,426.0,,,,,,,,,
Hc2 defined as Tc(on).  G-L parameter = 6.11,,,La98Lu2,,,,"La1-x(Lu,Tb)x",,,,,,,,,,4.643,,,,,4.643,10.0,,,,,,,,,,,,
"impurity phase=Li2CuO2,YBa2CuO5",,,Y1Ba2Cu3Li0.5O7-z,,,,YBa2Cu3LixO7,,,,,,,,,,83.79,,,,,83.79,,,,,,,,,,,,,
ANN(700C),,,Pb0.5Cu0.5Sr2Y0.5Ca0.5Cu2O7-z,,,,"(Pb,Cu)Sr2(Y,Ca)Cu2O7",,,,,,,,shape_01,14.0,20.0,31.0,,,,20.0,,,,,,,,,,,,,
,,,Bi2Sr2Ca0.6Nd0.4Cu2Oz,,,,"Bi2Sr2(Ca,Nd)Cu2O8",,,,,,,8.8e-09,shape_01,54.4,,,,68.6,,68.6,,,,5.5,,,,,,,18.2,,
Effect on superconducting transition temperature of non-magnetic rare earth atoms was studied to substitute A-atom into APX-based superconductors.,,,Hf0.6Y0.4P1.45S0.55,,,,Hf0.5Y0.4P1.55S0.45,,,,,,,,,,,,,,,4.74,,,,,,,,,,,,,
R not zero at 4.2 K.,,,La1.936Ce0.064Cu1O4,,,,"(La,Ce)2CuO4",,,,,,,,shape_04,,,13.8,,,,13.8,,,,,,,,,,,,,
,,,Tl1.6Ba2Ca3.3Cu4O11.89,,,,Tl2Ba2Ca3Cu4O12,,,11.89,,,,,shape_01,103.0,,,,,,103.0,,,,2700.0,,,,,,,,,
,,,Sc0.5Lu0.5Ni2B2C1,,,,Sc0.5Lu0.5Ni2C2,,,,,,,,,,15.6,,,,,15.6,,,,,,,,,,,,,
"T2 defined as midpoint in SP-jump. (dC/Tc) = 77.0 mJ/mol.K2, (dC/gamma*Tc) = 1.37.",,224.0,Ba1Pt3Au1Ge12,,1e-05,,"Ba(Pt,Au)4Ge12",,,,,,,,shape_01,,7.0,,,7.0,,7.0,2.0,56.3,,,,,,,,,,,
,,,Lu1Ni1.97Co0.06B2C1,,,,"Lu(Ni,Co)2B2C",,,,,,,,shape_01,,14.0,,,,,14.0,,,,,,,0.489,,,,,,
TCFIG shows Tc(SUS). R(T)-exponent = 1.08. compositions of O & F by EPMA.,,,La1Fe0.887Zn0.113As1F0.28O0.68,,,,"La(Fe,Zn)As(O,H)",,,0.68,,,,,,,,,2.0,,,,,,2970.0,,,,,,,,,,
,,,Nb1Zn3,,,,Nb1Zn3,,,,,,,,,,,,1.02,,,,,,,,,,,,,,,,
RRR = 1.3. lattice term of SP(beta) = 1.1 mJ/mol.K4. Field dependent SP measured.,,,Li2Pd3B1,,,,Li2Pd3B,,,,,,,,,,6.95,,,,,6.95,,9.3,115.0,,,,,,,,,,
A15 + A2 phase,,,Mo0.65Pt0.05Re0.3,,,,"Mo1-x(Pt,Re)x",,,,,,,,,,8.9,,,,,8.9,,,,,,,,,,,,,
,,,Sn1Mo6S8,,,,SnMo6S8,,,,,,,,,,13.4,,,,,13.4,34.4,,,,,,3.7,,,,,,
,,,Tl2.5Pb0.65Pr1Sr2Cu2.5OX,,,,,,,,,,,,,20.0,,40.56,,,,30.28,,,,,,,,,,,,,
SC not investigated. Einstein-T = 76.6 K. SP-heat analyzed using Debye and Einstein model.,,278.0,Ni2Zr1Al1,,,,Ni2ZrAl,,,,,,,,,,,,,,,,,13.67,,,,,,,,,,,
"Co-content determined from WDS. [penet] from TDR method. Al-film coating (Tc=1.2 K, [penet] = 50 nm) to obtain absolute [penet] values.",,,Ba1Fe1.906Co0.094As2,,,,"Ba(Fe,Co)2As2",,,,,,2580.0,,shape_03,,18.5,,,,,18.5,,,,,,,,,,,,,
,,,Sm1.83Ce0.17Cu1O4-y,,,,"(Sm,Ce)2CuO4",,,,,,,,shape_01,,,21.4,,,,21.4,,,,,,,,,,,,,
0.0065HOLES/GPA,,,Y1Ba2Cu3O6.93,,,,YBa2Cu3O7,,,6.93,,,,,shape_01,,91.0,,,,,91.0,,,,,,,,,,,,,
,,,Pd1Te1,,,,PdTe,,,,,,,,,,2.3,,,,,2.3,,,,,,,,,,,,,
,,,Sm0.9Pr0.1Ba2Cu3OZ,,,,"(Sm,Pr)Ba2Cu3O7",,,,,,,,shape_01,,58.3,,,,,58.3,,,,,,,,,,,,,
,,516.0,Ca2Cu1O3,,,,Ca2CuO3,,,,,,,,,,,,,,,,,1.63,,,,,,,,,,,
,,,Bi2Sr2Ca0.55Y0.45Cu2I1O8,,,,"Bi2Sr2(Ca,Y)Cu2O8I",,,,,,,,shape_01,,55.0,,,55.0,,55.0,,,,470.0,,,,,,,,,
,,,Nb0.55V0.45,,,,V1-xNbx,,,,,,,,,,4.11,,,,,4.11,,,,,,,,,,,,,
,,,Y1Ba2Cu3O6.15,,,,YBa2Cu3O7,,,6.15,,,,,,,,,,,,,,,,14.9,,,,,,,128.0,,
,,,La1Fe1As1O0.6,,,,"(La,Y)O0.6FeAsO",,,,,,,,,16.9,21.8,,,16.9,,21.8,,,,,,,,,,,,,
dTc/dP = 3.7 E-5  K/bar.,,,Si1V3,,,,V3Si,,,,,,,,,,16.85,,,,,16.85,,,,,,,,0.37,,,,,
,,424.0,V0.63Cr0.27Al0.1,,,,V-Cr-Al,,,,,,,,,,,,1.5,,,,,5.78,,,,,,,,,,,
M = pyridine chloride. reaction(170C4d ).,,,M1Ta1S2,,,,(M)TaS2,,,,,,,,,,3.1,,,,,3.1,,,,,,,,,,,,,
"Major= 1212 , Minor = 1201  , Minor = CSCO  , CSCO = Ca0.3Sr0.7CuO2",,,Tl0.7K0.3Sr2Ca0.8Cr0.2Cu2O7,,,,(Tl0.7K0.3)Sr2Ca0.8Cr0.2Cu2O7,,,,,,,,,81.0,,94.0,,86.0,13.0,86.0,,,,,,,,,,,,,
data from ref.6,,551.0,Ho1Ba2Cu3O6.96,,,,HoBa2Cu3O7,,,6.96,,,,,,,91.8,,,,,91.8,,2.92,,,,,,,,,,,
Hydrostatic P (medium: Daphne 7373),,,Yb1Ga1.1Si0.9,,,,YbGa1.1Si0.9,,,,,,,,shape_01,,,2.4,,,0.1,2.4,,10.0,,,,,,-0.78,,,,,
,,348.0,Gd1Ba2Cu2.925Fe0.075O7-Z,,,,"GdBa2(Cu,Fe)3O7",2.23,,,,,,,shape_01,,81.3,,,,,81.3,,21.7,,,,,,,,,,,
Tc(R)= 4.57. RRR=5.6. (delta-C/gamma*Tc) = 1.42,,359.0,Ta0.0355V0.9645,,,,V1-xTax,,,,,,,,,,4.55,,,,,4.55,,9.25,,,,,,,,,,,
high quality single crystal. substrate = BaZrO3  ,,,Y1Ba2Cu3O6.95,,,,YBa2Cu3O6.95,,,6.95,,,,,shape_03,,,,,93.4,,93.4,,,,,100.0,,,,,,,,
some inhomogeneity. d[penet](T) measured by TDO for H//ab. exponent of [penet] = 2.46.,,,Li0.8Fe1.2H1Se1O1,156.0,,,(Li0.8Fe0.2)OHFeSe,,,,,,,,,,,,,37.0,,37.0,,,,,122.8,,,,,,,,
The low temperature linear term in specitic heat = 4.9mj/mole. K2,,350.0,Y1Ba2Cu4O8,,,,YBa2Cu4O8,,,,,,,,shape_01,,81.9,,,,,81.9,,12.0,,,,,,,,,,,
nearly solubility limit. not s/c.,,,Mg1B1.7C0.3,,,,"Mg(B,C)2",,,,,,,,shape_03,,,,2.0,,,,,,,,,,,,,,,,
R(T) = R0 + A*T^2.  Tc(zero) depends linearly on root(A). coeff. = 170 K/(uOhm.cm)^(0.5),,,Nb3Sn1,,,,Nb3Sn,,,,,,,,shape_01,17.49,17.75,17.9,,,,17.75,,,9.7,,,,,,,,,,
,,,Ge2Ti1,,,,Ge2Ti1,,,,,,,,,,,,1.2,,,,,,,,,,,,,,,,
phase separation. another phase c=3.4408.,,,Mg0.81Al0.19B2,,,,"(Mg,Al)B2",,,,,,,,,,30.8,,,,,30.8,,,,,,,,,,,,,
"ANN(800C,1w). C(mJ/mol.K) = 60*T + 252*T^3 for T<1.5. Two magnetic ordering- Temp (2.1K and 3.5K)",,,Ce1Pd0.5Si1.5,,,2.54,CePd0.5Si1.5,3.5,,,,,,,shape_01,,,,0.5,,,,,60.0,,,,,,,,,,,
,,,Sn1As0.93Se0.07,,,,SnAs1-xSex,,,,,,,,shape_01,,,,,4.3,,4.3,,,,,,,,,,,,,
"crystal(1.16*0.54*0.36 mm3), G-L parameter=55, anisotropy factor=5.9, Lindeman const.=0.16",,,Nd1Ba2Cu3O7-Z,,,,NdBa2Cu3O7,,,,,287.0,,,shape_03,,95.56,,,,0.3,95.56,,,,,,,,,,,,,
bulk SC observed in SP measurements. SP (beta) = 3.0 mJ/mol.K4.,,192.0,Bi4S3O4,,,,Bi4O4S3,,,,,,,,shape_01,4.4,,,,4.7,,4.7,,2.8,800.0,,,,,,,,,,
Neel-T from NMR,,,Ce1Cu2Si1.88Ge0.12,,,,"CeCu2(Si,Ge)2",0.9,,,,,,,,,0.2,,,,,0.2,,,,,,,,,,,,,
,,,Bi2Sr2Ca0.65Y0.35Cu1.96Zn0.04O8+d,,,,"Bi2Sr2(Ca,Y)(Cu,Zn)2O8",,,,,,,,shape_01,,47.8,,,,,47.8,,,,,,,,,,,12.5,,
,,,Nb3Sn1,,,,Nb3Sn,,,,,,,,,,17.77,,,,,17.77,,,,,,,,,,,,,
,,,Ta0.05V2Zr0.95,,,,Ta0.05V2Zr0.95,,,,,,,,,,8.9,,,,,8.9,,,,,,,,,,,,,
G-L = 7.2.,,,Y1Rh4B4,,,,YRh4B4,,,,,,,,shape_01,,10.6,,,,,10.6,2.1,,,,,58.5,0.286,,,,,,
,,,B5Hf0.2Mo1.8,,,,B5Hf0.2Mo1.8,,,,,,,,,,8.4,,,,,8.4,,,,,,,,,,,,,
,,,Y0.75Ca0.25Ba2Cu2.75Al0.25O6.86,,,,"(Y,Ca)Ba2(Cu,Al)3O7",,,6.86,,,,,,,88.2,,,,,88.2,,,,,,,,,,,,,
"0201,0212,0223,0234 phases weres contained. 0234 phase is dominant. Tc due to 0234 phase",,,Sr2Ca1Cu2.8O7.5,,,,"Sr2(Sr,Ca)Cu3Oz",,,,,,,,,,,,,83.0,,83.0,,,,,,,,,,,,,
,,,Y1Ba2Cu3O6.94,,,,YBa2Cu3O7-d,,,6.94,,,,,shape_01,,,,,92.9,,92.9,,,,,,,,,,,,,
Tc by SP-Heat.,,485.0,Lu2Fe3Si5,,,,Lu2Fe3Si5,,,,,,,,shape_01,,,,,5.6,,5.6,,20.5,,,,,,,,,,,
,,,Ba1.6Sr0.4Yb1Cu3O6.69,,,,"Cu(Ba,Sr)2YbCu2Oz",,,6.69,,,,,shape_01,,,,,48.9,,48.9,,,,,,,,,,,,,
,,,Dy0.35Ba0.65Pb0.1Cu0.9O3-Z,,,,,,,,,,,,shape_01,80.0,,100.5,,,,90.25,,,,,,,,,6.1,,,,
2223(MAJOR)+2212(MINOR),,,Bi1.6Pb0.4Sr2Ca2Cu2.8Mn0.2OZ,,,,"(Bi,Pb)2Sr2Ca2(Cu,Mn)3O10",,,,,,,,shape_02,95.0,,108.4,,,,101.7,,,,,,,,,,,,,
,,,Rh0.015Ti0.985,,,,Ti1-xRhx,,,,,,,,,,1.6,,,,,1.6,,4.04,,,,,,,,,,,
"C-content, x = 0.06864 (estimated from LATA)",,,B2Mg1,,,,MgB2,,,,,,,,shape_01,,38.81,,,,,38.81,,,,,,,,,,,,,
,,,La2.5Y0.5Ca1Ba3Cu6.3Fe0.7O16.627,,,,"(La,Y)3CaBa3(Cu,Fe)7Oz",,,16.627,,,,,,41.0,51.0,60.0,,41.0,,51.0,,,,,,,,,,,,,
"M =  2-methylpyridine. reaction (200C,7d ).",,,M0.34Ta1S2,,,,(M)0.34TaS2,,,,,,,,,,2.95,,,,,2.95,,,,,,,,,4.07,,,,
,,,Hg0.25Tl0.75Ba2Ca1.72Sr0.28Cu3O8+z,,,,"(Hg,Tl)Ba2(Ca,Sr)2Cu3O8",,,,,,,,shape_01,,,,,122.0,,122.0,,,,,,,,,,,,,
,,,Y1Ba2Cu3O6.83,,,,YBa2Cu3O7,,,6.83,,,,,,,89.3,,,,,89.3,,,,,,,,,,,,,
,,,La1.69Sr0.31Cu0.94Fe0.06O4,,,,"(La,Sr)2(Cu,Fe)O4",,,,,,,,shape_01,,,,,28.4,,28.4,,,,,,,,,,,,,
,,,La1.94Ba0.06Cu0.99Ga0.01O4,,,,"(La,Ba)2(Cu,Ga)O4",,,,,,,,shape_01,,,,4.2,,,,,,,,,,,,,,,,
compositions by SEM. Fe-content = 1.03 - - 1.04. Hc2 defined as R=0.5Rn.,250.0,,Fe1.03Te0.5Se0.5,,,4.1,Fe1.03Te1-xSex,15.0,,,,,,,shape_03,11.9,12.9,13.6,,,,12.9,,,,,,,,,,,,,
,,,Bi2Sr2Ca0.8Ce0.2Cu2O8+z,,,,"Bi2Sr2(Ca,Ce)Cu2O8+z",,,,,,,,shape_03,81.0,,,,,,81.0,,,,,,,,,,,,,
,,,C1Nb1,,,,C1Nb1,,,,,,,,,,11.1,,,,,11.1,,,,,,,,,,,,,
"ultrasonic, V<S>=2241 m/s, V<L>=3693 m/s.",,,Bi1.7Pb0.3Ag0.1Sr2Ca2Cu3Oz,,,,"(Bi,Pb)2AgxSr2Ca2Cu3Oz",,,,,,,,,,105.0,,,,,105.0,,,,,,,,,4.993,,,,
"For P = 1.79 GPa,  Tc(on) = 7.33 K, Hc2(0) = 8.8 T",,,Pr1Bi1S2F0.5O0.5,,,,"Pr(O,F)BiS2",,,,,,,,shape_01,3.2,,,,,,3.2,2.6,,,,,,,,,,,,
,,,Hg1Ba2Ca2Cu3F0.1Oz,,,,"HgBa2Ca2Cu3(F,O)z",,,,,,,,,,,,,127.8,,127.8,,,,,,,,,,,,,
dTc/dp in K/GPa. ,,,Lu5Ir3.12Rh0.88Si10,,,,"Lu5(Ir,Rh)4Si10",,,,,,,,,,5.68,,,,,5.68,,,,,,,,0.11,,,,,
OZ shows 'largest possible' O-content calculated from Cu-valence (=2.28),,,Mo0.25Sr2Ce2.01Y0.99Cu2.75O11+z,,,,"(Cu,Mo)Sr2(Ce,Y)3Cu2O7",,,,,,,,shape_01,,,,,53.0,,53.0,,,,,,,,,,,,,
,,,Nd1.85Ce0.15Cu1O4,,,,"(Nd,Ce)2CuO4",,,,,,,,,18.9,,23.3,,21.0,,21.0,,,,,,,,,,,,,
<75>As-NMR measured. Fig shows (1/T1*T) vs T.,,,La1Fe2As2,,,,La0.5-xNa0.5+xFe2As2,,,,,,,,shape_01,,,,,9.4,,9.4,,,,,,,,,,,,,
"substrate=(100)SrTiO3,thickness=100nm.",,,Y1Ba2Cu3O7,,,,YBa2Cu3O7,,,,,,,,shape_05,90.0,,,,,,90.0,,,,,,,,,,,,,
"two phases (32K phase , 17K phase)",,,La2Cu1O4.08,,,,La2CuOz,,,4.08,,,,,,,,,,32.0,,32.0,,,,,,,,,,,,,
delta-phase Mo-C stabilized by addition of 3rd element.,,,Mo0.95Hf0.05C0.7,,,,"delta-(Mo,Hf)Cx",,,,,,,,,,10.9,,,,,10.9,,,,,,,,,,,,,
,,,Ho0.8Pr0.2Ba2Cu3O7-Z,,,,"(Ho,Pr)Ba2Cu3O7",,,,,,,,shape_01,,79.5,,,,,79.5,,,,,,,,,,,,,
optimal oxygen content,,,Bi2Sr2Ca1Cu2O8,,,,Bi2Sr2CaCu2O8,,67.9,,22.0,,2490.0,,shape_01,,,92.4,,,,92.4,,,,,,,,,,,,,
,,,Sm1Fe1As1F0.2O0.8,,,,"Sm(O,F)FeAs",,,,,,,,,,,54.0,,51.8,,51.8,,,,,,,,,,,,,
,,,Fe1Se0.8,,,,FeSe0.8,,,,,,,,shape_01,,,,,7.0,,7.0,,,,,,,,,,,,,
,,,Ba0.75K0.25Fe2As2,,,,"(Ba,K)Fe2As2",,60.4,,,125.0,,,shape_03,,,28.3,,,,28.3,,,,,,,,,,,,,
,,,Si1Th1,,,,beta-Th1Si1,,,,,,,,,,2.41,,,,,2.41,,,,,,,,,,,,,
"Tl content by ICP. Tl not intercalated. Carrier = 1.8E+20 /cm3, mobility = 175 cm3/V.s at 2.5 K. SP (beta) = 4.4 mJ/mol.K4. Hc2 using SP data.",,,Tl0.6Bi2Te3,,,,Tl0.6Bi2Te3,,1.06,,,,,,shape_03,2.15,,2.42,,2.35,,2.35,,4.8,,,,17.6,,,,,,,
,,,Sr2Ca1Cu2F1O5,,,,Sr2CaCu2O5F,,,,,,,,shape_01,,69.1,,,,,69.1,,,,,,,,,,,,,
TC=MAXIMUM AT 2GPA,,,Tl2Ba2Cu1O6+Z,,,,,,,,,,,,,,117.0,,,,,117.0,,,,,,,,1.7,,,,,
,,,Mg1B1.7C0.3,,,,"Mg(B,C)2",,,,,,,,,,29.2,,,,,29.2,,,,,,,,,,,,,
GAP is measured using STM,,,Bi2.1Sr1.9Ca1Cu2O8.22,,,,"Bi2(Sr,Bi)2CaCu2O8",,,8.22,,,,,shape_03,,,,,,,,,,,,,,,,,,,,
,,,Co1La3,,,,Co1La3,,,,,,,,,,4.28,,,,,4.28,,,,,,,,0.085,,,,,
X=0.201 BY EDAX,,,Y1Ba2Cu2.76Zn0.24O6.02,,,,"YBa2(Cu,Zn)3O7",404.0,,6.02,,,,,,,,,,,,,,,,,,,,,,,,,
Vickers = 570 DPN. crystallization temp. = 741 K.,,,Ti55Nb30Si12B3,,,,TixNbySizB3,,,,,,,,,,5.0,,,,0.5,5.0,18.8,,,,,,,,,,,,
R(60K) = 4.41  mOhm.cm,,,Sm1Fe0.97Mn0.03As1F0.12O0.88,,,,"Sm(O,F)(Fe,Mn)As",,,,,,,,shape_01,,,31.3,,,,31.3,,,,,,,,,,,-19.4,,
,,,Nb0.6Pd0.4,,,,Nb0.6Pd0.4,,,,,,,,,,1.6,,,,,1.6,,,,,,,,,,,,,
"not s/c. Proc.Natl.Acad.Sci.USA 74,1336",,,Ho1Rh4B4,,,,HoRh4B4,6.56,,,,,,,,,,,,,,,,,,,,,,,,,,,
,,,Hf1Mo2,,,,HfMo2,,,,,,,,,,0.07,,,,,0.07,,,,,,,,,,,,,Info: Very Low Tc (<0.1K)
EPITAXIAL FILM,,,Y1Ba2Cu3O7-Y,4.5,,,YBa2Cu3O7,,,,,,,,shape_04,,92.0,,,,,92.0,,,,,,,,,,,,,
,,,Y0.8Ca0.2Ba2Cu3O6,,,,"(Y,Ca)Ba2Cu3O6",,,6.0,,,,,,14.7,,33.3,,,,24.0,,,,,,,,,,,,,
"disorder effect (La,Nd) of Tc was measured.",,,La1.75Nd0.1Sr0.15Cu1O4,,,,"(La,Nd,Sr)2CuO4",,,,,,,,shape_03,,,,,31.8,,31.8,,,,,,,,,,,,,
not SC,,,La0.15Ce0.85Ni1C2,,0.004,2.25,"(La,Ce)NiC2",,,,,,,,shape_01,,,,0.4,,,,,166.0,40.6,,,,,,,,,,
,,,Co1Ta1.75Zr0.25,,,,Co1Ta1.75Zr0.25,,,,,,,,,,0.9,,,,,0.9,,,,,,,,,,,,,
,,,Er1Ba2Cu3O7,,,,ErBa2Cu3O7,,,,,,,,,88.8,91.1,93.2,,,2.8,91.1,,,,,,,,,,,-3.0,,
compound,,,Bi2Sr2Ca1Cu2O8.23,,,,Bi2Sr2CaCu2O8,,,8.23,,,,,,,,,,70.0,,70.0,,,,,,,,,,,,,
,,,Bi2Sr2Ca0.1Y0.9Cu2O8,,,,"Bi2Sr2(Ca,Y)Cu2O8",358.0,,,,,,,,,,,4.2,,,,,6.5,,,,,,,,,,,
twin boundary spacing = 1 micron. G-L =17.0.,,,Y1Ba2Cu3O6.6,,,,YBa2Cu3Oz,,,6.6,,,1586.0,,shape_01,,59.0,,,,,59.0,,,,,,,,,,,,,
,,,Au1Sb2,,,,Au1Sb2,,,,,,,,,,0.58,,,,,0.58,,,,,,,,,,,,,
RRR = 4.1,,,Tl1Ni2Se1S1,,,,"TlNi2(Se,S)2",,,,,,,,shape_03,,,1.93,,1.96,,1.96,,,,,,,,,,,,,
Hc2(0) = 3.42 T from WHH theory.,,,Li2B1Pd3,,,,Li2BPd3,,,,,,,,,,,,,7.61,,7.61,5.09,,,,190.0,9.89,,,,0.01381,,,
"Two kinds of AF(Fe-itinerant(1) and Eu-localizedmoment(2)) observed. P-induced SC. SC appears only for 2.4 , P < 2.7 GPa.",,,Eu1Fe2As2,,,,EuFe2As2,,,,,,,,shape_03,,,25.0,0.0,,,25.0,,,,,,,,,,,,,
"compositions by EDX, cleaved sample",,,Ba0.77K0.23Fe2As2,,,,"(Ba,K)Fe2As2",,,,,,,,shape_03,,,24.5,,23.4,0.4,23.4,,,,,,,,,,,,,
"minor phase = Ti3P. Ti3P phase: a=10.298 , c=5.195 A.",,,As1Nb3,,,,,,,,,,,,,,6.5,,,,,6.5,1.82,,,,,,,,,,,,
"93% (Hg,Re)-1223,impurity phase= HgCaO2,BaCO3,CaCuO2,BaCuO2. overdoped sample(P=0.167)",,,Hg0.82Re0.18Ba2Ca2Cu3O8+z,,,,"(Hg,Re)Ba2Ca2Cu3O8",,,,,,,,,,,,,132.7,,132.7,,,,,,,,-1.6,,,0.5,,
,,,Bi2Sr2Ca0.95Pr0.05Cu2Oz,,,,"Bi2Sr2(Ca,Pr)Cu2O8",,,,,,,,shape_03,,91.1,,,,,91.1,,,,,,,,,,,,,
,,,Bi2.2Sr2Ca1.8Cu3OZ,,,,"Bi2Sr2(Ca,Bi)2Cu3O10",,,,,,,,shape_03,,30.0,,,,,30.0,,,,,,,,,,,,,
T<CDW> = 68.6 K. SP (beta) = 1.55 mJ/mol.K4.,,,Lu1Pt0.96Pd1.04In1,,,,Lu(Pt1-xPdx)2In,,,,,,,,shape_01,,1.0,,,,,1.0,,5.63,,,,,,,,,,,
d=2500A. pulsed field. Hc2 defined as the field which the highest slope line meet to normal resistive line. Hc2(WHH) = 58.6  T using (dHc2/dT) at Tc.,,,Pr1.83Ce0.17Cu1O4-z,,,,"(Pr,Ce)2CuO4",,,,,44.0,,,shape_05,,14.0,,,,,14.0,,,,,,,,,,,,,
"1um particle size, ANN(450 C, 4h in He)",,,Y1Ba2Cu3O6.6,,,,YBa2Cu3Oz,,,6.6,,,,,shape_01,,,,,60.0,,60.0,,,,,,,,,,,,,
RESN shows resistivity at 4.2 K.,,,Ni27Zr73,,,,ZrxNiy,,,,,,,,,,3.1,,,,,3.1,,4.87,178.0,,,,3.19,,,,,,
hardness =  421  kg/mm2,,,Zr23V45.5Nb31.5,,,,Zr-V-Nb,,,,,,,,,,5.42,,,,,5.42,,,,,,,,,,,,,
"K-content, x estimated from Tc using Tc = 38.5 -54(0.345-x) - 690(0.345-x)^2. Thermal conductivity measured for heat current//a and //c.",,,Ba0.833K0.167Fe2As2,,,,"(Ba,K)Fe2As2",,8.55,,,,,,shape_03,,7.0,,,,,7.0,,,,,,,,,,,,,
"X=0.118 BY ICP,PENET FOR H//C-AXIS. Hc(0)=1430 Oe ",,,La1.875Sr0.125Cu1O4,,,,"(La,Sr)2CuO4",,,,,,3730.0,,shape_03,,,32.4,,,3.7,32.4,,,,,,,,,,,,,
"ANN(280C,10H in 13000bar O2)",,,Hg1Ba2Ca5Cu6O14+z,,,,HgBa2Ca5Cu6O14,,,,,,,,,,,,,107.0,,107.0,,,,,,,,,,,,,
dC at Tc = 4537 mJ/mol.K extracted from Fig.2 (BNC-scaling),,,Ba0.65Na0.35Fe2As2,,,,"(Ba,Na)Fe2As2",,,,,,,,shape_01,,33.1,,,,,33.1,,,,,,,,-0.63,,,,,
,,,Bi2Sr2Ca1Cu1.99Co0.01Oz,,,,"Bi2Sr2Ca(Cu,Co)2Oz",,,,,,,,,,66.2,,,,,66.2,,,,,,,,,,,,,
O-content from iodometric method,,,Gd0.9Ca0.1Ba1Sr1Cu3O6.8754,,,,"(Gd,Ca)BaSrCu3Oz",,,6.8754,,,,,shape_01,34.0,,52.0,,,,43.0,,,,,,,,,,,,,
"TP300 is for ab-plane, fgure p=1 for//, p=2 for c-axis //",,,Nd1.85Ce0.15Cu1O4-z,,,,"(Nd,Ce)2CuO4",,,,,,,,shape_03,,17.0,,,,2.0,17.0,,,,,,,,,,,,,
G-L=67,,,Y1Ba2Cu3O6.52,,,,YBa2Cu3Oz,,40.0,6.52,29.0,,1940.0,,shape_03,,55.0,,,,,55.0,,,,,,,,,,,,,
R(100K) = 0.3 mOhm.cm,,,Gd1Ba2Cu2.985Mn0.015Oz,,,,"GdBa2(Cu,Mn)3Oz",,,,,,,,,,,91.0,,,,91.0,,,,,,,,,,,,,
"SP-heat, beta - 0.23 mJ.mol.K4, delta = -0.0589 mJ/mol.K6. gamma(0) = 1.5 mJ/mol.K2. SP-heat shows two band s-wave SC. (gap size(L) = 3.56, (H) = 6.22 in DB)",,,Na1Fe0.972Co0.028As1,6.22,,,"Na(Fe,Co)As",,,,,,,,shape_03,20.1,,,,,,20.1,,10.1,,,,,,,,,,,
,,,Bi2Sr2Ca0.8Y0.2Cu2O8+Z,,,,"Bi2Sr2(Ca,Y)Cu2O8",,,,,,,2.3e-09,,70.0,84.5,91.2,,,,84.5,,,,5.68,,,,,,,,,
Ferromagnetic below 2K,2.0,,Nd1Fe4P12,,,,,,,,,,,,shape_03,,,,1.2,,,,,,,,,,,,,,,,
,,,Ca3Ge1,,,,Ca3Ge,,,,,,,,,,,,0.15,,,,,,,,,,,,,,,,
,,,Mo6Se5Br3,,,,Mo6Se5Br3,,,,,,,,,,7.1,,,,,7.1,,,,,,,,,,,,,
KAIZERO=EMU/MOLE.OE,,,Y1Ba2Cu2.73Fe0.27O6.1,,,,"YBa2(Cu,Fe)3O7",410.0,,6.1,,,,,shape_01,,,,4.2,,,,,,,,,,,,,,,,
not SC. RRR = 32,,,Pr1Co2B2C1,,,,PrCo2B2C,,,,,,,,shape_03,,,,2.0,,,,,,,,,,,,,,,,
,81.0,,Pr1.85Am0.15Cu1O4,,,4.7,"(Pr,Am)2CuO4",,,,,,,,shape_01,,,,5.0,,,,,,,,,,,,,,,,
impurity phase=A2,,,V0.65Ge0.1Al0.25,,,,V1-x-yGexAly,,,,,,,,,,7.0,,,,,7.0,,,,,,,,,,,,,
SUS(Pauli)=2.69E-4 cm3/mole,,,Bi2Sr2Ca1Cu2O8.24,,,0.616,Bi2Sr2CaCu2O8,,,8.24,,,,,,,71.1,,,71.1,,71.1,,,,,,,,,,,,,
,,,Pr1Ba0.7Sr1.3Cu3O7,,,,"Pr(Ba,Sr)2Cu3O7",,,,,,,,shape_05,,,,,,,,,,,8000.0,,,,,,,,,
,,,Nb3Pb0.15Sn0.85,,,,Nb3Pb0.15Sn0.85,,,,,,,,,,18.16,,,,,18.16,,,,,,,,,,,,,
e-ph = 1.20. Hc(0)=0.272 T.,,140.0,Pb1Mo6S8,,,,PbMo6S8,,,,,,,,,,13.7,,,,,13.7,,125.0,,,,,,,,,,,
,,,Gd2Fe3Si5,,,,Gd2Fe3Si5,8.4,,,,,,,,,,,0.5,,,,,,,,,,,,,,,,
hole(outer plane) = 0.167. hole(inner plane) = 0.144 determined from NMR(Knight shift).  Neel-T from T1(NMR).,,,Ba2Ca3Cu4F1.6O8.4,,,,"Ba2Ca3Cu4O8(O,F)2",50.0,,,,,,,shape_01,,77.0,,,,,77.0,,,,,,,,,,,,,
in-plane Hall coeff.,,,Bi2Sr1.34La0.66Cu1O6,,,,"Bi2(Sr,La)2CuO6",,,,,,,2.99,shape_03,,,20.0,,,,20.0,,,,,,,,,,,,,
,,,Er0.95Hf0.05Ba2Cu3O6.938,,,,"(Er,Hf)Ba2Cu3Oz",,,6.938,,,,,shape_01,,86.0,,,,,86.0,,,,,,,,,,,,,
Nematic fluctuations are divergently enhanced at the nematic QCP in FeSe1-xSx superconductors without accompanying other orders.,0.0,,Fe1Se0.83S0.17,,,,FeSe0.83S0.17,,,,,,,,shape_03,,,,,,,7.2,,,,,,,,,,,,,
,,,Y1Ba2Cu3O6.95,,,,YBa2Cu3Oz,,,6.95,,,,,shape_01,90.2,,,,,,90.2,,,,,,,,,,,,,
single grain. volume fraction = 29%. BCS coherence=50A.,,,C60Rb3,,,,Rb3C60,,,,,,,,,,29.5,,,,,29.5,44.0,,,,,2.7,2.3,,,,,,
,,,Eu1.4Ba1.6Cu3O7.16,,,,"Eu(Ba,Eu)2Cu3O7",,,7.16,,,,,shape_01,13.0,,43.0,,,,28.0,,,,,,,,,,,,,
,,,Y1Ba2Cu3O7-Z,,,,YBa2Cu3O7,,,,,,,,shape_01,,90.0,,,,,90.0,,,,,,,,-1.1,,,,,
Tc defined as maximum of (dR/dT),,,Y1Ba2Cu3O7-z,,,,"YBa2(Cu,PO4)3O7",,,,,,,,,,92.842,,,,,92.842,,,,,,,,,,,,,
,,,La1.798Nd0.052Ca0.15Cu1O4,,,,"(La,Nd,Ca)2CuO4",,,,,,,,,,31.6,,,,,31.6,,,,,,,,,,,,,
,,,C1.5Ti0.3Y0.7,,,,C1.5Ti0.3Y0.7,,,,,,,,,,12.9,,,,,12.9,,,,,,,,,,,,,
"SP (delta) = 0.32 mJ/mol.K6.  (dC/gamma*Tc) = 2.06. Energy gap measured by muon-SR (in DB). (2d/kTc) = 4.26 from SP analysis. From muon-SR, m* = 1.32m, n = 2.6E+28 /m3.",,152.0,Lu5Rh6Sn18,4.4,,,Lu5Rh6Sn18,,,,,,,,shape_03,,,,,4.0,,4.0,,48.1,,,,,,,,0.002,,0.75,
,,,Tm1Ba2Cu3O7,,,,TmBa2Cu3O7,,,,,,,,,89.4,92.1,94.6,,,2.5,92.1,,,,,,,,,,,-2.2,,
plate like single crystals obtained from samples.,,,Ca0.88La0.12Fe1As1.8Sb0.2,,,,"(Ca,La)Fe(As,Sb)2",,,,,,,,shape_03,47.0,,49.0,,47.2,,47.2,,,,,,,,,,,,,
,,,Nd0.78La1.1Ce0.12Cu1O4-d,,,,"(Nd,La,Ce)2CuO4",,,,,,,,shape_02,10.0,,26.0,,17.0,,17.0,,,,,,,,,,,,,
anisotropy = 3,,,B2Mg1,,,,MgB2,,,,,,,,shape_03,,38.0,,,,,38.0,,,,,146.0,,,,,0.028,,,
,,,Nb0.375Rh0.625,,,,Nb0.375Rh0.625,,,,,,,,,,2.7,,,,,2.7,,,,,,,,,,,,,
,,,Y1Ni1.54Pd0.46B2C1,,,,"Y(Ni,Pd)2B2C",,,,,,,,shape_01,,10.3,,,,,10.3,,,,,,,,,,,,,
super structure was detected,,,Y1Ba1.9Cu3Oz,,,,YBa2Cu3O7,,,,,,,,,,,,,96.0,3.0,96.0,,,,,,,,,,,,,
"Tc for (Cu65,O16), (Cu65,O18), (Cu63,O16), (Cu63,O18) were measured. Tc shows for (Cu63,O16)",,,La1.85Sr0.15Cu1O4,,,,"(La,Sr)2CuO4",,,,,,,,shape_01,,37.94,,,,,37.94,,,,,,,,,,,,,
,,,Co1U6,,,,U6Co,,,,,,,,,,2.41,,,,,2.41,,,,,,,,,,,,,
,,,Bi2Sr2Ca0.5Gd0.5Cu2O8,,,,"Bi2Sr2(Ca,Gd)Cu2O8",,,,,,,,,,,,4.2,,,,,19.0,,,,,,,,,,,
asgrown,,,Y0.7Ca0.3Ba2Cu2.7Co0.3OZ,,,,"(Y,Ca)Ba2(Cu,Co)3Oz",,,,,,,,shape_01,,72.0,,,,,72.0,,,,,,,,,,,,,
R(min) = 11.9 K.,,,Mo1Te1.78S0.22,,,,"Mo(Te,S)2",,,,,,,,,1.143,,,,,,1.143,,,,,,,,,,,,,
,,,Y1Ba2Cu2.9Fe0.1O6.7,,,,"YBa2(Cu,Fe)3O7",,,6.7,,,,,shape_01,,28.5,,,,,28.5,,,,,,,,,,,,,
,,,Nd0.9La0.95Ce0.15Cu1O4-d,,,,"(Nd,La,Ce)2CuO4",,,,,,,,shape_02,,,26.0,,,,26.0,,,,,,,,,,,,,
"(dC/Tc) = 41.0 mJ/gat.K2. For x=0.02, 0.05, 0.15 in (La1-xPrx)3In, Hc2(0) = 64.2, 52.7, 23 kOe, and (dHce/dT) = 8.04, 7.64, 5.72 kOe/K, respectively.",,170.0,In1La3,,,,La3In,,,,,,,,,,9.95,,,,,9.95,7.11,14.0,,,,,0.804,,,,,,
(dC/gamma*Tc) = 1.96 . lattice term in SP (beta) = 0.084 mJ/mol.K4,,285.0,Ti0.5V0.5,,,,"(Ti,V)",,,,,,,,,7.0,,7.2,,,,7.1,,10.5,,,,,,,,,,,
,,247.0,Y1Ba2Cu3Oz,,,,YBa2Cu3O7,,,,,,,,,,90.0,,,,,90.0,,1.2,5.2,,,,,,,,,,
tetragonal triple perovskite. hole conc. = 0.347. DENS is X-ray density.,,,La1.5Y0.5Ba2Ca1Cu5O11.86,,,,"(La,Y)2Ba2CaCu5Oz",,,11.86,,,,,shape_01,,,,78.0,,,,,,,,,,,,6.269,,,,
"0.35<x<0.40 in this paper, RT-27OK in this case, HIRFIG shows Hc2(T)",,,Ba0.63K0.37Bi1O3,,,,"(Ba,K)BiO3",,,,,,,,shape_03,,32.0,,,,,32.0,,,,1.71,,3.3000000000000003,0.5,,,,,,
carrier from Hall coefficient,,,Sr1Ti1O3,,,,SrTiO3,,,,,,,,shape_01,,0.3,,,,,0.3,,,,,,,,,,0.000275,,,
,,,Mo0.22U0.78,,,,Mo0.22U0.78,,,,,,,,,,2.06,,,,,2.06,,,,,,,,,,,,,
optical Ir-doped sample. Two gaps (d1 = 0.97 meV and d2 in DB) obtained by optical reflectivity measurements.,,,Eu1Fe1.82Ir0.18As2,,,,"Eu(Fe,Ir)2As2",,,,,,,,shape_03,18.9,,21.0,,,,19.95,,,,,,,,,,,,1.18,
,,,C0.6Mo4.8Si3,,,,,,,,,,,,,,7.6,,,,,7.6,,,,,,,,,,,,,
,,,La1.751Ba0.249Cu1O4,,,,"(La,Ba)2CuO4",,,,,,,,,,13.7,,,,,13.7,,,,,,,,,,,,,
,,,Bi2Sr2Ca1Cu1.99Co0.01Oz,,,,"Bi2Sr2Ca(Cu,Co)2Oz",,,,,,,,,,88.7,,,,,88.7,,,,,,,,,,,,,
"Tc(z) is shown in TCFIG,T1 value is Tc(max)",,,Ca0.4La0.6Ba1.35La0.65Cu2.955Ni0.045OZ,,,,"(Ca,La)(Ba,La)2(Cu,Ni)3Oz",,,,,,,,,71.3,,,,,,71.3,,,,,,,,,,,,,
,,,La1.85Sr0.15CuNi0.037O4,,,,"(La,Sr)2(Cu,Ni)O4",,,,,,,,shape_01,,6.1,,,,,6.1,,,,,,,,,,,,,
AgB2 phase not detected by XRD. But authors believe that AgB2 films were synthesized. Tc-width = 0.7 K. thickness = 130 nm.,,,Ag1B2,,,,AgB2,,,,,,,,,,6.7,,,,,6.7,,,,,,,,,,,,,
,,,Y1Ba2Cu3O6.2,,,,YBa2Cu3O6.20,,,6.2,,,,,shape_01,,,,,,,,,,,,,,,,,,,,
magnetic order: Ferromagnetic,0.626,,Y0.28Er0.72Rh4B4,,,,"(Y,Er)Rh4B4",,,,,,,,,,9.05,,,,,9.05,,,,,,,,,,,,,
"high quarity Pb-free Bi-2223 single crystal(98-99% Bi-2223 phase). RESN at 108K, 126K",,,Bi2Sr2Ca2Cu3O10+z,,,,Bi2Sr2Ca2Cu3O10,,,,,,,,shape_03,,110.0,,,,,110.0,,,,,,,,,,,,,
"AVERAGE GRAIN SIZE 20-30MICRON-M,Z DEDUCED FROM THE WEIGHT CHANGE,RES BY AC METHOD(77HZ)",,,Y1Ba2Cu3O7,,,,YBa2Cu3O7,,,7.0,11.0,,,,shape_01,,90.2,,,,,90.2,,,,0.6,,,,,5.1,,-2.33,,
compositions: K0.6Fe1.5Se2 from EDX. R<ab>(T) shows maximum at 207 K.. Anisotropy(Hc2) = 3.6,,,K0.8Fe1.5Se2,,,,KxFe2Se2,,54.0,,,192.0,,,shape_03,31.8,,33.0,,,,32.4,,,,,,,,,,,,,
"[RH300] shows RH200. RH100 = 4.71 E-9 m3/C. Rab = R0 + A*T^n for Tc < T < Tn: R0(uOhm.cm), A, n are (33.04, 0.2898, 2.20)",,,Ba0.88K0.12Fe2As2,,,,"(Ba,K)Fe2As2",117.0,,,,,,6.17e-10,shape_03,,10.0,,,,,10.0,,,,,,,,,,,,,
RR=10.9. Hc(0) = 389 Oe. GL(kappa) = 7.6. (dC/gamma*Tc) = 1.26. R=R0+A*T^2 (A=4.8 uOhm.cm/K). lattice term in SP (beta) = 0.373 mJ/mol.K4.,,250.0,Lu1Ru2,3.35,0.000439,,LuRu2,,,,,,,,shape_01,,2.23,,,,,2.23,0.231,17.5,,,287.0,37.8,0.149,,,0.008,,0.322,
"not SC. Para-mag at low-T. YFexGe2, YGe1.5+x(minor phase)",,,Y1Fe0.282Ge2,,,0.15,YFexGe2,,,,,,,,shape_01,,,,0.0,,,,,,,,,,,,,,,,
composition = nominal values. multi-phase sample. Cu does not substitute for Mg.,,,Mg0.8Cu0.2B2,,,,"(Mg,Cu)B2",,,,,,,,,,38.6,,,,,38.6,,,,,,,,,,,,,
T*(phase transition measured by R(T)) = 22.4. (dC/gamma*Tc) = 3.31. Einstein-T = 33.3 K.,,162.6,Ca2.25Sr0.75Rh4Sn13,6.04,,,(CaxSr1-x)3Rh4Sn13,,,,,,,,shape_03,,7.5,,,,,7.5,,48.2,,,,,,,,,,,
,,,Bi1.6Sr0.4Yb1Cu3O6.999,,,,"Cu(Ba,Sr)2YbCu2Oz",,,6.999,,,,,shape_01,,82.0,,,,,82.0,,,,,,,,,,,,,
ORTHO-I,,,Y1Ba2Cu3O7-Z,,,,YBa2Cu3O7,,,,,,,,shape_01,,,,,,,,,8.0,0.35,0.82,,,,,,,,,
"major phase= Tl1212, minor phase = Tl1201. volume ratio(Tl1212/tl1201) = 71/29",,,Tl0.9Sr1.8Yb0.2Ca1Cu2.1O7-z,,,,"(Tl,Cu)(Sr,Yb)2CaCu2O7",,,,,,,,,55.4,,81.7,,,,68.55,,,,,,,,,,,,,
,,,La1.5Ba1Ca0.5Cu3O6.801,,,,"(La,Ba,Ca)3Cu3O6",,,6.801,,,,,shape_01,,,,,30.0,,30.0,,,,,,,,,,,,,
not SC,,,Mo1Sr2Eu1.5Ce0.5Cu2O10-z,,,,"MoSr2(Eu,Ce)2Cu2O10",,,,,,,,shape_01,,,,1.2,,,,,,,,,,,,,,,,
,,,Ti1Ru1P1,,,,TiRuP,,,,,,,,,,,1.33,,,,1.33,,,,,,,,,,,,,
36.7%-Ge.  neutron irradiated ( n - 2.2 E+19 /cm2) at 70C.   (dC/gamma*Tc) = 1.2. e-ph coupling = 0.50,,320.0,Ge3Mo5,,,,Mo5Ge3,,,,,,,,,,3.3,,,,,3.3,,,,,,,,,,,,,
,,,Tl2Ba2Cu1O6+Z,,,,Tl2Ba2CuO6,,,,,,,,,,82.0,,,,,82.0,,,,,,,,-1.3,,,,,
,,,Bi1.6Pb0.4Sr2Ca2Cu2.6Zn0.4OZ,,,,"(Bi,Pb)2Sr2Ca2(Cu,Zn)3O10",,,,,,,,,63.8,,108.1,,,,85.95,,,,,,,,,,,,,
,,,Ir0.97Ta0.03,,,,Ir1-xTax,,,,,,,,,,0.127,,,,,0.127,,,,,,,,,,,,,
,,,Y1Ba2Cu3O7-X,,,,YBa2Cu3O7,,,,,,,,,,88.8,,,,,88.8,,,,,,,,,,,,,
"R = R0+A*T^n, Curie-Weis law, Debye-model, are used..",,204.0,Pr0.6Ce0.4Pt4Ge12,,,3.23,"(Pr,Ce)Pt4Ge12",,,,,,,,shape_01,,,,0.05,,,,,98.3,31.0,,,,,,,,,,
,,,K0.85La0.15Bi1O3,,,,"(K,La)BiO3",,,,,,,,,,,,,10.25,,10.25,,,,,,,,,,,,,
,,,La1.825Ba0.175Cu1O4,,,,"(La,Ba)2CuO4",,,,,,,,,,,,,24.6,,24.6,,,,,,,,,,,,,
gap by point contact tunneling. Lower gap(pai) = 0.41 meV.,,,Mg0.79Al0.21B2,,,,"(Mg,Al)B2",,,,,,,,shape_03,,,,,27.1,,27.1,,,,,,,,,,,,3.87,
"TBL values for H//ab. Hc1//c=87mT, Hc2//c=9.3T, xi//ab=60A, xi//c=46A, ramda//ab=690A, ramda//c=1010A . G-L parameter = 11.6",,,Lu1Ni2B2C1,,,,LuNi2B2C,,,,,,,,shape_03,,16.2,,,,,16.2,12.1,,,,69.0,6.0,,,,0.0672,,,
,,,Y1Ba2Cu3O6.45,,,,YBa2Cu3O7,,,6.45,,,,,,,52.5,,,,,52.5,,,,3.3,,,,,,,37.4,,
,,,Mg1C1Ni2.7Ru0.3,,,,"MgC(Ni,Ru)3",,,,,,,,,,2.8,,,,,2.8,,19.7,,,,,,,,,,,
,,,Sr1.75Ba0.25Cu1F2O2,,,,"(Sr,Ba)2CuO2F2",,,2.0,,,,,,,,,,58.0,,58.0,,,,,,,,,,,,,
,,,Ba0.59K0.41Bi1O2.96,,,,"(Ba,K)BiO3",,,2.96,,,,,,13.5,,27.3,,,,20.4,,,,,,,,,,,,,
,,,Nb79.5Sn2.1Al6.1Ge12.3,,,,,,,,,,,,,,9.4,,,,,9.4,,,,,,,,,,,,,
RRR=45. Hc2(T) shown in Fig.4. Hc2(0) estimated from Hc2(T) by fitting.,,,Lu1Ni2B2C1,,,,LuNi2B2C,,,,,,,,,,16.6,,,,,16.6,11.5,,,,,,,,,,,,
TP300<ab> is at 280K.,,,Y0.38Ba1.74La0.88Cu3O6.95,,,,"(Y,La)(Ba,La)2Cu3Oz",,,6.95,,,,,shape_03,25.0,,,,,,25.0,,,,,,,,,,,,,
N=IN E+21/CM3,,,La1.85Sr0.15Cu0.99Ni0.01O4,,,,"(La,Sr)2(Cu,Ni)O4",,,,,,,1.3e-09,,,30.1,,,,,30.1,,,,,,,,,,,,,
magnetically aligned sample. optimum oxygen content. H//c-axis,,,La1.93Sr0.07Cu1O4+z,3.96,,,"(La,Sr)2CuO4",,,,,,,,,,14.7,,,,,14.7,,0.43,,,,,,,,,,,
,11.8,,Y0.1Pr0.9Ba2Cu4O8,,1.56e-06,2.66,"(Y,Pr)Ba2Cu4O8",,,,,,,,,,,,4.2,,,,,,,,,,,,,,,,
,,,La1.8Nd0.05Ca0.074Ba0.076Cu1O4,,,,"(La,Nd,Ca,Ba)2CuO4",,,,,,,,,,2.05,,,,,2.05,,,,,,,,,,,,,
,,,Tl2Ba2Ca1Cu2O7.978,,,,Tl2Ba2CaCu2O8,,,7.978,,,,,shape_01,,95.0,,,,,95.0,,,,,,,,,,,,,
,,,Y0.7Ca0.3Ba2Cu2.7Co0.3OZ,,,,"(Y,Ca)Ba2(Cu,Co)3Oz",,,,,,,,shape_01,,83.0,,,,,83.0,,,,,,,,,,,,,
eutectec,,,Pb1Sb1,,,,Pb1Sb1,,,,,,,,,,6.6,,,,,6.6,,,,,,,,,,,,,
,,140.0,Sn1Mo6Se8,,,,SnMo6Se8,,,,,,,,,,3.4,,,,,3.4,,26.3,,,,,,,,,,,
,,,Bi2Sr1.9La0.1Cu1O6+Z,,,,"Bi2(Sr,La)2CuO6",,,,,,,,shape_01,,,,,,,,,,,230000.0,,,,,,,,,
,,,Hg0.8Mo0.2Sr2Y0.35Ca0.65Ca2O6+z,,,,"(Hg,Mo) Sr2 (Y,Ca) Cu2 O6",,,,,,,,shape_01,75.0,,96.0,,,,85.5,,,,,,,,,,,,,
,,,Ce1Ru2,,,,CeRu2,,,,,,,,,,6.17,,,,,6.17,,,,,,,,,,,,,
amorphous film. RESN shows resistivity at 25 K.,,,Re30Zr70,,,,ZrxRey,,,,,,,,,,2.69,,,,,2.69,,,199.0,190.0,,,2.4000000000000004,,,,,,
"Compositions, Nb:Os:Si = 32:33:35 by EDX,  SUS(300) = 6.0E-5 emu/mol. molar weight = 311.2g/mol. unit cell = 0.1781 nm3",,,Nb1Os1Si1,,,,NbOsSi,,,,,,,,shape_01,3.2,,,,3.3,,3.3,,,,0.617,,,,,11.61,,,,
,,,Bi2Sr2Ca1Cu1.88Co0.12Oz,,,,"Bi2Sr2Ca(Cu,Co)2Oz",,,,,,,,,,38.4,,,,,38.4,,,,,,,,,,,,,
,,,Sm1.85Ce0.15Cu1O4-X,,,,"(Sm,Ce)2CuO4",,,,,,,,shape_01,,,15.0,,,,15.0,,,,,,,,,,,,,
"hydrostatic P using He-gas. Tc by SUS. (P,Tc) = (0.36,3.30), (0.74,2.71)",,,Pr1Fe1P1O1,,,,PrOFeP,,,,,,,,shape_03,,,,,3.96,,3.96,,,,,,,,-1.7,,,,,
s/c properties were obtained from Hao & Clem analysis. cohere//c estimated from anisotropy factor.G-L = 25.3. anisotropy=9.3. npenet estimated from anisotropy.,,,Sr0.9La0.1Cu1O2,,,,"(Sr,La)CuO2",,,,48.6,,1470.0,,,,,,,43.0,,43.0,13.9,,,,,,0.47,,,,,,
concentration by EPMA. Mother compound SnTe has 1.2% Sn vacancy from RH. RRR = 2.60. not SC.,,,Sn0.979In0.009Te1,,,,Sn1-xInxTe,,,,,,,,shape_03,,,,0.7,,,,,0.803,87.5,,,,,,,,,,
specific heat fitting (C=aT+bT<3>+cT<5>) for 2<T<300K,,690.0,Mg0.6Al0.4B2,,,,"(Mg,Al)B2",,,,,,,,,,12.0,,,,,12.0,,1.9,,,,,,,,,,,
,,,Y1Ba1.7La0.3Cu3OZ,,,,"Y(Ba,La)2Cu3O7",,,,,,,,shape_01,73.0,83.2,,,,16.6,83.2,,,,6.16,,,,,,,,,
,,,Y0.8Ca0.2Ba2Cu3O6.9,,,,"(Y,Ca)Ba2Cu3O7",,,6.9,,,,,shape_04,73.9,,,,,,73.9,,,,,,,,,,,,,
Hc2(0) means Hc2(4.2K).,,,Nb1C0.5N0.36,,,,NbC0.5Nx,,,,,,,,,,15.6,,,,,15.6,4.84,,,,,,,,,,,,
thickness=3000A,,,Ba0.55K0.45Bi1O3,3.8,,,"(Ba,K)BiO3",,,,,,,-2.45e-10,shape_04,,22.5,,,,,22.5,23.0,,,580.0,,3.7,1.0,,,,,3.45,
,,,Cr0.071Nb0.929,,,,Cr0.071Nb0.929,,,,,,,,,,6.95,,,,,6.95,,,,,,,,,,,,,
Tc measured at p=20 kbar,,,La1.847Sr0.153Cu1O4,,,,"(La,Sr)2CuO4",,,,,,,,,,,,,40.9,,40.9,,,,,,,,,,,,,
not s/c,,,Tm5Ir4Si10,,,,Tm5Ir4Si10,1.0,,,,,,,,,,,,,,,,,,,,,,,,,,,
FITTING C=AT**(-2)+BT**3+CT**5+DT**7,,290.0,Tl2Ba2Ca2Cu3OX,,,,Tl2Ba2Ca2Cu3Oz,,,,,,,,shape_02,,125.0,129.0,,,9.8,125.0,,,,,,,,,,,,,
P = 1.13 GPa. d(1/pen^2)/dP  = 2.84 um^(-2)/Gpa for P =< Pc . Pc = 1.6 GPa,,,Ca3Ir4Sn13,2.24,,,Ca3Ir4Sn13,,,,,,,,shape_03,,7.69,,,,,7.69,,,,,302.0,,,,,,,,
surface /n/ c-axisis. d = 45 nm. Tc measured by ac-resistivity (50 kHz). [penet] measured by superfluid density. [abres77] shows the valu at 50 K.,,,La1.73Sr0.27Cu1O4,,,,"(La,Sr)2CuO4",,,,,,,,shape_05,4.0,,,,,2.0,4.0,,,,,580.0,,,,,,,,
,,,Ru0.5Nb0.5Sr2Eu1.5Ce0.5Cu2Oz,,,,"(Ru,Nb)Sr2(Eu,Ce)2Cu2Oz",,,,,,,,shape_01,25.0,,39.0,,,,32.0,,,,,,,,,,,,,
penet unit = micron meter,,,Bi2Sr2Ca1Cu2O8+d,,,,Bi2Sr2CaCu2O8+d,,,,,,,,shape_03,,,,,93.0,9.0,93.0,,,,,,,,,,,,0.38,
,,,Hg0.7S0.3Ba2Cu1Oz,,,,"(Hg,S)Ba2CuOz",,,,,,,,,,,,,73.0,,73.0,,,,,,,,,,,,,
,,,Y0.7Ca0.3Ba2Cu2.7Co0.3O6.84,,,,"(Y,Ca)Ba2(Cu,Co)3Oz",,,6.84,,,,,shape_01,,70.0,,,,,70.0,,,,,,,,,,,,,
(delta-C/gamma*Tc) = 1.45 . e-ph coupling = 0.55.,,172.0,Th0.8Y0.2,,,,Th1-xYx,,,,,,,,shape_01,,1.64,,,,,1.64,,4.87,,,,,,,,,,,
,,,La3Ba3Cu6O14.294,,,,"(La,Ca)3(Ba,Ca)3Cu6O14",,,14.294,,,,,,,,,,,,,,,,,,,,,,,,,
Hc2 defined by ac-SUS and SP-heat,,,Li2Pt3B1,,,,Li2Pt3B,,,,,,,,shape_01,,3.12,,,,,3.12,1.48,,,,,15.1,,,,,,,
not SC down to 1.6 K.,,,Tb1Rh1Si1,,,,TbRhSi,,,,,,,,,,,,1.6,,,,,,,,,,,,,,,,
,,,C1Re0.06W1,,,,,,,,,,,,,,5.0,,,,,5.0,,,,,,,,,,,,,
