Repository: Tejasvini595/superconductor_deepset

## Overview

This repository contains the official implementation of **"From Individual Elements to Macroscopic Materials: In Search of New Superconductors via Machine Learning"**.

The code implements a **DeepSet neural network** for predicting the critical temperature (Tc) of superconducting materials based solely on their chemical composition. By explicitly enforcing permutation invariance, the DeepSet architecture avoids artifacts associated with arbitrary element ordering and provides a physically meaningful framework for learning composition–property relationships in superconducting materials.

File: data/superconductors_kaggle_ready_v2.csv (part 27 of 87)
comment,curiet,debyet,element,gapene,kaizero_value,moment_value,name,neelt,nhc2zero_value,oz,pcohere_value,phc2zero_value,ppenet_value,rh300,shape,t1_value,t2_value,t3_value,tcn_value,tcsus_value,tcwidth_value,critical_temp_K,upper_critical_field_0K_T,gamma_sommerfeld_mJmolK2,resistivity_normal_uOhmcm,resistivity_roomtemp_uOhmcm,penetration_depth_nm,coherence_length_nm,dhc2dt_TK,dtcdp_KGPa,density_gcm3,lower_critical_field_0K_T,thermopower_300K_uVK,energy_gap_meV,data_quality_flag
,,,Nb0.8Ga0.15Ni0.05,,,,"Nb0.8(Ga,Ni)0.2",,,,,,,,,,9.4,,,,,9.4,9.8,,,,,,1.6,,,,,,
"PARAMETER=ND CONTENT IN 1+2X, N=100K",,,Nd1.3Ba1.7Cu3O7,,,,"Nd(Ba,Nd)2Cu3O7",,,7.0,,,,4.98e-09,shape_02,49.0,69.0,,,,,69.0,,,,,,,,,,,48.7,,
,,,La1Ca1Ba1Cu2.9Zn0.1O7-Z,,,,"La(Ca,Ba)2(Cu,Zn)3O7",,,,,,,,,37.0,,,,,,37.0,,,,,,,,,,,,,
Annealing at 550-580C. TP300= at 290K. ,,,Bi2.1Sr1.55La0.32Cu1O6+Z,,,,"Bi2(Sr,Bi,La)2CuO6",,,,,,,,shape_03,,12.1,,,,,12.1,,,,,,,,,,,-1.67,,
,,,Cu0.78Zn0.22Ir2S4,,,,"(Cu,Zn)Ir2S4",,,,,,,,,,3.3,,,,,3.3,,,,,,,,,,,,,
,,,Y1Ba1.9La0.1Cu4O7.8,,,,"Y(Ba,La)2Cu4O8",,,7.8,,,,,shape_01,60.0,67.8,71.0,,,,67.8,,,,,,,,,,,,,
Tc by SP-heat. (dC/gamma*Tc) = 2.1,,202.0,Li2Pd3B1,,,,Li2Pd3B,,,,,,,,,,7.0,,,,,7.0,,8.3,,,,,,,,,,,
fast quenched alloy. hcp,,,Th0.05Zr0.95,,,,"(Th,Zr)",,,,,,,,shape_01,,0.73,,,,,0.73,,,,,,,,,,,,,
,,,Fe9.92Ga25V65.08,,,,"(V,Fe)75Ga25",,,,,,,,,,4.65,,,,,4.65,,,,,,,,,,,,,
,,,Dy1Sr2Cu2.8P0.2Oz+0.8,,,,RSr2Cu2.8(PO4)0.2Oz,,,,,,,,,,,,23.0,,,,,,,,,,,,,,,,
,,,La2Cu0.96Zn0.04O4.105,,2.09e-07,0.88,"La2(Cu,Zn)O4",,,4.105,,,,,shape_01,,,,4.2,,,,,,,,,,,,,,,,
,,,Mg0.98Ir0.02B2,,,,"(Mg,Ir)B2",,,,,,,,,,33.2,,,,,33.2,,,,,,,,,,,,,
some second phases present.,,,La1Pt2Ge1.8Sn0.2,,,,"LaPt2(Ge,Sn)2",,,,,,,,,,1.3,,,,0.22,1.3,,,,,,,,,,,,,
Cu-valence = 2.10,,,Hg0.5Fe0.5Sr2Y0.7Ca0.3Cu2O6.7,,,,"(Hg,Fe)Sr2(Y,Ca)Cu2O7",,,6.7,,,,,,18.0,,30.0,,,,24.0,,,,,,,,,,,66.4,,
"Constant term in SP-heat, A = 6.5 E-4 cal/mol.K",,562.0,Cr0.675Fe0.225Al0.1,,,,Cr-Fe-Al,,,,,,,,,,,,1.5,,,,,13.0,,,,,,,,,,,
,,,Y0.8Ca0.2Ba2Cu3O6.86,,,,"(Y,Ca)Ba2Cu3O7",,,6.86,,,,,,,79.0,,,,,79.0,,,,,,,,,,,,,
,,,La1.85Sr0.15Cu1O4,,,,"(La,Sr)2CuO4",,,,,,,,shape_05,,,43.0,,,,43.0,,,,,,,,2.3000000000000003,,,,,
,,,Ag0.94Tl0.06,,,,Ag0.94Tl0.06,,,,,,,,,,2.32,,,,,2.32,,,,,,,,,,,,,
impurity phase: YNi2Ge2. AlB2 derived structure.,,480.0,Y2Ni1Ge3,,,,Y2NiGe3,,,,,,,,shape_01,,0.533,,,,0.037,0.533,,,,,,,,,,,,,
real H conc. = 0.22. Ce:Fe:As:O:H = 1.00:1:1.00:0.74:0.22  by EPMA.,,,Ce1Fe1As1H0.2O0.8,,,,"Ce(O,H)FeAs",,,,,,,,,,,,,45.6,,45.6,,,,,,,,,,,,,
"T<STR> = 154 K ( P4/nmm to Cmma). Tn(Ce) = 3.75 K. AFM moment, data shows at 40 K. M(Fe) = 0.94 and M(Ce) = 0.83 Myu-B at T = 1.7 K.",,,Ce1Fe1As1O1,,,0.8,"Ce(O,F)FeAs",138.0,,,,,,,,,,,1.4,,,,,,,,,,,,,,,,
G-L = 24. Hc(0) = 53 mT. e-ph coupling = 0.7. (dC/Tc)=58. (dC/gamma*Tc) = 1.35.,,247.0,Ba1Pt4Ge12,3.6,,,BaPt4Ge12,,,,,,,,,,5.35,,,,,5.35,1.8,42.0,,,320.0,14.0,0.46,,,,,,
,,,C0.96Sc1,,,,C0.96Sc1,,,,,,,,,,,,1.38,,,,,,,,,,,,,,,,
Co-rich phase: 27.7 %,,,Ce1Fe0.69Co0.31As1H1,,,,"Ce(Fe,Co)AsH",,,,,,,,shape_01,,,,,0.0,,0.0,,,1930.0,,,,,,,,,,Check: Tc=0 (Non-superconducting?)
,,,Fe1Se0.656Te0.164,,,,"Fe(Se,Te)0.82",,,,,,,,,,10.7,,,,,10.7,,,,,,,,,,,,,
mother metal: dhcp-La,,,La0.84Pr0.16,,,,"(La,Pr)",,,,,,,,,,2.2,,,,,2.2,,,,,,,,,,,,,
"5X5X0.15MM3,HALL=H//C-AXIS",,,Nd1.85Ce0.15Cu1O4,,,,"(Nd,Ce)2CuO4",,,,,,,,shape_03,,22.9,,,,0.4,22.9,,,,0.55,,,,,,,,,
,,,La1Rh3B2,,,,LaRh3B2,,,,,,,,,,2.32,,,,,2.32,,,,,,,,,,,,,
,,,La2Cu1O4.095,,,,La2CuO4,,,4.095,,,,,shape_01,,37.8,41.0,,,,37.8,,,,,,,,0.6,,,,,
,,,Dy1B2C2,,,,DyB2C2,,,,,,,,,,,,1.8,,,,,,,,,,,,,,,,
,,,Zr2Co0.85Ga0.15,,,,"Zr2(Co,Ga)",,,,,,,,shape_01,,5.56,5.81,,5.35,,5.56,,,,,,,,,,,,,
"magnetic properties: DB values for H//[100]. For H//[001, moment = 7.97 my-B/Eu, Curie-T = -5.8 K.",,,Eu1Ni1Ge3,,,7.88,EuNiGe3,13.3,,,,,,,shape_03,,,,0.5,,,,,,,,,,,,,,,,
"SP-heat C(T,H) measured. gap(L) =  1.26 meV, gap(S) = 0.73 meV, DOS(SC) = 20 % are obtained from C(T,H) analysis. (dC/gamma*Tc) = 2.12. (delta) = 2.7E-4 mJ/mol.K6",,224.0,Nb1Se2,4.36,,,2H-NbSe2,,,,,,,,shape_03,,6.7,,,,,6.7,,19.09,,,,,,,,,,1.26,
K-content measured by X-ray spectroscopy. Hc2(T) and [penet] measured by rf field sensor using 60T pulsed field. anisotropy(Hc2) decreases from 3.5(at Tc) to 1.16 (14 K).,,,Ba0.55K0.45Fe2As2,,,,"(Ba,K)Fe2As2",,,,34.0,,,,shape_03,,32.0,,,,,32.0,,,,,,,,,,,,,
,,,B2Ti1,,,,TiB2,,,,,,,,,,,,0.42,,,,,,,,,,,,,,,,
X-ray DENS=11.0157. hole=0.114. ,,,La1.5Nd0.5Ca1Ba2Cu4.5Mo0.5O11.119,,,,"(La,Nd)2CaBa2(Cu,Mo)5Oz",,,11.119,,,,,,39.0,50.0,60.0,,48.0,,50.0,,,,,,,,,,,,,
SC range for 9 < P < 16 GPa. Tc(max) = 0.62 K at P=12 GPa. Two Tc phases appear around P=12 GPA.,,,Ge2U1,,,,UGe2,,,,,,,,shape_03,,,,0.0,0.62,,0.62,,,,,,,,,,,,,
RRR = 4.33. (dC/gamma*Tc) = 1.1. thermodynamic Hc(0) = 2.8 mT.,,,Ba24Si100,3.0,,,Ba24Si100,,,,,,,,,,1.55,,,,,1.55,0.35,189.7,24400000.0,,,,,,,,,,
T<CDW> = 490 K. CDW anomaly = 20 J/mol.K.,,,Eu1Rb1Fe4As4,3.17,,,EuRbFe4As4,,,,,,,,shape_03,,,36.5,,,,36.5,,,,,420.0,,,,,,,,
,,,Ca1.76Na0.24Cu1Cl2O2,,,,"(Ca,Na)2CuO2Cl2",,,,,,,,,,,,,26.9,,26.9,,,,,,,,,,,,,
P-induced SC. Tc = 4.3 K. at P = 80 kbar. Te(IV) for 80 < P < 100 kbar.,,,Te1,,,,Te(IV),,,,,,,,shape_03,,4.3,,0.0,,,4.3,,,,,,,,-0.34,,,,,
"ANN(450C,10H under P(02))=100bar",,,Tl0.8Mo0.2Sr2Ca1Cu2O7-z,,,,"(Tl,Mo)Sr2CaCu2O7",,,,,,,,,,,,,24.0,,24.0,,,,,,,,,,,,,
,,,Y1La0.2Ba1.8Cu3O7.79,,,,"Y(La,Ba)2Cu3Oz",,,7.79,,,,,,,90.4,,,,,90.4,,,,,,,,,,,,,
single crystal. RRR=740. NMR measurements.,,,Rh1,,,,Rh,,,,,,,,shape_03,,0.00021,,,,,0.00021,3.4,,,,,,,,,,,,Info: Very Low Tc (<0.1K)
not s/c upto 8 GPa,,,Sr11Ca3Cu24O41,,,,"(Sr,Ca)14Cu24O41",,,,,,,,shape_03,,,,2.0,,,,,,,,,,,,,,,,
annealed O2 10E-5 atm 630C 2.5h ,,,Bi1.8Pb0.2Sr2Cu1O6+y,,,,"(Bi,Pb)2Sr2CuO6",,,,,,,,shape_01,,,20.0,,,,20.0,,,5300.0,6400.0,,,,,,,,,
single crystals were cleaved into thin slices. RH150 = -29.97 m3/C. carrier shows at 150 K.,,,Ba1Fe1.91Co0.09As2,,,,"Ba(Fe,Zn,Co)2As2",,2.861,,,,,-2.044e-09,shape_03,,16.76,,,,,16.76,,,,,,,,,,,,,
,,,Nb3Al0.5Ge0.5,,,,"Nb3(Al,Ge)",,,,,,,,,,15.9,,,,,15.9,,,,,,,2.29,,,,,,
,,,Tl1.9Sm0.1Ba2Cu1FOz,,,,"(Tl,Sn)2Ba2Cu(F,O)6",,,,,,,,shape_01,97.0,,100.0,,,,98.5,,,,,,,,,,,,,
M = PC (propylene carbonate). PC-content not given. co-intercalation of Mg and PC.,,,Mg0.3M1Zr1N1Cl1,,,,Mgx(PC)yZrNCl,,,,,,,,,,,,,15.0,,15.0,,,,,,,,,,,,,
,,,Ba0.1La1.9Ag0.1Cu0.9O4-Y,,,,"(Ba,La,Ag)2CuO4",,,,,,,,,15.0,26.0,32.0,,,,26.0,,,,,,,,,,,,,
,,,Y1Ba2Cu3O7-d,,,,YBa2Cu3O7-d,,,,,,,,shape_03,39.0,,,,,,39.0,,,,,,,,,,,,,
"Heavy Fermion SC. Having two AFM temp. Tn1=2.2K, Tn2=2.0K corresponding  to two Ce sites. (dC/gamma*Tc) = 0.7. SP(beta) = 5.58 mJ/mol.K4.",,174.0,Ce3Pt1In11,,,2.6,Ce3PtIn11,2.0,,,,,,,shape_03,,0.32,,,,,0.32,1.4,520.0,,,,,7.24,,,,,,
,,,Er1Ba2Cu2.58Zn0.24Fe0.18O6.94,,,,"ErBa2(Cu,Zn,Fe)3Oz",,,6.94,,,,,shape_06,,,,,,,,,,,14300.0,,,,,,,,,
Debye-T = 256 K from R(T) anlysis.  (dC/gamma*Tc) = 1.6,,331.0,Y1Co2Ge2,,,,YCo2Ge2,,,,,,,,shape_01,,,0.4,,,,0.4,,11.7,53.1,,,,,,,,,,
"Co-content determined from WDS. [penet] from TDR method. Al-film coating (Tc=1.2 K, [penet] = 50 nm) to obtain absolute [penet] values.",,,Ba1Fe1.924Co0.076As2,,,,"Ba(Fe,Co)2As2",,,,,,9210.0,,shape_03,,11.6,,,,,11.6,,,,,,,,,,,,,
,,,Y1Ba2Cu2.88Zn0.12O7-Z,,,,"YBa2(Cu,Zn)3O7",,,,,,,,,,41.0,,,,,41.0,,,,,,,,4.0,,,,,
,,,Y1Ba2Cu2.85Ga0.025Ni0.124O7-z,,,,"YBa2(Cu,Ga,Ni)3O7",,,,,,,,shape_01,,74.4,,,,,74.4,,,,,,,,,,,,,
,,,Y0.83Er0.17Rh4B4,,,,"(Y,Er)Rh4B4",,,,,,,,,,10.4,,,,,10.4,,,,,,,,,,,,,
annealed in O2 + Ar gas.,,,Hg0.64Cr0.36Sr2Cu1O4+z,,,,"(Hg,Cr)Sr2CuO4",,,,,,,,shape_01,52.0,,58.0,,,,55.0,,,,,,,,,,,,,
,,,Ba2Ca2Cu3O8+z,,,,CuBa2Ca2Cu2O8,,,,,,,,shape_02,,75.0,,,,,75.0,,,,,,,,,,,,,
,,,Pb0.5Cd0.5Sr2Tb0.5Ca0.5Cu2O7,,,,"(Pb,Cd)Sr2(Tb,Ca)Cu2 O7",,,,,,,,,,19.0,,,,,19.0,,,,,,,,,,,,,
"M = s-collidine. reaction(200C,23d ).",,,M0.167Nb1S2,,,,(M)0.167NbS2,,,,,,,,,,3.5,,,,,3.5,,,,,,,,,,,,,
,,,Er1Ba2Cu2.85Zn0.15O7-y,,,,"ErBa2(Cu,Zn)3O7",,,,,,,,shape_01,,52.4,,,,3.7,52.4,,,,,,,,,,,,,
"RR(40K)=1.0 microOhm.cm. RRR=4.9. Anisotropy=2.2-3. Hc2(0)//ab=21T, Hc2(0)//c=7.3T, cohere//ab=68A, cohere//c=23A. mean free path=240A for ab, =60A for c.",,,B2Mg1,,,,MgB2,,,,,,,,shape_03,,38.5,,,,,38.5,21.0,,,,,6.800000000000001,,,,,,,
Hc2=Hc. Energy gap deduced from Hc(T) curve.,,,Th0.9985U0.0015,4.3,,,Th1-xUx,,,,,,,,,,0.9,,,,,0.9,96.16,,,,,,,,,,,,
,,,Ge1.003Rh1,,,,RhGe1.003,,,,,,,,shape_01,2.9,,4.0,,,,3.45,,,,,,,,0.15,,,,,
,,,Bi2Sr2Ca1Cu2O8.26,,,,Bi2Sr2CaCu2Oz,,,8.26,,,,,shape_03,,86.0,,,,,86.0,,,,,,,,,,,,,
carrier = 1.07 E+22 /cm3,,,Ag0.2In0.8Te1,,,,,,,,,,,,,,0.77,,,,,0.77,,,,,,,,,,,,,
Curie-T for H//c = 141K. Effective moment of Dy at 1.7K = 10.1,,,Y0.75Dy0.25Ni2B2C1,,,,"(Y,Dy)Ni2B2C",,,,,,,,shape_03,,12.0,,,,,12.0,,,,,,,,,,,,,
,,,Ge0.72Nb3.28,,,,Ge0.72Nb3.28,,,,,,,,,,5.5,,,,,5.5,,,,,,,,,,,,,
[penet] measured by magnetic force microscopy(MFM). Two gaps obtained by fitting. large gap in DB. small one (2D/kTc) = 1.2,,,Ba1Fe1.78Co0.22As2,3.4,,,"Ba(Fe,Co)2As",,,,,,2740.0,,,,13.5,,,,,13.5,,,,,,,,,,,,,
paramag-Curie-temp.,13.6,,Nd1.85Ce0.15Cu0.98Mn0.02O4,,,,"(Nd,Ce)2(Cu,Mn)O4",,,,,,,,shape_01,,,,,21.1,,21.1,,,,,,,,,,,,,
O-content not given,,,Mo0.25Sr2Y1Ce4Cu2.75O15+z,,,,"(Cu,Mo)Sr2(Y,Ce)5Cu2O15",,,,,,,,shape_02,,55.0,,,,,55.0,,,,,,,,,,,,,
anisotropy (Hc2) = 2.1,,,Fe1.04Se0.33Te0.67,,,,"Fe(Se,Te)",,40.0,,29.0,85.0,,,shape_03,,,14.1,,,,14.1,,,,,,,,,,,,,
"van der Waals material. SP (beta) = 0.73 mJ/mol.K4, T(Ein) = 34 K. (dC/Tc) = 9.15 mJ/mol.K2. (dC/gamma*Tc) = 1.0. e-ph = 0.4",,237.0,Na0.926Sn2P2,,,,Na1-xSn2P2,,,,,,,,shape_01,1.9,,2.0,,,,1.95,1.6,5.31,,,,15.0,,,,,,,
,,,Os0.002Re0.998,,,,Re1-xOsx,,,,,,,,,,1.71,,,,,1.71,,,,,,,,-0.0001,,,,,
thin film,,,Y1Ba2Cu3H0.34O7,,,,YBa2Cu3O7Hx,,,,,,,,shape_04,,,76.0,,66.0,,66.0,,,,,,,,,,,,,
volume fraction = 75 %,,,Ca1Ga0.74Si1.26,,,,"Ca(Ga,Si)2",,,,,,,,,,3.5,,,,,3.5,,,,,,,,,,,,,
,,,Y0.85Ca0.15Ba2Cu2.85Co0.15OZ,,,,"(Y,Ca)Ba2(Cu,Co)3Oz",,,,,,,,shape_01,,87.0,,,,,87.0,,,,,,,,,,,,,
,,,La0.9Sr0.1Fe1As0.8P0.2O1,,,,La0.9Sr0.1FeAs1-xPxO,40.0,,,,,,,shape_01,,,,0.0,,,,,,,,,,,,,,,,
Tn(<18>O) = 212.6 K. Tn exponent: alpha-Tn = -0.09.,,,Y0.2Pr0.8Ba2Cu3O7-z,,,,"(Y,Pr)Ba2Cu3O7",210.2,,,,,,,shape_01,,,,1.7,,,,,,,,,,,,,,,,
volume fraction of SC < 5%.,,,Bi0.2Pb0.4La1.2Sr1.3Cu1.9O5.78,,,,"(Bi,Pb,La,Sr)2SrCu2Oz",,,5.78,,,,,,,,,,75.0,,75.0,,,,,,,,,,,,,
(dC/gamma*Tc) = 0.36. e-ph = 0.553. DOS = 2.92 /eV.fu.,,454.0,Th1Co0.9Ni0.1C2,,,,"Th(Co,Ni)C2",,,,,,,,shape_01,,4.38,4.22,,4.51,,4.38,,10.7,29.0,159.0,,,,,,,,,
,,,Hg1Ba2Ca1Cu2O6+D,,,,HgBa2CaCu2O6+D,,,,,,,,shape_05,123.0,,,,,,123.0,,,,,,,,,,,,,
,,,Hg1Ba2Ca2Cu3Fe0.3Oz,,,,"HgBa2Ca2Cu3(O,Fe)",,,,,,,,,,,,,128.5,,128.5,,,,,,,,,,,,,
,,,Y1Ba2Cu3Cl1O6,,,,"Yba2Cu3(O,Cl)7",,,,,,,,,,72.0,,,,,72.0,,,,,,,,,,,,,
synthesized under P=5.5 GPa.,,,Pr1Fe1As1O0.7,,,,PrOxFeAs,,,,,,,,shape_01,46.0,48.5,49.2,,48.1,,48.5,,,,,,,,,,,,,
beta-pyrochlore.  Structural transition (low-T phase = monoclinic) at P=3.6 GPa.,,,K1Os2O6,,,,KOs2O6,,,,,,,,,,9.62,,,,,9.62,,,,,,,,,,,,,
,,,Be1W1,,,,,,,,,,,,,,4.1,,,,,4.1,,,,,,,,,,,,,
,,,La3Ca0.5Cd0.5Ba3Cu7O16.375,,,,"La3(Ca,Cd)Ba3Cu7Oz",,,16.375,,,,,shape_01,56.0,,62.0,,,,59.0,,,,,,,,,,,,,
gamma in mj/gat.K2. delta-C/gamma*Tc = 2.4. dHc/dT = -440 Oe/K,,163.0,La3Tl1,5.3,,,La3Tl,,,,,,,,,,8.86,,,,,8.86,,12.4,,,,,,,,,,,
,,,Gd1Ba2Cu2.9Ga0.1O7-y,,,,"GdBa2(Cu,Ga)O7-y",,,,,,,,shape_01,,,,,62.0,,62.0,,,,,,,,,,,,,
"E=1.4 GeV-Pb-ion irradiated sample. dose = 1.2 E+12 ion/cm2. Anisotropy (Hc2) = 1.22(1.5K), 1.354(15K). Tc by TDR.",,,Sr1Fe2As1.3P0.7,,,,"SrFe2(As,P)2",,,,,,,,shape_01,,23.3,,,,,23.3,,,,,,,,,,,,,
"F CONTENT NOT MEASURED,TRANSPORT PROPERTIES ARE NOT CHANGED DRASTICALLY BY F",,,Y1Ba2Cu3FOZ,,,,"YBa2Cu3(O,F)7",,,,,,,,,91.0,92.0,93.0,,,,92.0,,,,,,,,,,,4.11,,
Pt-content (measured by WDS) = 0.1287 in Sr(Pd1-xPtx)2Ge2. Hc2// measured at 2 K.,,,Sr1Pd1.9Pt0.1Ge2,,,,Sr(Pd1-xPtx)2Ge2,,,,,,,,shape_03,,2.89,,,,,2.89,,,,,,,,,,,,,
,,,Y2Ba4Cu7O15,,,,Y2Ba4Cu7O15,,,15.0,,,,,shape_01,,,92.0,,,,92.0,,,,,,,,,,,,,
needle (c-axis long). 0.1*0.1*5 mm3.,,,Tl2Mo6Se6,,,,Tl2Mo6Se6,,0.2,,2030.0,5.2,,,shape_03,,2.6,,,,,2.6,,,,,,,2.6,,,,,,
TWO STEP CHANGE IN THERMAL CONDUCTIVITY,,,Bi1.4Pb0.5Sb0.1Sr2Ca2Cu3O10-X,,,,"((Bi,Pb,Sb)2Sr2Ca2Cu3O10",,,,,,,,,,106.9,108.6,,,,106.9,,,,,,,,,,,,,
,,,La0.5Y0.5Fe1As1F0.15O0.85,,,,"(La,Y)(O,F)FeAs",,,,,,,,,,,40.2,,,,40.2,,,,,,,,,,,,,
impurity phase < 2%.  main impurity = CeB2C2,,,Ce1Ni2B2C1,,0.00069,,CeNi2B2C,,,,,,,,shape_01,,,,5.0,,,,,,,,,,,,,,,,
,,,Ga1Sr1.8Ca0.2Yb0.78Ca0.42Cu2Oz,,,,"Ga(Sr,Ca)2(Yb,Ca)Cu2O7",,,,,,,,,,,,,20.0,,20.0,,,,,,,,,,,,,
,,,Ir0.37Nb0.63,,,,,,,,,,,,,,2.32,,,,,2.32,,,,,,,,,,,,,
,,,Nd1Ba2Cu2.92Zn0.08O7-y,,,,"NdBa2(Cu,Zn)3O7",,,,,,,,shape_01,,36.6,,,,24.7,36.6,,,,,,,,,,,,,
,,,Tl2Ba2Cu1O6+y,,,,Tl2Ba2CuO6,,,,,,,1e-09,,15.0,,,,,,15.0,,,,,,,,,,,,,
splat-cooled sample. gamma(bcc) phase. Hc2(0) = 6.7 T by using T^2 approx.,,139.0,U0.85Mo0.15,,,,U1-xMox,,,,,,,,,,2.11,,,,,2.11,5.3,16.0,,,,,3.6,,,,,,
,,,Hg1Sr2Cu0.7Cr0.3Oz,,,,"HgSr2(Cu,Cr)Oz",,,,,,,,shape_02,,,,,56.0,,56.0,,,,,,,,,,,,,
,,,Y0.9Ca0.1Ba2Cu3O6.6,,,,"(Y,Ca)Ba2Cu3Oz",,,6.6,,,,,,,65.3,,,,,65.3,,,,,,,,,,,,,
as-quenched. (dC/gamma*Tc) = 1.3,,300.0,La1Ir2Si2,,,,LaIr2Si2,,,,,,,,shape_01,,1.56,,,,,1.56,,1.7,,,,,,,,,,,
tetragonal. polycrystal. sample produced by RCA,,,Nb3Sn1,,,,Nb3Sn,,,,,,,,shape_01,,17.6,,,,,17.6,25.0,,,,,,2.1,,,,,,
In<115> NQR measured.,,,Ce1Rh0.45Ir0.55In5,,,,"Ce(Rh,Ir)In5",,,,,,,,shape_03,,0.82,,,,,0.82,,,,,,,,,,,,,
density=8.9 g/cm3,,,Yb1Rh1.4Sn4.6,,,,,,,,,,,,,,8.6,,,,,8.6,,,,,,,0.35,,,,,,
anneal 500 C  O2 10 atm,,,Bi2Sr2Ca1Cu2O8+Z,,,,Bi2Sr2CaCu2O8+Z,,,,,,,,shape_03,,,80.0,,,,80.0,,,,,,,,,,,,,
,,,Nd1Ru3B2,,,,NdRu3B2,33.2,,,,,,,,,,,1.2,,,,,,,,,,,,,,,,
,,,La0.5Nd0.5Ba2Cu3OZ,,,,"(La,Nd)Ba2Cu3Oz",,,,,,,,shape_06,,,90.0,,,,90.0,,,,,,,,,,,,,
as-synthesized. semiconductor-like. RRR<1,,,Hg0.7Cr0.3Sr2Cu1OZ,,,,"(Hg,Cr)Sr2CuO4",,,,,,,,,56.0,59.5,67.0,,,,59.5,,,,,,,,,,,,,
,,,La1Ru2.94Fe0.06Si2,,,,"La(Ru,Fe)3Si2",,,,,,,,shape_01,4.51,,,,,,4.51,,,,,,,,,,,,,
,,,Nd1.85Ce0.15Cu0.987Zn0.013O4,,,,"(Nd,Ce)2(Cu,Zn)O4",,,4.0,,,,,shape_01,,,,,14.5,,14.5,,,,,,,,,,,,,
anisotropy factor(Rc/Rab at 100K)=1000,,,Y1Ba2Cu3O6.45,,,,YBa2Cu3Oz,,,6.45,,,,,shape_03,,47.3,,,,,47.3,,,,,,,,,,,,,
,,,Bi2Sr2Ca0.6Gd0.4Cu2O8+z,,,,"Bi2Sr2(Ca,Gd)Cu2O8",,,,,,,,,,13.3,,,,,13.3,,,,,,,,,,,,,
"SC poperties obtained by muon-SR analysis. two gap fitting : large gap in DB, small one ( d2=1.5 meV), weight of d1/d2  = 0.73)",,,Cs1Ca2Fe4As4F2,3.1,,,CsCa2Fe4As4F2,,,,,,244.0,,shape_01,,28.31,,,,,28.31,,,,,,,,,,,,7.5,
SC with honeycom lattice,,,Sr1Pt1As1,,,,SrPtAs,,,,,,,,,,2.4,,,,0.06,2.4,0.22,,,,,38.7,,,,,,,
gap by point contact tunneling. two gaps(delta = 4.0 and 0.75 meV). DB-value shows higher ones.,,,Mg0.815Al0.18B2,3.62,,,"(Mg,Al)B2",,,,,,,,shape_03,,,,,25.7,,25.7,,,,,,,,,,,,4.0,
"Hc2(0) = 52 T using Hc2(T)=Hc2(0)[(1-t^2)/(1+t^2)] dependence. R = R0 + AT^n where R0=0.306 mOhm.cm, n=2.00.",,,Pr0.75Sr0.25Fe1As1O1,,,,"(Pr,Sr)OFeAs",,,,,,,-6.5e-10,shape_01,,,16.3,,,,16.3,45.1,,,,,,4.0,,,,,,
,,,Eu1.85Ce0.15Cu1O4,,,,"(Eu,Ce)2CuO4",,,,,,,,shape_01,,8.0,12.5,,,6.0,8.0,,,,,,,,,,,,,
,,,Y0.6Pr0.4Ba2Cu3O7,,,,"(Y,Pr)Ba2Cu3O7",,,,,,,,shape_01,,35.0,,,,,35.0,,138.0,,,,,,,,,,,
mixed phase: IrSi3 and unknown phase. Lattice term in SP (beta) = 0.101 mJ/mol.K4. (dC/gamma*Tc) = 1.40. e-ph = 0.52,,486.0,Li2Ir1Si3,3.26,,,Li2IrSi3,,,,,,,,,3.7,,3.7,,,,3.7,0.21,5.37,,,,40.0,,,,,,,
"ANN(1800C,10h). GAMMA from Junod et al.",,,Nb3Pt1,,,,Nb3Pt,,,,,,,,,,8.7,,,,,8.7,12.5,5.6,,,,,1.95,,,,,,
,,323.0,Al0.188V0.812,,,,V1-xAlx,,,,,,,,,,,,1.5,,,,,5.49,,,,,,,,,,,
dTc(<54>Fe-<56>Fe) = 0.5 K.,,,Sm1Fe1As1F0.15O0.85,,,,"Sm(O,F)FeAs",,,,,,,,,,41.0,,,,,41.0,,,,,,,,,,,,,
"starting mixture=C0.5Ba2Ca4Cu5.5O13, mix-phase of (Cu,C)2334+(Cu,C)2345",,,C1Ba3Ca3Cu5O13,,,,"(Cu,C)2Ba3Ca3Cu4O13",,,,,,,,shape_02,107.0,110.0,113.0,,,,110.0,,,,,,,,,,,,,
,,,Y1Ba2Cu3O6.24,,,,YBa2Cu3O6.24,,,6.24,,,,,shape_01,,,,,,,,,,,,,,,,,,,,
carrier n=20.0 E+20/cc.carrier by Hall effect. G-L parameter = 6.1,,,Sn1Te1,,,,SnTe,,,,,,,,shape_01,,0.214,,,,,0.214,90.0,,,,,,0.085,,,0.00019,,,
,,,Tl1Sr2Ca0.3Y0.7Cu2O6.97,,,,"TlSr2(Ca,Y)Cu2Oz",,,6.97,,,,,shape_01,,92.0,,,,,92.0,,,,,,,,,,,,,
using B<10>. No B-isotope effect on PENET (by muon-SR).,,,B2Mg1,,,,MgB2,,,,,,,,shape_01,,40.36,,,,,40.36,,,,,,,,,,,,,
,,,Y1Ba2Cu3O6.76,,,,YBa2Cu3O7,,,6.76,,,,,shape_01,,82.0,,,,,82.0,,,,,,,,,,,,,
,,,La1.85Sr0.15Cu0.9V0.1O4+z,,,,"(La,Sr)2(Cu,V)O4",,,,,,,,,,,,,15.0,,15.0,,,,,,,,,,,,,
,,,Pb1.75Ca0.2Y1Sr2Cu3O8+z,,,,,,,,,,,,,,,,,45.0,,45.0,,,,,,,,,,,,,
,,,Y0.25Lu0.75Ba2Cu3OX,,,,"(Y,Lu)Ba2Cu3O7",,,,,,,,,,86.0,,,,,86.0,,,,,,,,,,,,,
(dlnTc/P) = -0.030 /GPa,,,B2Mg1,,,,MgB2,,,,,,,,,,38.7,,,,,38.7,,,,,,,,-1.17,,,,,
,,,Nd1.85Ce0.15Cu1O4-Z,,,,"(Nd,Ce)2CuO4",,,,,,,,shape_01,16.0,22.0,22.0,,,,22.0,,,,,,,,,,298.0,,,
,,,Hg0.7Pb0.3Ba2Ca2Cu3O8.35,,,,,,,8.35,,,,,shape_01,130.0,,,,,,130.0,,,,,,,,,,,,,
,,,Pt0.3Ta0.7,,,,Pt0.3Ta0.7,,,,,,,,,,1.45,,,,,1.45,,,,,,,,,,,,,
"optimally-doped. ANN(750C, in air). M-crossing at T=86.1 K.",,,Bi2Sr2Ca1Cu2O8+z,,,,Bi2Sr2CaCu2O8,,,,,,,,shape_03,,,,,87.3,,87.3,,,,,163.0,1.3,2.0,,,,,,
,,,Ce0.99La0.01Pt3Si1,,,,"(Ce,La)Pt3Si",,,,,,,,shape_01,,0.57,,,,,0.57,,,,,,,,,,,,,
gamma in mj/formula.K2. E-ph interaction = 0.68. (2*gap/kTc)=3.51. G-L parameter = 21,,230.0,Cu1Rh2S4,3.51,,,CuRh2S4,,,,,,,,,,4.7,,,,,4.7,20.0,25.0,,,267.0,12.8,,,,0.007,,,
,,,Sm1.1Ba1.9Cu3O7.05,,,,"Sm(Ba,Sm)2Cu3O7",,,7.05,,,,,shape_01,70.0,,87.0,,,,78.5,,,,,,,,,,,,,
Zn-content x (in Ba(Fe1.89-2xCo2x)As2) = 0.008 by EPMA.Tc(R) defined as max of (dR/dT).,,,Ba1Fe1.87Zn0.02Co0.11As2,,,,"Ba(Fe,Zn,Co)2As2",,,,,,,,shape_03,,20.0,,,,,20.0,,,,,,,,,,,,,
,,,Y0.8Ca0.2Ba0.5La0.5Cu3OZ,,,,"(Y,Ca)(Ba,La)2Cu3Oz",,,,,,,,shape_01,59.8,,,,,,59.8,,,,,,,,,,,,,
,,,Tm0.8Lu0.2Fe3Si5,,,,"(Tm,Lu)2Fe3Si5",,,,,,,,,,2.79,,,,,2.79,,,,,,,,,,,,,
[vols] at 5 K. Phase and Tc depend on O-content of nominal materials,,,Ca4Al2Fe2P2O5.8,,,,(Ca4Al2O6)Fe2P2,,,5.8,,,,,shape_01,6.0,,17.1,,17.0,,17.0,,,,,,,,,,,,,
(dC/gamma*Tc) = 0.87. latticeterm of SP = 0.54 mJ/mol.K4(beta),,268.0,Ba1Rh2P2,,0.000134,,BaRh2P2,,,,,,,,,,1.0,,,,,1.0,0.07,9.75,,,,69.0,1.13,,,,,,
,,,Hg1Ba2Cu1FO4,,,,HgBa2CuO4Fx,,,,,,,,shape_01,,,,,96.0,,96.0,,,,,,,,,,,,,
"M=NH3. LiM-intercalate to FeTe0.6Se0.4. (-dHc2/dT) is 11.5(onset) and 5.9(zero) for H//ab, 5.1(on) and 2.1(zero) for H//c. Anisotropy(RES) = 92 at 50K, (Hc2) = 6.5 at 19K.",,,Li0.32M1Fe2Se0.8Te1.2,,,,Lix(NH3)yFe2Te1.2Se0.8,,42.8,,,119.8,,0.00926,shape_03,,,20.84,,21.0,2.97,21.0,,,,,,,,,,,,,
,11.0,,La1.85Sr0.15Cu0.925Zn0.075O4,,,0.56,"(La,Sr)2(Cu,Zn)O4",,,,,,,,,,,,,,,,,,15.0,,,,,,,,,,
,,,Tl1.2Sr2Ca0.8Cu2O6.862,,,,"Tl Sr2(Ca,Tl)Cu2 Oz",,,6.862,,,,,,,60.0,,,,,60.0,,,,,,,,,,,,,
,,,Al3Yb1,,,,Al3Yb1,,,,,,,,,,0.94,,,,,0.94,,,,,,,,,,,,,
,42.0,,Y1Ba2Cu2.955Zn0.045O7,,,,"YBa2(Cu,Zn)3O7",,,7.0,,,,,shape_01,,70.1,,,,2.1,70.1,,,,,,,,,4.457,,,,
,,,Lu0.7Ca0.3Ba2Cu3O6.78,,,,,,,6.78,,,,,,,,54.0,,,,54.0,,,,,,,,,,,,,
,,,Y1Ba2Cu2.75Co0.25OZ,,,,"YBa2(Cu,Co)3O7",,,,,,,,,,39.3,,,,,39.3,,,,,,,,,4.28,,,,
,,,Gd0.7Pr0.1Ca0.2Ba2Cu3Oz,,,,"(Gd,Pr,Ca)Ba2Cu3O7",,,,,,,,,,67.8,,,,,67.8,,,,,,,,,,,,,
"Electrochemical intercalated with a potential technique.See Mater. Res Bull. 29, 735 (1994).",,,La2Cu1O4.06,,,,La2CuO4+d,,,4.06,,,,,shape_01,,,42.0,,,,42.0,,,,,,,,,,,,,
Tc defined as R=0.1Rn. another transition at T=1.7 K. GL parameter = 21. e-ph coupling = 0.49. (dC/gamma*Tc) = 1.5.,,,Ce2Pd1In8,,,2.51,Ce2PdIn8,10.0,,,,,,,shape_03,0.68,,,,,,0.68,4.8,1000.0,,,174.0,8.200000000000001,14.3,,,,,,
,,,Be0.858Cu0.142,,,,Be0.858Cu0.142,,,,,,,,,,0.56,,,,,0.56,,,,,,,,,,,,,
P-induced SC. Pc = 23.8 GPa. SC properties (in DB) are for P = 45 GPa.,,,Ta1Ir1Te4,,,,TaIrTe4,,,,,,,,shape_03,,,1.752,0.0,,,1.752,0.83,,,,,,,,,,,,
Hc1(2.0K)=250 Oe. Hc2(2.0K)=20 kOe. Delta-C(at Tc)=44 mj/mol.K. (delta-C/gamma*Tc)=1.1,,287.0,Cu0.7Zn0.3Ir2S4,,,,"(Cu,Zn)Ir2S4",,,,,,,,,,3.0,,,,,3.0,3.5,13.0,,,,,,,,,,,
(delta-C/gamma*Tc)=1.77  . e-ph = 0.70 .,,523.0,Li1.08Ti1.92O4,,,,"Li(Ti,Li)2O4",,,,,,,,shape_01,,11.8,,,,,11.8,,2.32,,,,,,,,,,,
anisotropy factor = 4.3 (Hc2 anisotropy),,,Na0.35Co1H1.3O3.3,,,,NaxCoO2/yH2O,,3.6,,,15.6,,,shape_03,,3.7,,,,,3.7,,,,,,,,,,,,,
Tmin(R shows minimum) = 111 K.,,,La1Fe0.975Co0.025As1O1,,,,"LaO(Fe,Co)As",,,,,,,,shape_01,,8.58,,,11.17,,8.58,,,,,,,,,,,,,
delta Tc=6.75,,,Y1Ba2Cu3O6.75,,,,YBa2Cu3O7,,,6.75,,,,,,,83.65,,,,,83.65,,,,,,,,,,,,,
,,,Tl1Sr2Ca0.4Ce0.6Cu2O7-z,,,,"TlSr2(Ca,Ce)Cu2O7",,,,,,,,,,,,10.0,,,,,,,,,,,,,,,,
martensitic phase transformation . fraction of rhombo-phase determined to be 0.96 from SP. Tc shows for rhombo-phase.,,203.0,V2Zr1,,,,V2Zr,,,,,,,,,,7.7,,,,,7.7,,16.2,,,,,,,,,,,
,,,Y0.8Ca0.2Sr1Ba1Cu2.5B0.5O8.5-z,,,,"(Y,Ca)SrBa(Cu,(BO3))3O7",,,,,,,,,,,,,28.0,,28.0,,,,,,,,,,,,,
quench,,,Pb0.6Cu0.4Sr1.1La0.9Cu1O5.07,,,,"(Pb,Cu)(Sr,La)2CuOz",,,5.07,,,,,,,33.9,,,,,33.9,,,,,,,,,,,,,
"Heat treatment(600C, 4 w)",,,Au1V3,,,,V3Au,,,,,,,,,,2.731,,,,,2.731,,,,,,,,0.13,,,,,
,,,Cu1Co1.99Ir0.01S4,,,,"Cu(Co,Ir)2S4",,,,,,,,,,3.04,,,,,3.04,,,,,,,,,,,,,
,,,Hg1Ba2Cu1O4+Z,,,,HgBa2CuO4+Z,,,,,,,,,,,,,,,,,,,,,,,,,,,,
,,,Co0.94Rh0.06U6,,,,Co0.94RH0.06U6,,,,,,,,,,2.0,,,,,2.0,,,,,,,,,,,,,
,,,Pd0.6W0.4,,,,Pd1-xWx,,,,,,,,,,1.29,,,,,1.29,,,,,,,,,,,,,
The oxygen content was determined from precision iodometric titration method(ref.29).,,,Pr1.6Ba1.4Cu3O7.23,,,,"Pr(Ba,Pr)2Cu3O7+z",8.0,,7.23,,,,,shape_02,,,,2.0,,,,,,,,,,,,,,,,
Metal to CDW/SDW transition at T* (RES) = 55K,,,Ba1Ti2Sb2O1,,,,BaTi2Sb2O,,,,,,,,shape_01,,1.19,,,,,1.19,,,,,,,,,,,,,
,,,La1.84Sr0.16Cu1OZ,,,,"(La,Sr)2CuO4",,,,,,,,shape_01,,38.0,38.7,,,,38.0,,,,2.09,,,,3.26,,,,,
,,,Tb1Fe1As1O0.8,,,,TbOxFeAs,,,0.8,,,,,,,35.7,,,,,35.7,,,,,,,,,,,,,
metastable alloy made by liquid quenching. Tc measured by ac bridge.,,,Au16.7Pd16.6Te66.7,,,,Au16.7Pd16.6Te66.7,,,,,,,,,,,4.6,,,,4.6,,,,,,,,,,,,,
R(T) anomaly at 150 K due to AFM along c-axis. Curie-Weis law for 150<T<300 K.  Weak FM below 52 K .,52.0,,Sr2V1Fe1As1O3,,,1.2,Sr2VFeAsO3,,,,,,,,shape_01,,,24.0,,,,24.0,,,4050.0,7050.0,,,,,,,,,
,,,La1.76Sr0.24Cu1O4,,,,"(La,Sr)2CuO4",,,,,,,,shape_01,,16.0,,,15.0,,16.0,,,,740.0,,,,,,,,,
,,,Mo0.4Rh0.6,,,,Mo1-xRhx,,,,,,,,,,0.91,,,,,0.91,,,,,,,,,,,,,
"values of [Tc], [DebyeT], [Gapene] are obtained by curve fitting of thermal conductivity k(T).",,393.0,Gd1Ba2Cu2.985Mn0.015Oz,2.9,,,"GdBa2(Cu,Mn)3Oz",,,,,,,,,,91.8,,,,,91.8,,,,,,,,,,,,,
,,,La1.85Sr0.15Cu0.96Ni0.04O4,,,,"(La,Sr)2(Cu,Ni)O4",,,,,,,,shape_01,,0.001,,,,,0.001,,,,,,,,,,,,,Info: Very Low Tc (<0.1K)
Thermodynamic Hc(0) = 6 mT. (dC/Tc) = 5 mJ/mol.K2. GL(kappa) = 43. [penet](London) = 1.3 microm-m.,,220.0,Th1Pt3B1,,,,ThPt3B,,,,,,,,shape_01,,0.75,,,,,0.75,0.42,6.5,196.0,,1300.0,28.0,0.83,,,,,,
,,,Y1Ni1.85Cu0.15B2C1,,,,"Y(Ni,Cu)2B2C",,,,,,,,,,13.0,,,,,13.0,,,,,,,,,,,,,
A,,,Bi2Sr1.95La0.05Cu1OZ,,,,Bi2Sr2-xLaxCuOz,,,,,,,,shape_03,,13.0,,,,,13.0,,,,,,,,,,,,,
,,,Cr0.4Re0.6,,,,Cr0.4Re0.6,,,,,,,,,,2.15,,,,,2.15,,,,,,,,,,,,,
optimally doped.  LTO-LTT transition at 77 K.,,,La1.45Nd0.4Sr0.15Cu1O4,,,,"(La,Nd,Sr)2CuO4",,,,,,,,shape_03,13.6,,30.0,,,,21.8,,,,,,,,,,,,,
O(18)=85%,,,Y0.8Pr0.2Ba2Cu3O7-d,,,,"(Y,Pr,Ca)Ba2Cu3O7-d",,,,,,,,shape_01,,67.7,,,67.5,,67.7,,,,200.0,,,,,,,,,
gamma in mj/gat.K2,,440.0,Nb0.4Ta0.6C1,,,,"(Nb,Ta)C",,,,,,,,,,9.7,,,,,9.7,,2.72,,,,,,,,,,,
,,,Re0.5W0.5,,,,,,,,,,,,,,5.12,,,,,5.12,,,,,,,,,,,,,
,,,Mo0.5Tc0.5,,,,Mo0.5Tc0.5,,,,,,,,,,14.0,,,,,14.0,,,,,,,,,,,,,
grain size = 14*6*1 um3. hydrostatic-P. optimal O-content sample.,,,Sm1Fe1As1O0.85,,,,SmOFeAs,,,0.85,,,,,,,54.9,,,,,54.9,,,,,,,,-1.1,,,,,
,29.04,,Y0.8Na0.2Ba2Cu3OZ,,,,"(Y,Na)Ba2Cu3O7",,,,,,,,shape_01,84.9,89.5,90.6,,,,89.5,,,,,,,,,,,,,
R(T)-exponent = 1.08. (dC/gamma*Tc) = 3.24),,247.0,Ir0.44Rh0.5Se2,,,,Ir0.94-xRhxSe2,,,,,,,,,,,9.24,,,,9.24,,,,,,,,,,,,,
,,,O2Re1,,,,O2Re1,,,,,,,,,,,,1.3,,,,,,,,,,,,,,,,
,,,La1.85Sr0.15Cu0.995V0.005O4+z,,,,"(La,Sr)2(Cu,V)O4",,,,,,,,,,,,,36.9,,36.9,,,,,,,,,,,,,
nominal(U1.02Co1.02Ge). RRR = 25. Weak itinerant ferro. SP-heat & thermal expansion measured.,3.0,,U1Co1Ge1,,,,UCoGe,,,,,,,,,0.66,,,,0.8,,0.8,,57.0,12.0,,,15.0,5.2,,,,,,
Energy gap from SP analysis. (dC/gamma*Tc) =  1.25  . e-ph =  0.41 .,,460.0,Mo1,3.4,,,Mo,,,,,,,,shape_01,,0.92,,,,,0.92,,1.83,,5.98,,,,,,,,,
Tc defined as mid of SUS. hydrostatic P: He-gas(P<0.6 GPa) and DAC (P<32 GPa).  Tc < 2K for P > 20 GPa. First order phase transition at about 10 GPa.,,,C6Ca1,,,,CaC6,,,,,,,,,,,,,11.48,,11.48,,,,,,,,0.39,2.53,,,,
TEP(max)=112K(2.8microV/K),,,Bi1.7Pb0.3Sr2Ca2Cu3Oz,,,,"(Bi,Pb)2Sr2(Ca,Sm)2Cu3O10",,,,,,,,,,110.0,,,,,110.0,,,,,,,,,,,-2.5,,
,,,Mg1C1Ni2.995Fe0.005,,,,"MgC(Ni,Fe)3",,,,,,,,,,,,,6.44,,6.44,,,,,,,,,,,,,
,,,Nb3Al0.5Sn0.5,,,,"Nb3(Al,Sn)",,,,,,,,,,16.0,,,,,16.0,,,,,,,,,,,,,
,,,Y1Ba2Cu2.97Zn0.03O6.93,,,,"YBa2(Cu,Zn)3Oz",,,6.93,,,,,shape_03,,,82.0,,,,82.0,,,,,,,,,,,,,
lattice term in SP (beta) = 0.36 mJ/mol.K4,,378.0,Ce3Ni2B2N2.7,,0.0016,,Ce3Ni2B2N3,,,,,,,,shape_01,,,,0.35,,,,,54.0,17.6,,,,,,,,,,
,,,Y0.5Cd0.5Ba2Cu3O7,,,,"(Y,Cd)Ba2Cu3O7",,,,,,,,shape_01,,93.2,,,,,93.2,,,,,,,,,,,,,
,,,Nb0.25Re0.75,,,,,,,,,,,,shape_01,,6.75,,,6.52,,6.75,14.5,4.24,,,,,,,,,,,
,,,Y1Ba2Cu3.92Ni0.08O8,,,,"YBa2(Cu,Ni)4 O8",,,,,,,,,31.5,,67.0,,,,49.25,,,,,,,,,,,,,
e/a ratio = 5.8,,,B3Re7,,,,Re7B3,,,,,,,,,,3.08,,,,,3.08,,,,,,,,,,,,,
,,,Y1Ba1.9Nd0.1Cu3Oz,,,,"Y(Ba,Nd)2Cu3Oz",,,,,,,,shape_01,90.6,91.6,,,,2.3,91.6,,,,,,,,,,,,,
,,,Cr0.476Mo0.524,,,,Mo1-xCrx,,,,,,,,,,0.045,,,,,0.045,,,,,,,,,,,,,Info: Very Low Tc (<0.1K)
,,,Lu0.6Ca0.4Ba2Cu3O6+z,,,,"(Lu,Ca)Ba2Cu3O7",,,,,,,,,,,74.0,,,,74.0,,,,,,,,,,,,,
Tc defined as max of (dR/dT). SP shows Tc = 1.24 K. (dC/gamma*Tc) = 0.67.,,155.0,La1Ir2Si2,,,,LaIr2Si2,,,,,,,,shape_01,,1.4,,,,0.4,1.4,0.041,8.1,,,,89.7,,,,,,,
,,,Hg0.9Tl0.1Ba1.8La0.2Cu1Oz,,,,"(Hg,Tl)(Ba,La)2CuOz",,,,,,,,,,75.9,,,,,75.9,,,,,,,,,,,,,
,,,La1.73Sr0.27Cu1O3.913,,,,"(La,Sr)2CuO4",,,3.913,,,,,,,30.6,,,,,30.6,,,,,,,,,,,,,
,,,Re0.76V0.24,,,,,,,,,,,,,,4.52,,,,,4.52,,,,,,,,,,,,,
not s/c.  A8T46 structure.,,,Sr8Ga11Si35,,,,Sr8(Ga11Si35),,,,,,,,shape_03,,,,2.0,,,,,,,,,,,,,,,,
fcc. Tc <1.3 K at ambient  pressure. Tc=0.79 K from onother paper. Tc(max) = 1.83 K (P=4.7 GPa),,,Am1,,,,Am,,,,,,,,shape_01,,0.79,,1.3,,,0.79,,,,,,,,,,,,,
,,,Si2Ta3,,,,Ta3Si2,,,,,,,,,,,,1.2,,,,,,,,,,,,,,,,
,,,Nb0.37Ta0.63,,,,Nb0.37Ta0.63,,,,,,,,,,5.31,,,,,5.31,,,,,,,,,,,,,
"Trigonal(H) to monoclinic(L) phase transition, T<STR> = 408 K. Hall const in DB shows ones at 2 K.",,208.0,Ir1Te1.5Se0.5,,,,"Ir(Te,Se)2",,,,,,,-0.000942,shape_01,,,,1.8,,,,,1.52,,,,,,,,,,,
Tc by ac-impedance bridge. Tc measured for various B isotopes.,,,B1W2,,,,W2B,,,,,,,,,,3.18,,,,,3.18,,,,,,,,,,,,,
O-content is nominal. Tc depends on synthesized pressure. Tc in DB shows for the best sample (synthesized at P=2.0 GPa).,,,La1Fe1As1O0.7,,,,LaOFeAs,,,,,,,,,26.2,28.4,29.0,,27.8,,28.4,,,,,,,,,,,,,
not SC,,,Ga0.5Co0.5Sr2Tm0.7Ca0.3Cu2Oz,,,,"(Ga,Co)Sr2(Tm,Ca)Cu2Oz",,,,,,,,,,,,18.0,,,,,,,,,,,,,,20.8,,
,,,B3Ru7,,,,B3Ru7,,,,,,,,,,2.58,,,,,2.58,,,,,,,,,,,,,
Oxygen content by iodometry. hole conc p<sh>=0.153,,,La0.3Pr0.7Ba1.5Sr0.5Cu3O6.945,,,,"(La,Pr)(Ba,Sr)2Cu3O7",,,6.945,,,,,shape_01,,,,10.0,,,,,,,,,,,,,,,,
T<CDW> = 75 K.  C<CDW> = 6.8 mj/mol.K.,,,Lu5Ir4Si9.95Ge0.05,,,,"Lu5Ir4(Si,Ge)10",,,,,,,,,,4.1,,,4.03,,4.1,,,,,,,,,,,,,
NEELT=PR ORDER,,,Y0.4Pr0.6Ba2Cu3O7,,,,"(Y,Pr)Ba2Cu3O7",6.4,,,,,,,shape_01,,,,,,,,,180.0,,,,,,,,,,,
,,,Pr1.48Gd0.37Ce0.15Cu1O4,,,,"(Pr,Gd,Ce)2CuO4",,,,,,,,,12.0,,17.0,,14.5,,14.5,,,,,,,,,,,,,
,,,Y1Ba2Cu3O6.72,2.9,,,YBa2Cu3Oz,,,6.72,,,,,shape_02,,58.0,,,,,58.0,,,,,,,,,,,,7.0,
RESN = 0.2 uOhm.cm. Pc(critical P where the sign of (dTc/dP) change to plus) = 17.5 kbar. RH = RH(0) + A*T^2 for T^2 < 12 K2.,,,K1Fe2As2,,,,KFe2As2,,,,,,,,shape_03,3.6,,,,,,3.6,,,0.2,,,,,,,,,,
"formula-weight = 44.56,  unit cell volume = 28.46 A^3",,,Mg0.91Li0.09B1.84C0.16,,,,"(Mg,Li)(B,C)2",,,,,,,,shape_03,,30.15,30.6,,,,30.15,,,,,,,,,,,,,
,,,Hf1Os1P1,,,,HfOsP,,,,,,,,,4.96,,6.1,,,,5.53,,,,,,,,,,,,,
OZ=3.99-3.              97,,,Nd1.85Ce0.15Cu1O3.98,,,,"(Nd,Th)2CuO4",,,3.98,,,,,,,21.2,,,,,21.2,,,,,,,,-0.01,,,,,
,,,Y2La0.8Ba3.2Cu6O14.2,,,,,,,14.2,,,,,,,46.0,,,,,46.0,,,,,,,,,,,,,
,,,Gd0.95Hf0.05Ba2Cu3O6.91,,,,"(Gd,Hf)Ba2Cu3O7",,,6.91,,,,,shape_01,,86.9,,,,,86.9,,,,,,,,,,,,,
density=5.86 g/cm3.,,,Nd1Mo6S8,,,,NdMo6S8,,,,,,,,,,3.5,,,,,3.5,,,,,,,,,,,,,
dTc/dp=0.5 K/GPa for p>1GPa,,,La1.82Sr0.18Cu1O4,,,,"(La,Sr)2CuO4",,,,,,,,shape_01,,34.6,,,33.2,,34.6,,,,,,,,0.95,,,,,
P = 6.8 kbar. e-ph = 0.85,,,Bi2Pd1,,,,beta-PdBi2,,0.52,,,,,,shape_03,,4.81,,,,,4.81,,,23.23,,,25.1,,,,,,,
,,,Eu0.56K0.44Fe2As2,,,,Eu1-xKxFe2As2,,,,,,,,shape_03,,28.7,,,,,28.7,,,,,,,,,,,22.3,,
as-grown sample,,,Tl0.5Ba2Ca1Mg1Cu2Ni1.5O10-z,,,,"(Cu,Tl)Ba2(Ca,Mg)2(Cu,Ni)3O10",,,,,,,,,97.0,,,,99.8,,99.8,,,,,,,,,,,,,
,,,Sn1Mo6S8,,,,SnMo6S8,,,,,,,,,,14.0,,,,,14.0,,,,,,,,,,,,,
,,,Hf1Ru1As1,,,,HfRuAs,,,,,,,,,,4.93,,,,,4.93,,,,,,,,,,,,,
"post-annealed(500C,1w) sample.",,,Sr1Fe2As1.3P0.7,,,,"SrFe2(As,P)2",,,,,,,,shape_03,34.0,,,,,,34.0,,,,,,,,,,,,,
"High pressure annealing(600C, P=2 GPa).",,,La1Bi1S2F0.2O0.8,,,,"La(O,F)BiS2",,,,,,,,shape_01,3.8,,6.55,,7.11,,7.11,,,,,,,,,,,,,
"quasi crystal. Tsai-type cluster. mol means ""mol-cluster"". (dC/Tc) = 218 mJ/mol-cluster.K2. (dC/gamma*Tc) = 0.54. Hc(0) = 50.0 Oe. GL = 25.9. Wilson ratio = 3.",104.0,157.0,Au0.635Ge0.205Yb0.16,,0.0048,,Au-Ge-Yb,,,,,,,,,0.29,,0.36,,,,0.325,0.183,251.0,135.8,,1100.0,42.400000000000006,0.675,,,0.00045,,,
,,,Y1Ba2Cu3O6.76,,,,YBa2Cu3O7,,,6.76,,,,,shape_01,,77.8,,,,,77.8,,,,4.9,,,,,,,,,
cohere(c) calculated using GL theory,,,Tl0.8Hg0.2Ba2Ca2Cu3O9-z,,,,"(Tl,Hg)Ba2Ca2Cu3O9",,,,,,,,,134.8,137.4,,,,,137.4,,,,1050.0,,,,,,,,,
,,,Bi1.95Sr1.55Pr0.5Cu1O6+z,,,,"Bi2(Sr,Pr)2CuO6",,,,,,,,,,27.1,,,,,27.1,,,,,,,,,,,,,
GL parameter=218,,,Bi2Sr2Ca1Cu1.991Ni0.009O8+d,,,,"Bi2Sr2Ca(Cu,Ni)2O8",,,,12.1,,,,shape_03,82.5,,,,79.5,,79.5,,,,,264.0,,3.57,,,,,,
92%Bi2223+8%Bi2212,,,Bi1.6Pb0.4Sr2Ca1.9995Sm0.0005Cu3Oz,,,,"(Bi,Sr)2Sr2(Ca,Sm)2Cu3Oz",,,,,,,,shape_02,102.0,,,,,,102.0,,,,,,,,,,,,,
,,,Bi2Sr2Ca1Cu2O8.245,,,,Bi2Sr2CaCu2Oz,,,8.245,,,,,shape_03,,,90.0,,,,90.0,,,,,,,,,,,,,
,,,Y1Ba2Cu3O6.95,,,,YBa2Cu3O7,,,6.95,,,,,shape_01,,91.0,,,,1.4,91.0,,,,1.11,,,,,5.45,,,,
e-ph coupling const. = 0.648,,230.4,Mo5.22Zr94.78,,,,Zr1-xMox,,,,,,,,shape_01,,4.0,,,,,4.0,,5.27,,,,,,,,,,,
not SC.,,259.0,Ba1Pd2As2,,,,BaPd2As2,,,,,,,,shape_01,,,,1.8,,,,,5.4,,,,,,,,,,,
Antiferrodistortive phase transition at 104  K by SP. Hall mobility = 9000 cm3/V.sec. mean free path = 1380 A.,,,Sr1Ti1O3-d,,,,SrTiO3-d,,,,,,,,shape_03,,0.085,,,,,0.085,,,,,,99.0,,,,,,,Info: Very Low Tc (<0.1K)
,,,Rb2Cr3As3,,,,Rb2Cr3As3,,,,,,,,shape_03,,4.8,,,,,4.8,,,,,,,,-0.814,,,,,
,,,Ba1Fe1.3Ru0.7As2,,,,Ba(Fe1-xRux)2As2,,,,,,,,shape_03,,20.0,,,,,20.0,,,,,,,,-10.0,,,,,
"[penet] measured by TDO. gap size obtained using two gap model (small d(0) = 1.25 kTc, large (inDB) ) analysis of [penet](T).",,,Lu3Os4Ge13,5.0,,,Lu3Os4Ge13,,,,,,,,shape_03,,3.2,,,3.05,,3.2,4.8,,,,473.6,,,,,,,,
,,,Tl0.5Pb0.5Sr1.6Ba0.4Ca2Cu3OZ,,,,"(Tl,Pb)(Sr,Ba)2Ca2Cu3Oz",,,,,,,,shape_02,,120.0,,,,,120.0,,,,,,,,,,,,,
,,,Bi3.875Co0.125S3O4,,,,"(Bi,Co)4O4S3",,,,,,,,shape_01,3.95,,4.57,,,,4.26,,,,,,,,,,,,,
,,,Dy1Ba2Cu2.9Zn0.1O6.96,,,,"DyBa2(Cu,Zn)3O7",,,6.96,,,,,shape_01,,44.0,,,56.0,,44.0,,,,,,,,,,,,,
"R(T) shows SC transition at 3.7 K, maybe filamentary Sn impurity incorporated during growth. Two successive magnetic transition , Tn = 17K and 16K in SP.",,,Eu1Pt1Si3,,,,EuPtSi3,17.0,,,,,,,shape_03,,3.7,,,,,3.7,,,,,,,,,,,,,
dTc/dp=0 for p>1GPa,,,La1.77Sr0.23Cu1O4,,,,"(La,Sr)2CuO4",,,,,,,,shape_01,,21.3,,,18.0,,21.3,,,,,,,,,,,,,
,,,La1Os2,,,,La1Os2,,,,,,,,,,8.9,,,,,8.9,,,,,,,,,,,,,
,,,Y0.47Pr0.53Ba2Cu3O6.96,,,,"(Y,Pr)Ba2Cu3O7",,,6.96,,,,,,9.7,13.5,17.7,,,,13.5,,,,2.01,,,,,,,,,
RHN=80K,,,Nd1.92Ce0.08Cu1O3.97,,,,"(Nd,Ce)2CuO4",,,3.97,,,,-2.61e-09,,,,,4.2,,,,,,,,,,,,,,,,
,,,Pb1Mo6S8,,,,PbMo6S8,,,,,,,,,,13.3,,,,,13.3,60.0,,,,,,6.0,,,,,,
,,,Bi2Sr2Ca1Cu2O8.217,,,,Bi2Sr2CaCu2Oz,,,8.217,,,,,shape_03,,,,,,,,,,,,,,,,,,,,
,,,Ca1Ba1La0.2Sm0.8Cu3O7-Z,,,,"CaBa(La,Sm)Cu3O7",,,,,,,,shape_01,,56.0,,,,,56.0,,,,8.72,,,,,,,,,
GAMMA FROM DHC2DT,,,Sm1Ba2Cu3O7-Z,,,,SmBa2Cu3O7,,,,,,,,,,90.9,,,,3.0,90.9,87.0,1.35,2.48,,,15.8,1.41,,,,,,
"P-induced SC. P<crit> = 5 GPa. R not to zero at (5GPa, 4.2 K). magnetic transition at Tm = 112 K.. (dTm/dP) = 12.3 K/GPa.",,,Ca1Fe1As1F1,,,,CaFeAsF,,,,,,,,shape_01,,,29.0,0.0,,,29.0,,,,,,,,,,,,,
,,,Y1Ba2Cu2.8Fe0.2O6.9,,,,"YBa2(Cu,Fe)3O7",,,6.9,,,,,shape_01,,58.8,,,,,58.8,,,,,,,,,,,,,
dTc/dp in K/Gpa. Hydrostatic pressure.,,,La0.72Ce0.28Ru2,,,,"(La,Ce)Ru2",,,,,,,,,,1.278,,,,,1.278,,,,,,,,-0.048,,,,,
"ANN(400C,4h,in O2). Rietveld analysis shows (Ru0.67Cu0.33)(Sr1.66Nd0.34(Nd1.2Ce0.8)Cu2O9.74",,,Ru1Sr2Nd1.4Ce0.6Cu2O10-z,,,,"RuSr2(Nd,Ce)2Cu2O10",,,,,,,,,,40.0,,,,,40.0,,,,,,,,,,,,,
anisotropy=75,,,Hg1Ba2Cu1O4.049,,,,HgBa2CuO4+z,,,4.049,33.0,,2160.0,,shape_03,,,,,70.0,,70.0,,,,,,,,,,,,,
,,,Ir1.15Nb0.85,,,,Nb0.85Ir1.15,,,,,,,,,,4.75,,,,,4.75,,,,,,,,,,,,,
film made at 10 K. ,,,N1Nb1,,,,,,,,,,,,,,6.0,,,,,6.0,,,,,,,,,,,,,
magnetic transition = 50.1 K. Pseudogap temp (Rmax) = 123 K. structural transition T<STR> = 66.0 K,,,Ba1Fe1.946Pd0.054As2,,,,"Ba(Fe,Pd)2As2",,,,,,,,shape_03,,12.3,,,,,12.3,,,,,,,,,,,,,
,,,Mo0.85Pt0.15,,,,Mo0.815Pt0.15,,,,,,,,,,8.8,,,,,8.8,,,,,,,,,,,,,
R not to zero down to 2K at ambient pressure. Hc2 data for P = 2.5 GPa.,,,Sr0.5Ce0.5F1Bi1S2,,,2.97,Sr0.5Ce0.5FBiS2,8.0,,,,,,,shape_01,,,2.7,,,,2.7,13.8,,,,,,,,,,,,
,,,V2.793Ni0.207Ga1,,,,,,,,,,,,,,11.9,,,,,11.9,,,,,,,,,,,,,
,,,Tm1Ba2Cu3O7-Z,,,,TmBa2Cu3O7,,,,,,,,shape_01,,,,,,,,,,,,,,2.8,,,,,,
,,203.0,Eu3Bi2S4F4,,,7.28,Eu3-xSrxBi2S4F4,2.14,,,,,,,shape_01,,,1.5,,,,1.5,,159.0,,2284.0,,,,,,,,,
,,,Bi2Sr2Ca1Cu2O8+z,,,,Bi2Sr2CaCu2O8,,,,,,,,,,81.1,,,,,81.1,,,,,,,,,,,,,
RRR = 5.7. (dC/gamma*Tc) = 1.45. Thermodynamic Hc(0) = 23.7 mT.  GL parameter = 38.,,407.0,Y2Al1Ge3,3.54,,,Y2AlGe3,,,,,,,,,4.4,,4.8,,4.5,0.4,4.5,1.26,6.91,37.6,214.0,631.0,16.2,,,,0.00166,,0.595,
,,,Hg1Ba2Cu1O4.07,,,,HgBa2CuO4,,,4.07,,,,,shape_01,,45.0,,,,,45.0,,,,,,,,1.9,,,,,
,,,Ce1Ir5,,,,Ce1Ir5,,,,,,,,,,1.82,,,,,1.82,,,,,,,,,,,,,
,,,C1W2,,,,W2C,,,,,,,,,,2.74,,,,,2.74,,,,,,,,,,,,,
,,,La6.1Ca1.9Cu6Ni2O20,,,,"(La,Ca)8(Cu,Ni)8O20",,,,,,,,,,,,4.0,,,,,,,0.95,,,,,,,,,
,,,Y1Ba2Cu2.99Zn0.01O7-D,,,,"YBa2(Cu,Zn)3O7-z",,,,,,,,shape_03,,,,,,,,,,,,,,,,,,,,
sandwitch of 3 layers. Misfit = 4.8 %,,,Pb1S1Yb1S1,,,,PbS/YbS,,,,,,,,shape_04,,6.39,,,,,6.39,,,,,,,,,,,,,
"main phase = Y2(Pd,Pt)1.3Ge2.5 by EDX. impurity phase = ThCr2Si2-type structure. gamma = 6-7 mJ/mol.K2 by fitting (3 < T < 5 K).",,,Y2Pd0.5Pt0.5Ge3,,,,"Y2(Pd,Pt)Ge3",,,,,,,,,2.32,2.42,2.49,,,,2.42,,,,,,,,,,,,,
lattice term coeffic. off SP : (beta) = 0.71 mJ/mol.K4. CDW temperature(onset) = 121 K.,,202.0,Ta1Se2,,,,2H-TaSe2,,,,,,,,,,0.15,,,,,0.15,,4.5,,,,,,,,,,,
,,,La1.25Ca0.3Ba1.45Cu3O7.11,,,,"(Ca,La)(Ba,La)2Cu3O7",,,7.11,,,,,shape_01,,,74.6,,67.1,3.9,67.1,,,,1.92,,,,,,,,,
,2.7,,Gd1Ba2Cu2.7Fe0.3O7+Z,,,8.23,"GdBa2(Cu,Fe)3O7",,,,,,,,shape_01,,11.0,,,,,11.0,,,,,,,,,,,,,
amorphous film. RESN shows resistivity at 25 K.,,,Ru11Zr89,,,,ZrxRuy,,,,,,,,,,3.9,,,,,3.9,,,204.0,196.0,,,2.4000000000000004,,,,,,
"not SC. RRR = 2. unit volume = 159.8 A^3. Curie-T = -10K(H//ab),  2 K(H//c). magnetic transition Tn = 5.2 K in R(T).",,,Ho1Pd2P2,,,1.64,HoPd2P2,5.2,,,,,,,shape_03,,,,0.03,,,,,,,,,,,,,,,,
,,,Pb0.5Ca1Sr2Y0.5Cu2O6.97,,,,"(Pb,Ca)Sr2(Ca,Y)Cu2O7",,,6.97,,,,,,40.0,55.0,,,,,55.0,,,,,,,,,,,,,
,,,In3Yb1,,,,YbIn3,,,,,,,,,,,,0.05,,,,,,,,,,,,,,,,
,,,Ca0.4Ba1.15La1.45Cu3O7.21,,,,"(Ca,La)(Ba,La)2Cu3O7",,,7.21,,,,,shape_01,43.9,,,,,,43.9,,,,,,,,,,,,,
,,,La1.1Ba1.5Ca0.4Cu3O7.25,,,,"(La,Ba,Ca)3Cu3O6",,,7.25,,,,,shape_01,,,,,35.0,,35.0,,,,,,,,,,,,,
Optimal sample. Tc(P) measured by DC-magnetization upto 1.2 GPa.,,,Ba0.6K0.4Fe2As2,,,,"(Ba,K)Fe2As2",,,,,,,,shape_01,,38.0,,,,,38.0,,,,,,,,-0.37,,,,,
defect pyrochlore. O-content not determined.,,,K1Os2O6,,,,KOs2O6,,,,,,,,,9.0,9.5,9.9,,9.6,,9.5,,,,,,,,,,,,,
M-intercalated. M = pyridine.,,,M0.5Ta1S2,,,,M0.5TaS2,,,,,,130.0,,,,3.96,,,,,3.96,,,,,,,,,,,,,
pseudogap temp. not shown numerically,,,Bi2Sr2Ca0.92Y0.08Cu2Oz,,,,"Bi2Sr2(Ca,Y)Cu2O8",,,,,,,,shape_03,,70.78,,,,6.85,70.78,,,,,,,,,,,,,
,,,Y1.4Th0.6C2.9,,,,"(Y,Th)2C3",,,,,,,,,,16.3,,,,,16.3,,,,,,,,,,,,,
Mg at Ca-site.,,,Tl0.5Ba2Ca1.5Mg0.5Cu1Zn2.5O10-z,,,,"(Cu,Tl)Ba2(Ca2-xMgx)(Cu,Zn)3O10",,,,,,,,,100.0,,,,,,100.0,,,,,,,,,,,,,
"2MeV alpha-particle irradiation effect . Tc = 11.5 K . Tc depends on irradiation dose and disorder parameter, not shown explicitely.  Anisotropy (dHc2/dT) = 2.5",,,Nd1Fe1As1F0.3O0.7,,,,NdFeAsO0.7F0.3,,,,,,,,shape_03,,,11.5,,,,11.5,,,,775.0,,,,,,,,,
like Pd4Te                                                                        00003180,,,Ga1Sb1,,,,,,,,,,,,,,4.24,,,,,4.24,,,,,,,,,,,,,
"[oz] from volumetric analysis. Tc(max) = 108 K at P=12 GPa. (dL/dP) from Physica C, 167(1990)335.",,,Y1Ba2Cu4O7.986,,,,YBa2Cu4O8,,,7.986,,,,,,,79.2,,,,,79.2,,,,,,,,5.0,,,,,
,,,Nb48.15Zr42.5Ta9.35,,,,,,,,,,,,,,10.4,,,,,10.4,,,,,,,,,,,,,
,,,Ce0.85La0.15Ru2,,,,"(Ce,La)Ru2",,,,,,,,,,5.35,,,,,5.35,,,,,,,,,,,,,
,,,Sm1Ba2Cu3O7-Z,,,,RBa2Cu3O7,,,,,,,8e-10,,86.0,,,,,,86.0,,,,,,,,,,,0.1,,
,,,Bi2Sr2Ca1Cu2O8+x,,,,Bi2Sr2CaCu2O8+y,,,,14.2,,2630.0,,shape_05,,,,,90.4,,90.4,158.0,,,,,,2.5,,,,,,
,,,La1.9Sr1.1Cu2O6+Y,,,,,,,,,,,3.5e-10,shape_01,,,,,,,,,,,1.7,,,,,,,,,
gamma'-phase. Tc by inductive method.,,,Tb5Os4Si15,,,,gamma'-Tb5Os4Si15,,,,,,,,,,3.2,,,,,3.2,,,,,,,,,,,,,
,,,Bi2Sr2Ca0.8Y0.2Cu1.84Co0.16OZ,,,,"Bi2Sr2(Ca,Y)(Cu,Co)2Oz",,,,,,,,shape_01,,35.0,,,,,35.0,,,,,,,,,,,12.8,,
dTc/dx=-170 K,,,Nd0.8Ca0.1Pr0.1Ba2Cu3O7-z,,,,"(Nd,Ca,Pr)Ba2Cu3O7",,,,,,,,shape_01,,70.8,,,,,70.8,,,,,,,,,,,12.04,,
Li-content by ICP. Hc2(T) defined as R/Rn = 0.9.,,462.0,Li0.68Nb1O2,,,,Li0.68NbO2,,,,,,,,shape_01,4.8,,5.5,,,0.7,5.15,,3.588,,,,,,,,,,0.8,
,,,La2.5Y0.5Ca1Ba3Cu6.44Fe0.56O16.617,,,,"(La,Y)3CaBa3(Cu,Fe)7Oz",,,16.617,,,,,,50.0,58.0,66.0,,50.0,,58.0,,,,,,,,,,,,,
,,,Y1Ba2Cu2.97Al0.03OX,,,,"YBa2(Cu,Al)3O7",,,,,,,,,,81.0,,,,,81.0,,,0.5,1.1,,,,,,,,,
Mo-Mo distance = 3.0059 A,,,Mo1Ni1P1,,,,MoNiP,,,,,,,,,,15.5,,,,,15.5,,,,,,,,,,,,,
,,,Dy0.85Pr0.15Ba2Cu3O6.9,,,,"(Dy,Pr)Ba2Cu3O7",,,6.9,,,,,,,77.4,,,,,77.4,,,,,,,,,,,8.381,,
,,,Y1Ba2Cu3.96Zn0.04O8,,,,"YBa2(Cu,Zn)4O8",,,,,,,,shape_01,,55.8,,,,,55.8,,,,,,,,,,,,,
MP=85.5 C. RRR=30. Hc3(0) = 4.038 kOe. thermodynamic Hc(0) = 0.520 kOe. e-ph coupling = 0.90. Rn = 2.8 uOhm.cm,,,Bi3In5,,,,In5Bi3,,,,,,,,,,4.14,,,,,4.14,1.911,,,,,,0.063,,,,,,
,,,Sm1.5Ce0.5Sr2Cu2Nb1O10-z,,,,"(Sm,Ce)2Sr2Cu2NbO10",,,,,,,,,,26.0,,,,,26.0,,,,,,,,,,,,,
,,,Hf0.9Mo0.1,,,,Hf0.9Mo0.1,,,,,,,,,,2.5,,,,,2.5,,,,,,,,,,,,,
,,,Lu0.55Pr0.45Ba1.7Sr0.3Cu3O6.92,,,,"(Lu,Pr)(Ba,Sr)2Cu3O7-d",,,6.92,,,,,shape_01,35.0,,,,,,35.0,,,,1490.0,,,,,,,,,
,24.22,,Y0.9Na0.1Ba2Cu3OZ,,,,"(Y,Na)Ba2Cu3O7",,,,,,,,shape_01,,90.2,,,,,90.2,,,,,,,,,,,,,
,,,Y1La0.2Ba1.8Cu3O7.26,,,,"Y(La,Ba)2Cu3Oz",,,7.26,,,,,,,67.6,,,,,67.6,,,,,,,,,,,,,
Metallic R(T) for T > Tc,,,Bi4S3O4,,,,Bi4O4S3,,,,,,,,shape_01,4.34,,4.6,,,,4.47,,,,,,,,-1.1,,,,,
"Major= 1212 , Minor = 1201  , Minor = CSCO  , CSCO = Ca0.3Sr0.7CuO2",,,Tl0.7Gd0.3Sr2Ca0.8Cr0.2Cu2O7,,,,(Tl0.7Gd0.3)Sr2Ca0.8Cr0.2Cu2O7,,,,,,,,,75.0,,102.0,,61.0,27.0,61.0,,,,,,,,,,,,,
,,,Nb78.4Sn12.9Al2.2Ge6.5,,,,,,,,,,,,,,13.3,,,,,13.3,,,,,,,,,,,,,
"major phase= Tl1212, minor phase = Tl1201. volume ratio(Tl1212/tl1201) = 85/5",,,Tl0.5Pb0.5Sr1.8Yb0.2Ca0.8Mg0.2Cu2O7-z,,,,"(Tl,Pb)(Sr,Yb)2(Ca,Mg)Cu2O7-z",,,,,,,,,86.0,,107.6,,,,96.8,,,,,,,,,,,,,
,,,La2.5Nd0.5Ca1Ba3Cu7Oz,,,,,,,,,,,,shape_01,78.0,80.0,81.0,,,,80.0,,,,5.6,,,,,,,,,
semiconductor like.,,,Ru1Sr2Gd0.8Ce0.2Cu2O8,,,,"RuSr2(Gd,Ce)Cu2O8",,,,,,,9.02e-09,,,,,2.0,,,,,,,,,,,,,,79.7,,
,,,Ca1Ba1Sm1Cu3O7-Z,,,,CaBaSmCu3O7,,,,,,,,,,39.0,,,,,39.0,,,,33.39,,,,,,,,,
,,,Ho1Ba2Cu3OZ,,,,HoBa2Cu3O7,,,,,,,,,,,89.43,,,,89.43,,,,,5930.0,,,,7.095,,,,
,,,Ho0.97Ca0.03Ba2Cu4O8,,,,"(Ho,Ca)Ba2Cu4O8",,,,,,,,,77.4,,,,,,77.4,,,,,,,,,,,,,
"AS-GROWN AND ANN(550C,72H IN O2)",,,Y1Ba2Cu3O7-Z,,,,YBa2Cu3O7,,,,,,,,shape_03,,,,,,,,,,,,,,,,,,,,
"T<CDW> = 160 K, cohere<CDW> = 11.37 A. Two step SC transition in SUS and RES.",,348.0,Lu2Ir3Si4.9Ge0.1,,,,"Lu2Ir3(Si,Ge)5",,,,,,,,shape_01,,,,,7.74,,7.74,,9.7,,,,,,,,,,,
,,,Nb0.8Pd0.2,,,,Nb1-xPdx,,,,,,,,,,1.98,,,,,1.98,,,,,,,,,,,,,
SC not investigated. Einstein-T = 81.3 K. SP-heat analyzed using Debye and Einstein model.,,358.0,Ni2V1Al1,,,,Ni2VAl,,,,,,,,,,,,,,,,,14.18,,,,,,,,,,,
,,,Bi4Sr4Ca0.5Tm1.5Cu4O16.91,,,,"Bi2Sr2(Ca,Tm)Cu2O8",,,16.91,,,,,,,1.5,,,,,1.5,,,,,,,,,,,,,
Co-content determined by WDS(wavelength dispersive x-ray spectroscopy,,,Ba1Fe1.906Co0.094As2,,,,"Ba(Fe,Co)2As2",,,,,,,,shape_03,,16.7,,,14.0,,16.7,,,,,,,,,,,,,
metal. ANN(550C) of #50021 sample.,,,Zr41.2Ti13.8Cu12.5Ni10Be22.5,,,,Zr-Ti-Cu-Ni-Be,,,,,,,,,,0.9,,,,,0.9,,,,75.0,,,1.0,,,,,,
,,,Y0.4Pr0.6Ba1.25Sr0.75Cu3O6.92,,,,"(Y,Pr)(Ba,Sr)Cu3O7",,,6.92,,,,,,,,17.0,,,,17.0,,,,,,,,,,,,,
,,,Bi2Sr2Ca1Cu1.4K0.6O8+z,,,,,,,,,,,,,,87.0,,,,,87.0,,,,,220.9,,,,,,,38.2,
,,,Hg1Ba2Cu1Oz,,,,"(Hg,Tl)Ba2CuOz",,,,,,,,shape_01,,92.3,,,,,92.3,,,,,,,,,,,,,
RRR = 7.1.  H//c-axis. Hc2 defined as R=0.9Rn.,,,Lu0.87Gd0.13Ni2B2C1,,,,"(Lu,Gd)Ni2B2C",,,,,,,,shape_03,9.58,,9.85,,,,9.715,,,,,,,,,,,,,
