Repository: Tejasvini595/superconductor_deepset

## Overview

This repository contains the official implementation of **"From Individual Elements to Macroscopic Materials: In Search of New Superconductors via Machine Learning"**.

The code implements a **DeepSet neural network** for predicting the critical temperature (Tc) of superconducting materials based solely on their chemical composition. By explicitly enforcing permutation invariance, the DeepSet architecture avoids artifacts associated with arbitrary element ordering and provides a physically meaningful framework for learning composition–property relationships in superconducting materials.

File: data/superconductors_kaggle_ready_v2.csv (part 28 of 87)
comment,curiet,debyet,element,gapene,kaizero_value,moment_value,name,neelt,nhc2zero_value,oz,pcohere_value,phc2zero_value,ppenet_value,rh300,shape,t1_value,t2_value,t3_value,tcn_value,tcsus_value,tcwidth_value,critical_temp_K,upper_critical_field_0K_T,gamma_sommerfeld_mJmolK2,resistivity_normal_uOhmcm,resistivity_roomtemp_uOhmcm,penetration_depth_nm,coherence_length_nm,dhc2dt_TK,dtcdp_KGPa,density_gcm3,lower_critical_field_0K_T,thermopower_300K_uVK,energy_gap_meV,data_quality_flag
Jc obtained from dM(magnetization),,,Eu1Ba2Cu3Oz,,,,EuBa2Cu3O7,,,,,,,,shape_01,,,,,93.0,,93.0,,,,,,,,,,,,,
not SC above 1.8 K. no SDW,,,Lu2Ir2.1Rh0.9Si5,,,,"Lu2(Ir,Rh)3Si5",,,,,,,,shape_01,,,,1.8,,,,,,,,,,,,,,,,
T<CDW> = 155 K. SP (beta) = 1.02 mJ/mol.K4.,,,Lu1Pt1.6Pd0.4In1,,,,Lu(Pt1-xPdx)2In,,,,,,,,shape_01,,0.42,,,,,0.42,,4.43,,,,,,,,,,,
,,,Ag2O1,,,,Ag2O1,,,,,,,,,,,,0.128,,,,,,,,,,,,,,,,
,,,V3Si0.9Al0.1,,,,,,,,,,,,,,14.0,,,,,14.0,,,,,,,,,,,,,
"Single phase,ISOTOPE=ln(1-dTc/Tc)/ln(M16/M18). ,ISOEL=O",,,La1.85Sr0.15Cu1O4+z,,,,"(La,Sr)2CuO4",,,,,,,,shape_01,,,,,37.5,,37.5,,,,,,,,,,,,,
,,,Al0.25Fe0.75Se0.85,,,,"(Al,Fe)Se0.85",,,,,,,,,,,8.5,,,,8.5,,,,,,,,,,,,,
Tc measured at p=20 kbar,,,La1.828Sr0.172Cu1O4,,,,"(La,Sr)2CuO4",,,,,,,,,,,,,41.2,,41.2,,,,,,,,,,,,,
RRR = 160.GL-parameter=7.6. thermodynamic Hc(0)=650 Oe. (dC/gamma*Tc) = 1.2. lattice term in SP(beta) = 0.8 mJ/mol.K4,,169.0,Bi1Pd1,,,,alpha-BiPd,,,,,,,,shape_03,,3.8,,,,0.01,3.8,0.7,4.0,0.3,130.0,129.20000000000002,17.0,0.3,,,0.0123,,,
,,,Tl2Ba2Cu1O6.164,,,,Tl2Ba2CuO6,,,6.164,,,,,shape_03,,0.0,,,,,0.0,,,,,,,,,,,,,Check: Tc=0 (Non-superconducting?)
,,,La1.92Sr0.08Cu1O3.994,,,,"(La,Sr)2CuO4",,,3.994,,,,,,,20.3,,,,,20.3,,,,,,,,,,,,,
delta Tc=0.05K,,,Y1Ba2Cu3O6.94,,,,YBa2Cu3O2,,,6.94,,,,,,,,,,93.0,,93.0,,,,,,,,,,,,,
,,,Nd0.95Pr0.05Ba2Cu3O6.6,,,,"(Nd,Pr)Ba2Cu3O7",,,6.6,,,,,shape_01,,4.1,,,,,4.1,,,,,,,,,,,,,
"(dC/gamma*Tc) = 1.039, 1.311.",,,Sn0.956In0.044Te1,,,,"(Sn,In)Te",,,,,,,,shape_03,,,,,1.017,,1.017,,1.035,,,,,,,,,,,
,,,Bi0Mo0.33Cu2.67Sr2Y1O7.41,,,,"(Bi,Mo,Cu)Sr2YCu2Oz",,,7.41,,,,,shape_01,,,30.0,,33.0,,33.0,,,,,,,,,,,,,
CDW-gap size = 290 and 140 meV measured by ARPES.,,,Ho1Te3,,,,PdxHoTe3,,,,,,,,shape_03,,,,1.8,,,,,,,,,,,,,,,,
,,,Ba0.45K0.55Bi1O2.83,,,,"(Ba,K)BiO3",,,2.83,,,,,,14.2,,23.7,,,,18.95,,,,,,,,,,,,,
,,,Mg1C1Ni2.999Fe0.001,,,,"MgC(Ni,Fe)3",,,,,,,,,,,,,6.93,,6.93,,,,,,,,,,,,,
,,,Sr2.02Y1.4Ce0.55Cu2.59C0.41OZ,,,,"(C,Cu)Sr2(Y,Ce)2Cu2O9",,,,,,,,,5.0,18.0,,,,,18.0,,,,,,,,,,,,,
Pd-intercalated to TiSe2 layers. RRR = 1.95,,,Pd0.14Ti1Se2,,,,PdxTiSe2,,,,,,,,,,,,0.3,,,,,2.8,,,,,,,,,,,
as-grown sample,,,Sr1Fe2As1.4P0.6,,,,"SrFe2(As,P)2",49.5,,,,,,,shape_03,27.9,,,,,,27.9,,,,,,,,,,,,,
"HC2 BY WHH THEORY,GAMMA BY BCS THEORY",,,Ba0.6K0.4Bi1O3,,,,"(Ba,K)BiO3",,,,,,,,shape_03,,32.0,,,,,32.0,12.6,2.4,,,2500.0,51.0,0.57,,,100.0,,,
weak superconducting signal,,,Al1Sr2Ho0.5Ca0.5Cu2O7.05,,,,"AlSr2(Ho,Ca)Cu2O7",,,7.05,,,,,,,18.0,,,,,18.0,,,,,,,,,,,,,
,,,Nb2.55Zr0.45Sn1,,,,"(Nb,Zr)3Sn",,,,,,,,,,17.9,,,,,17.9,,,,,,,,,,,,,
GL parameter=219,,,Bi2Sr2Ca1Cu1.983Ni0.017O8+d,,,,"Bi2Sr2Ca(Cu,Ni)2O8",,,,11.8,,,,shape_03,79.0,,,,75.5,,75.5,,,,,259.0,,,,,,,,
,,,Y1Ba1.9La0.1Cu3O8,,,,"Y(Ba,La)2Cu4O8",,,,,,,,shape_01,,,,,64.0,,64.0,,,,,,,,,,,,,
R(Tc) = 88.9 uOhm.cm. e-ph coupling const = 0.854,,,Hf1V2,,,,V2Hf,,,,,,,,shape_01,,9.27,,,,,9.27,,,,,,,,,,,,,
solubility limit Tetra-to-monoclinic structural transition T<STR> = 50 K,,,La1Pt1.8Ge2.2,,,,LaPt2-xGe2+x,,,,,,,,shape_01,,1.95,,,1.95,,1.95,,,,,,,,,,,,,
,,,Lu0.7Ce0.15Ca0.15Ba2Cu3O7-d,,,,"(Lu,Ce,Ca)Ba2Cu3O7",,,,,,,,shape_04,58.0,,,,,,58.0,,,,,,,,,,,,,
Tc(R) = 4.95. RRR=9.6. (delta-C/gamma*Tc) = 1.41,,370.0,Ta0.0082V0.9918,,,,V1-xTax,,,,,,,,,,4.9,,,,,4.9,,9.5,,,,,,,,,,,
,,,Ca0.78La0.22Fe1As2,,,,"(Ca,La)FeAs2",,,,,,,,shape_03,,,30.0,,22.0,,22.0,,,,,,,,,,,,,
,,,La3Ca0.4Cd0.6Ba3Cu7O16.336,,,,"La3(Ca,Cd)Ba3Cu7Oz",,,16.336,,,,,shape_01,45.0,,52.0,,,,48.5,,,,,,,,,,,,,
,,,Y1Ba2Cu3O6.85,,,,YBa2Cu3O7,,,6.85,,,,,,,92.0,,,,,92.0,,,,1.8,,,,,,,,,
dTc/dP in K/GPa ,,450.0,Sc5Rh4Si10,,,,Sc5Rh4Si10,,,,,,,,,,8.27,,,,,8.27,,,,,,,,-0.153,,,,,
dTc/dP in K/Gpa,,,Nb3.2Al0.24Ge0.4,,,,"Nb3(Al,Ge)",,,,,,,,shape_01,,10.2,,,,,10.2,,,,,,,,-0.1,,,,,
,,,Nd1.15Ba1.85Cu3Oz,,,,"Nd(Ba,Nd)2Cu3O7",,,,,,,,shape_01,,,94.0,,,,94.0,,,,,,,,,,,,,
not bulk SC (diamagnetic signal not observed).,,,Eu2Sr1Bi2S2Se2F4,,,,Eu2SrBi2S4-xSexF4,,,,,,,,shape_01,2.35,,2.8,,,,2.575,,,,,,,,,,,,,
moment = 8.1 myu< B >/Tm. dTc/dx = -8 K/x.,18.4,,La0.84Tm0.16Ru3Si2,,,,"(La,Tm)Ru3Si2",,,,,,,,shape_01,,6.1,,,,,6.1,,,,,,,,,,,,,
(dC/gamma*Tc) = 0.95. e-ph = 0.610. DOS = 3.08 /eV.fu.,,542.0,Th1Co0.8Ni0.2C2,,,,"Th(Co,Ni)C2",,,,,,,,shape_01,,7.65,7.76,,7.82,,7.65,,11.7,48.1,137.4,,,,,,,,,
,,,Sn1As0.97Se0.03,,,,SnAs1-xSex,,,,,,,,,,,,,4.0,,4.0,,,,,,,,,,,,,
,,,Na2Rb1C60,,,,"Na2(Rb,Cs)C60",,,,,,,,,,3.4,,,,,3.4,,,,,,,,,,,,,
,,,Ca1.89Na0.11Cu1Cl2O2,,,,"(Ca,Na)2CuO2Cl2",,,,,,4300.0,,,,,,,15.14,,15.14,,,,,,,,,,,,,
,,,Nd1.08Ba1.92Cu3O6.17,,,,"Nd(Ba,Nd)2Cu3O6+z",385.0,,6.17,,,,,shape_03,,,,,77.5,1.5,77.5,,,,,,,,,,,,,
,,,Ca0.67Pt3B2,,,,CaPt3B2,,,,,,,,,,1.57,,,,,1.57,,,,,,,,,,,,,
,,,La1.9Sr0.1Cu1O4.01,,,,"(La,Sr)2CuO4",,,4.01,,,,,shape_06,,,29.0,,,,29.0,,,,,,,,,,,42.0,,
,,,Sm1.7575Gd0.0925Ce0.15Cu1O4,,,,"(Sm,Gd,Ce)2CuO4",,,,,,,,,14.8,,18.0,,15.0,,15.0,,,,,,,,,,,,,
,,,Ti0.7V0.3,,,,Ti0.7V0.3,,,,,,,,,,6.14,,,,,6.14,,,,,,,,,,,,,
,,,Mn3Si1,,,,Mn3Si1,,,,,,,,,,,,4.2,,,,,,,,,,,,,,,,
,,,C1Si1,,,,C1Si1,,,,,,,,,,,,1.28,,,,,,,,,,,,,,,,
,,,Y1Re0.1Ba2Cu2.9O7,,,,"(Cu,Re)Ba2YCu2O7",,,7.0,,,,,,70.5,,,,91.5,,91.5,,,,,,,,,,,,,
,,,Tl1Sr2Ca0.6Gd0.4Cu2O7,,,,"TlSr2(Ca,Gd)Cu2O7",,,,,,,,shape_01,,,65.0,,,,65.0,,,,,,,,,,,,,
,,,Bi2Sr2Ca0.6Pr0.4Cu2O8+y,,,,"Bi2Sr2(Ca,Pr)Cu2O8",,,,,,,,shape_01,,58.0,,,,,58.0,,,1700.0,3700.0,,,,,,,,,
Not SC for 0 =< x =< 1 in CeFeAs1-xPxO. Tn = 44.1 K for Fe-AFM.Tm = 10.8 K for Ce-FM,,,Ce1Fe1As0.4P0.6O1,,,,"CeFe(As,P)O",,,,,,,,shape_01,,,,2.0,,,,,,,,,,,,,,,,
,,,La1.92Ba0.08Cu1O4,,,,"(La,Ba)2CuO4",,,,,,,,,,,,,25.0,,25.0,,,,,,,,,,,,,
,,,Ce1Fe1As0.9P0.1F0.05O0.95,,,,"Ce(O,F)Fe(As,P)",3.06,,,,,,,,,,19.3,,19.3,,19.3,,,,,,,,,,,,,
inhomogeneous sample. (delta-C/gamma*Tc)= 1.4 . e-ph = 0.74 .,,490.0,Li1Ti2O4,,,,LiTi2O4,,,,,,,,,,12.9,,,,,12.9,,2.6,,,,,,,,,,,
optimal F-content. Tc depends on Fe-As-Fe angle.,,,Dy1Fe1As1F0.1O0.9,,,,"Dy(O,F)FeAs",,,,,,,,,,,,,45.0,,45.0,,,,,,,,,,,,,
A new member of the Bi-Pd based compounds is reported with Tc of 4.0(1)K in the moderate coupling limit.,,165.0,Bi2Pd1Pt1,,,,Bi2PdPt,,,,,,,,shape_03,,,,,3.98,,3.98,,5.1,,,,,,,,0.00296,,,
ion radius(average) of R = 0.985. Hirr(77K)=7.73 T.,,,Yb1Ba2Cu3O6.93,,,,YbBa2Cu3O7,,,6.93,,,,,shape_01,89.5,,,,,,89.5,,,,,,,,,,,,,
nearly single phase. RRR=1.85. e-ph coupling = 1.45. G-L =43.3. Specific heat measurements. (dC/gamma*Tc) = 2.09,,292.0,Mg1C1.6Ni3,,,,MgCNi3,,,,,,,,shape_01,,6.9,7.0,,7.0,,6.9,11.0,27.0,,,237.0,5.470000000000001,,,,0.0113,,,
e-ph = 0.69. DOS = 3.86 states/eV.,,214.9,Pd0.06Ta1S2,,,,2H-PdxTaS2,,,,,,,,shape_01,,,3.67,,3.73,,3.73,,15.41,,,,,,,,,,,
,,,C1W2,,,,C1W2,,,,,,,,,,4.05,,,,,4.05,,,,,,,,,,,,,
,,,Y1Ba2Cu2.94Al0.06OX,,,,"YBa2(Cu,Al)3O7",,,,,,,,,,58.0,,,,,58.0,,,1.2,2.1,,,,,,,,,
,,,V3Si0.76Be0.24,,,,V3Si0.76Be0.24,,,,,,,,,,15.6,,,,,15.6,,,,,,,,,,,,,
"photon dose=1.5e+25 photon/cm2, before photon dose Tc=45K, resistivity=0.3 mOhm.cm(77K)",,,Y1Ba2Cu3O6.45,,,,YBa2Cu3O7,,,6.45,,,,,shape_04,49.0,,,,,,49.0,,,,,,,,,,,,,
,,,Hg1Ba2Ca2Cu3O8+d,8.5,,,HgBa2Ca2Cu3O8,,,,,,,,shape_01,132.0,,,,132.0,,132.0,,,,,,,,,,,,48.0,
RESRT is at 275 K ,,,Nd0.9Ca0.05Th0.05Ba2Cu3O7-z,,,,"(Nd,Ca,Th)Ba2Cu3O7",,,,,,,,shape_01,,81.8,,,,6.2,81.8,,,,1690.0,,,,,,,,,
Compositions determined by WDS. T0 (in Figure) is structural transition temperature.,,,Ba1Fe1.914Pd0.086As2,,,,"Ba(Fe,Pd)2As2",,,,,,,,shape_03,,,,,18.9,0.6,18.9,,16.0,,,,,,,,,,,
,,,Y1La0.3Ba1.7Cu4O8,,,,"Y(La,Ba)2Cu4O8",,,,,,,,shape_01,,,,,52.6,,52.6,,,,,,,,,,,,,
quenched film ,,,Ba1,,,,Ba1,,,,,,,,,,3.0,,,,,3.0,,,,,,,,,,,,,
,,,Mg0.8Zn0.1Al0.1B2,,,,"(Mg,Zn,Al)B2",,,,,,,,shape_01,,34.0,,,,,34.0,,,,,,,,,,,,,
Hc1(77K)=2.6 mT. Hc2(77K)=9T. Cohere(77K)=60A.,,,Bi1.75Pb0.25Sr2Ca1Cu2.3Oz,,,,"(Bi,Pb)2Sr2CaCu2Oz",,,,,,,,,85.0,,,,,,85.0,,,,,540.0,1.8,,,,,,,
"86%O(18), deltaTc=1.5K",,,La1.895Sr0.105Cu1O4,,,,"(La,Sr)2CuO4",,,,,,,,shape_01,,,,,26.3,,26.3,,,,,,,,,,,,,
M-content y not given.,,,M1Ti1Se2,,,,MyTiSe2,,,,,,,,shape_01,,,2.15,,2.8,,2.8,,,,,,,,,,,,,
,,,Ba1.6Sr0.4Yb0.65Ca0.35Cu3O6.28,,,,"Cu(Ba,Sr)2(Yb,Ca)Cu2O6",,,6.28,,,,,,,,,,51.0,,51.0,,,,,,,,,,,,,
Debye-T from other papers. 2*gap = 8.7 cm-1 from Far-InfraRed measurements.,,110.0,In1,,,,In1-xPbx,,,,,,,,,,3.4,,,,,3.4,,,,,,,,,,,,,
,,,Nd1Ba2Cu3O6.86,,,,"(Nd,Pr)Ba2Cu3O7",,,6.86,,,,,shape_01,77.1,78.6,80.2,,,,78.6,,,,1.65,,,,,,,,,
,,,La1.85Sr0.15Cu0.985Ni0.015O4,,,,"(La,Sr)2(Cu,Ni)O4",,,,,,4310.0,,shape_01,,,,,31.7,,31.7,,,,,,,,,,,,,
SEE SSC0651001,,,Y0.8Pr0.2Ba2Cu3O7-Z,,,,"(Y,Pr)Ba2Cu3O7",,,,,,,,,,79.6,,,,,79.6,,,,,,,,3.0,,,,,
,,,Bi0.1C1.45Y0.9,,,,Bi0.1C1.45Y0.9,,,,,,,,,,9.35,,,,,9.35,,,,,,,,,,,,,
,,,Nb3Sn0.96Al0.04,,,,,,,,,,,,,,18.0,,,,,18.0,,,,,,,,,,,,,
(dC/gamma*Tc) = 1.75 . lattice term in SP (beta) = 0.054 mJ/mol.K4,,330.0,Ti0.2V0.8,,,,"(Ti,V)",,,,,,,,,7.0,,7.3,,,,7.15,,10.5,,,,,,,,,,,
not SC down to 0.03 K.,,,La1Ti2Al20,,,,LaTi2Al20,,,,,,,,shape_03,,,,0.03,,,,,23.0,,,,,,,,,,,
,,,Rh0.01Zr0.99,,,,Zr1-xRhx,,,,,,,,,,4.26,,,,,4.26,,,,,,,,,,,,,
,,,Gd1Ni2B2C1,,,,GdNi2B2C,20.0,,,,,,,,,,,4.2,,,,,,,,,,,,,,,,
,,,Pd2Tm1Pb1,,,7.85,Pd2TmPb,,,,,,,,shape_03,,,,,2.1,,2.1,,,,,,,,,,,,,
,,,Nb0.72Pd0.18W0.1,,,,"(Mo,W,Pd)",,,,,,,,,,1.5,,,,,1.5,,,,,,,,,,,,,
"RRR=40 (RRR=2.2 for P=4.0 GPa). Tc shows four different phases (See [TC152831], critical-p - 2.7 3.7 4.2 GPa). Fig-[HC152831] shows Hc2(T) for every phases.",,,Cd2Re2O7,,,,Cd2Re2O7,,,,,,,,,,0.97,,,,,0.97,0.29,,,,,37.0,,,,,,,
"Ce-content by WDS. Tc, Tn measured by Res and SUS. Xc(AFM disappears) = 0.14.",,,Ca0.88Ce0.12Fe2As2,,,,Ca1-xCexFe2As2,,,,,,,,shape_03,,33.2,,,,,33.2,,,,,,,,,,,,,
,,333.0,Ti0.525V0.255Al0.25,,,,Ti-V-Al,,,,,,,,,,,,,,,,,6.03,,,,,,,,,,,
"Single phase,ISOTOPE=ln(1-dTc/Tc)/ln(M16/M18). ,ISOEL=O",,,La1.8Sr0.2Cu0.975Ni0.025O4+z,,,,"(La,Sr)2(Cu,Ni)O4",,,,,,,,shape_01,,,,,19.61,,19.61,,,,,,,,,,,,,
,,,Y0.8Ca0.2Ba2Cu3O7-z,,,,"(Y,Ca)Ba2Cu3O7",,,,,,,,,,72.9,,,,,72.9,,,,,,,,,,,,,
T<SDW> = 31.3 K. Tm(FM) = 14.7 K.,24.8,,Rb1Eu1Fe3.64Ni0.36As4,,,7.79,"RbEu(Fe,Ni)4As4",,,,,,,,shape_01,,,,,,,,,,,,,,,,,,,,
epitaxial thin film on LaAlO3(111). gap(T=0 K)=0.235 meV by tunneling.,,,U1Pd2Al3,3.41,,,UPd2Al3,12.0,,,,,,,,,1.6,,,,,1.6,,,,,,,,,,,,,
"A15,Nb,Nb5Ga3 phases",,,Ga20Nb80,,,,Nb80Ga20,,,,,,,,,,15.2,,,,,15.2,20.9,,,,,,2.0,,,,,,
T(SUS)=83.2,,,Y0.85Ba1.95Ca0.2Cu4O8,,,,"(Y,Ca)(Ba,Ca)2Cu4O8",,,,,,,,shape_02,,91.6,,,,,91.6,,,,,,,,,,,,,
,,,Hg1Ba2Cu1O4.36,,,,HgBa2CuO4,,,4.36,,,,,shape_01,,56.0,,,,,56.0,,,,,,,,1.28,,,,,
sample without ANN(N2 flow) is not s/c. structure precisely investigated.,,,Fe1Sr2Y1Cu2O7.68,,,,FeSr2YCu2Oz,,,7.68,,,,,shape_01,,,,,50.0,,50.0,,,,,,,,,,,,,
thickness = 50 um,,,Au22La78,,,,LaxAuy,,,,,,,,,,3.934,,,,0.018,3.934,,,280.0,,,,,,,,,,
Fe-plane distance d=10.221 A.,,,Ca10Pt3.474Fe9.526As18,,,,Ca10(Pt3As8)((Fe1-xPtx)2As2)5,,,,,,,,shape_03,11.6,11.85,13.52,,11.1,,11.85,,,,,,,,,,,,,
"Isotope effect, 78% exchange of <18>O . Pseudogap Temp. = 70.0 K",,,La1.81Sr0.15Ho0.04Cu1O4,,,,"(La,Sr,Ho)2CuO4",,,,,,,,,,,,,30.8,,30.8,,,,,,,,,,,,,
,,,Eu1Ru4Sb12,,,,EuRu4Sb12,1.0,,,,,,,,,,,1.0,,,,,,,,,,,,,,,,
,,,Hf1Ru1P1,,,,HfRuP,,,,,,,,,11.08,,12.7,,,,11.89,,,,,,,,,,,,,
,,,Y0.85Ca0.15Ba2Cu3O6.65,,,,"(Y,Ca)Ba2Cu3O7",,,6.65,,,,,shape_01,80.0,83.0,87.0,,,,83.0,,,,,,,,,,,,,
S-O coupling (ramda<SO>) = 0.25,,,Ga29.6V70.4,,,,V3Ga,,,,,,,,,,12.1,,,,,12.1,19.4,,,,,,5.5,,,,,,
gamma = (0.4 - 6) E-3 mJ/g.K2.,,180.0,Pd0.3Zr0.7,2.94,,,Zr1-xPdx,,,,,,,,,,2.53,,,,0.01,2.53,,,,,,,,,,,,,
"diamond anvil cell,up to 6G Pa, Tc=144.4K at p=6Gpa Figure shows Tc deviation from P=0",,,Tl0.2Hg0.8Ba2Ca2Cu3Oz,,,,"(Tl,Hg)Ba2Ca2Cu3Oz",,,,,,,,,,,,,,,,,,,,,,,1.4,,,,,
,,,Nd1Ba2Cu2.98Zn0.02O7-z,,,,"NdBa2(Cu,Zn)3O7",,,,,,,,shape_01,,85.5,,,,,85.5,,,,,,,,,,,,,
Hc(0) = 815  Oe. (delta-C/gamma*Tc) = 1.57. e-ph coupling = 0.648.,,254.0,Ta1,3.57,,,Ta,,,,,,,,,,4.425,,,,,4.425,,5.96,,,,,,,,,,,
,,,Hg0.7V0.3Sr1.5La0.5Cu1O4+z,,,,,,,,,,,,,,49.7,,,,,49.7,,,,2.05,,,,,,,-5.34,,
TWIN PHASE WITH <110>,,,Y1Ba2Cu3O7-Z,,,,YBa2Cu3O7,,,,,,,,shape_03,,92.0,,,,0.3,92.0,,,,,,,,,,,,,
Curie-T from SUS( Curie-Weis law),0.37,,U1Co1Ge0.9Si0.1,,,,"UCo(Ge,Si)",,,,,,,,shape_01,,0.153,,,,,0.153,,,,,,,,,,,,,
Hc2 defined as Tc(onset),31.0,,Ca2.8Co0.2Rh4Sn13,,0.00037,,Ca3-xCoxRh4Sn13,,,,,,,,shape_01,,,7.73,,,,7.73,3.6,,,,,9.0,,-0.3,,,,,
,,200.0,H15Th4,,,,Th4H15,,,,,,,,,,7.6,,,,,7.6,,,,,,,,,,,,,
,,,La0.987Tb0.013,,,,La1-xTbx,,,,,,,,,,1.38,,,,,1.38,,,,,,,,,,,,,
,,690.0,Sr1Ti1O3,,,,SrTiO3,,,,,,,,,,,,4.2,,,,,,,,,,,,5.11,,,,
,,,Fe0.95Ni0.05Se1,,,,"(Fe,Ni)Se",,,,,,,,,,,10.0,,,,10.0,,,,,,,,,,,,,
,,,Bi2Sr1.5La0.5Cu1O6.38,,,,"Bi2(Sr,La)2CuO6",,,6.38,,,,,,,21.0,,,,,21.0,,,,,,,,,,,-1.0,,
multi-phase alpha-Po type structure.,,,Au0.2Sb0.6Te0.2,,,,AuxSb1-2xTex,,,,,,,,shape_01,,,,,6.6,,6.6,,,,,,,,,,,,,
,,,Ce1Cu2Si1.4Ge0.6,,,,"CeCu2(Si,Ge)2",1.99,,,,,,,,,,,,,,,,,,,,,,,,,,,
"Samples decomposed at ambient atmosphere, then stored in deciccate(vac). . [gamma] comtains two contributions of SC and AFM electrons",,,Ce1Ni0.8Bi2,,,,CeNi0.80Bi2,,,,,,,,shape_01,4.0,,4.2,,,,4.1,,,,,,,,,,,,,
,,,Y1Ba1Sr1Cu3O6.9,,,,"(Y,Pr)(Ba,Sr)2Cu3O7",,,6.9,,,,,,,92.0,,,,,92.0,,,,,,,,,,,,,
,,,Lu1Ni1.991Co0.018B2C1,,,,"Lu(Ni,Co)2B2C",,,,,,,,shape_01,,15.6,,,,,15.6,,,,,,,,,,,,,
No anomaly in R(T).,,,Th1Fe1As1,,,,ThFeAsN,,,,,,,,shape_01,28.0,,30.0,,,,29.0,,,,,,,,,,,,,
"THC300=THC150, TP300=TP200",,,Y1Ba2Cu4O8,,,,YBa2Cu4O8,,,,,,,,shape_01,,78.0,,,,,78.0,,,,2590.0,,,,,,,5.35,,
,,,Bi2La0.5Ca1.5Cu2OZ,,,,,,,,,,,,shape_01,,39.6,,,,,39.6,,,,6.3,,,,,,,,,
,,,Pd1Se1Te1,,,,Pd1Se1Te1,,,,,,,,,,1.2,,,,,1.2,,,,,,,,,,,,,
thickness = 0.1 - 1 um,,,Ge1Nb3,,,,NbxGey,,,,,,,,,,3.342,,,,0.014,3.342,,,,,,,,,,,,,
Tc(O<18>)=43.6 K. ppenet were measured by muon-SR but not shown numerically.,,,Y0.6Pr0.4Ba2Cu3O6.929,,,,"(Y,Pr)Ba2Cu3O7",,,6.929,,,,,shape_01,,,,,45.3,,45.3,,,,,,,,,,,,,
"TBL-values are for H//[100]. Hc2(0)=2.7T, COHERE(0)=100 A for H//[001]. RRR=106 for J//[001].",,,Ce1Pt3Si1,,,,CePt3Si,2.3,,,,,,,shape_03,,0.63,,,,,0.63,3.2,,,,,11.0,6.3,,,,,,
structure distortion at 41.1 K.,,,Na1Fe0.99Co0.01As1,,,,"Na(Fe,Co)As",28.0,,,,,,,,,,,,17.9,,17.9,,,,,,,,,,,,,
,,,Hf0.15Nb0.85,,,,Hf0.15Nb0.85,,,,,,,,,,9.85,,,,,9.85,,,,,,,,,,,,,
,,,Hg0.9Tl0.1Ba1.95La0.05Cu1Oz,,,,"(Hg,Tl)(Ba,La)2CuOz",,,,,,,,,,69.3,,,,,69.3,,,,,,,,,,,,,
not  S/C,,,Y0.6Ca0.4Sr2Cu2Ga1O0.92,,,,"(Y,Ca)Sr2(Cu2,Ga)O7",,,0.92,,,,,,,,,10.0,,,,,,,,,,,,,,,,
,,,Pr1.665Y0.185Ce0.15Cu1O4,,,,"(Pr,Y,Ce)2CuO4",,,,,,,,,10.3,,15.9,,13.0,,13.0,,,,,,,,,,,,,
lattice parameter a = 4.3548 - 0.1743x for Ba1-xKxBiO3. Tc depends on x (see TCFIG),,,Ba0.4K0.6O3,,,,"(Ba,K)BiO3",,,,,,,,shape_01,,,,,7.0,,7.0,,,,,,,,,,,,,
,,,Au0.835Sn0.165,,,,Au1-xSnx,,,,,,,,,,0.59,,,,,0.59,,,,,,,,,,,,,
Thick film (d = 150-250 nm).,,,Ba0.86La0.14Fe2As2,,,,"(Ba,La)Fe2As2",,,,,,,-0.000184,shape_04,,,,,22.7,,22.7,,,,,,,,,,,,,
Hc2(0) in DB shows Hc2(4.2K). RRR= 4.12 . micro-hardness = 177  kg/mm2.,,260.0,Nb99.078O0.922,,,,Nb1-xOx,,,,,,,,shape_01,,8.1,,,,,8.1,0.745,7.23,,,,,,,,,,,
,,,Ru2Y1,,,,Ru2Y1,,,,,,,,,,2.42,,,,,2.42,,,,,,,,,,,,,
,,,Ce1Cu2Si1.7Ge0.3,,,,"CeCu2(Si,Ge)2",,,,,,,,,,0.1,,,,,0.1,,,,,,,,,,,,,
small amount of Ru1-xFexAs impurity. ( dC/Tc) = 11.6 mJ/mol.K2,,229.0,Sr1Fe1.3Ru0.7As2,,,,"Sr(Fe,Ru)2As2",,,,,,,,shape_01,16.0,20.1,19.3,,,,20.1,,7.3,,,,,,,,,,,
,,,Ba0.1La1.9Ag0.5Cu0.5O4-Y,,,,"(La,Ba)2(Cu,Ag)O4",,,,,,,,,10.0,27.0,36.0,,,,27.0,,,,,,,,,,,,,
,20.0,,Y1Ba2Cu2.799Fe0.201O7-Z,,,,"YBa2(Cu,Fe)3O7",,,,,,,,,,39.0,,,,,39.0,,,,,,,,,,,,,
,,,Er1Rh4B4,,,,ErRh4B4,,,,,,,,,,8.55,,,,,8.55,,,,,,,,0.0495,,,,,
band valence sum=2.77,,,Pb0.5Cd0.5Sr1.8Dy1.6Ce0.6Cu2Oz,,,,"(Pb,Cd)(Sr,Dy)2(Dy,Ce)2Cu2O9",,,,,,,,,,,12.0,4.2,,,12.0,,,,,,,,,,,,,
"Film. Fe-content, x not given. gap measured by point contact Andreev reflection. contact resistance = 26 Ohm. gap(T) tend to zero at 21.6 K.(fitting parameter)",,,Sm1Fe1As1F0.2O0.8,3.6,,,Sm(O1-xFx)FeAs,,,,,,,,shape_04,25.0,29.0,34.0,,,3.0,29.0,,,100.0,,,,,,,,,10.0,
GL-parameter = 4.8. lattice term in SP (beta) = 0.114 mJ/mol.K4. (dC/gamma*Tc) = 1.39,,515.0,Mo5Si1B2,,,,Mo5SiB2,,,,,,,,shape_01,,,5.8,,5.8,,5.8,0.606,16.98,,,112.0,23.3,,,,0.0262,,,
,,,Bi2Sr2Ca1Cu2O8.248,,,,,,,8.248,,,2300.0,,shape_03,,86.0,,,,,86.0,,,,,,,,,,,,,
Pb doped. Concentrations are analyzed values.,,,Bi1.8Pb0.2Sr1.8Ca0.9Cu2OZ,,,,Bi2Sr2Ca1Cu2Oz,,,,,,,,shape_03,,67.2,,,,,67.2,,,,,,,,,,,,,
,,,Ho1Ba2Cu2.775Fe0.225O7-y,,,,"HoBa2(Cu,Fe)3O7",,,,,,,,shape_01,,64.0,,,,,64.0,,,,,,,,,,,,,
,,,La1.85Sr0.15Cu0.993Ni0.007O4,,,,"(La,Sr)2(Cu,Ni)O4",,,,,,,,shape_01,,32.6,,,,,32.6,,,,,,,,,,,,,
,,,Th1.2Sc0.8C3,,,,"(Th,Sc)2C3",,,,,,,,,,7.1,,,,,7.1,,,,,,,,,,,,,
"detwinned single crystal. TP300, RH300 from PRL0864907",,,Y1Ba2Cu3O6.95,,,,YBa2Cu3Oz,,280.0,6.95,11.3,,,0.66,shape_03,,93.4,,,,,93.4,,,,,,,,,,,-1.96,,
,,,Tb1Ba2Cu3S1O6,,,8.23,"TbBa2Cu3(O,S)7",,,,,,,,,,,,,,,,,,,,,,,,,,,,
,,,Yb1Rh1.4Sn4.6,,,,,,,,,,,,,,8.6,,,,,8.6,,,,,,,,,,,,,
magnetization and SP-heat also measured. Neel-T from SP-heat,,,Dy0.2Tm0.8Ni2B2C1,,,8.13,"(Dy,Tm)Ni2B2C",2.67,,,,,,,shape_01,,,9.75,,,,9.75,,,,,,,,,,,,,
"Tc(P) was measured. Tc=0.65, 0.64, 0.64, 0.64, 0.75 K, at p=0, 0.3, 0.9, 1.4, 2.6 GPa , respectively.",,,Ce1Cu2Si2,,,,CeCu2Si2,,,,,,,,,,0.65,,,,,0.65,,,,,,,,,,,,,
Hc2(0) in DB shows Hc2(4.2K). RRR= 3.09 . micro-hardness = 222  kg/mm2.,,268.0,Nb98.68O1.32,,,,Nb1-xOx,,,,,,,,shape_01,,7.85,,,,,7.85,0.842,6.92,,,,,,,,,,,
two step transition,,,Tl0.53Pb0.5Sr0.8Ba0.2Ca2Cu3U0.08Oz,,,,"(Tl,Pb)(Sr,Ba)Ca2(Cu3,U)Oz",,,,,,,,,107.0,,,,,,107.0,,,,,,,,,4.34,,,,
"COHERE BY MAGNETIC FLUCTUATION,KAIZERO IN CM3/MOLE",,,Bi1.8Pb0.2Sr2Ca2Cu3O10+Z,,0.0,,"(Bi,Pb)2Sr2Ca2Cu3O10",,,,18.0,,,,,,103.0,,,,,103.0,,,,,,,,,,,,,
,,,Tl0.99Sr2.03Lu0.57Ca0.36Cu2.05Oy,,,,"TlSr2(Lu,Ca)Cu2Oy",,,,,,,,shape_01,,,,,64.0,,64.0,,,,,,,,,,,,,
,,,Mo0.1W0.9C1,,,,"(Mo,W)C",,,,,,,,,,9.0,,,,,9.0,,,,,,,,,,,,,
Sn(II) - Sn(III) transition at P=113 kbar.,,,Sn1,,,,Sn(III),,,,,,,,,,5.3,,,,,5.3,,,,,,,,-0.1,,,,,
,,,Y1Ba2Cu2.94Ni0.06O7.01,,,,"YBa2(Cu,Ni)3O7",,,7.01,,,,,,,85.0,,,,,85.0,,,,,,,,,,,,,
O-content by Faraday's law. TP300 at 290 K.,,,La1.8Nd0.2Cu1O4.04,,,,"(La,Nd)2CuO4+z",,,4.04,,,,,shape_01,,26.3,,,,,26.3,,,,,,,,,,,53.8,,
gap shows maximum value. reflectance measured for 18 - 34000 cm(-1).,,,Pr1.85Ce0.15Cu1O4,5.0,,,"(Pr,Ce)2CuO4",,,,,,,,shape_03,,,,,20.0,,20.0,,,,,200.0,,,,,,,4.3,
Pb doped. Concentrations are analyzed values.,,,Bi2Pb0.1Sr1.8Ca0.9Cu2OZ,,,,Bi2Sr2Ca1Cu2Oz,,,,,,,,shape_03,,70.0,,,,,70.0,,,,,,,,,,,,,
,,,Hg0.75S0.25Ba2Cu1Oz,,,,"(Hg,S)Ba2CuOz",,,,,,,,,,,,,63.0,,63.0,,,,,,,,,,,,,
AFM occures for 1.32 < h<Pn> (pnictide hight) < 1.42.,,,Ca4Al2Fe2As0.5P1.5O6,,,,(Ca4Al2O6)Fe2(As1-xPx)2,62.0,,,,,,,shape_01,,0.0,,0.0,,,0.0,,,,,,,,,,,,,Check: Tc=0 (Non-superconducting?)
,,,Y1Ba2Cu2.925Zn0.075O6.85,,,,"YBa2(Cu,Zn)3O7",,,6.85,,,,,shape_01,63.6,,,,,,63.6,,,,,,,,,,,,,
ANN in O2. F substitute for apical-O. Ba:Ca:Cu=2.02:2.99:3.99.,,,Ba2Ca3Cu4F2O8,,,,Ba2Ca3Cu4O8F2,,,,,,,,shape_03,,,,,70.0,,70.0,,,,,,,,,,,,,
,,,Ba0.7K0.3Bi0.7Pb0.3O3,,,,"(Ba,K)(Bi,Pb)O3",,,,,,,,,,14.6,,,,,14.6,,,,,,,,,,,,,
,,,Y1Ba2Cu4O8,,,,YBa2Cu4O8,,89.0,,19.3,,,,shape_01,,,80.1,,,,80.1,,,,,1970.0,,,,,,,,
Annealing at 450-480 C. TP300= at 290K. ,,,Bi2.1Sr1.63La0.27Cu1O6+Z,,,,"Bi2(Sr,Bi,La)2CuO6",,,,,,,,shape_03,,14.1,,,,,14.1,,,,,,,,,,,-3.79,,
,,,Au1Th2,,,,Au1Th2,,,,,,,,,,3.65,,,,,3.65,,,,,,,,,,,,,
,,,Zr2Co0.7Cu0.3,,,,Zr2(Co1-xCux),,,,,,,,shape_01,,4.39,4.89,,4.49,,4.39,,,,,,,,,,,,,
,,,Y1Ba2Cu3.97Ni0.03O8,,,,"YBa2(Cu,Ni)4O8",,,,,,,,,,70.4,,,,,70.4,,,,,,,,,,,,,
,,,La1.85Sr0.15Cu0.2Ni0.8O4+Z,,,,"(La,Sr)2(Cu,Ni)O4",,,,,,,,shape_06,,,,,,,,,,,500000.0,,,,,,,,,
,,,Nb0.75Al0.17Ge0.08,,,,,,,,,,,,,,19.8,,,,,19.8,,,,,,,,,,,,,
,,,Bi2Sr3Ca4Cu8Oz,,,,,,,,,,,,,82.5,104.0,110.0,,,,104.0,,,,,,,,,,,,,
"Samples decomposed at ambient atmosphere, then stored in deciccate(vac).",,,Y1Ni0.82Bi2,,,,YNi0.82Bi2,,,,,,,,shape_01,,,4.1,,,,4.1,,400.0,,,,,,,,,,,
,,,Hg1Ba2Cu1O4.22,,,,HgBa2CuO4,,,4.22,,,,,shape_01,,97.0,,,,,97.0,,,,,,,,2.03,,,,,
Tn = T of SP-peak. second AFM peak appears.,,207.6,Eu1Pt4Ge12,,,,Pr1-xEuxPt4Ge12,1.731,,,,,,,shape_01,,,,0.5,,,,,216.8,,,,,,,,,,,
,,,Bi2.2Ca1Sr1.9Cu2O8+X,,,,Bi2Sr2CaCu2O8,,,,,,,,shape_02,82.0,,91.0,,,,86.5,,,,,,,,,,,,,
,,,Bi0.6Tl0.4,,,,Bi1-xTlx,,,,,,,,,,6.0,,,,,6.0,,,,,,,,,,,,,
impurity phase:Al45V7. [gamma] from curve fitting of Cel(T). (dC/gamma*Tc) = 1.20,,,Ga0.05V2Al20,2.6,,,GaxV2Al20,,,,,,,,shape_01,,1.53,,,,,1.53,,34.0,,,,,,,,,,,
textured crystal.,,,Bi2Sr2Ca1Cu1.8Mn0.2O8+z,,,,"Bi2Sr2Ca(Cu,Mn)2O8",,,,,,,,,,,,,53.0,,53.0,,,,,,,,,,,,,
"semiconductor,ferromagnetic",,,Y1Sr2Cu2.7Ti0.3O7.123,,,,"YSr2(Cu,Ti)3O7",,,7.123,,,,,shape_01,,,,4.0,,,,,,,,,,,,,,,,
e-ph coupling = 0.9,,148.0,La0.9Th0.1,,,,Th1-xLax,,,,,,,,,,5.62,,,,,5.62,,10.5,,,,,,,,,,,
Fe-plane distance d=10.252 A.,,,Ca10Pt3.617Fe9.383As18,,,,Ca10(Pt3As8)((Fe1-xPtx)2As2)5,,,,,,,,shape_03,13.6,,,,13.6,,13.6,,,,,,,,,,,,,
Effect on superconducting transition temperature of non-magnetic rare earth atoms was studied to substitute A-atom into APX-based superconductors.,,,Zr0.675Lu0.325P1S1,,,,Zr0.675Lu0.325PS,,,,,,,,shape_02,,,,,,,5.9,,,,,,,,,,,,,
,,,Pr1.79Ce0.15Sr0.06Cu1O3.94,,,,"(Pr,Ce,Sr)2CuO4",,,3.94,,,,,,,21.0,,,,,21.0,,,,,,,,,,,,,
sample reduced in Ar,,,Hg1Ba2Ca1Cu2O6+z,,,,HgBa2CaCu2O6,,,,,,,,shape_02,,,,,92.0,,92.0,,,,,,,,,,,,,
,,,Bi1.8Pb0.2Sr2Ca1Cu2O8-Z,,,,"(Bi,Pb)2Sr2CaCu2O8",,,,,,,,shape_01,85.0,91.0,96.0,,,11.0,91.0,,,,,,,,,,,,,
"impurities: Bi, NiBi less than 2%. Coercive field (750K) = 70 Oe. FM persists upto 750 K. (dHc1/dT) - -40 Oe/K. G-L parameter - 5.1. thermodynamic Hc(0) = 490 Oe",,,Bi3Ni1,,,,NiBi3,,,,,,,,shape_01,,,,,4.05,,4.05,0.362,,,,154.9,30.200000000000003,0.129,,10.884,0.011,,,
,,,In0.955Pb0.045,,,,In0.955Pb0.045,,,,,,,,,,3.69,,,,,3.69,,,,,,,,,,,,,
,,,Y1Ba2Cu3O7,,,,YBa2Cu3O7,,,,,,,,,,89.66,,,,,89.66,,,,,,,,,,,,,
,,,Yb1Ba2Cu2.99Zn0.01O7-y,,,,"YbBa2(Cu,Zn)3O7",,,,,,,,shape_01,,87.8,,,,,87.8,,,,,,,,,,,,,
,,,Cu3.5Sr2Ca2Cr0.5O9.55,,,,"(Cu,Cr)Sr2Ca2Cu3Oz",,,9.55,,,,,shape_01,,,,,103.0,,103.0,,,,,,,,,,,,,
R(T): expornent = 0.81.,,,Gd1Fe1As1H0.3O0.7,,,,"Gd(O,H)FeAs",,,,,,,,shape_01,,,45.9,,,,45.9,,,,,,,,,,,,,
F-content by WDS (not nominal).,,,Pr1Fe1As1F0.082O0.918,,,,"Pr(O,F)FeAs",,,,,,,,shape_01,,,14.6,,,,14.6,,,,,,,,,,,,,
SUS(T) nearly T-independent down to 2.3 K (diamag). (dR/dT) = 0.243 uOhm.cm/K at 300 K,,,Lu3Ru4Ge13,,,,Lu3Ru4Ge13,,,,,,,,,,2.3,,,2.3,,2.3,,,,,,,,,,,,,
Tc by mutual inductance(21Hz). synthesized at 1250K.,,,Ta1Se2,,,,3s-TaSe2,,,,,,,,,,0.22,,,,,0.22,,,,,,,,,,,,,
,,,Y1Ba2Cu2.97Fe0.03O7,,,,"YBa2(Cu,Fe)3O7",,,,,,,,,,82.0,,,,,82.0,,,,,,,,,,,,,
,,,Nb3Rh0.3Au0.7,,,,"Nb3(Rh,Au)",,,,,,,,shape_01,,9.5,,,,,9.5,,,,,,,,,,,,,
,,,Nb0.6Rh0.4,,,,Nb0.6Rh0.4,,,,,,,,,,4.21,,,,,4.21,,,,,,,,,,,,,
,,,Nd1Ba2Cu2.9Ga0.1O6.61,,,,"NdBa2(Cu,Ga)O7-y",,,6.61,,,,,shape_01,,38.0,,,38.0,,38.0,,,,,,,,,,,,,
,,,Ca10Pt3.42Fe9.58As18,,,,Ca10(Pt4As8)(Fe1-xPtxAs)10,,,,,,,,shape_01,,10.96,,,,,10.96,,,,,,,,,,,,,
Hc2(4.2K)= 43.5 kG. alpha-phase detected.,,,Tc0.6W0.4,,,,W1-xTcx,,,,,,,,,,7.88,,,,,7.88,6.51,,,,,,,,,,,,
ERROR BELOW 1.5%,,,Y1Ba2Cu3O7-Z,,,,YBa2Cu3O7,,,,,,,,shape_01,,89.5,,,,4.2,89.5,,,,0.74,,,,,,,,,
,,,Th1Rh4B4,,,,ThRh4B4,,,,,,,,,,4.41,,,,,4.41,,,,,,,,-0.0654,,,,,
,,,Y1Ba2Cu2.9Fe0.1O6.58,,,,"YBa2(Cu,Fe)3O7",,,6.58,,,,,shape_01,,,,4.2,,,,,,,,,,,,,,,,
,,,La1Ba1.5Sr0.5Cu3O6.948,,,,"La(Ba,Sr)2Cu3O7",,,6.948,,,,,,,57.1,,,,,57.1,,,,,,,,,,,,,
,,,La1.5Ba1.3Ca0.2Cu3O6.918,,,,"(La,Ba,Ca)3Cu3O6",,,6.918,,,,,shape_01,,,,,25.0,,25.0,,,,,,,,,,,,,
"impurity phases: Bi, Bi2S3",,,Bi4S3O4,,,,Bi4O4S3,,,,,,,,shape_01,,,4.5,,4.4,,4.4,2.3,,,,,,,,,,,,
impurity phase=Y-123 phase,,,Yb0.9Ca0.1Ba2Cu4Oz,,,,"(Yb,Ca)Ba2Cu4O8",,,,,,,,shape_01,83.0,,,,83.0,,83.0,,,,,,,,,,,,,
RH300 shows Hall const. at 10 K.,,,La1Bi1S2F0.5O0.5,,,,"La(O,F)BiS2",,,,,,,5.04036e-08,shape_01,,,2.7,,,,2.7,1.9,,,,,13.0,1.0,,,,,,
"p-cohere=120A, n-cohere=100.  Aeffective mass=180",,,Pt3U1,,,,UPt3,,,,,,,,,,0.55,,,,,0.55,,,,,,12.0,,,,,,,
,,,Y1Ba1.7La0.3Cu3O7.02,,,,,,,7.02,,,,,,77.0,,,,,,77.0,,,,,,,,,,,,,
,,,Na0.86Fe1As1,,,,NaxFeAs,,,,,,,,,,,26.0,,,,26.0,,,,,,,,,,,,,
,,,La2Cu1O4.33,,,,La2CuO4,,,4.33,,,,,,,,,5.0,,,,,,,,,,,,,,,,
"optimum(850C,70H in O2)",,,Bi1.6V0.4Sr2Ca2Cu3O10+z,,,,"(Bi,V)2Sr2Ca2Cu3O10",,,,,,,,shape_02,83.0,92.0,,,,9.0,92.0,,,,,,,,,,,,,
,,,Ir2La1,,,,La1Ir2,,,,,,,,,,,,1.0,,,,,,,,,,,,,,,,
Bi2223-phase=92%. Bi2212+unknown phase = 8 %. Thermal expansion coeff. = 7.70 E-7 /K.,,,Bi1.6Pb0.4Sr2Ca2.9995Sm0.0005Cu3Oz,,,,"(Bi,Pb)2Sr2(Ca,Sm)2Cu3Oz",,,,,,,,shape_01,102.0,,116.0,,,,109.0,,,,,,,,,,,,,
,,,Nd1.5Ba1.5Cu3O7.12,,,,"Nd(Ba,Nd)2Cu3Oz",,,7.12,,,,,,,15.4,,,,,15.4,,,,,,,,,,,,,
,,,Os0.065Re0.935,,,,Re1-xOsx,,,,,,,,,,1.92,,,,,1.92,,,,,,,,,,,,,
RRR = 7. P-induced SC. Tc(zero) appears for 2.5=<P =<3.0. Phase diagram shows two AFM temperature: T0 from Fe<2+> and Tn from Eu<2+>.,,,Eu1Fe2As2,,,,EuFe2As2,,,,,,,,shape_03,,29.0,30.0,0.0,,,29.0,,,,,,,,,,,,,
mainly single phase,,,Sr15.9Ca7.6Cu17.6C3.3B2.6O53,,,,"Sr2(Ca,Sr)Cu2(CO3)1-x(BO3)xOz",,,,,,,,shape_01,90.0,,105.0,,105.0,15.0,105.0,,,,280000.0,,,,,,,,,
,,,Ga0.5Co0.5Sr2Tm0.6Ca0.4Cu2Oz,,,,"(Ga,Co)Sr2(Tm,Ca)Cu2Oz",,,,,,,,,20.0,,41.0,,35.0,,35.0,,,,,,,,,,,8.9,,
,,,Nb0.6Ti0.4,,,,,,,,,,,,,,9.8,,,,,9.8,,,,,,,,,,,,,
not s/c. CurieT shows magnetic transition.,16.19,,Er1Ru3.5Si2,,,,ErRu3.5Si2,,,,,,,,,,,,1.0,,,,,,,,,,,,,,,,
,,,Y1Ba1.8Cu2.8Co0.2O6.95,,,,,,,6.95,,,,,,43.0,,,,,,43.0,,,,,,,,,,,,,
,,,La1Ni1B1N1,,,,LaNiBN,,,,,,,,shape_01,,,,4.2,,,,,,,,,,,,,,,,
Major phase(by EDX): Y0.95Ga0.05Ba2.0Cu4.0Ox,,,Y0.95Ga0.05Ba2Cu4O8,,,,"(Y,Ga)Ba2Cu4O8",,,,,,,,,,,75.0,,,,75.0,,,,,,,,,,,,,
"not SC. Chemical analysis, Si-content x = 0.49 by EPMA.",,,La1Al1.55Si0.45,,,,"La(Al,Si)2",,,,,,,,,,,,2.0,,,,,,,,,,,,,,,,
,,,C60Rb3,,,,Rb3C60,,,,,,,,,,29.4,,,,,29.4,,,,,,,,,,,,,
liquid quenching onsubstrates (Ts=RT),,,Zr0.9Mo0.1,,,,Zr1-xGex,,,,,,,,,,3.68,,,,,3.68,,,,,,,,,,,,,
,,,Y1Ba1.6La0.4Cu3O7.14,,,,"Y(Ba,La)2Cu3O7",,,7.14,,,,,shape_01,70.0,,,,,,70.0,,,,,,,,,,,,,
,,,Bi2Sr2Ca0.55Gd0.45Cu2O8+z,,,,"Bi2Sr2(Ca,Gd)Cu2O8",,,,,,,,,,50.4,,,,,50.4,,,,,,,,,,,,,
,,,Er1Ba2Cu3O6.16,,,9.63,ErBa2Cu3O7,,,6.16,,,,,,,,,,,,,,,,,,,,,,,,,
,,,Hg1Ba2Cu1FO4,,,,HgBa2CuO4Fx,,,,,,,,shape_01,,,,,90.0,,90.0,,,,,,,,,,,,,
,,,Pr1Ba2Cu2.4Ni0.6OZ,,,,"PrBa2(Cu,Ni)3O7",11.7,,,,,,,,,,,4.2,,,,,,,,,,,,,,,,
,,,Ga1Sr2Tm0.6Ca0.4Cu2O7,,,,"GaSr2(Tm,Ca)Cu2O7",,,,,,,,shape_01,,,,,51.0,,51.0,,,,,,,,,,,,,
R not to zero down to 1.6 K.,,,Ce1Fe0.85Co0.15As1F0.1O0.9,,,,"Ce(O,F)(Fe,Co)As",,,,,,,,shape_01,,,4.0,,,,4.0,,,,,,,,,,,,,
composition by EDS. RESN shows RES at 25 K. dressed DOS(N*) = 1.07 states/eV.atom.spin calculated from RESN and (dHc2/dT).,,,Pd35Zr65,,,,Zr1-xPdx,,,,,,,,,,1.98,,,,,1.98,,,165.0,,,,3.0700000000000003,,,,,,
,,,Sr0.2La1.8Cu0.99Cr0.01O4,,,,"(La,Sr)2(Cu,Cr)O4",,,,,,,,,,,22.0,,,,22.0,,,,,,,,,,,,,
,,,Ge1Nb3,,,,Nb3Ge,,,,,,,,,,6.281,,,,,6.281,,,,,,,,-0.114,,,,,
,,,K0.8La0.2Bi1O3,,,,"(K,La)BiO3",,,,,,,,,,,,,12.2,,12.2,,,,,,,,,,,,,
,,,Tl0.8Bi0.2Ba2Ca2Cu3O9,,,,"(Tl,Bi)Ba2Ca2Cu3O9",,,,,,,,shape_01,,,,,116.0,,116.0,,,,,,,,,,,,,
,,,Y0.4Pr0.6Ba2Cu3O7.03,,9.3e-07,,"(Y,Pr)Ba2Cu3Oz",,,7.03,,,,,shape_01,,,,,,,,,92.7,,,,,,,,,,,
"Tc, Neel-T, spin-glass T measured.",,,U0.6La0.4Pd2Al3,,,,"(U,La)Pd2Al3",4.83,,,,,,,,,,,0.0,,,,,,,,,,,,,,,,
,,,Pb0.7Sr2Ca0.5Y0.5Cu2.3O7-Z,,,,"(Pb,Cu)Sr2(Ca,Y)Cu2O7",,,,,,,,shape_01,34.0,40.0,55.0,,45.0,,40.0,,,,27800.0,,,,,,,,,
not SC,,,Fe1.05Te1,,,,Fe1+yTe,,,,,,,2.98e-09,shape_01,,,,5.0,,,,,,,,,,,,,,-6.67,,
(delta-C/gamma*Tc) = 1.48 . e-ph coupling = 0.52.,,166.0,Th1,,,,Th,,,,,,,,shape_01,,1.28,,,,,1.28,,4.24,,,,,,,,,,,
,,,Hf1V2,,,,Hf1V2,,,,,,,,,,9.2,,,,,9.2,,,,,,,,,,,,,
,0.6,,Gd1Ba2Cu3OZ,,,7.98,GdBa2Cu3O7,2.19,,,,,,,shape_01,,91.0,,,,,91.0,,,,,,,,,,,,,
"DELTA-TC=0.42K,76%O(18)",,,Y0.6Pr0.2Ca0.2Ba2Cu3O7-Z,,,,"(Y,Pr,Ca)Ba2Cu3O7",,,,,,,,,71.2,,,,,,71.2,,,,,,,,,,,,,
,,,Zr1Os1As1,,,,ZrOsAs,,,,,,,,,,8.0,,,,,8.0,,,,,,,,,,,,,
Tl:Ba:La:Cu=1.05:1.18:0.82:0.99,,,Tl1Ba1.2La0.8Cu1O5,,,,"Tl(Ba,La)2CuO5",,,,,,,,shape_01,40.0,45.0,49.1,,,9.1,45.0,,,,,,,,,,,,,
"RRR = 70 ~ 90. Anisotropy(Hc2) = 1.75 at T=0. Tc data shows for I//ab. For I//c, Tc(on) = 1.0 & Tc(zero)=0.5 K.",,,La1Sb2,,,,LaSb2,,,,,,,,shape_03,0.7,,1.7,,,,1.2,,,,,,,,,,,,,
Hc(0)= 1320 Oe. (delta-C/gamma*Tc) = 1.44,,411.0,Si0.005V0.995,,,,V1-xSix,,,,,,,,,,4.75,,,,,4.75,,10.4,,,,,,,,,,,
M-intercalated . M = Li0.5(H2O)y.  H2O content y not given.  interlayer distance d = 897 pm.,,,M1Nb1S2,,,,(M)NbS2,,,,,,,,,,2.9,,,,,2.9,,,,,,,,,,,,,
,,,Y1Ba1.98La0.02Cu4O8,,,,"Y(Ba,La)2Cu4O8",,,,,,,,,,,,,74.3,,74.3,,,,,,,,,,,,,
,,,Nd1.4Ba1.4Ca0.2Cu3O6.976,,,,"(Nd,Ba,Ca)3Cu3Oz",,,6.976,,,,,shape_01,,,,,,,,,,,,,,,,,,,,
,,,Nb0.7425Zr0.0075Al0.25,,,,,,,,,,,,,,17.4,,,,,17.4,,,,,,,2.24,,,,,,
,,,Bi2Sr2Ca0.6Y0.4Cu2O8+Z,,,,"Bi2Sr2(Ca,Y)Cu2O8",,,,,,,5.2e-09,,53.1,71.5,88.0,,,,71.5,,,,11.1,,,,,,,,,
,,,Ce1Co2,,,,CeCo2,,,,,,,,shape_03,,1.29,,,,,1.29,,,,,,,,,,,,,
Jc(H) shows a decay of power law. Hirr defined as Jc(H) = 100 A/cm2,,,Mg1B1.9C0.1,,,,CNT-doped MgB2,,,,,,,,,,,34.2,,,,34.2,24.1,,,,,,,,2.3,,,,
"impurity phases: Bi2O3, Bi.  M-H curves show ferromag- and SC- diamag- behaviour at T-3 and 4 K.",14.0,,Bi3.9Co0.1S3O4,,,,Bi4-xCoxO4S3,,,,,,,,shape_01,4.9,,5.5,,,,5.2,,,3160.0,,,,,,,,,,
,,,Er1Ba2Cu2.67Zn0.24Fe0.09O6.94,,,,"ErBa2(Cu,Zn,Fe)3Oz",,,6.94,,,,,shape_06,,,32.0,,,,32.0,,,7400.0,8200.0,,,,,,,,,
,,,La1.85Sr0.15Cu1O4-Z,,,,"(La,Sr)2CuO4",,,,,,,,,,33.0,,,,,33.0,,7.0,,,,,,,,,,,
"Hg1223>95%,Tc(max)=145K(at 8 GPa)",,,Hg1Ba2Ca2Cu3O8+z,,,,HgBa2Ca2Cu3O8,,,,,,,,,,,132.5,,,,132.5,,,,,,,,3.0,,,,,
Hc1 criterion: dM=7.0E-4 emu. cylinderical sample. ,,,Mg1C1Ni3,,,,MgCNi3,,,,,,,,shape_01,,,,,6.9,,6.9,11.8,,,,200.1,5.300000000000001,,,,0.01451,,,
,,,Al0.999Mn0.001,,,,Al1-xMnx,,,,,,,,,,0.596,,,,,0.596,,,,,,,,,,,,,
SP measured for 1.8 < T < 50 K. Neel-T by SP,,186.0,Yb1Bi1S2F0.5O0.5,,,,"Yb(O,F)BiS2",2.65,,,,,,,,,5.3,5.4,,5.0,,5.3,1.38,30.1,,,,,,,,,,,
,,,La1.25Sr0.75Cu0.4Co0.6O4,,,,"(La,Sr)2(Cu,Co)O4",,,,,,,,shape_01,,,,,,,,,,,60000000.0,,,,,,,20.8,,
,,,La1.85Sr0.15Cu0.98Zn0.02O4,,,,"(La,Sr)2(Cu,Zn)Oz",,,,,,,,shape_03,,,20.0,,,,20.0,,,,,,,,,,,,,
"RRR = 9.32. n = 3.32 , A = 0.248 uOhm.cm/K in R(T) = R0 + A*T^n",,196.9,Pr0.8Eu0.2Pt4Ge12,,,4.86,"(Pr,Eu)Pt4Ge12",,,,,,,,shape_01,,6.54,,,6.52,,6.54,,52.3,12.03,,,,,,,,,,
,,,Fe3Th7,,,,Fe3Th7,,,,,,,,,,1.86,,,,,1.86,,,,,,,,,,,,,
,,,Ge1Mo3,,,,Mo3Ge,,,,,,,,,,2.166,,,,,2.166,,,,,,,,-0.045,,,,,
,,,Cu1S4Ti2,,,,Cu1S4Ti2,,,,,,,,,,,,0.05,,,,,,,,,,,,,,,,
,,,Bi2Sr2Ca0.6Y0.4Cu1.94Zn0.06O8+z,,,,"Bi2Sr2(Ca,Y)(Cu,Zn)2O8",,,,,,,,shape_01,,26.3,,,,,26.3,,,,,,,,,,,,,
,,,Ti0.013V0.987,,,,Ti0.013V0.987,,,,,,,,,,12.8,,,,,12.8,,,,,,,,,,,,,
,,,Be22Os1,,,,Be22Os1,,,,,,,,,,,,1.0,,,,,,,,,,,,,,,,
,,,Tl0.74Bi0.3Sr1.8Ba0.2Ca2Cu3OZ,,,,"(Tl,Bi)(Sr,Ba)2Ca2Cu3Oz",,,,,,,,shape_01,,120.0,,,,,120.0,,16.0,,,,,,,,,,,
,,,Nb0.85Mo0.15C1,,,,"(Nb,Mo)C",,,,,,,,,,12.7,,,,,12.7,,,,,,,,,,,,,
,,,Y1Ba2Cu4O8,,,,YBa2Cu4O8,,,,,,,,,,,,,77.0,,77.0,,,,,,,,6.3,,,,,
,,,Er1Pb2,,,9.5,ErPb2,3.5,,,,,,,,,,,,7.4,,7.4,,,,,,,,,,,,,
,,,Y1Ba2Cu3O7,5.0,,,YBa2Cu3O7,,,,,,,,shape_01,,,90.0,,,,90.0,,,,,,,,,,,,,
higher oxygen content,,,Ru1Sr2Gd1.4Ce0.6Cu2Oz,,,,"RuSr2(Gd,Ce)Cu2Oz",,,,,,,,shape_01,35.0,,45.0,,,,40.0,,,,,,,,,,,,,
quench,,,Pb0.6Cu0.4Sr0.9La1.1Cu1O5.06,,,,"(Pb,Cu)(Sr,La)2CuOz",,,5.06,,,,,,,37.6,,,,,37.6,,,,,,,,,,,,,
,,,Tl1Sr2Ca1Cu2O6.78,,,,TlSr2CaCu2Oz,,,6.78,,,,,,,,,,,,,,,,,,,,,,,,,
,,,La1.805Nd0.08Sr0.115Cu1O4,,,,"(La,Nd,Sr)2CuO4",,,4.0,,,,,shape_01,,,,,27.5,,27.5,,,,,,,,,,,,,
,,,Re3V1,,,,Re3V1,,,,,,,,,,6.26,,,,,6.26,,,,,,,,,,,,,
"monoclinic. reaction(720C,2d)",,,Bi1.08Ta2S5.08,,,,"(BiS)1+z(Ta,S2)2",,,,,,,,,,,,,2.7,,2.7,,,,,,,,,,,,,
,,,Ta1S1.6Se0.4,,,,"Ta(S,Se)2",,,,,,,,,,3.84,,,,0.24,3.84,,,,,,,,0.575,,,,,
,,,La2Sr1Cu2O6.315,,,,"(La,Sr)2SrCu2O6",,,6.315,,,,,,,,,4.2,,,,,,,,,,,,,,,,
,,,Cr0.8Rh0.2,,,,,,,,,,,,,,0.5,,,,,0.5,,,,,,,,,,,,,
CurieT shows ferromagnetic Tm.  Below Tm(=2.3K) sample shows weak ferromagnetism.,2.3,,Er1Ni2B2C1,,,,ErNi2B2C,6.0,,,,,,,,,10.5,,,,,10.5,,,,,,,,,,,,,
,,,Y1Ba2Cu3O6.94,,,,YBa2Cu3Oz,,,6.94,,,,,shape_01,,,,,,,,,,,,,,,,,,,,
,,,Fe0.98Cu0.02Se0.88,,,,"(Fe,Cu)Se0.88",,,,,,,,,,4.0,,,,,4.0,,,,,,,,,,,,,
,,,Pb0.3Bi1.7Sr2Ca3Cu4OZ,,,,"(Bi,Pb)2Sr2Ca3Cu4OZ",,,,,,,,shape_01,107.0,110.0,,,,,110.0,184.0,,,,880.0,13.5,2.43,,,900.0,,,
,,,Yb0.75Pr0.25Ba1.7Sr0.3Cu3O6.92,,,,"(Yb,Pr)(Ba,Sr)2Cu3O7-d",,,6.92,,,,,shape_01,71.0,,,,,,71.0,,,,950.0,,,,,,,,,
,,,Lu0.8Pr0.2Ba2Cu3O7-Z,,,,"(Lu,Pr)Ba2Cu3O7",,,,,,,,shape_01,,75.2,,,,,75.2,,,,,,,,,,,,,
RESRT=values at 180K,,,Sr2Ca2Cu3F3.2O6.2,,,,"Sr2Ca2Cu3(O,F)z",,,,,,,,,,,110.0,,111.0,,111.0,,,,,,,,,,,,,
"R(T) = R0 + A*T^n for Tc < T < 100K, n = 1.51, A = 0.06E-5 Ohm.cm/K^n.  RH(50K) = -10.5E-3 cm3/C.",,,Pr1Fe1As0.4P0.6F0.1O0.9,,,,"PrFe(As,P)(O,F)",,,,,,,,shape_01,,,17.4,,,,17.4,,,,,,,,,,,,,
,,,Y1Sr2Cu2.8Cr0.2O7,,,,"YSr2(Cu,Cr)3O7",,,7.0,,,,,shape_01,,,,4.2,,,,,,,,,,,,,,,,
,,,La1Ni1C2,,,,LaNiC2,,,,,,,,,3.06,,3.51,,2.99,,2.99,,8.23,,,,,,,,,,,
,,,La1.82Ba0.18Cu0.99Ga0.01O4,,,,"(La,Ba)2(Cu,Ga)O4",,,,,,,,shape_01,,8.6,,,,,8.6,,,,,,,,,,,,,
,,,Dy1Ba2Cu3O6.94,,,,DyBa2Cu3O7,,,6.94,,,,,,87.3,88.7,,,,2.6,88.7,,,,0.88,,,,,6.07,,,,
T<CDW> = 354 K.,,,Ta1Se1.7Te0.3,,,,1T-TaSe2-xTex,,,,,,,,shape_03,0.0,,1.57,,,,0.785,,,,,,,,,,,,,
,,,Yb1Ba2Cu3O7-y,,,,YbBa2Cu3O7,,,,,,,,shape_01,,91.3,,,,1.5,91.3,,,,,,,,,,,,,
,2.7,,Gd1Ba2Cu2.95Ni0.05OX,,,7.4,"GdBa2(Cu,Ni)3O7",,,,,,,,shape_01,,86.2,,,,,86.2,,,,,,,,,,,,,
,,,Mg1B1.96F0.04,,,,"Mg(B,F)2",,,,,,,,,,30.0,,,,,30.0,,,,,,,,,,,,,
,,,Mo0.2Nb0.8,,,,Mo0.2Nb0.8,,,,,,,,,,4.23,,,,,4.23,,,,,,,,,,,,,
not S/C,,,Bi2.15Sr1.85Cu1O6+z,,,,"Bi2(Sr,Bi)2CuO6",,,,,,,,shape_03,,,,4.2,,,,,,,1.8,,,,,,,-9.46,,
,,,Lu0.3Dy0.7Ni2B2C1,,,,"(Lu,Dy)Ni2B2C",,,,,,,,,,2.0,,,,,2.0,,,,,,,,,,,,,
"Hc2(WHH) = 83.2 T(//ab),  37.0 T(//c), Maki-parameter:  (alpha) = 1.69 , (s-o) = 0.12 , Anisotropy (Hc2) =  1.06 at 0 K.",,,Ba1Fe1.908Ni0.092As2,,,,"Ba(Fe,Ni)2As2",,44.9,,,47.6,,,shape_03,,,19.3,,,,19.3,,,,,,,,,,,,,
,,,La1.2Ba1.8Cu3O7.7,,,,"La(Ba,La)2Cu3O8",,,7.7,,,,,,,,,,,,,,,,,,,,,,,,,
,,,La0.85Pr1Sr0.15Cu1O4,,,,"(La,Pr,Sr)2CuO4",,,,,,,,shape_01,,,32.6,,,,32.6,,,,,,,,,,,,,
,,,Y1Mo6Se8,,,,YMo6Se8,,,,,,,,,,6.38,,,,,6.38,,,,,,,,-1.052,,,,,
,,,Y1Ba2Cu2.99Zn0.01O7-y,,,,"YBa2(Cu,Zn)3O7",,,,,,,,shape_01,,88.6,,,,,88.6,,,,,,,,,,,,,
"Tl,Pb 1212(80 vol %)+Ca2PbO4(15%)",,,Tl0.805Pb0.345Sr1.6Ba0.4Ca2Cu3Ag0.4Oz,,,,,,,,,,,,,,,,,96.0,,96.0,,,,,,,,,,,,,
,,,Y1Ba1.5Sr0.5Cu3O6.95,,,,"Y(Ba,Sr)2Cu3Oz",,,6.95,,,,,shape_01,,85.9,,,,,85.9,,,,,,,,,,,,,
Oxygen content by iodometry. hole conc p<sh>=0.221,,,La0.55Ca0.15Pr0.3Ba1.5Sr0.5Cu3O6.851,,,,"(La,Ca,Pr)(Ba,Sr)2Cu3O7",,,6.851,,,,,shape_01,,27.0,,,,,27.0,,,,,,,,,,,,,
"HIGHLY TEXTURED,J NORMAL TO FORGING AXIS",,,Y1Ba2Cu3O7-Z,,,,YBa2Cu3O7,,50.0,,,190.0,,,,,91.5,,,,,91.5,,,,0.838,,,3.2,,,700.0,,,
"R(T) = R0 + A*T^n where A = 4.8 uOhm.cm/K^n, n=1.12.  pnivctogen hight =1.278 A, bond-angle = 115.2 degree",,,La1Fe1As0.6P0.4F0.14O0.86,,,,LaFeAs1-xPxO0.86F0.14,,,,,,,,shape_01,26.1,,,,,,26.1,,,160.0,,,,,,,,,,
,,,Ru0.5Nb0.5Sr2Gd1.4Ce0.6Cu2O9.64,,,,"(Ru,Nb)Sr2(Gd,Ce)2Cu2Oz",,,9.64,,,,,,24.0,,36.0,,,,30.0,,,,,,,,,,,23.6,,
,,,Co1U6,,,,Co1U6,,,,,,,,,,2.3,,,,,2.3,,,,,,,,,,,,,
,,,Y1Ba2Cu3O6.76,,,,YBa2Cu3Oz,,,6.76,,,,,shape_01,63.0,,,,,,63.0,,,,,,,,,,,,,
T<SDW> = 200 K. dC = 185 J/mol.K. latent heat = 463 j/mol corresponding to structural and SDW transitions. anisotropy Rc/Rab = 130 at 25K.,,245.0,Sr1Fe2As2,,,,SrFe2As2,,,,,,,,,,,,1.8,,,,,6.5,,,,,,,,,,,
SMALL AMOUNT OF BA2CUO3,,,Tl1Ba2Cu1O5-Z,,,,TlBa2CuO4,,,,,,,,,,15.0,,,,,15.0,,,,,,,,,,,,,
,,,Tl1Sr1.7Ce0.3Ca1Cu2O7-z,,,,"Tl(Sr,Ce)2CaCu2O7",,,,,,,,,,,,,57.1,,57.1,,,,,,,,,,,,,
,,,La1.86Sr0.14Cu1O4,,,,"(La,Sr)2CuO4",,,4.0,39.0,,,,shape_01,,,,,,,,,,,,,,,,,,,,
,,,Gd0.55Ca0.3Mo0.15Ba2Cu3O6.626,,,,"(Gd,Ca,Mo)Ba2Cu3O7",,,6.626,,,,,shape_01,,80.7,,,,,80.7,,,,,,,,,,,,,
thermal expansion coefficient,,,U0.97Th0.03Be13,,,,"(U,Th)Be13",,,,,,,,,,0.6,,,,,0.6,,,,,,,,,,,,,
,,,Dy1Ba2Cu2.94Fe0.06O6.88,,,,"DyBa2(Cu,Fe)3O7",,,6.88,,,,,shape_01,,78.0,,,86.0,,78.0,,,,,,,,,,,,,
,,,Ba2Ca3Cu4F1O9.0,,,,"Ba2Ca3Cu4O8(O,F)2",,,,,,,,,103.0,,,,,,103.0,,,,,,,,,,,,,
"RRR = 10. not SC. post-annealed(500C,1w) sample.",,,Sr1Fe2As2,,,,SrFe2As2,,,,,,,,shape_03,,,,1.8,,,,,,,,,,,,,,,,
thickness=1000A.,,,La1.85Ce0.15Cu1O4,,,,"(La,Ce)2CuO4",,,,,,,,shape_04,8.5,,,,,,8.5,,,,,,,,,,,,,
sample prepared using 90 % C<13> D-glucose. C<13> isotope effect. Delta-Tc = 0.65 K for 75 % C<13> sample.,,,C60Rb3,,,,Rb3C60,,,,,,,,,,30.0,,,,,30.0,,,,,,,,,,,,,
,,,K0.38W1O3,,,,KxWO3,,,,,,,,shape_01,2.0,2.09,2.19,,,0.2,2.09,,,,,,,,,,,,,
,,,Pb3Th1,,,,Pb3Th1,,,,,,,,,,5.55,,,,,5.55,,,,,,,,,,,,,
,,,Nb0.1Zr0.9,,,,Nb0.1Zr0.9,,,,,,,,,,7.6,,,,,7.6,,,,,,,,,,,,,
R(300K)=3.2 mOhm. thermopower(300K)=5.1 uV/K.,,,Pb1Mo6S6O2,,,,PbMo6S6O2,,,,,,,,,,11.7,,,,,11.7,,,,,,,,,,,,,
Enhancing superconductivity in SrTiO3 films with strain,,,Sr1Ti1O3,,,,SrTiO3,,,,,,,,shape_05,,,,,,,0.67,,,,,,19.0,,,,,,,
,,,Nb2.75Sn1Ta0.25,,,,,,,,,,,,,,17.8,,,,,17.8,,,,,,,,,,,,,
,,,Y1Ba2Cu3O6.8,,,,"(Y,Pr)Ba2Cu3Oz",,,6.8,,,,,shape_01,,73.2,,,,,73.2,,,,,,,,,,,,,
"neutron irradiation, fluence=1.0E+21 /m2",,,Y1Ba2Cu3O7-z,,,,YBa2Cu3O7,,,,,,,,shape_03,,82.6,,,,,82.6,,,,,,,,,,,,,
,,,Y1Ba2Cu3O7,8.0,,,YBa2Cu3O7,,,,,,,,shape_04,,92.0,,,,,92.0,,,,,,,,,,,,,
,,,Y1Ba1Sr1Cu3O6.899,,,,"YBaSr(Cu,Sn)3O7",,,6.899,,,,,,,80.2,,,,,80.2,,,,,,,,,,,,,
band valence sum=2.65,,,Pb0.5Cd0.5Sr1.8Eu1.6Ce0.6Cu2Oz,,,,"(Pb,Cd)(Sr,Eu)2(Eu,Ce)2Cu2O9",,,,,,,,,35.0,,43.0,,,,39.0,,,,,,,,,,,,,
,,,Sb0.02Sn0.98,,,,Sn1-xSbx,,,,,,,,,,2.64,,,,,2.64,,,,,,,,,,0.0304,,,
quench,,,Tm1Ba2Cu3O6.37,,,,TmBa2Cu3Oz,35.0,,6.37,,,,,,,,,,,,,,,,,,,,,,,,,
,,,Hg0.5I1Bi2Sr2Ca1Cu2OZ,,,,(HgI2)0.5Bi2Sr2CaCu2Oz,,,,,,3197.0,,,,,,,82.0,,82.0,,,,,,,,,,,,,
,,,La1.826Ba0.174Cu1O4,,,,"(La,Ba)2CuO4",,,,,,,,,,,,,,,,,10.45,,,,,,,,,,,
,,,In0.5Sn0.5,,,,IN0.5Sn0.5,,,,,,,,,,7.45,,,,,7.45,,,,,,,,,,,,,
"T<STR>, T<SDW> measured by (dR/dT). Tc defined as R=0. no SP-jump at Tc.",,,Na1Fe1As1,,,,NaFeAs,,,,,,,,shape_03,9.58,,,,,,9.58,,,,,,,,,,,,,
"NO 123,247 PHASES",,380.0,Ho1Ba2Cu4O8,,,10.4,HoBa2Cu4O8,,,,,,,,,76.0,,76.0,,,,76.0,,,,5.8,,,,,,,,,
HC2ZERO in DB means Hc2(4.2K).,,,Ta0.36Ti0.64,,,,Ti64Ta36,,,,,,,,,,7.53,,,,,7.53,,,,,,,,,,,,,
"HP-annealed (470C,2 GPa,1h) sample",,,Bi2S2F0.5O0.5,,,,"Bi(O,F)BiS2",,,,,,,,shape_01,,,,,4.9,,4.9,,,,,,,,,,,,,
R shows he peak at 18 K <Tc=25 K. Relations of SC and FM were investigated directly using magnetic Compton scattering.,18.0,,Eu1Fe2As1.46P0.54,,,,"EuFe2(As,P)2",,,,,,,,shape_01,,26.0,,,,,26.0,,,,,,,,,,,,,
,,,Y1Ba1.5Sr0.5Cu3Oz,,,,"Y(Ba,Sr)2Cu3Oz",,,,,,,,shape_01,,,,,42.0,,42.0,,,,,,,,5.4,,,,,
,,,V3Si0.6Ge0.4,,,,,,,,,,,,,,8.7,,,,,8.7,,,,,,,,,,,,,
not SC. (dR/dT) = 0.66 uOhm.cm/K at 300 K.,2.3,,Dy3Ru4Ge13,,,10.3,Dy3Ru4Ge13,,,,,,,,,,,,1.5,,,,,,,,,,,,,,,,
,,336.0,La1Ni1Sb2,,,,LaNiSb2,,,,,,,,shape_01,,1.0,,,,,1.0,,9.27,,,,,,,,,,,
,,344.0,Ti0.49V0.21Al0.3,,,,Ti-V-Al,,,,,,,,,,,,,,,,,4.86,,,,,,,,,,,
not SC,,,Pr1Ba1.6Sr0.4Cu3O6.99,,,,"Pr(Ba,Sr)2Cu3O7",19.8,,6.99,,,,,shape_01,,,,4.0,,,,,,,,,,,,,,,,
,,,Tl2Ba2Cu1O6+Z,,,,Tl2Ba2CUO6,,,,,,,,shape_01,,,,,50.0,,50.0,,,,,,,,,,,,,
Tc0 = 40K(perfect order). isotope(alpha) = 0.153 for Tc=40K. disorder(out-of-plane) increases isotope effect. dTc(<16>O2 -<18>O2)  = 0.72K.,,,Bi2Sr1.6Eu0.4Cu1O6+z,,,,"Bi2(Sr,Eu)2CuO6",,,,,,,,shape_03,,,,,16.9,,16.9,,,,,,,,,,,,,
impurity phase=Ba Cu O2,,,Pr0.4Ca0.6Ba2Cu3O7-Z,,,,"(Pr,Ca)Ba2Cu3O7",,,,,,,,,,,75.0,,75.0,,75.0,,,,,,,,,,,,,
"d=190micron, R=0.8 Ohm at RT",,,Bi2Sr2Ca1Cu2Oz,,,,Bi2Sr2CaCu2O8,,,,,,,,shape_04,40.0,,,,,,40.0,,,,,,,,,,,,,
"A15,Nb,sigma phases. RRR=1.5",,,Nb80Ga19Co1,,,,"Nb80(Ga,Co)20",,,,,,,,,,13.7,,,,,13.7,17.4,,,,,,1.85,,,,,,
,,,Pr0.8Nd0.2Os4Sb12,,,,"(Pr,Nd)Os4Sb12",,,,,,,,shape_03,,1.61,,,1.43,,1.61,1.44,,,,,,,,,,,,
,,,Tl1.5Pb0.7Nd2Sr2Cu2OX,,,,,,,,,,,,,16.8,,44.1,,,,30.45,,,,,,,,,,,,,
"M = THF. M-content not given. co-intercalated (K, and M) sample",,,K0.08M1Zr1N1Cl1,,,,K0.08(THF)yZrNCl,,,,,,,,,,,,,15.0,,15.0,,,,,,,,,,,,,
P-induced SC.  H//[001]. SC properties shows for P = 2.65 GPa. Hc2(0)//[001]  for various P are shown in figure MHC158050,,,Ce1Ir1Si3,,,,CeIrSi3,,,,,45.0,,,shape_03,1.56,,,0.0,,,1.56,,,,,,,,,,,,,
,,671.0,La1Fe4P12,,,,LaFe4P12,,,,,,,,shape_01,,4.0,,,,,4.0,,52.4,,,,,,,,,,,
,,,Lu0.8Ca0.2Ba2Cu3O6.68,,,,,,,6.68,,,,,,,,78.0,,,2.0,78.0,,,,,,,,,,,,,
,,,Ho1Ba2Cu3OX,,,,HoBa2Cu3O7,,,,,,,,shape_01,,91.7,92.3,,,2.5,91.7,,,0.84,,,,2.6,,,,,,
,,,Nb3Sn0.6Al0.4,,,,,,,,,,,,,,15.1,,,,,15.1,,,,,,,,,,,,,
,,,Nb3Sn0.3Sb0.7,,,,,,,,,,,,,,6.8,,,,,6.8,,,,,,,,,,,,,
,,,Ce0.9Yb0.1Co1In5,,,,"(Ce,Yb)CoIn5",,,,,,,,shape_05,,1.47,,,,,1.47,,,,,,,,,,,,,
,,,Ba0.14O3W1,,,,Ba0.14O3W1,,,,,,,,,,2.2,,,,,2.2,,,,,,,,,,,,,
Se-concentration x = 0.245 in Pd1-xSex. Tc defined as mid of SUS-change. RRR = 39.9. (dC/gamma*Tc) = 1.86,,173.0,Pd34Se11,,,,Pd34Se11,,,,,,,,,,,,,2.66,,2.66,,1.67,,,,,0.44,,,,,,
,,,Cr0.1Ti0.3V0.6,,,,,,,,,,,,,,5.6,,,,,5.6,,,,,,,,,,,,,
