Repository: Tejasvini595/superconductor_deepset

## Overview

This repository contains the official implementation of **"From Individual Elements to Macroscopic Materials: In Search of New Superconductors via Machine Learning"**.

The code implements a **DeepSet neural network** for predicting the critical temperature (Tc) of superconducting materials based solely on their chemical composition. By explicitly enforcing permutation invariance, the DeepSet architecture avoids artifacts associated with arbitrary element ordering and provides a physically meaningful framework for learning composition–property relationships in superconducting materials.

File: data/superconductors_kaggle_ready_v2.csv (part 29 of 87)
comment,curiet,debyet,element,gapene,kaizero_value,moment_value,name,neelt,nhc2zero_value,oz,pcohere_value,phc2zero_value,ppenet_value,rh300,shape,t1_value,t2_value,t3_value,tcn_value,tcsus_value,tcwidth_value,critical_temp_K,upper_critical_field_0K_T,gamma_sommerfeld_mJmolK2,resistivity_normal_uOhmcm,resistivity_roomtemp_uOhmcm,penetration_depth_nm,coherence_length_nm,dhc2dt_TK,dtcdp_KGPa,density_gcm3,lower_critical_field_0K_T,thermopower_300K_uVK,energy_gap_meV,data_quality_flag
,,,Ba1Fe1.7Ir0.3As2,,,,"Ba(Fe,Ir)2As2",,,,,,,,shape_01,,27.0,28.2,,27.0,,27.0,,,,,,,,,,,,,
38% 2223,,,Bi1.7Pb0.3Sr2Ca1.98Sm0.02Cu3OZ,,,,"(Bi,Pb)2Sr2(Ca,Sm)2Cu3O10",,,,,,,,,105.0,,115.0,,,10.0,110.0,,,,,,,,,,,,,
tensile stress. compositions show nominal values. 20% MgO-whisker. Tc not measured.,,,Bi1.84Pb0.34Sr2.03Ca1.9Cu3.06Oz,,,,"(Bi,Pb)2Sr2Ca2Cu3Oz",,,,,,,,,,,,,,,,,,,,,,,,,,,,
"not SC. RRR = 5.4. unit volume = 168.1 A^3. Curie-T = -25K(H//ab), -2 K(H//c). Tm(AFM) = 6.0 K.",,,Nd1Pd2P2,,,3.64,NdPd2P2,6.0,,,,,,,shape_03,,,,0.03,,,,,,,,,,,,,,,,
G-L parameter = 8,,,Pb0.5Tl0.5,,,,Pb1-xTlx,,,,,,,,,,,,,,,,2100.0,,,,,,,,,0.006,,,
,,,Sr2Ca4Cu5F2O10.57,,,,Sr2Ca4Cu5O10F2,,,10.57,,,,,,,,,,40.0,,40.0,,,,,,,,,,,,,
,,,Nb25Ti10Zr65,,,,,,,,,,,,,,7.5,,,,,7.5,,,,,,,,,,,,,
,,,Y1Ba2Cu3O6.72,,,,YBa2Cu3O7,,,6.72,,,,,,,62.0,,,,,62.0,,,,,,,,,,,,,
Phase transitions measured  by thermal expansion and SP.,,,Ba0.64Na0.36Fe2As2,,,,"(Ba,Na)Fe2As2",,,,,,,,shape_03,,31.0,,,,,31.0,,,,,,,,,,,,,
as-received. RRR=33.,,,Tc1,,,,Tc,,,,,,,,,7.82,,8.25,,,,8.035,,,0.65,22.0,,,,,,,,,
,,,Nb3Al0.924Se0.076,,,,"Nb3(Al,Se)",,,,,,,,,,17.6,,,,,17.6,,,,,,,,,,,,,
Li-intercalated layered niobium oxide,,,Li0.34Rb1Ca2Nb3O10,,,,LixRbCa2Nb3O10,,,,,,,,shape_01,,,,,3.54,,3.54,,,,,,,,,,,,,
,,,Bi3La5,,,,La5Bi3,,,,,,,,,,0.64,,,,,0.64,,,,,,,,,,,,,
,,410.0,Ir0.7Os0.3,,,,Ir1-xOsx,,,,,,,,,,0.48,,,,,0.48,,6.82,,,,,,,,,,,
"not SC. T-independent Pauli paramagnetic. SUS(300 K) = 6E-4 emu/mol. XPS,PES measured for band structure.",,,Hf1Si0.5As1.5,,0.0008,,Hf(SixAs1-x)As,,,,,,,,shape_03,,,,2.0,,,,,,,,,,,,,,,,
,,,Bi2Sr2Ca1Cu2O8.26,,,,Bi2Sr2CaCu2Oz,,,8.26,,,,,shape_03,,,90.0,,,,90.0,,,,,,,,,,,,,
,,,Y1Ba1.8Rb0.2Cu3O6.56,,,,"Y(Ba,Rb)2Cu3O7",,,6.56,,,,,shape_01,89.0,,92.1,,,3.1,90.55,,,,,,,,,,,,,
,,,Cr3O1,,,,Cr3O1,,,,,,,,,,,,1.02,,,,,,,,,,,,,,,,
,,,B2V1,,,,VB2,,,,,,,,,,,,0.42,,,,,,,,,,,,,,,,
powder.,,,Y0.5Eu0.5Ba2Cu4O8,,,,"(Y,Eu)Ba2Cu4O8",,,,,,,,shape_06,,,,,77.0,,77.0,,,,,,,,,,,,,
,,,Ti56Nb30Si14,,,,TixNbySiz,,,,,,,,,,5.0,,,,0.4,5.0,,,,170.0,,,,,,,,,
epitaxial film,,,Sr0.85Cu1O2,,,,SrCuO2,,,2.0,,,,,shape_04,,,,10.0,,,,,,,3470.0,,,,,,,,,
,,,Eu1.5Ba1.5Cu3Oz,,,,"Eu(Ba,Eu)2Cu3O7",,,,,,,,,86.0,,93.0,,,,89.5,,,17.0,,,,,,,,,,
,,,La1.82Sr0.18Cu0.99Zn0.01O4,,,,"(La,Sr)2(Cu,Zn)O4",,,,,,,,shape_01,,25.0,,,24.0,,25.0,,,,1510.0,,,,,,,,,
,,,Y0.58Ca0.42Ba2Cu2.52Co0.48OZ,,,,"(Y,Ca)Ba2(Cu,Co)3O7",,,,,,,,shape_02,,79.0,,,,,79.0,,,,,,,,,,,,,
,,,Er1Ba2Cu3O6.15,,,,ErBa2Cu3Oz,,,6.15,,,,,,,35.0,,,,,35.0,,,,,,,,,,,,,
,,,Y1Ba2Cu2.94Fe0.06H1O7,,,,"YBa2(Cu,Fe)HxO7",415.0,,,,,,,,,30.0,,,,,30.0,,,,,,,,,,,,,
"[vols] = 75% at 2 K. R(H,T) and Hall effect measured.",,,Na0.9Fe1As1,,,,NaFeAs,,,,,,,,shape_01,,,,,7.0,,7.0,,,,,,,,,,,,,
"97%(O(18)),DTC=1.93K",,,Y1Ba1.7La0.3Cu3O7.1,,,,,,,7.1,,,,,,,60.0,,,,,60.0,,,,,,,,,,,,,
,,,Th1Rh0.85Si1.15,,,,"Th(Rh,Si)2",,,,,,,,,,5.48,,,,,5.48,,,,,,,,,,,,,
,,,V2.01Mo0.99Si1,,,,V2.01Mo0.99Si1,,,,,,,,,,,,1.9,,,,,,,,,,,,,,,,
spin gap temp. = 69.5 K,,,Y1Ba2Cu2.97Gd0.03O7-z,,,,"YBa2(Cu,Gd)3O7",,,,,,,,shape_01,38.6,40.4,,,,,40.4,,,,,,,,,,,,,
,,,Mo0.25Nb0.75,,,,Mo0.25Nb0.75,,,,,,,,,,3.47,,,,,3.47,,,,,,,,,,,,,
deposited at 77K,,,Al0.964Ge0.036,,,,Al0.964Ge0.036,,,,,,,,,,2.74,,,,,2.74,,,,,,,,,,,,,
,,,Bi2Sr2Ca1Cu2OZ,,,,,,19.0,,42.0,812.0,,,shape_03,,83.0,,,,,83.0,,,,,,,,,,,,,
,,,Y1Ba2Cu3O6.9,,,,YBa2Cu3Oz,,,6.9,,,,,shape_03,,91.5,,,,,91.5,,,,,15800.0,,,,,,,,
as-sintered,,,Pb0.6Cu0.4Sr0.9La1.1Cu1O5.24,,,,"(Pb,Cu)(Sr,La)2CuOz",,,5.24,,,,,,,27.8,,,,,27.8,,,,,,,,,,,,,
not SC. Diamagnetic for T < 250 K,,,Hf1Pt1Ge1,,,,HfPtGe,,,,,,,,shape_01,,,,2.0,,,,,,1590.0,,,,,,14.917,,,,
d nearly 800 A.,,,Nd1.4Cu1O4,,,,NdxCuO4,,,,,,,,shape_04,26.3,,29.4,,,,27.85,,,,985.0,,,,,,,,,
layer compound (MS)nTS2. 2D superconductor. SP-lattice term(beta) = 0.77  mJ/mol.K4.,,,La1.14Nb1S3.14,,,,(LaS)1.14NbS2,,,,,,,,shape_03,,,,0.07,,,,,23.0,,,,,,,,,,,
,,,Ta1,,,,Ta,,,,,,,,,,4.31,,,,,4.31,,,,,,,,-0.243,,,,,
,,,Ta0.96W0.04,,,,Ta1-xWx,,,,,,,,,,3.5,,,,,3.5,,,,,,,,,,,,,
,,,Sr2Ru1O4,,,,Sr2RuO4,,0.053,,752.0,,,,shape_03,,,,,1.398,,1.398,,,,,,,,,,,,,
,,,Y0.961Ba1.987Ca0.052Cu3.5O7.5-z,,,,"(Y,Ca)2(Ba,Ca)4Cu7O15",,,,,,,,,,,,,93.5,,93.5,,,,,,,,,,,,,
nominal x=0.4. hole p=0.16 ,,,Bi2Sr1.61La0.39Cu1O6+D,,,,"Bi2(Sr,La)2CuO6",,,,,,,,shape_03,,,,,36.0,,36.0,,,,,,,,,,,-3.84,,
carrier = 12.1 E+20 /cm3,,,Sn0.976Te1,,,,SnxTe,,,,,,,,,,0.125,,,,,0.125,,,,,,,,,,,,,
,,,Nb0.75Al0.178Ge0.072,,,,,,,,,,,,,,20.1,,,,,20.1,,,,,,,2.9,,,,,,
,,,Y1Ba2Cu3F0.76O6,,,,YBa2Cu3O7Fx,,,,,,,,shape_01,,,35.0,,,,35.0,,,,,,,,,,,,,
"ANN(1000C, 1w)",,,Zr1Ru1Ge1,,,,ZrRuGe,,,,,,,,shape_01,7.0,,11.0,,,,9.0,0.5,,,,,,,,,,,,
ANAL. CA0.1PR0.1,,,Y0.8Ca0.1Pr0.1Ba2Cu3O7.01,,,,"(Y,Ca,Pr)Ba2Cu3O7",,,7.01,,,,,shape_01,,78.4,,,,,78.4,,,,,,,2.93,,,,,,
,,,La2.1Gd0.7Ca1.4Ba2.8Cu0.7O16.471,,,,,,,16.471,,,,,shape_01,77.0,79.0,81.0,,,,79.0,,,,6.0,,,,,,,,,
,,,Bi1.6Pb0.4Sr2Ca2Cu3OZ,,,,"(Bi,Pb)2Sr2Ca2Cu3O10",,,,,,,,,99.2,,115.0,,,,107.1,,,,3.841,,,,,2.871,,,,
,,,Tl2Ba2Ca0.65Y0.35Cu2O8+z,,,,"Tl2Ba2(Ca,Y)Cu2O8",,,,,,,,shape_01,,30.0,,,,,30.0,,,,,,,,,,,62.6,,
,,,La0.995Y0.005Fe0.995Mn0.005As1F0.11O0.89,,,,"(La,Y)Fe0.995Mn0.005AsO0.89F0.11",,,,,,,,shape_01,,2.89,,,,,2.89,,,,,,,,,,,,,
M-intercalated. M = pyridine. Tc = 0.7 K for H//c-axis.,,,M0.5Ta1S2,,,,(M)0.5TaS2,,,,,,,,,,3.5,,,,,3.5,,,,,,,,,,,,,
,,,Y1Re0.1Ba2Cu2.9O7.09,,,,"(Cu,Re)Ba2YCu2O7",,,7.09,,,,,,91.0,,,,91.0,,91.0,,,,,,,,,,,,,
"T<CDW> = 112 K. Two step SC transition. T-O transition at 112 K. Orth-phase has a=6.0529, b=6.0396 A at 10 K.",,,La1Pt2Si2,,,,LaPt2Si2,,,,,,,,shape_01,1.2,,1.8,,,,1.5,,,40.0,90.0,,,,,,,,,
,,,Nd0.8Pr0.2Ba2Cu3O7-Z,,,,"(Nd,Pr)Ba2Cu3O7",,,,,,,,shape_01,40.9,,,,,,40.9,,,,,,,,,,,,,
,,,Yb1Ba2Cu3O7-Z,,,,YBa2Cu3O7,,,,,,,,,,88.5,,,,,88.5,,,,2.3,,,,,,,,,
[penet] measured by magnetic force microscopy(MFM). Two gaps obtained by fitting. large gap in DB. small one (2D/kTc) = 1.2,,,Ba1Fe1.83Co0.17As2,3.8,,,"Ba(Fe,Co)2As",,,,,,,,,,19.6,,,,,19.6,,,,,,,,,,,,,
,,,Mg1Y1,,,,Mg1Y1,,,,,,,,,,,,0.33,,,,,,,,,,,,,,,,
,,,Eu1Ba2Cu3O6.88,,,,EuBa2Cu3O7,,,6.88,,,,,,,94.0,,,,,94.0,,,,,,,,,,,,,
,,,Bi2Sr1.34La0.66Cu1O6+Z,,,,"Bi2(Sr,La)2CuO6",,,,,,,,shape_03,22.0,,,,,,22.0,,,,,,,,,,,,,
,,,Ir0.82Mo0.18,,,,Ir1-xMox,,,,,,,,,,0.5,,,,,0.5,,,,,,,,,,,,,
,,,Bi0.1In0.9,,,,Bi0.1In0.9,,,,,,,,,,5.05,,,,,5.05,,,,,,,,,,,,,
,,,Y1Ba2Cu3O6.887,,,,YBa2Cu3O7,,,6.887,,,,,,89.8,,,,,1.2,89.8,,,,,,,,,,,,,
,,,B6Y1,,,,YB6,,,,,,,,,,6.0,,,,,6.0,,,,,,,,,,,,,
,,,La1.3Ba1.3Sr0.4Cu3O6.928,,,,"La(Ba,Sr)2Cu3O7",,,6.928,,,,,,,45.2,,,,,45.2,,,,,,,,,,,,,
,,,Er1Ba2Cu3OX,,,,ErBa2Cu3O7,,,,,,,,,,,,,,,,,,,,,,,1.4,,,,,
,,,Rh0.35V0.65,,,,Rh0.35V0.65,,,,,,,,,,1.075,,,,,1.075,,,,,,,,,,,,,
,,,Y1Ba2Cu2.94Ni0.06O6.97,,,2.22,"YBa2(Cu,Ni)3O7",,,6.97,,,,,shape_01,,85.0,,,,,85.0,,,,,,,,,,,,,
,,,Ho1Ni2B2C1,,,,HoNi2B2C,5.2,,,,,,,shape_03,,8.5,,,,,8.5,,,,,,,,,,,,,
"Hc2(4.2K)=1.2 T. Jc(4.2K, 8T)=20 A/cm2.",,,C0.985Nb1,,,,,,,,,,,,,,12.0,,,,,12.0,,,,,,,,,,,,,
"X=0.082(EPMA),TD1=275,TD2=26,PHASE TRANSITION",,,La1.906Ba0.094Cu1O4-Z,,,,"(La,Ba)2CuO4",,,,,,,,shape_01,,32.0,,,,,32.0,,,,,,,,,,,,,
,,,C0.5Mo0.17Zr0.42,,,,C0.5Mo0.17Zr0.42,,,,,,,,,,9.5,,,,,9.5,,,,,,,,,,,,,
,,,Ir0.3Mo0.4Re0.3,,,,Ir0.3Mo0.4Re0.3,,,,,,,,,,9.5,,,,,9.5,,,,,,,,,,,,,
,,,Bi2Sr2Ca1Cu2Oz,,,,Bi2Sr2CaCu2O8,,,,,,,,shape_01,,82.0,,,,,82.0,,,,1.56,,,,,,,1.27,,
,,,La1.78Sr0.22Cu1O4,,,,"(La,Sr)2CuO4",,,4.0,,,,,shape_01,,,22.0,,,,22.0,,,,,,,,,,,,,
P-induced SC. Tc shows at P = 1.0 GPa. Figure shows Tc(x) at P=1.0 GPa.,,,Ce1Rh0.75Ir0.25In5,,,,"Ce(Rh,Ir)In5",2.86,,,,,,,,,1.84,,0.0,,,1.84,,,,,,,,,,,,,
,,,Sm1Fe1As0.55P0.45H0.26O0.74,,,,SmFeAs1-yPyO1-xHx,,,,,,,,shape_01,,,24.0,,17.0,,17.0,,,,,,,,,,,,,
not s/c. magnetic Tirr=120 K.,,,Eu1Ce1Sr2Ru1Cu2O10,,,,"(Eu,Ce)2Sr2RuCu2O10",,,,,,,,shape_01,,,,5.0,,,,,,,,,,,,,,,,
as-sintered. Cu-valence = 2.14,,,Hg1.4Tl0.6Ba2Y0.8Ca0.2Cu2O7.83,,,,"(Hg,Tl)2Ba2(Y,Ca)Cu2Oz",,,7.83,,,,,,,,,,50.0,,50.0,,,,,,,,,,,,,
,,,Sr1Pt1.8Pd1.2P1,,,,Sr(Pt1-xPdx)3P,,,,,,,,shape_01,,,5.61,,4.82,,4.82,,,,,,,,,,,,,
solid solution. P-type conductivity,,,Sn0.798Ge0.042In0.16Te1,,,,"(Sn,Ge,In)Te",,,,,,,,shape_01,,2.36,,,,,2.36,,,,,,,,,,,,,
"Tc(z) is shown in TCFIG,T1 value is Tc(max)",,,Ca0.4La0.6Ba1.35La0.65Cu2.85Ni0.15OZ,,,,"(Ca,La)(Ba,La)2(Cu,Ni)3Oz",,,,,,,,,45.7,,,,,,45.7,,,,,,,,,,,,,
,,,Y1Sr2Cu2.8Mo0.2O7.1,,,,"YSr2(Cu,Mo)3O7",,,7.1,,,,,shape_01,71.0,,,,,,71.0,,,,,,,,,,,,,
,,,Y1Ba1.94La0.06Cu3O6.96,,,,"Y(Ba,La)2Cu3O7",,,6.96,,,,,shape_01,,94.0,,,,,94.0,,,,,,,,0.37,,,,,
InN[12[-]10] // substrate Al2O3[101[-]0]. Tc defined as 0.5 Rn.,,,In1N1,,,,InN,,,,,,,,shape_05,2.0,2.7,3.0,,,,2.7,,,,,,,,,,,,,
pristine phase=beta-HfNCl. powder sample. Na-content is average value. lattice constant at 4K. sample is mixture of s/c phase and non-s/c phase (x=0.9).,,,Na0.8Hf1N1Cl1,,,,NaxHfNCl,,,,,,,,,,19.0,,,,,19.0,,,,,,,,,,,,,
proton incorporation. water-vapor hydrated sample.,,,Na0.22Co1H1.8O2.85,,,,Na0.22H0.1CoO2/0.85H2O,,,2.85,,,,,,,,,,4.5,,4.5,,,,,,,,,,,,,
"NON-S/C PHASES ARE CONTAINED,GAP=FOE // PLANE",,,Bi2Sr2Ca1Cu2O8+Z,,,,"Bi2Sr2Ca(Cu,Co)2O8",,,,,,,,shape_03,,88.0,,,,,88.0,,,,,,,,,,,,,
new formula: K2Fe4Se5. magnetic moment at 295 K. Fe vacancy order-disorder transition temperature T<STR> = 578 K.,,,K0.86Fe1.66Se2,,,3.31,K2Fe4Se5,559.0,,,,,,,shape_03,,32.0,,,,,32.0,,,,,,,,,,,,,
,,376.0,Ti0.415V0.585,,,,Ti1-xVx,,,,,,,,,,7.49,,,,,7.49,,10.5,,,,,,,,,,,
"(dC/gamma*Tc) = 0.93 ,  (2d/kTc) = 3.5 .",,280.0,Sr1Ni1Ge3,,,,SrNiGe3,,,,,,,,shape_03,,0.46,,,,,0.46,,5.6,,,,,,,,,,,
"R(T) = R0 + A*T^n for Tc < T < 100K, n = 1.38, A = 0.1E-5 Ohm.cm/K^n.  RH(50K) = -5.93E-3 cm3/C.",,,Pr1Fe1As1F0.1O0.9,,,,"PrFeAs(O,F)",,,,,,,,shape_01,,,44.0,,,,44.0,,,,,,,,,,,,,
P-induced SC. Pcr = 12 GPa. Tc(max) = 8.2 K(P=17.2 GPa). Low-P phase for P < 12 GPa. High-P phase for P > 12 GPa. lattice C at P=0.35 GPa. SC properties for P=23 GPa.,,,Bi2Se3,,,,Bi2Se3,,4.7,,,,,,shape_03,,,8.2,0.0,,,8.2,,,,,,,,,,,,,
quench condensed at 0.4 K ,,,Pb0.9Sb0.1,,,,Pb0.9Sb0.1,,,,,,,,,,6.28,,,,,6.28,,,,,,,,,,,,,
,,,C1.55Th0.3Y0.7,,,,C1.55Th0.3Y0.7,,,,,,,,,,17.0,,,,,17.0,,,,,,,,,,,,,
,,,Hg1Tl1Ba2Ca3Cu4Oz,,,,"(Hg,Tl)2Ba2Ca3Cu4Oz",,,,,,,,,,,,,112.0,,112.0,,,,,,,,,,,,,
,,,Dy1Ba2Cu3OX,,,,DyBa2Cu3O7,,,,,,,,,,91.2,,,,,91.2,170.0,15.3,4.4,,,,,,,,,,
,,,Hg1Tl1Ba2Ca2Cu3Oz,,,,"(Hg,Tl)2Ba2Ca2Cu3Oz",,,,,,,,,,,,,88.6,,88.6,,,,,,,,,,,,,
"T*(dR/dT anomaly, maybe CDW transition) = 209 K.",,,Eu3Bi2S3.4Se0.6F4,,,7.02,Eu3Bi2S4-xSexF4,,,,,,,,shape_01,,2.17,,,,,2.17,,,,,,,,,,,,,
,,,Hg1Ba2Cu1O4.34,,,,HgBa2CuO4,,,4.34,,,,,shape_01,,59.0,,,,,59.0,,,,,,,,1.06,,,,,
,,,Ba1La1Cu1O4-Y,,,,"(Ba,La)2CuO4",,,,,,,,,,11.0,21.0,,,,11.0,,,,,,,,,,,,,
prepared by sintering at T < 1250C LT phase,,,Zr1Ru1P1,,,,ZrRuP,,,,,,,,shape_01,,3.89,,,,,3.89,,,,,,,,,,,,,
"ANN(300C,8d in Ar). TP300 = TP(290K). P determined from TP(290K) using TP(290K)-p relation.",,,Hg1Ba2Cu1O4+z,,,,HgBa2CuOz,,,,,,,,,,,,,83.0,,83.0,,,,,,,,,,,9.0,,
monoclinic beta=90.9,,,Dy1Rh3B2,,,,DyRh3B2,35.0,,,,,,,,,,,1.2,,,,,,,,,,,,,,,,
,,,Dy1Ba1Sr1Cu3O6.93,,,,DyBaSrCu3O7,,,6.93,,,,,shape_01,83.0,,,,,,83.0,,,,1.11,,,,,,,,,
,,,Y0.85Ca0.15Ba2Cu2.85Al0.15O6.87,,,,"(Y,Ca)Ba2(Cu,Al)3O7",,,6.87,,,,,,,90.5,,,,,90.5,,,,,,,,,,,,,
,,,La0.999Gd0.001Al2,,,,"(La,Gd)Al2",,,,,,,,,,2.78,,,,,2.78,,,,,,,,,,,,,
,,,La1.8Er0.2Ba2Ca0.4Cu4.4O10.371,,,,"(La,Er)2Ba2CaxCu4+xOz",,,10.371,,,,,shape_01,40.0,,,,,,40.0,,,,,,,,,,,,,
,,,La0.8Sr0.2Fe1As1O1,,,,"(La,Sr)OFeAs",,,,,,,,,,24.9,,,,,24.9,,,,,,,,,,,,,
,,,N1Nb1,,,,N1Nb1,,,,,,,,,,16.0,,,,,16.0,,,,,,,,,,,,,
T<sub>=515C. n-type s/c. ,,,Sr0.6Ca0.2Cu1O2-z,,,,"(Sr,Ca)CuO2",,,,,,,,shape_04,11.0,,42.0,,,,26.5,,,,810.0,,,,,,,,,
thermal neutron irradiation. Fluence=1 E+19 /cm2,,,B2Mg1,,,,MgB2,,,,,,,,shape_01,,5.0,,,,,5.0,,,,,,,0.4,,,,,,
,15.4,,Y1Ba2Cu2.94Ni0.06O6.78,,,2.29,"YBa2(Cu,Ni)3O7",,,6.78,,,,,shape_01,,64.6,,,,,64.6,,,,,,,,,,,,,
rhombohedral distortion (RT),,,Tl1Bi1Te2,,,,TlBiTe2,,,,,,,,,,,,,0.141,,0.141,10.0,,,,,,,,,,,,
,,,La1.8Sr0.2Cu0.96Zn0.04O4,,,,"(La,Sr)2(Cu,Zn)Oz",,,,,,,,shape_03,,,,,,,,,,,,,,,,,,,,
(dC/dT) vs T curve shows the step corresponding to the hidden SC at 15 K. coexistence of SC and FM(below 50K). R(T) minimum at 55 K.,50.0,,Bi3.875Mn0.125S3O4,,,,"(Bi,Mn)4O4S3",125.0,,,,,,3.716e-05,shape_01,,,6.43,,4.77,,4.77,,,,,,,,,,,,,
Cu NMR and buckling angle of CuO2 plane are measured.,,,Y1Ba1.8Sr0.2Cu3O7-z,,,,"Y(Ba,Sr)2Cu3O7",,,,,,,,shape_01,,85.0,,,,,85.0,,,,,,,,,,,,,
A,,,Y1Ba0.75Sr1.25Cu3O6.94,,,,"Y(Ba,Sr)2Cu3Oz",,,6.94,,,,,shape_06,,74.0,,,81.2,,74.0,,,,,,,,,,,,,
lattice term of SP (beta) = 0.626 mJ/mol.K4. (dC/gamma*Tc) = 1.45.,,324.0,Ga9Rh2,3.5,,,Rh2Ga9,,,,,,,,shape_03,,1.95,,,,,1.95,,7.64,,,,,,,,,,0.295,
,,,Nb3Rh0.5Au0.5,,,,"Nb3(Rh,Au)",,,,,,,,shape_01,,6.6,,,,,6.6,,,,,,,,,,,,,
,,,Y0.7Ca0.3Ba2Cu2.7Co0.3O7.02,,,,"(Y,Ca)Ba2(Cu,Co)3Oz",,,7.02,,,,,shape_01,,82.0,,,,,82.0,,,,,,,,,,,,,
,,,Rh0.06Ti0.94,,,,Rh0.06Ri0.94,,,,,,,,,,2.6,,,,,2.6,,,,,,,,,,,,,
,,,Yb1.5Ba1.5Cu3Oz,,,,"Tb(Ba,Yb)2Cu3O7",,,,,,,,,90.0,,,,,,90.0,,,20.0,,,,,,,,,,
"(Ca,Pr)Fe2.068As1.948. Two-step SC-transition, lower Tc = 23.9 K.",,,Ca0.875Pr0.125Fe2As2,,,,"(Ca,Pr)Fe2As2",,,,,,,,shape_03,,,49.0,,,,49.0,,,,,,,,,,,,,
,1.2,,Sr0.9Nb1O3,,,0.24,SrNbO3,,,3.0,,,,,shape_01,,,,,,,,,,,6.0,,,,,,,,,
,,,La1.925Ba0.075Cu1O4+Z,,,,"(La,Ba)2CuO4",,,,,,,,shape_05,34.0,,,,,,34.0,,,,,,,,,,,,,
,,,Nd1Ba2Cu2.98Zn0.02O7-d,,0.0021,2.94,"NeBa2(Cu,Zn)3O7",,,,,,,,shape_01,,,,,,,,,,,,,,,,,,,,
,,,Y0.2Tb0.8Ni2B2C1,,,,"(Y,Tb)Ni2B2C",12.1,,,,,,,shape_03,,,,2.0,,,,,,,,,,,,,,,,
,,,Y0.7Pr0.3Ba2Cu3O7-z,,,,"(Y,Pr)Ba2Cu3O7",,,,,,,,shape_01,60.3,64.0,,,,,64.0,,,,,,,,,,,,,
,,,Ge1V3,,,,Ge1V3,,,,,,,,,,6.9,,,,,6.9,,,,,,,,,,,,,
phase transformation (hexagonal to monoclinic) begins at about 0.15 GPa.,,,Na0.3Co1H2.6O3.3,,,,Na0.3CoO2:1.3H2O,,,,,,,,,,,,,4.8,,4.8,,,,,,,,,,,,,
Tc determined by SP-heat. (lattice term coefficient of C) = 0.15 mJ/mol.K4. (dC/gamma*Tc) = 0.29.,,371.0,La1Fe1P1O1,,,,LaOFeP,,,,,,,,,,3.3,,,,,3.3,,10.6,,,,,,,,,,,
,450.0,,La1.85Sr0.15Cu1O4,,,,"(La,Sr)2CuO4",,,4.0,,,,,shape_01,,,,,,,,,,,,,,,,,,,,
,,,Y1Ba2Cu3.94Zn0.06O8,,,,"YBa2(Cu,Zn)4O8",,,,,,,,shape_01,,39.6,,,,,39.6,,,,,,,,,,,,,
,,,La5.87Sr2.13Cu8O20-Y,,,,,,,,,,,-7e-10,,,,,,,,,,,,,,,,,,,,,
Hc2//c measured,,,U1Co1Ge1,,,,UCoGe,,,,,,,,shape_03,,0.76,,,,,0.76,,,,,,,,,,,,,
"Hp = 11 T. Hc2(0) = 32 T using WHH theory.. (dC/gamma*Tc) = 2.4. Lattice term in SP: beta = 1.51 mJ/mol.K4. R=R0 + A*T, where R0=0.195 mOhm.cm, A=0.0067 mOhm.cm/K",,218.0,K2Cr3As3,,,,K2Cr3As3,,,,,,,,shape_01,,,6.1,,,0.24,6.1,44.7,75.0,195.0,,,,7.43,,,,,,
,,,Ge1Nb3,,,,Ge1Nb3,,,,,,,,,,6.28,,,,,6.28,,,,,,,,,,,,,
,,,As1Sn1,,,,SnAs,,,,,,,,shape_01,,,,,3.8,,3.8,,,,,,,,,,,,,
,,,Sm1.15Ba1.85Cu3O6.95,,,,"Sm(Ba,Sm)2Cu3O7",,,6.95,,,,,shape_01,73.5,,81.1,,,,77.3,,,,,,,,,,,,,
,,,Be3Ga1,,,,Be3Ga1,,,,,,,,,,6.7,,,,,6.7,,,,,,,,,,,,,
,,,Co0.017V0.983,,,,V1-xCox,,,,,,,,,,3.28,,,,,3.28,,,,,,,,,,,,,
,,,Tl1Sr2Ca1Cu2O6.58,,,,TlSr2CaCu2Oz,,,6.58,,,,,,,43.0,,,,,43.0,,,,,,,,,,,,,
n = 1.72 where R(T) = R0 + A*T^n for Tc < T < 100K.,,,La1Fe1As0.15P0.85O1,,,,"LaFe(As,P)O",,,,,,,,shape_01,,11.67,,,11.2,,11.67,,,,,,,,,,,,,
,,,Ca1Fe0.85Rh0.15As1F1,,,,"Ca(Fe,Rh)AsF",,,,,,,,shape_01,,18.4,,,,,18.4,,,,,,,,,,,,,
SC for very narrow region of x (Pd-content): around x = 0.67. R(T) = A*T^n : n = 0.54 for T > 50K.,,,Nb2Pd0.67Se5,,,,Nb2Pd0.67Se5,,,,,,,,shape_03,,1.2,,,,,1.2,,,,,,,,,,,,,
"x is not given.Tc decrease from 11.5 to 10 K for hydrogen exposure(500C,10 bar H2,15 min). SC volume fraction decreases due to CaH2 formation.",,,C6Ca1H,,,,CaC6Hx,,,,,,,,,,,10.0,,,,10.0,,,,,,,,,,,,,
,,,Co28U72,,,,U1-xCox,,,,,,,,,,0.6,,,,,0.6,,,87.3,,,,,,,,,,
,,,Bi2Sr2Ca0.5Ce0.5Cu2O8+y,,,,"Bi2Sr2(Ca,Ce)Cu2O8",,,,,,,,shape_01,,,,5.0,,,,,,,,,,,,,,,,
"30um particle size, ANN(260 C, 24h in Br2)",,,Y1Ba2Cu3O6.9,,,,YBa2Cu3Oz,,,6.9,,,,,shape_01,,,,,92.0,,92.0,,,,,,,,,,,,,
IR spectrum,,,Y1Sr1.5Ba5Cu2.75B0.25Oz,,,,"Y(Sr,Ba)2(Cu,(BO3))3O7",,,,,,,,,,,,10.0,,,,,,,,,,,,,,,,
"RRR=21. SP (beta) = 0.014 mJ/mol.K4. Two gap model, large(in DB), small (d2/kTc = 1.13) from SP analysis. (dC/gamma*Tc) = 1.42. Thermodynamic Hc(0) = 114Oe. e-ph = 0.37.GL(kappa) = 0.1. Type-I SC.",,720.0,B2Ru1,3.76,,,RuB2,,,,,,,,shape_01,,1.5,,,1.55,,1.5,,1.65,1.1,22.5,47.0,450.0,,,,0.0122,,,
,,,Rh2Th1,,,,Rh2Th1,,,,,,,,,,,,0.32,,,,,,,,,,,,,,,,
,,,H00.33Nb0.67,,,,,,,,,,,,,,7.28,,,,,7.28,,,,,,,,,,,,,
"T<CDW> = 214 K, cohere<CDW> = 16.68 A.",,295.0,Lu2Ir3Si4.25Ge0.75,,,,"Lu2Ir3(Si,Ge)5",,,,,,,,shape_01,,,,,4.6,,4.6,,6.9,,,,,,,,,,,
Tc(on) = 35 K.,,,Mg0.764Au0.236B2,,,,"(Mg,Au)B2",,,,,,,,shape_01,,24.5,,,,,24.5,,,,,,,,,,,,,
,,,Ho0.5Dy0.5Ni2B2C1,,,,"(Ho,Dy)Ni2B2C",7.6,,,,,,,shape_03,,5.9,,,,,5.9,,,,,,,,,,,,,
impurity phase=5-10%,,,B1Sr2Ca2Cu3O2N+3,,,,,,,,,,,,,,,,,75.0,,75.0,,,,,,,,,,,,,
"D(LNTC)/DP=-9.3%,RH300=250K",,,Tl2Ba2Cu1O6+Z,,,,Tl2Ba2CuO6,,,,,,,1.43e-09,shape_01,,47.0,,,,,47.0,,,,,,,,-4.2,,,,,
,,,Y0.5Ca0.5Ba1.5La0.5Cu3O6.94,,,,"(Y,Ca)(Ba,La)2Cu3Oz",,,6.94,,,,,,,82.0,,,,,82.0,,,,,,,,,,,,,
,,,Y1Ba2Cu2.7Zn0.3OX,,,,"YBa2(Cu,Zn)3O7",,,,,,,,,,,,,,,,,,,6.5,,,,,,,,,
"oxidize with 100 mol % Ag2O2. impurity phase = CeO2, unknown",,,Mo0.25Sr2Ce2.01Y0.99Cu2.75O11+z,,,,"(Cu,Mo)Sr2(Ce,Y)3Cu2O11",,,,,,,,,,,,,52.9,,52.9,,,,,,,,,,,,,
SP (beta) = 0.857  mJ/mol.K4.,,,Lu1Pt0.6Pd1.4In1,,,,Lu(Pt1-xPdx)2In,,,,,,,,shape_01,,0.822,,,,,0.822,,6.07,,,,,,,,,,,
,,,La1.85Ba0.15Cu1O4,1.95,,,"(La,Ba)2CuO4",,,,,,,,,,28.0,,,,,28.0,,,,,,,,,,,,,
,,,Dy1Ba2Cu2.9Ga0.1O6.7,,,,"DyBa2(Cu,Ga)O7-y",,,6.7,,,,,shape_01,,68.0,,,68.0,,68.0,,,,,,,,,,,,,
,,,Y1Ba2Cu2.76Ga0.24O7-Z,,,,"YBa2(Cu,Ga)3O7",,,,,,,,,,45.7,,,,,45.7,,,,8.6,,,,,,,,,
,,,Y1Ba2Cu2.88Co0.12O7-Z,,,,"YBa2(Cu,Co)3O7",,,,,,,,,,72.5,,,,,72.5,,,,,,,,11.0,,,,,
Hall coeff. RH(T) measured.,,,Pr1.85Ce0.15Cu0.995Ni0.005O4-z,,,,"(Pr,Ce)2(Cu,Ni)O4",,,,,,,,shape_01,,17.5,,,,,17.5,,,,,,,,,,,,,
The oxygen content was determined from precision iodometric titration method(ref.29).,,,Pr1.1Ba1.9Cu3O6.93,,,,"Pr(Ba,Pr)2Cu3O7+z",17.0,,6.93,,,,,shape_02,,,,2.0,,,,,,,,,,,,,,,,
,,,Bi4S3O4,,,,Bi4O4S3,,,,,,,,shape_01,4.02,,4.5,,4.02,0.3,4.02,,,,678.0,,,,,,,-54.3,,
,,,Bi1.7Pb0.3Sr2Ca0.96Y0.04Cu2O8.06,,,,"(Bi,Pb)2Sr2(Ca,Nd)Cu2O8",,,8.06,,,,,,,,93.0,,78.5,,78.5,,,,,,,,,,,,,
,,,La1.92Ba0.08Cu1O4,,,,"(La,Ba)2CuO4",,,,,,,,,,,,,26.0,,26.0,,,,,,,,,,,,,
compositions by EDAX. M=C5H5N(pyridine). M-content not measured. (tentative value of 1),,,K1.15M1Fe2.02Se2,,,,Kx(C5H5N)yFe2Se2,,,,,,,,,,,10.0,,,,10.0,,,,,,,,,,,,,
,,,Yb0.65Pr0.35Ba1.7Sr0.3Cu3O6.95,,,,"(Yb,Pr)(Ba,Sr)2Cu3O7-d",,,6.95,,,,,shape_01,55.0,,,,,,55.0,,,,1300.0,,,,,,,,,
,,,Mo0.3U0.7,,,,Mo0.3U0.7,,,,,,,,,,1.97,,,,,1.97,,,,,,,,,,,,,
"TUNNELING USING STM,I-V CURVE USING PT-RH TIP",,,Tl2Ba2Ca2Cu3O10+Z,4.0,,,Tl2Ba2Ca2Cu3O10,,,,,,,,,105.0,110.0,,,,,110.0,,,,,,,,,,,,,
,,,Hf1N0.989,,,,,,,,,,,,,,6.6,,,,,6.6,,,,,,,,,,,,,
,,,Ca0.4Ba1.35La1.25Cu3O6.69,,,,"(Ca,La)(Ba,La)2Cu3O7",,,6.69,,,,,shape_01,,,,,,,,,,,,,,,,,,,,
,,,La1.85Sr0.15Cu1O4,13.0,,,"(La,Sr)2CuO4",,,,,,,,,,35.0,,,,,35.0,,,,,,,,,,,,,
RRR = 12. Thermodynamic Hc(0) = 770 Oe.,,,Sr1Pd2Ge2,,,,SrPd2Ge2,,,,,,,,shape_01,3.03,,3.09,,3.04,,3.04,0.18,,2.5,30.0,71.10000000000001,43.3,0.084,,,0.018,,,
,,,Bi1.6Pb0.4Sr1.6La0.4Cu0.99Mn0.01Oz,,,,"(Bi,Pb)(Sr,La)(Cu,Mn)Oz",,,,,,,,shape_01,,30.9,,,,,30.9,,,,,,,,,,,,,
,,,Bi3.97Ag0.03S3O4,,,,Bi4-xAgxO4S3,,,,,,,,shape_01,,,4.24,,4.2,,4.2,,,,,,,,,,,,,
,,,Nb0.957Ta0.043,,,,Nb0.957Ta0.043,,,,,,,,,,8.55,,,,,8.55,,,,,,,,,,,,,
local magnetization measured by Hall sensors. Tc from PRB079184525,,,Fe0.4Ni0.6Zr2,,,,"(Fe,Ni)Zr2",,,,,,,,,,1.78,,,,,1.78,,,,,,,,,,0.00069,,,
,,,La1.25Ba1.75Cu3O7.07,,,,"(Ca,La)(Ba,La)2Cu3O7",,,7.07,,,,,shape_01,,,47.8,,40.0,5.3,40.0,,,,3.54,,,,,,,,,
,,,Lu1.86Sc0.14Fe3Si5,,,,"(Lu,Sc)2Fe3Si5",,,,,,,,shape_01,,3.51,,,3.6,,3.51,,,,,,,,,,,,,
ultrasound attenuation measurement.,,,Pt3U1,,,,UPt3,,,,,,,,,,0.51,,,,0.03,0.51,2.0,,,,,,,,,,,,
,,,Tl1Sr2Sr0.5Pr0.5Cu2O7-Z,,,,"TlSr2(Sr,Pr)Cu2O7",,,,,,,,shape_01,79.0,,90.0,,,,84.5,,,,,,,,,,,,,
,,,Y0.5Pr0.5Ba1Sr1Cu3O7-z,,,,"(Y,Pr)(Ba,Sr)2Cu3O7",,,,,,,,,,32.1,,,,,32.1,,,,,,,,,,,,,
not SC. resistivity measured for [100] direction. RRR=80. R shows Kondo-like increase of R below 12 K.,,,B6La1,,,,LaB6,,,,,,,,shape_03,,,,0.005,,,,,,0.092,,,,,,,,,,
,,,Sr1Si1.8Ni0.2,,,,"Sr(Si,Ni)2",,,,,,,,shape_01,,2.6,,,,,2.6,,3.37,,637.0,,,,,,,,,
T*(phase transition measured by R(T)) = 138. (dC/gamma*Tc) = 1.48. Einstein-T = 47.1 K.,,244.3,Sr3Rh4Sn13,3.47,,,(CaxSr1-x)3Rh4Sn13,,,,,,,,shape_03,,4.15,,,,,4.15,,35.1,,,,,,,,,,,
natural In.,,,In1,,,,In,,,,,,,,,,3.4178,,,,,3.4178,275.0,,,,,,0.01422,,,,,,
,,,Er1Pb1Sr2Ca3Cu4OZ,,,,,,,,,,,,,16.0,33.0,54.0,,,,33.0,,,,,,,,,,,,,
Bi2223-phase=79%. Bi2212+unknown phase = 21 %. Thermal expansion coeff. = 6.95 E-7 /K.,,,Bi1.6Pb0.4Sr2Ca2.995Sm0.005Cu3Oz,,,,"(Bi,Pb)2Sr2(Ca,Sm)2Cu3Oz",,,,,,,,shape_02,93.0,,107.0,,,,100.0,,,,,,,,,,,,,
"Hc2 defined as R=0.5Rn. DOS = 4.70E+21 /eV.cm3, calculated from [RESN] and [dHc2/dT].. Carrier from Hall coeffic.",,,Sn0.7598Pb0.1902In0.05Te1,,,,"(Sn,Pb)1-xInxTe",,,,,1.71,,,,,2.77,,,,,2.77,,,,,,,0.9,,,,,,
,,,La4Ba1Cu5O13-Y,,,,,,,,,,,-5e-10,,,,,,,,,,,,3.6,,,,,,,,,
(dC/gamma*Tc) = 1.33. Tc(SP) = 2.9 K.,,445.0,La1Ni1C2,,,,Sm1-xLaxNiC2,,,,,,,,shape_01,3.4,,,,,,3.4,,7.3,,,,,,,,,,,
gap parameter derived from BCS-relation.,,140.0,Pb1Mo6S8,3.48,,,PbMo6S8,,,,,,,,,,13.7,,,,,13.7,,125.0,,,,,,,,,,,
Debye-T = 150 K   from R(T) analysis. (dC/gamma*Tc) = 1.7,,290.0,Lu1Pd2Si2,,,,LuPd2Si2,,,,,,,,shape_01,,0.6,,,,,0.6,,6.9,3.0,,,,,,,,,,
,,,Y0.6Pr0.4Ba2Cu3O6.95,,,,"(Gd,Pr)Ba2Cu3O7",,,6.95,,,,,shape_01,,20.4,,,,,20.4,,,,,,,,,,,,,
,,,Gd0.8Pr0.2Ba2Cu3O7-Z,,0.00052,7.06,"(Gd,Pr)Ba2Cu3O7",,,,,,,,shape_01,,58.0,,,,,58.0,,,,,,,,,,,,,
"I,H//[110]. (dC/gamma*Tc) = 0.85. thermodynamic Hc(0) = 218 Oe.[cohere],[penet] estimated from Hc(0) and GL theory. G-L = 12.6. e-ph = 0.53. dC at Tc = 17 mJ/mol.K",,222.9,Y3Ru4Ge13,1.7,,,Y3Ru4Ge13,,,,,,,,shape_03,,,,,2.85,,2.85,4.91,7.08,,,495.1,39.3,2.49,,,0.0031,,0.21,
,,,La1.95Ba0.05Cu1O4,,,,"(La,Ba)2CuO4",1.5,,,,,,,,,,,,,,,,,,,,,,,,,,,
Effect on superconducting transition temperature of non-magnetic rare earth atoms was studied to substitute A-atom into APX-based superconductors.,,,Hf0.5Y0.5P1.45S0.55,,,,Hf0.5Y0.5P1.55S0.45,,,,,,,,,,,,,,,4.42,,,,,,,,,,,,,
not SC,,,La0.6Na0.4Fe2As2,,,,La0.5-xNa0.5+xFe2As2,,,,,,,,shape_01,,,,5.0,,,,,,,1450.0,,,,,,,,,
"YBa4Cu7O14:XeF2=1:1.7, Cu-valence=2.11",,,Y2Ba4Cu7F1.7OZ,,,,"Y2Ba4Cu7(F,O)15",,,,,,,,shape_01,,,,,62.0,,62.0,,,,,,,,,,,,,
not SC. Co-content by EDX.,,,Ba1Fe2As2,,,,BaFe2As2,,,,,,,,shape_03,,,,0.5,,,,,5.3,,,,,,,,,,,
,,,Sr1.5Ba0.5Cu1F2O2,,,,"(Sr,Ba)2CuO2F2",,,2.0,,,,,,,,,,62.0,,62.0,,,,,,,,,,,,,
space-G = Cmcm. impurity phase = Ge. Exact Ge-content not known. RRR=47.6.,,,Ge2Lu1,,,,LuGe2,,,,,,,,,,2.6,,,,,2.6,,,,,,,,,,,,,
,,,Fe1Se0.9S0.1,,,,"Fe(Se,S)",,,,,,,,,8.92,10.6,14.8,,,,10.6,,,,,,,,,,,,,
,,,Pr1Ba2Cu2.55Ni0.45OZ,,,,"PrBa2(Cu,Ni)3O7",11.6,,,,,,,,,,,4.2,,,,,,,,,,,,,,,,
Tn = T of SP-peak. second AFM peak appears.,,198.5,Pr0.3Eu0.7Pt4Ge12,,,,Pr1-xEuxPt4Ge12,1.0,,,,,,,shape_01,,,,0.5,,,,,105.8,,,,,,,,,,,
"main phase = (Hg,W)-1212",,,Hg0.7W0.3Sr2Ce1.5Eu1.5Cu2O11+z,,,,"(Hg,W)Sr2(Ce,Eu)3Cu2O11",,,,,,,,,,,,,45.0,,45.0,,,,,,,,,,,,,
,,,V0.45Nb0.5Zr1,,,,V0.045Nb0.5Zr1,,,,,,,,,,4.3,,,,,4.3,,,,,,,,,,,,,
,,,Hg1Ba2Cu1O4.09,,,,HgBa2CuO4+d,,,4.09,,,,,shape_01,,,50.0,,,,50.0,,,,,,,,,,,,,
,,,Y1Ba2Cu2.94Fe0.06O7-Z,,,,"YBa2(Cu,Fe)3O7",,,,,,,,shape_03,,82.1,87.2,,,8.4,82.1,,,,,,,,,,,,,
,,,Bi2Sr2Ca1Cu2O8+Z,,,,Bi2Sr2CaCu2O8,,,,,,,,shape_03,,,,,80.0,,80.0,,,,,,,,,,,,,
,,,Pr0.2Ca0.8Ba1La1Cu3O7.1,,,,"(Pr,Ca)(Ba,La)Cu3O7",,,7.1,,,,,,21.0,,46.0,,,,33.5,,,,,,,,,,,,,
,,,Ir0.83Pd0.045Pt0.125,,,,Ir0.83Pd0.04Pt0.125,,,,,,,,,,0.037,,,,,0.037,,,,,,,,,,,,,Info: Very Low Tc (<0.1K)
[cohere] calculated asuming anisotropy factor.,,,Sm1Fe1As1F0.1O0.9,,,,"Sm(O,F)FeAs",,,,32.0,,,,,,41.5,,,,2.0,41.5,,,,,,,7.5,,,,,,
R(T) is semiconductor-like for T < 200K.,,,Eu1Sr2Nb0.8Sn0.2Cu2O8-z,,,,"EuSr2(Nb,Sn)Cu2O8-x",,,,,,,,shape_01,,,40.0,,40.0,,40.0,,,,,,,,,,,,,
I content =0.96,,,I1Bi2Sr2Ca0.5Y0.5Cu2Oz,,,,"IBi2Sr2(Ca,Y)Cu2O8",,,,,,,,,,79.0,79.0,,79.0,,79.0,,,,,,,,,,,,,
"Single phase,ISOTOPE=ln(1-dTc/Tc)/ln(M16/M18). ,ISOEL=O",,,La1.8Sr0.2Cu1O4+z,,,,"(La,Sr)2CuO4",,,,,,,,shape_01,,,,,34.62,,34.62,,,,,,,,,,,,,
,,280.0,Nb1,,,,Nb,,,,,,,,,,9.23,,,,,9.23,4.2,7.8,,,,,,,,,,,
,,221.0,La2.4Se4Y0.6,,,,La2.4Se4Y0.6,,,,,,,,,,3.92,,,,,3.92,,4.5,,,,,,,,,,,
,,,Y1Ba2Cu2.9Zn0.1O6.94,,,,"YBa2(Cu,Zn)3O7",,,6.94,,,,,shape_01,,56.9,,,,,56.9,,,,,,,,,,,,,
La-content calculated from lattice constant assuming Vegards law.,,,Lu0.98La0.02Ni2B2C1,,,,"(Lu,La)Ni2B2C",,,,,,,,,,16.2,,,,,16.2,,,,,,,,,,,,,
"Hall const n     by van der Pa   method maybeunderdoped sample,OHV=Hall angle.",,,Hg1Ba2Ca2Cu3O8+z,,,,HgBa2Ca2Cu3O8,,,,16.0,,,,shape_03,130.0,,134.0,,,,132.0,,,,,,,,,,,,,
M is THF(tetrahydrofuran). layer distance c/3 = 18.7 A. penet by muon-SR.,,,Li0.5M0.3Hf1N1Cl1,,,,LixTHFyHfNCl,,,,,,,,,,25.5,,,,,25.5,,,,,390.0,,,,,,,,
"The Sample is aligned, HC-figure is of Hc2(p=1 for H//ab and p=2 for H//c-axis). Anisotropy factor >8 ",,,Hg1Ba2Ca2Cu3O8+d,,,,HgBa2Ca2Cu3O8+d,,149.0,,15.0,1150.0,1700.0,,shape_02,,,,,133.5,,133.5,,,,,,,,,,,,,
,,,Y1Ni1.8Co0.2B2C1,,,,"Y(Ni,Co)2B2C",,,,,,,,shape_01,,6.8,,,,,6.8,,,,,,,,,,,,,
Hc1(0) extrapolated using T^2 approx.,,,Be13U0.9934Th0.0066,,,,"(U,Th)Be13",,,,,,,,,,0.67,,,,,0.67,,,,,,,,,,0.00327,,,
,,,Sn1Mo6S8,,,,SnMo6S8,,,,,,,,,,11.8,,,,,11.8,34.0,,,,,,4.7,,,,,,
P-induced SC. Tc(4.0 GPa) = 1.8 K. The values of Tc and Tn are measured by SP-heat and SUS at P=5.6 GPa.,,,Sr2Ca12Cu24O41,,,,Sr2Ca12Cu24O41,5.05,,,,,,,shape_03,,,,0.0,9.1,,9.1,,,,,,,,,,,,,
,,,Y1Ba2Cu3O7,2.6,,,YBa2Cu3O7,,,,,,,,shape_02,,83.0,,,,,83.0,,,,,,,,,,,,,
,,,Nd1.3Ba1.3Sr0.4O6.828,,,,"(Nd,Ba,Sr)3Cu3Oz",,,6.828,,,,,shape_01,,,,,35.0,,35.0,,,,,,,,,,,,,
Tc by SP-heat.  (dC/Tc) = 226 mJ/mol.K2.,,,Pr0.8La0.2Os4Sb12,,,,"(Pr,La)Os4Sb12",,,,,,,,shape_03,,1.645,,,,,1.645,,,,,,,,,,,,,
,,,La1.1Ba1.5Ca0.4Cu3O7.17,,,,"(La,Ba,Ca)3Cu3O6",,,7.17,,,,,shape_01,,,,,70.0,,70.0,,,,,,,,,,,,,
,,,La1.85Ca0.15Cu1O3.942,,,,"(La,Ca)2CuO4",,,3.942,,,,,,,19.0,,,,,19.0,,,,,,,,,,,,,
"GAP(T) AGREE WITH BCS THORY,GAP(4.2K)=2.9MEV, BYTUNNELING SAMPLE-I-SN JUNCTION",,,Ba0.6K0.4Bi1O3,3.75,,,"(Ba,K)BiO3",,,,,,,,,,18.0,,,,,18.0,,,,,,,,,,,,,
,,,Bi2Sr2Ca0.1Y0.9Cu2O8+Z,,,,"Bi2Sr2(Ca,Y)Cu2O8",2.03,,,,,,1.56e-07,,,,,,,,,,,,,,,,,,,,,
,,,Nb1Ru3,,,,Nb1Ru3,,,,,,,,,,12.0,,,,,12.0,,,,,,,,,,,,,
gamma derived from thermal expansion throughEhrenfest relation. Thermal expansion coeff. alpha=28E-6  l/K. gamma= in mj/mol.K2,,,C60K3,,,,,,,,,,,,,,20.0,,,,,20.0,,64.0,,,,,,,,,,,
,,,Y0.1Gd0.9Ba2Cu3O8-X,,,5.26,"(Y,Gd)Ba2Cu3O7",,,,,,,,,89.0,,92.0,,,,90.5,,,2.0,,,,,,,,,,
unannealed sample. ,,,Pd1.25Te2,,,,Pd1.25Te2,,,,,,,,,,2.2,,,,,2.2,,,,,,,,,,,,,
,,,Hg0.9Ba2Cu1.1O4+y,,-0.014,,"(Hg,Cu)Ba2CuO4",,,,,,,,shape_01,,,,,95.3,,95.3,,,,,600.0,,,,,,,,
,,,Ba1Pb0.5Hg0.25Bi0.25O3,,,,"Ba(Pb,Hg,Bi)O3",,,,,,,,,,,,,2.93,,2.93,,,,,,,,,,,,,
,,,Bi0.02Sn0.98,,,,Sn1-xBix,,,,,,,,,,3.85,,,,,3.85,,,,,,,,,,0.0297,,,
,,,Y1Ba2Cu2.98Fe0.02O6.93,,,,"YBa2(Cu,Fe)3O7",,,6.93,,,,,,,89.0,,,,,89.0,,,,,,,,,,,,,
grain siqe< 20micron,,,Y1Ba2Cu3O7,,,,Y Ba2 Cu3 O7,,,,,,1.3,,shape_03,,,,,89.8,,89.8,,,,,,,,,,,,,
,,,Ga0.255V0.745,,,,V1-xGax,,,,,,,,,,13.9,,,,,13.9,,,,,,,,,,,,,
"post-annealed(500C,1w) sample.",,,Sr1Fe2As0.8P1.2,,,,"SrFe2(As,P)2",,,,,,,,shape_03,6.26,,,,,,6.26,,,,,,,,,,,,,
thin film,,,Y1Ba2Cu3H0.48O7,,,,YBa2Cu3O7Hx,,,,,,,,shape_04,,,65.0,,48.0,,48.0,,,,,,,,,,,,,
,,,Tl2Ba2Ca2Cu3O10,,,,Tl2Ba2Ca2Cu3O10,,,,,,,,,,,,,125.0,,125.0,,,,,,,,,,,,,
RRR = 23.,,,U1Ni2Al3,,,,UNi2Al3,,,,,,,,,,,1.126,,,0.46,1.126,,,,,,,,,,,,,
P = 0 GPa. RRR = 200.,,,Ce1Rh1In5,,,,CeRhIn5,,,,,,,,shape_03,,,,0.0,,,,,,,,,,,,,,,,
"impurity phases=Tm2O3,Tm2Cu2O5, superconductivity and antiferro coexist?",,,Tm1.83Ca0.17Cu1O3.99,,,,"(Tm,Ca)2CuO4",9.5,,3.99,,,,,shape_01,,30.0,,,30.0,,30.0,,,,,,,,,,,,,
Tc(50%<13>C) - Tc(<12>C) = 0.9 K.,,,C60Rb3,,,,Rb3C60,,,,,,,,,,,,,29.55,,29.55,,,,,,,,,,,,,
O-content not determined. Tc determined by SP-heat.,,458.0,Cd2Re2O7,,,,Cd2Re2O7,,,,,,,,shape_03,,0.97,,,,,0.97,,15.1,,,,,,,,,,,
"2223phase=25%, 2212phase=75%",,,Bi3.2Pb0.8Sr4Ca5Cu7Oz,,,,"(Bi,Pb)4Sr4Ca5Cu7Oz",,,,,,,,shape_02,,,,,108.9,,108.9,,,,,,,,,,,,,
,,,Sr1Pd1.8Ni0.2Ge2,,,,Sr(Pd1-xNix)2Ge2,,,,,,,,shape_01,,,,,3.2,,3.2,,,,,,,,,,,,,
,,,Nb0.8Ga0.195Cr0.005,,,,"Nb0.8(Ga,Cr)0.2",,,,,,,,,,14.9,,,,,14.9,21.4,,,,,,2.0,,,,,,
,,,La1.69Sr0.31Cu0.94Co0.06O4,,,,"(La,Sr)2(Cu,Co)O4",,,,,,,,shape_01,,,,,31.0,,31.0,,,,,,,,,,,,,
T<SDW> = 189K,,,Eu1Fe2As2,,,,EuFe2As2,19.4,,,,,,,shape_03,,,,0.0,,,,,,,,,,,,,,6.87,,
small amount of Os. Tc goes to zero at Pc=12+-1 GPa.,,,Cs1Os2O6,,,,CsOs2O6,,,,,,,,,,3.3,,,,,3.3,,,,,,,,,,,,,
Structural data at 6.76 K.  (dC/gamma*Tc) = 1.95. e-ph = 0.58. DOS = 0.6 states/eV.f.u.from [gamma.],,139.6,Au2Pb1,,,,Au2Pb,,,,,,,,shape_03,,,1.3,,,,1.3,0.083,2.2,,,,62.900000000000006,0.0928,,,,,,
Kappa=100,,,Bi2Sr2Ca1Cu2O8,,,,Bi2Sr2CaCu2O8,,67.9,,22.0,,2210.0,,,,,,,92.4,,92.4,,,,,,,,,,,,,
"RRR=15. NMR for <1>H, <14>N, <19>F, <109>Ag were measured (B=1-16 T)",,,Ag7H1F2O8,,,,Ag6O8Ag(HF2),,,,,,,,shape_03,,1.38,,,,,1.38,,,29.0,,,,,,,,,,
,,,Ho1Ni2B2C1,,,,HoNi2B2C ,5.3,,,,,,,shape_01,,7.77,,,,,7.77,,,,,,,,,,,,,
In-plane anisotropy (Hc2//a)/(Hc2//a*) measured for I//a. Hc2 defined as R(mid). ANI(aa*) = Hc2(a)/Hc2(a*) = 6.8 at 1.9 K.,,,Sr0.1Bi2Se3,,,,SrxBi2Se3,,,,,,,,shape_03,,2.84,,,,,2.84,,,,,,,,,,,,,
,,,Ho1Ba2Cu2.55Fe0.45O7-y,,,,"HoBa2(Cu,Fe)3O7",,,,,,,,shape_01,,,,4.2,,,,,,,,,,,,,,,,
"Two-phase sample:1)HgSr2(La,Ce)Cu2O6(phase1212) and 2)HgSr2(La,Ce)2Cu3O8(phase 1223)with LATA=3.843(6), LATC=15.60(2)",,,Hg1Sr2La0.333Ce0.667Cu2O6+z,,,,"HgSr2(La,Ce)Cu2O6",,,,,,,,shape_02,,,40.0,,,,40.0,,,,,,,,,,,,,
,,,Tm1Ni2B2C1,,,3.78,TmNi2B2C,1.53,,,,,,,shape_01,,,,,,,,,,,,,,,,,,,,
,,,Al1Cu1Zr1,,,,Al1Cu1Zr1,,,,,,,,,,,,1.02,,,,,,,,,,,,,,,,
FITTING C=AT**(-2)+BT +CT**3,,427.0,Y1Ba2Cu3O7,,,,YBa2Cu3O7,,,,,,,,,,92.0,,,,,92.0,,5.63,4.7,,,,,,4.49,,,,
,,,La0.99Tb0.01,,,,La1-xTbx,,,,,,,,,,2.53,,,,,2.53,,,,,,,,,,,,,
"GAPENE=4.2+,-0.5, by FIM reflectivity",,,Ba0.6K0.4Bi1O3,4.2,,,"(Ba,K)BiO3",,,,,,,,shape_03,,,,,30.8,3.0,30.8,,,,,455.0,,,,,,,,
Thermodynamic Hc(0) - 430 Oe. kappa(GL) = 40. Hc2(0) at T= 40 mK. (dC/gamma*Tc) = 1.39. e-ph = 0.69.,,144.0,Ce1Ir3,3.83,,,CeIr3,,4.65,,84.0,,3400.0,,shape_03,3.2,3.4,3.5,,3.0,,3.4,,23.0,55.0,,,,,,,,,,
structure comfirmed by x-ray diffraction,,,Ba1.7K0.3Pb0.95Bi0.05O4,,,,"(Ba,K)2(Pb,Bi)O4",,,,,,,,,,11.0,,,11.0,,11.0,,,,,,,,,,,,,
gamma=9.2 mJ/gat.K2. Ramda(e-p)=0.85,,280.0,Au1Nb3,,,,,,,,,,,,,,10.8,,,,,10.8,,36.8,,,,,,,,,,,
P-induced SC. small chips cut from GaAs-wafer. P=40.8 GPa (GaAs-III),,,As1Ga1,,,,GaAs,,,,,,,,,,3.0,,0.0,,,3.0,,,,,,,,,,,,,
,,,Rh0.32Ru0.68,,,,Ru1-xRhx,,,,,,,,,,0.11,,,,,0.11,,,,,,,,,,,,,
THE TIP IS PERPENDICULAR TO THE AB PLANE,,,Bi2Sr2Ca1Cu2O8,8.5,,,Bi2Sr2CaCu2O8,,,,,,,,shape_03,,,,,,,,,,,,,,,,,,,37.9,
gamma (=3.1 mj/atom.K2) calculated from Hc(0) (=0.081 T). G-L parameter = 2.5,,,Th0.67Nd0.33Ru2,,,,"(Th,Nd)Ru2",,,,,,,,,,1.51,,,,,1.51,0.16,9.3,,,,,,0.165,,,,,
,,,Nb3Pt1,,,,Nb3Pt,,,,,,,,shape_01,,10.9,,,,,10.9,,,,,,,,,,,,,
,,,Bi1.95Sr1.65La0.4Cu1F0.2O6,,,,"Bi2(Sr,La)2Cu(O,F)6",,,6.0,,,,,,,30.1,,,,,30.1,,,,,,,,,,,,,
,,,V0.75Ge0.2375Al0.0125,,,,V1-x-yGexAly,,,,,,,,,,7.6,,,,,7.6,,,,,,,,,,,,,
,,,Sm0.9Pr0.1Ba2Cu3O6.85,,,,"(Sm,Pr)Ba2Cu3Oz",,,6.85,,,,,shape_01,42.2,,,,,,42.2,,,,,,,,,,,,,
Ru-content determined by WDS.,,,Ba1Fe1.678Ru0.322As2,,,,"Ba(Fe,Ru)2As2",70.5,,,,,,,shape_03,,,9.31,,,,9.31,,,,,,,,,,,,,
,,,Yb1.62La0.18Ba0.18Sr0.02Cu1Oz,,,,,,,,,,,,,59.9,79.3,89.0,,,,79.3,,,420.0,,,,,,,,,,
Tc = 0.5 - 1.5 K.,,125.0,Ag7H1F2O8,,,,Ag7O8HF2,,,,,,,,,,1.5,,,,,1.5,,72.5,,,,,,,,,,,
,,,Na2Rb0.5Cs0.5C60,,,,"(Na,Rb,Cs)3C60",,,,,,,,,,8.0,,,,,8.0,,,,,,,,,,,,,
,,,Mo0.9V0.1C1,,,,"(Mo,V)C",,,,,,,,,,13.3,,,,,13.3,,,,,,,,,,,,,
,,,Y1Ba2Cu3O6.89,,,,YBa2Cu3O7,,,6.89,,,,,shape_01,,92.1,,,,,92.1,,,,,,,,,,,,,
Jc obtained from dM(magnetization),,,Er0.75Ca0.25Ba2Cu3Oz,,,,"(Er,Ca)Ba2Cu3O7",,,,,,,,shape_01,,,,,71.6,,71.6,,,,,,,,,,,,,
,,,Y1Ni2B2C1,,,,YNi2B2C,,,,,,,,shape_01,,15.2,,,,,15.2,83.7,,,,,1984.0,5.5,,,,,,
"R = R0+A*T^n, Curie-Weis law, Debye-model, are used..",,194.0,Pr0.75Ce0.25Pt4Ge12,,,3.39,"(Pr,Ce)Pt4Ge12",,,,,,,,shape_01,,1.015,,,,,1.015,,91.5,31.1,,,,,,,,,,
second Tc=0.353. gamma in mj/mol.K2. Tc by specific heat,,,U0.97Th0.03Be13,,,,"(U,Th)Be13",,,,,,,,,,0.585,,,,,0.585,,2615.0,,,,,,,,,,,
,,,Hg1.4Tl0.6Ba2Y0.7Ca0.3Cu2O8-z,,,,"(Hg,Tl)2Ba2(Y,Ca)Cu2O8",,,,,,,,,50.0,60.0,70.0,,68.0,,60.0,,,,,,,,,,,,,
Hc(0) = 62.4 mT. kappa(GL) = 61.1. SP (beta) = 0.039 mJ/mol.K4. (dC/gamma*Tc) = 1.48. [penet] = 6538 A from muSR.,,367.0,Nb0.5Os0.5,3.62,,,Nb0.5Os0.5,,,,,,,,shape_01,3.1,,,,3.07,,3.07,5.4,3.42,,,477.4,7.812000000000001,2.1,,,0.00306,,,
optimal doping,,,Bi2Sr1.95La0.05Cu1Oz,,,,"Bi2(Sr,La)2CuO6",,,,,,,,shape_03,,18.0,,,,,18.0,,,,,,,,,,,,,
,,,Tm2Fe3Si5,,,,Tm2Fe3Si5,1.06,,,,,,,,,,,0.5,,,,,,,,,,,,,,,,
Tc(max) = 43.8 K at P=4 GPa,,,La1Fe1As1F0.11O0.89,,,,"La(O,F)FeAs",,,,,,,,shape_01,,,28.6,,,,28.6,,,,,,,,,,,,,
,,,Mo0.5Pt0.05Re0.45,,,,Mo0.5Pt0.05Re0.45,,,,,,,,,,5.32,,,,,5.32,,,,,,,,,,,,,
PENET BY MUON SPIN RESONANCE,,,Y1Ba2Cu3O6.97,,,,YBa2Cu3O7,,,6.97,,,,,,,89.5,,,,8.0,89.5,,,,,1550.0,,,,5.3,,,,
,,,Sm1Ba2Cu3O6.86,,,,SmBa2Cu3Oz,,,6.86,,,,,,,91.0,,,,,91.0,,,,1.305,,,1.57,,,,11.6,,
,,,La1Ba1Ca1Cu3Oz,,,,"La(Ba,Ca)2Cu3Oz",,,,,,,,,,80.1,,,,,80.1,,,,,,,,,,,,,
,,,Be5Ga1,,,,Be5Ga1,,,,,,,,,,5.8,,,,,5.8,,,,,,,,,,,,,
,2.25,,Gd1Ba2Cu2.7Co0.3O6.3,,,8.04,"GdBa2(Cu,Co)3O7",,,6.3,,,,,,,,,,,,,,,,,,,,,,,,,
"Sr0.1Bi2Se3(90.97%),BiSe(7.05%), SrBi2Se4(1.98%). RRR = 1.95. Anisotropy (penet) = 1.5. GL(kappa)//ab = 119.2. TP(50K) = -19.4 uV/K. carrier n(200K) = 1.24E+19/cm3",,,Sr0.1Bi2Se3,,,,SrxBi2Se3,,1.4,,153.0,2.1,1.22,,shape_03,2.8,,2.94,,,0.16,2.87,,,,,,,,,,,-34.1,,
Ru-content determined by WDS.,,,Ba1Fe1.58Ru0.42As2,,,,"Ba(Fe,Ru)2As2",41.5,,,,,,,shape_03,8.95,,19.3,,,,14.125,,,,,,,,,,,,,
,,,La1.85Sr0.15Cu1O4,,,,"(La,Sr)2CuO4",,,,,,,,shape_01,,,,,36.5,,36.5,,,,,,,,,,,,,
"ANN(1500C, 48h). GAMMA from Junod et al.",,,Au1Nb3,,,,Nb3Au,,,,,,,,,,10.7,,,,,10.7,23.5,9.3,,,,,3.2,,,,,,
P = 6 kbar. Hc2(T) shows best fitting to strong coupling model,,,Be13U1,,,,UBe13,,,,,,,,shape_01,,,0.865,,,,0.865,10.2,,,,,,32.0,,,,,,
ferromag-order,15.0,,Sr2Ho1Ru0.9Cu0.1O6,,,,"Sr2Ho(Ru,Cu)O6",,,,,,,,shape_01,20.0,,40.0,,,,30.0,,,,,,,,,,,,,
,,,Y0.9Ca0.1Cu3O7-z,,,,"(Y,Ca)Ba2Cu3O7",,,,,,,,,,84.4,,,,,84.4,,,,,,,,,,,,,
,,,Y1Ba2Cu3O6.7,,,,YBa2Cu3Oz,,,6.7,,,,,,,,,,,,,,,,,,,,6.8,,,,,
,,,Mo0.8Ti0.2C1,,,,"(Mo,Ti)C",,,,,,,,,,12.0,,,,,12.0,,,,,,,,,,,,,
SC appears in only low-T phase (orthorhombic). Filamentary SC for P > 0.5 GPa,,,Ca10Ir4Fe10As18,,,,Ca10(Ir4As8)(Fe2-xIrxAs2)5,106.0,,,,,,,,18.2,,19.2,,,,18.7,,,,,,,,,,,,,
,,,Pb1Tl0.12,,,,,,,,,,,,,,6.88,,,,,6.88,,,,,,,,,,,,,
,,,Y0.65Gd0.35Ni2B2C1,,,,"(Y,Gd)Ni2B2C",4.8,,,,,,,,,,,1.8,,,,,,,,,,,,,,,,
,,,Pt1Sn2,,,,Pt1Sn2,,,,,,,,,,,,0.34,,,,,,,,,,,,,,,,
Tm(FM) = 15.0 K. FSC(ferromagnetic superconductor) below Tc,24.3,,Rb1Eu1Fe3.9Ni0.1As4,,,7.88,"RbEu(Fe,Ni)4As4",,,,,,,,shape_01,,30.3,,,30.6,,30.3,,,,,,,,,,,,,
"semicon-like, ferromagnetic",,,Y1Sr2Cu2.7Ti0.3O7.098,,,,"YSr2(Cu,Ti)3O7",,,7.098,,,,,shape_01,,,,4.2,,,,,,,,,,,,,,,,
,,,Sc4Ir6Sn19,,,,Sc4Ir6Sn19,,,,,,,,,,1.1,,,,,1.1,,,,,,,,,,,,,
Tm is FM order (M//ab-plane). (dTc2/dP) = 0.085 K/GPa for normal-to-SC transition.,,,Er0.134Ho0.866Rh4B4,,,,"(Er,Ho)Rh4B4",,,,,,,,,,6.15,,,,,6.15,,,,,,,,0.022,,,,,
,,,Nb80Ga17.5Cr2.5,,,,"Nb80(Ga,Cr)20",,,,,,,,,,12.5,,,,,12.5,17.8,,,,,,2.1,,,,,,
,,415.0,Y1Ba2Cu3O7,,,,YBa2Cu3O7,,,,,,,,shape_01,,,,,,,,,8.2,,,,,,,,,,,
,,,Sr1Al1Si1,,,,SrAlSi,,,,,,,,shape_01,,4.7,,,,,4.7,,,,,,,,,,,,,
,,173.0,Y1Ba2Cu3O6.91,,,,YBa2Cu3OZ,,,6.91,,,,,shape_03,,,95.2,,,,95.2,,2.71,,,,,,,,,,,
,,,Sm1Fe1As0.77P0.23H0.2O0.8,,,,SmFeAs1-yPyO1-xHx,,,,,,,,shape_01,,,44.5,,36.0,,36.0,,,,,,,,,,,,,
,,,N2V5,,,,N2V5,,,,,,,,,,,,1.2,,,,,,,,,,,,,,,,
,,,Y1Ba2Cu3O6.54,,,,YBa2Cu3O7,,,6.54,,,,,,,54.0,,,,,54.0,,,,27.9,,,,,,,,,
multiphase(Nb+fcc+Ba4Nb2O9). Average compositions=Ba0.6Nb0.8O1.1 by AES for x=0.33 sample in BaxNbO2-z.,,,Ba0.5Nb1O2-z,,,,,,,,,,,,shape_02,17.5,,22.0,,,,19.75,,,,,,,,,,,,,
Hydrostatic P. Tc measured by as-SUS.,,,La1Fe4P12,,,,LaFe4P12,,,,,,,,,,,,,4.1,,4.1,,,,,,,,0.72,,,,,
RRR = 15.,,,U0.99Pd2Al3,,,,UPd2Al3,14.8,,,,,,,,,1.94,,,,0.07,1.94,,,,,,,,,,,,,
"impurity Sr-Cu-O,GdInO3,Sr-Bi-O",,,Bi0.35In0.65Sr2Gd1Cu2Oz,,,,"(Bi,In)Sr2GdCu2O7",,,,,,,,,,,,4.2,,,,,,,,,,,,,,,,
NEELT DETERMINED BY SLOPE CHANGE IN M-T CURVE,,,Pr1Ba1.9Ca0.1Cu3Oz,,,,"Pr(Ba,Ca)2Cu3O7",17.5,,,,,,,,,,,10.0,,,,,,,,,,,,,,,,
,,,Hg0.9Tl0.1Ba1.9La0.1Cu1Oz,,,,"(Hg,Tl)(Ba,La)2CuOz",,,,,,,,,,71.8,,,,,71.8,,,,,,,,,,,,,
,,,Dy1Ba2Cu4O8,,,,DyBa2Cu4O8,,,,,,,,,70.0,71.0,74.0,,,,71.0,,,,,,,,,,,,,
Tc(0.99Rn) = 3.5 K. Tc(max) = 3.7 K at P=0.95 GPa.,,,La0.8Ti0.2Bi1S2O1,,,,"(La,Ti)OBiS2",,,,,,,,shape_01,2.19,2.48,2.76,,,,2.48,,,,,,,,,,,,,
G-L=74,,,Y1Ba2Cu3O6.38,,,,YBa2Cu3Oz,,19.0,6.38,42.0,,3100.0,,shape_03,17.0,,,,,,17.0,,,,,,,,,,,,,
,,,Pb0.7Eu0.3Mo6.35S8,,,,"(Pb,Eu)Mo6S8",,,,,,,,,,13.6,,,,,13.6,63.5,,,,,,,,,,,,
anisotropy=46,,,Hg1Ba2Cu1O4.066,,,,HgBa2CuO4+z,,,4.066,23.0,,1530.0,,shape_03,,,,,88.5,,88.5,,,,,,,,,,,,,
,,,Y0.9Eu0.1Ba2Cu3O7-z,,,,"(Y,Eu)Ba2Cu3O7",,,,,,,,shape_02,,92.0,,,,0.2,92.0,,,,,,,,,,,,,
,,,C1Nb1,,,,Nb1C1,,,,,,,,,,6.0,,,,,6.0,,,,,,,,,,,,,
,,,Nd0.7Pr0.3Ba1.5Sr0.5Cu3Oz,,,,"(Nd,Pr)(Ba,Sr)2Cu3O7",,,,,,,,shape_01,,,,,26.0,,26.0,,,,,,,,,,,,,
,,,Y1Ba2Cu3O6.95,,,,GdBa2Cu3O7,,,6.95,,,,,shape_01,,92.2,,,,,92.2,,,,,,,,,,,,,
,,260.0,Nb0.6Ta0.4,,,,Nb1-xTax,,,,,,,,,,6.56,,,,,6.56,,6.7,,,,,,,,,,,
,,,Cr0.1V0.9,,,,V1-xCrx,,,,,,,,,,3.21,,,,,3.21,,,,,,,,,,,,,
,,,Bi0.625Pb0.375,,,,Bi0.625Pb0.375,,,,,,,,,,8.05,,,,,8.05,,,,,,,,,,,,,
K-content measured by WDS. Tc defined as max of (dR/dT). T<STR> same as Tn,,,Ba0.807K0.193Fe2As2,,,,"(Ba,K)Fe2As2",102.0,,,,,,,shape_03,,17.2,,,,,17.2,,,,,,,,,,,,,
,,,Y1Ba1.92La0.08Cu3O6.96,,,,"Y(Ba,La)2Cu3O7",,,6.96,,,,,shape_01,,94.0,,,,,94.0,,,,,,,,0.78,,,,,
,,,Nb3Ga0.2Bi0.2Sn0.6,,,,"Nb3(Ga,Bi,Sn)",,,,,,,,,,18.06,,,,,18.06,,,,,,,,,,,,,
cubic anvil high-P (7.5 GPa). Neel-T = 80 K at P = 0.5 GPa. dTc increases with increasing P.,,,Ce0.91La0.09Ru2,,,,"(Ce,La)Ru2",,,,,,,,shape_01,,,,,5.25,0.7,5.25,,,,,,,,0.033,,,,,
,,,Pd0.985Ni0.015H0.79,,,,"(Pd,Ni)Hx",,,,,,,,,,2.8,,,,,2.8,,,,,,,,,,,,,
ordered sample. spin-orbit parameter = 0.3 from fitting Hc2(T).,,,Ga0.25V0.75,,,,V1-xGax,,,,,,,,shape_01,,15.3,,,,,15.3,23.4,,,,,,4.3,,,,,,
"Two SC peaks appear in SP-heat(Tc1=0.8K, Tc2=0.54K). Fig shows H(T) for two phases. For Tc2, (dHc2/dT)=-2.5 T/K.. (dC/T) = 0.35 J/mol.K2.",,,Ce1Pt3Si1,,,,CePt3Si,2.25,,,,,,,shape_01,,0.8,,,,,0.8,,420.0,,,,,9.0,,,,,,
"heat (350-450C,4H in air)-Q to RT",,,Tl2Ba2Cu1O6-z,,,,Tl2Ba2CuO6,,,,,,,,shape_03,,55.0,,,,,55.0,,,,,,,,,,,,,
,,,La1.7Sr0.3Cu1O4,,,,"(La,Sr)2CuO4",,,,,,,,shape_04,,15.2,,,,,15.2,,,0.109,0.333,,,,,,,,,
,,,La1.85Sr0.15Cu0.975Ni0.025O4,,,,"(La,Sr)2(Cu,Ni)O4",,,,,,,,shape_01,,17.4,,,,,17.4,,,,,,,,,,,,,
,,,Tl0.76Ba1Cu1O4.5,,,,"(M,Tl)BaCuO4.5",,,,,,,,,82.0,,90.0,,,,86.0,,,,,,,,,,,,,
,,,Rh0.88Ru0.12Se2,,,,"(Rh,Ru)Se2",,,,,,,,,,2.28,,,,,2.28,,,,,,,,,,,,,
"not SC. RES, Hall effect, magnetoresistance measured.",,,Ce1Bi1S2O1,,,,CeOBiS2,,,,,,,,,,,,1.8,,,,,,,,,,,,,,,,
semicon,,,Nb1Ba2Pr1Cu2O7.96,,,,NbBa2PrCu2O8,,,7.96,,,,,,,,,,,,,,,,,,,,,,,,,
HALL=H PARALLEL C-AXIS,,,Y1Ba2Cu3O7,,,,YBa2Cu3O7,,,,,,,1.1e-09,shape_03,85.5,,,,,0.7,85.5,,,,0.27,,,,,,,,,
,,,Ir0.28W0.72,,,,,,,,,,,,,,4.49,,,,,4.49,,,,,,,,,,,,,
"M=NH3, y not measured. co-intercalation of Eu and NH3 into HfNCl.",,,Yb0.11M1Hf1N1Cl1,,,4.64,Yb0.11(NH3)yHfNCl,,,,,,,,,,,23.3,,23.0,2.7,23.0,,,,,,,,,,,,,
,,,Ge2Rh3,,,,Rh3Ge2,,,,,,,,,,2.12,,,,,2.12,,,,,,,,,,,,,
N=IN E+21/CM3,,,La1.78Sr0.22Cu0.98Ni0.02O4,,,,"(La,Sr)2(Cu,Ni)O4",,,,,,,4.14e-10,,,17.7,,,,,17.7,,,,,,,,,,,,,
,,,Ca10Pt3.97Fe9.03As18,,,,Ca10(Pt3As8)((Fe0.903Pt0.097)2As2)5,,,,,,,,shape_03,,11.0,,,,,11.0,,,,,1000.0,,,,,,,,
G-L = 14. Hc(0) = 52 mT. e-ph coupling = 0.7. (dC/Tc)=57. (dC/gamma*Tc) = 1.35.,,220.0,Sr1Pt4Ge12,3.6,,,SrPt4Ge12,,,,,,,,,,5.1,,,,,5.1,1.0,41.0,,,250.0,18.0,0.275,,,,,,
Thermal conductivity measured,,,La1.45Nd0.4Sr0.15Cu1O4,,,,"(La,Nd,Sr)2CuO4",,,,,,,,shape_03,,,,,15.0,,15.0,,,,,,,,,,,,,
T<sub>=700-900C. Debye-T calculated from resistivity,3.2,310.0,Er1Ni2B2C1,,,,ErNi2B2C,6.0,,,,,,,shape_04,,9.5,,,,,9.5,,,,,,,,,,,,,
gap measured by point contact tunneling. Heat capacity by ac-calorimetry. [gamma] estimated using entropy conservation law.  (dC/gamma*Tc) = 1.71,,,Mg1C1Ni3,3.8,,,MgCNi3,,,,,,,,shape_03,,6.6,,,,,6.6,,,,,,,,,,,,1.0,
,,,Na0.66Zr1N1Cl1,,,,NaxZrNCl,,,,,,,,,,14.5,,,,,14.5,,,,,,,,,,,,,
,,,Bi1Co1,,,,Bi1Co1,,,,,,,,,,0.49,,,,,0.49,,,,,,,,,,,,,
