Repository: Tejasvini595/superconductor_deepset

## Overview

This repository contains the official implementation of **"From Individual Elements to Macroscopic Materials: In Search of New Superconductors via Machine Learning"**.

The code implements a **DeepSet neural network** for predicting the critical temperature (Tc) of superconducting materials based solely on their chemical composition. By explicitly enforcing permutation invariance, the DeepSet architecture avoids artifacts associated with arbitrary element ordering and provides a physically meaningful framework for learning composition–property relationships in superconducting materials.

File: data/superconductors_kaggle_ready_v2.csv (part 30 of 87)
comment,curiet,debyet,element,gapene,kaizero_value,moment_value,name,neelt,nhc2zero_value,oz,pcohere_value,phc2zero_value,ppenet_value,rh300,shape,t1_value,t2_value,t3_value,tcn_value,tcsus_value,tcwidth_value,critical_temp_K,upper_critical_field_0K_T,gamma_sommerfeld_mJmolK2,resistivity_normal_uOhmcm,resistivity_roomtemp_uOhmcm,penetration_depth_nm,coherence_length_nm,dhc2dt_TK,dtcdp_KGPa,density_gcm3,lower_critical_field_0K_T,thermopower_300K_uVK,energy_gap_meV,data_quality_flag
GAMMA FROM SUSCEPTIBILITY,,,Y1Ba2Cu2.745Fe0.255O7.08,,,,"YBAa(Cu,Fe)3O7",,,7.08,,,,,shape_01,,53.0,,,,,53.0,,233.0,,,230.0,49.7,0.25,,,,,,
,,,Y1Ba2Cu2.64Co0.36O7.03,,,,"YBa2(Cu,Co)3O7",,,7.03,,,,,shape_01,,22.0,,,,,22.0,,,,,,,,,,,,,
"(1/T)-term in SP-heat, a =  5.472  E-4 cal/mol.K",,494.0,Fe0.54Co0.36Al0.1,,,,Fe-Co-Al,,,,,,,,,,,,1.5,,,,,1.8,,,,,,,,,,,
high density granular sample. SP-heat: relaxation method. gamma(H) = 1.04 + 0.17 H^(0.85),,,Sr0.9La0.1Cu1O2,,,,"(Sr,La)CuO2",,,,,,,,shape_01,,,,,43.0,,43.0,,1.04,,,,,,,,,,,
,,,B1Zr1,,,,B1Zr1,,,,,,,,,,3.4,,,,,3.4,,,,,,,,,,,,,
"annealing in H2/Ar atmosphese(290C, 15min)",,,Tl0.5Pb0.5Sr4Cu2C7O21,,,,,,,,,,,,,,,,,70.0,,70.0,,,,,,,,,,,,,
,,,Y1Ba2.02Cu2.18Zn0.82O7,,,,"YBa2(Cu,Zn)3O7",,,,,,,,,,30.0,40.0,,,,30.0,,,,,,,,,,,,,
grain size is about 700A ,,,Sr2Cu1F2.6O2,,,,Sr2Cu(O2F2),,,2.0,,,,,,,,,4.2,,,,,,,,,,,,,,,,
,,,Y1Ba2.92Nd0.08Cu3O7-z,,,,"Y(Ba,Nd)2Cu3O7",,,,,,,,shape_01,,,,,93.5,,93.5,,,,,,,,,,,,,
crystals contain Cr and Ga precipitation. SC maybe comes from Ga precipitation(beta-Ga),,,Ga1P1,,,,Cr-doped GaP,,,,,,,,,,6.2,,,,,6.2,0.06,,,,,,,,,,,,
"93% (Hg,Re)-1223,impurity phase= HgCaO2,BaCO3,CaCuO2,BaCuO2. optimum sample(P=0.16)",,,Hg0.82Re0.18Ba2Ca2Cu3O8+z,,,,"(Hg,Re)Ba2Ca2Cu3O8",,,,,,,,,,,,,133.2,,133.2,,,,,,,,1.9,,,1.8,,
rapid quench ,,,Sn0.35Te0.65,,,,Sn0.35Ye0.65,,,,,,,,,,1.9,,,,,1.9,,,,,,,,,,,,,
,,180.0,Co1Zr2,,,,Zr2Co,,,,,,,,,,5.5,,,,,5.5,,28.0,,,,,,,,,,,
nominal 5 % Mn,,,Bi2Sr2Ca1Cu0.2Au1.8OZ,,,,"Bi2Sr2Ca(Cu,Mn)2Oz",,,,,,,,,70.1,,,,,,70.1,,,,,,,,,,,,,
,,,Bi8Sr6Ca6Cu9O34,,,,Bi2Sr2CaCu2O8,,,34.0,,,,,,,74.3,,,,,74.3,,,,2.2,,,,,,,-3.31,,
liquid quenching onsubstrates (Ts=RT),,,Zr1,,,,omega-Zr,,,,,,,,,,0.92,,,,,0.92,,,,,,,,,,,,,
,,,Bi2Sr2Ca1Cu2O8-X,,,,Bi2Sr2CaCu2O8,,,,,,,,shape_03,83.0,,,,,,83.0,,,,,,,,,,,,,
"DELTA-TC=0.76K,84%O(18)",,,Y0.75Pr0.2Ca0.05Ba2Cu3O7-Z,,,,"(Y,Pr,Ca)Ba2Cu3O7",,,,,,,,,73.6,,,,,,73.6,,,,,,,,,,,,,
Pb doped. Concentrations are analyzed values.,,,Bi1.9Sr1.7Ca0.9Cu2OZ,,,,Bi2Sr2Ca1Cu2Oz,,,,,,,,shape_03,,73.3,,,,,73.3,,,,,,,,,,,,,
,,,Ca1Cu5,,,,Ca1Cu5,,,,,,,,,,,,0.34,,,,,,,,,,,,,,,,
Jc(B) was measured at various temperature.,,,Mg0.99Al0.01B2,,,,"(Mg,Al)B2",,,,,,,,shape_01,,,,,38.0,,38.0,,,,,,,,,,,,,
,,,Bi2Sr2Ca0.9Tb0.1Cu2OZ,,,,"Bi2Sr2(Ca,Tb)Cu2O8",,,,,,,,shape_01,,92.0,,,,,92.0,,,,3.22,,,,,,,1.55,,
,,,Tl2Ba2Cu1O6+Z,,,,Tl2Ba2CuO6,,,,,,,,shape_03,,10.0,,,,,10.0,,,,,,,,,,,,,
"Magnetic phase diagram(T vs H) measured by torque, RES,tunnel diode method. Anisotropy(Hc2) = 10.",,,Ca10Pt0.78Fe9.22As18,,,,Ca10(Pt3As8)[(Fe0.922Pt0.078)2As2]5,,20.0,,,30.0,,,shape_03,,9.96,,,,,9.96,,,,,,,,,,,,,
,,,Ta1Rh1P1,,,,TaRhP,,,,,,,,,,4.86,,,,,4.86,,,,,,,,,,,,,
,,,Y0.84Pr0.1Ca0.06Ba2Cu3O7-z,,,,"(Y,Pr,Ca)Ba2Cu3O7",,,,,,,,shape_01,,84.6,,,,,84.6,,,,,,,,,,,,,
,,,Y1Ba2Cu3.96Ni0.04O8,,,,"YBa2(Cu,Ni)4O8",,,,,,,,shape_01,,,,,44.0,,44.0,,,,,,,,,,,,,
,,,Mo0.75Re0.25,,,,Mo1-xRex,,,,,,,,,,10.0,,,,,10.0,,,,,,,,,,,,,
,,,Y1Ba2Cu2.9Zn0.1OX,,,,"YBa2(Cu,Zn)3O7",,,,,,,,,,58.0,,,,,58.0,,,,,,,,,,,,,
,,,Bi2Sr2Dy1.64Ce0.36Cu2O10.26,,,,"Bi2Sr2(Dy,Ce)Cu2O8",,,10.26,,,,,shape_02,,,27.0,,,,27.0,,,,,,,,,,,,,
,,,Sn1Mo6S8,,,,SnMo6S8,,,,,,,,,,11.7,,,,,11.7,36.0,,,,,,3.7,,,,,,
Hc2(0) maybe in kOe (not given). s/c volume fraction = 80 %.,,,Rb0.1Li0.02W1O2.88F0.12,,,,"Rb0.1LixW(O,F)3",,,,,,,,,,3.4,,,,,3.4,6.9,,,,,,,,,,,,
,,,Y1Ba2Cu2.94Zr0.06O6.82,,,,,,,6.82,,,,,shape_01,,,,,,,,,,,,,,,,,,,,
,,,Bi1.8Sr2Ca2Cu3OZ,,,,Bi2Sr2Ca2Cu3O10,,,,,,,,shape_03,,95.0,,,,,95.0,,,,,,,,,,,,,
,,,Nb1Sn1V2,,,,,,,,,,,,,,5.5,,,,,5.5,,,,,,,,,,,,,
,,,Bi0.8Pb0.3Sr0.8Ca1Cu1.4OX,,,,,,,,,,,,shape_03,90.0,,118.0,,,,104.0,,,,,,,,,,,,,
Ag-content x = 0.34 by EDX. Tc(SUS) defined as T where SUS become negative.,,,Sn0.75Ag0.25Te1,,,,Sn1-xAgxTe,,,,,,,,shape_01,,,2.4,,2.2,,2.2,,,,,,,,,,,,,
Annealing at 680C. TP300= at 290K. ,,,Bi2.1Sr1.9Cu1O6+Z,,,,"Bi2(Sr,Bi)2CuO6",,,,,,,,shape_03,,0.0,,,,,0.0,,,,,,,,,,,-9.6,,Check: Tc=0 (Non-superconducting?)
,,,La0.8Th0.2Ni1C2,,,,"(La,Th)NiC2",,,,,,,,shape_01,5.4,,,,5.4,,5.4,,,,,,,,,,,,,
"dtc/dp for C-axial pressure,twinmed sample",,,Y1Ba2Cu3O6.81,,,,YBa2Cu3Oz,,,6.81,,,,,shape_03,,87.3,,,,,87.3,,,,,,,,1.4,,,,,
,,,Bi2Sr2Ca1Cu2Oz,,,,Bi2Sr2CaCu2O8,,,,,,,,shape_03,,90.4,,,,,90.4,,,,,,,,,,,,,
,,,Nb0.92Ti0.08N0.93,,,,"(Nb,Ti)Nx",,,,,,,,,,15.2,,,,,15.2,,,,,,,,,,,,,
second Tc=52K,,,Hg0.8Ti0.2Sr2Ca0.6Y0.4Cu2O6+z,,,,"(Hg,Ti)Sr2(Ca,Y)Cu2O6",,,,,,,,shape_01,27.5,,80.0,,,,53.75,,,,30.0,,,,,,,31.8,,
,,,Mg0.6Al0.2Li0.2B2,,,,"(Mg,Al,Li)B2",,,,,,,,,,16.1,,,,,16.1,,,,,,,,,,,,,
,,,La1.78Sr0.22Cu0.995Zn0.005O4,,,,"(La,Sr)2(Cu,Zn)O4",,,,,,,,shape_01,,20.0,,,19.5,,20.0,,,,610.0,,,,,,,,,
,,,Mg2Zn11,,,,Mg2Zn11,,,,,,,,,,0.88,,,,,0.88,,,,,,,,,,,,,
,,,Ir2.5Sc1,,,,Ir2.5Sc1,,,,,,,,,,2.46,,,,,2.46,,,,,,,,,,,,,
Hc(0)= 725 Oe. (delta-C/gamma*Tc) = 1.22,,411.0,Si0.05V0.95,,,,V1-xSix,,,,,,,,,,2.95,,,,,2.95,,8.2,,,,,,,,,,,
,,,Bi2Sr2Ca0.8Nd0.2Cu2Oz,,,,"Bi2Sr2(Ca,Nd)Cu2O8",,,,,,,3.9e-09,shape_01,71.2,,,,82.0,,82.0,,,,2.9,,,,,,,3.9,,
"Single phase,ISOTOPE=ln(1-dTc/Tc)/ln(M16/M18). ,ISOEL=O",,,La1.8Sr0.2Cu0.988Fe0.012O4+z,,,,"(La,Sr)2(Cu,Fe)O4",,,,,,,,shape_01,,,,,20.65,,20.65,,,,,,,,,,,,,
"La<139>, P<31> NMR measurement shows the sample is s-wave SC. penetration depth estimated from Knight shift.",,,La1Fe4P12,3.8,,,LaFe4P12,,,,,,,,,,4.1,,,,,4.1,,,,,220.0,,,,,,,,
(dC/gamma*Tc) = 2.3.  Lattice paraeter not given,,144.0,Ba1Pd2As2,,,,BaPd2As2,,,,,,,,shape_03,,,,,3.85,,3.85,,6.1,,,,,,,,,,,
,,,Ag0.92Sn1.08Se2,,,,AgSnSe2,,,,,,,,,,5.57,,,,,5.57,,,,,,,,,,,,,
,,446.7,Y1Ba2Cu3O6.92,,,,Y Ba2 Cu3 O7,,,6.92,,,,,shape_01,,92.2,,,,1.1,92.2,,25.091,,,,,,,,,,,
,,,La1Ba1.2Ca0.8Cu3O6.95,,,,"La(Ba,Ca)2Cu3O7",,,6.95,,,,,shape_01,74.0,,,75.0,,,74.0,,,,,,,,,,,,,
,,,Nb3Sn0.98Al0.02,,,,,,,,,,,,,,17.9,,,,,17.9,,,,,,,,,,,,,
"Major= 1212 , Minor = 1201  , Minor = CSCO  , CSCO = Ca0.3Sr0.7CuO2",,,Tl0.7Li0.3Sr2Ca0.8Cr0.2Cu2O7,,,,(Tl0.7Li0.3)Sr2Ca0.8Cr0.2Cu2O7,,,,,,,,,89.0,,100.0,,92.0,11.0,92.0,,,,,,,,,,,,,
,,,La1Pt0.1Ni0.9Si1,,,,"La(Pt,Ni)Si",,,,,,,,shape_01,1.26,,1.29,,,,1.275,,,,100.0,,,,,,,,,
(dC/gamma*Tc) = 1.09.,,,Lu2Fe3Si5,,,,Lu2Fe3Si5,,,,,,,,shape_03,,,,,4.5,,4.5,,,,,,,,,,,,,
,,,Bi1.95Sr1.65La0.4Cu1O6.28,,,,"Bi2(Sr,La)2CuOz",,,6.28,,,,,,,32.6,,,,,32.6,,,,,,,,,,,,,
GAMMA FROM DHC2DT,,,Eu1Ba2Cu3O7-Z,,,,EuBa2Cu3O7,,,,,,,,,,93.8,,,,1.0,93.8,183.0,10.0,0.68,,,11.0,2.86,,,,,,
average x=0.16 by EDS analysis,,,Sr1.6K0.4Cu1C1O5,,,,"(Sr,K)2Cu(O2,CO3)",,,,,,,,,,,,,23.0,,23.0,,,,,,,,,,,,,
not SC,,,Ce2Ir3Si5,,0.002115,,Ce2Ir3Si5,,,,,,,,shape_01,,,,1.5,,,,,45.0,,,,,,,,,,,
,,,Y1Ba2Cu3O7,,,,YBa2Cu3O7,,,,,,,,,86.0,,100.0,,,,93.0,,,11.0,19.0,,,,,,,,,
"cubic,  like Be.",,,Bi3Rh1,,,,,,,,,,,,,,3.2,,,,,3.2,,,,,,,,,,,,,
,,,Y1Ba2Cu3O7,,,,YBa2Cu3O7,,,,,,,,shape_01,,91.0,,,,,91.0,,17.0,,,,,,,,,,,
"The lattice parameters show a linear x-dependence in Nb5Ir3-xPtxO, but Tc shows nonlinear x-dependency.",,,Nb5Ir2Pt1O1,,,,Nb5Ir2.0Pt1.0O,,,,,,,,shape_03,,,,,,,9.01,,,,,,,,,,,,,
glass temperature = 623 K. e-ph coupling = 1.2 .,,,Be40Zr60,,,,Zr1-xBex,,,,,,,,,,2.1,,,,0.01,2.1,,,,,,,2.0,,5.55,,,,
Hc2(0) shows Hc2(4.2K),,,Nb80Si16Ge4,,,,"(Nb,Si)0.96Ge0.04",,,,,,,,,,4.7,,,,,4.7,0.54,,,,,,2.76,,,,,,
,,,Bi2Sr2Ca1Cu2Oy,,,,Bi2Sr2Ca1Cu2Oy,,,,,,,1.9e-09,shape_01,,76.6,,,,,76.6,,,,1200.0,,,,,,,,,
lattice term coeffic in SP = 0.25 mj/mol.K4. (dC/gamma*Tc) = 1.25,,,Y0.5Th0.5Ni1C2,,,,"(Y,Th)NiC2",,,,,,,,,8.2,8.3,8.4,,,,8.3,,11.04,,,,,,,,,,,
,,,Ba2Ca5Cu7O14+z,,,,CuBa2Ca5Cu6O14,,,,,,,,shape_02,,120.0,,,,,120.0,,,,,,,,,,,,,
,,,Sr0.35La1.65Cu1O4-Y,,,,"(La,Sr)2CuO4",,,,,,,,,,26.0,32.0,,,,26.0,,,,,,,,,,,,,
SP-heat measured for H//c. [gamma] increases and [gapene] decreases with x (from 0.05 to 0.45).,,,Li0.1Zr1N1Cl1,4.14,,,LixZrNCl,,,,,,,,,,14.0,,,,,14.0,,0.99,,,,,,,,,,,
,,,Y1Ba2Cu3H0.2O7-Z,,,,YBa2Cu3O7(H),,,,,,,,,,92.0,,,,,92.0,,,,,2500.0,,,,,,,,
"major phase= Tl1212, minor phase = Tl1201. volume ratio(Tl1212/tl1201) = 93/5",,,Tl0.4Sr1.6Yb0.4Ca1Cu2.4O7-z,,,,"(Tl,Cu)(Sr,Yb)2CaCu2O7",,,,,,,,,42.0,,85.0,,,,63.5,,,,,,,,,,,,,
"M = UDMDA . sample prepared by reaction (200 C, 15 days). M-content x not given.",,,M1Ti1N1Cl1,,,,MxTiNCl,,,,,,,,,,,,,16.0,,16.0,,,,,,,,,,,,,
,,,Er1Ba2Cu3O7-Z,,,9.67,ErBa2Cu3O7,,,,,,,,,84.0,86.0,,,,,86.0,,,,,,,,,,,,,
,,,Y1Ba2Cu3O6.556,,,,YBa2Cu3O7,,,6.556,,,,,shape_01,,59.4,,,,,59.4,,,,,2200.0,,,,,,,,
,,,Ce1Co2,,,,"Ce(Ru,Co)2",,,,,,,,,,0.84,,,,,0.84,,,,,,,,,,,,,
,,,Yb0.5Pr0.5Ba1.7Sr0.3Cu3O6.93,,,,"(Yb,Pr)(Ba,Sr)2Cu3O7-d",,,6.93,,,,,shape_01,30.0,,,,,,30.0,,,,1510.0,,,,,,,,,
,,,Y1La0.2Ba1.8Cu3O7.49,,,,"Y(La,Ba)2Cu3Oz",,,7.49,,,,,,,90.4,,,,,90.4,,,,,,,,,,,,,
fraction of fcc phase = 60 %,,,Rb2Cs1C60,,,,Rb2CsC60,,,,,,,,,,31.0,,,,,31.0,,,,,,,,,,,,,
as-sintered. R is maximum at T=150 K.,,,Pr2Ba4Cu7O15,,,,Pr2Ba4Cu7O15,16.0,,15.0,,,,,,,,,,,,,,,,,,,,,,,,,
,,,La1Mo6S8,,,,LaMo6S8,,,,,,,,,,5.8,,,,,5.8,5.4,,,,,,1.5,,,,,,
RRR = 5.40,,,La1Ru2.94Cr0.06Si2,,,,"La(Ru,Cr)3Si2",,,,,,,,shape_01,6.23,,,,6.23,,6.23,,,,,,,,,,,,,
not SC. R anomaly at 155K due to structural transformation. Hall coeffic. [RHN] and [carrier] at 30K,,,Pr1Fe1As1O1,,,,PrOFeAs,,,,,,,,,,,,2.5,,,,,,,,,,,,,,,,
,,,Ir0.37Nb0.63,,,,Nb0.63Ir0.37,,,,,,,,,,2.4,,,,,2.4,,,,,,,,,,,,,
,,,Hg1Ba2Ca2Cu3O8.18,,,,HgBa2Ca2Cu3O8+d,,,8.18,,,,,shape_02,,,,,94.0,,94.0,,,,,,,,,,,,,
"impurity=Sr-Cu-O,GdInO3,Sr-Bi-O",,,Bi0.35In0.65Sr2Gd0.6Ca0.4Cu2Oz,,,,"(Bi,In)Sr2(Gd,Ca)Cu2O7",,,,,,,,,18.0,,42.0,,,,30.0,,,,,,,,,,,,,
,,,Y1Sr2Cu2.85Re0.15O6.95,,,,"(Y,Pr)Sr2(Cu,Re)3O7",,,6.95,,,,,,,43.1,,,,,43.1,,,,,,,,,,,15.6,,
,,,Y1Ba2Cu3O7-Z,,,,YBa2Cu3O7,,,,,,,8e-10,,,91.7,,,,,91.7,,,,,,,,,,,,,
measured under He-gas pressure(hydrostatic),,,Hg1Ba2Ca2Cu3O8+z,,,,HgBa2Ca2Cu3O8,,,,,,,,,,135.0,,,135.0,,135.0,,,,,,,,,,,,,
not SC,,,Np1Al4,,,,NpAl4,49.0,,,,,,,shape_03,,,,1.0,,,,,20.0,,,,,,,,,,,
,,,Y1,,,,Y,,,,,,,,,,,,1.1,,,,,,,,,,,,,,,,
,,,Y0.6Sm0.4Ba2Cu3O7-z,,,,"(Y,Sm)Ba2Cu3O7",,,,,,,,shape_01,78.0,,,,,,78.0,,,,5790.0,,,,,,,7.454,,
,,,La1.925Ba0.075Cu1O4,,,,"(La,Ba)2CuO4",,,,,,,,,,,,,24.0,,24.0,,,,,,,,,,,,,
,,,Y1Ba2Cu3O6.73,,,,YBa2Cu3Oz,,,6.73,,,,,,,73.6,,,,,73.6,,,,,,,,6.51,,,,,
,,,N1Ti1,,,,Ti1N1,,,,,,,,,,4.86,,,,,4.86,,,,,,,,,,,,,
lattice term coeffic. (beta) = 0.04881 mJ/gat.K4.,,342.0,Mo0.4Re0.6,3.4,,,"(Mo,Re)",,,,,,,,,,6.0,,,,,6.0,,3.6,,,,,,,,,,,
,,,La1.3Ba1.3Ca0.4Cu3Oz,,,,,,,,,,,,shape_01,,58.0,,,,,58.0,,,,,,,,,,,,,
"2nd Tn = 13.4 K. magnetic properties: DB values for H//[100]. For H//[001, moment = 7.33 my-B/Eu, Curie-T = -14.8 K.",,,Eu1Co1Ge3,,,7.7,EuCoGe3,15.4,,,,,,,shape_03,,,,0.5,,,,,,,,,,,,,,,,
c-axis aligned poder. ramda(T)-ramda(0)=A*T2+C*T4.,,,Pr1.85Ce0.15Cu1O3.97,,,,"(Pr,Ce)2CuO4",,,3.97,,,132.8,,,17.0,,23.0,,,,20.0,,,,,,,,,,,,,
,,,Ge1Mo3,,,,Mo3Ge,,,,,,,,,,1.6,,,,,1.6,,,,,,,,-0.047,,,,,
,,,Ho0.8Dy0.2Ni2B2C1,,,,"(Ho,Dy)Ni2B2C",6.2,,,,,,,shape_03,,6.61,,,,,6.61,,,,,,,,,,,,,
,,,Ba0.47K0.53Bi0.972Pr0.028O3,,,,"(Ba,K)(Bi,Pr)O3",,,,,,,,shape_03,,,,,4.0,,4.0,,,,,,,,,,,,,
carrier from Hall coeff. at 77K.,,,Pb0.99Tl0.01Te1,,,,"(Pb,Tl)Te",,,,,,,,,,1.14,,,,,1.14,,,,,,,,,,,,,
stable Fe-112 phase.,,,Ca0.8Ce0.2Fe0.975Co0.025As2,,,,"(Ca,Ce)(Fe,Co)As2",,48.77,,,151.0,,-1.92e-08,shape_03,33.0,34.5,38.0,,33.0,,34.5,,,,,,,,,,,,,
X=0.102 BY EDAX,,,Y1Ba2Cu2.88Zn0.12O6.01,,,,"YBa2(Cu,Zn)3O7",401.0,,6.01,,,,,shape_01,,,,,,,,,,,,,,,,,,,,
,,,Sm1Ba2Cu3O6.99,,,,SmBa2Cu3Oz,,,6.99,,,,,,,90.7,,,,,90.7,,,,,,,,,,,,,
,,,Ir0.98Nb0.02,,,,Ir1-xNbx,,,,,,,,,,0.115,,,,,0.115,,,,,,,,,,,,,
,,,Mg1C1Ni2.967Ru0.033,,,,"MgC(Ni,Ru)3",,,,,,,,,,6.1,,,,,6.1,,25.5,,,,,,,,,,,
SEMICONDUCTOR LIKE,,,Sr1.89La0.19Ti1O4,,,,"(Sr,La)2TiO4",,,,,,,,,,,,4.2,,,,,,,,,,,,,,,,
G-L parameter = 4.71,,,La98Lu0.754Tb1.246,,,,"La1-x(Lu,Tb)x",,,,,,,,,,0.907,,,,,0.907,,,,,,,,,,,,,
"photon dose=1.5e+25 photon/cm2, before photon dose Tc=26K, resistivity=0.55 mOhm.cm(77K)",,,Y1Ba2Cu3O6.4,,,,YBa2Cu3O7,,,6.4,,,,,shape_04,34.0,,,,,,34.0,,,,,,,,,,,,,
In<115> NQR measured.,,,Ce1Rh0.55Ir0.45In5,,,,"Ce(Rh,Ir)In5",4.0,,,,,,,shape_03,,0.94,,,,,0.94,,,,,,,,,,,,,
,,257.0,Nb0.8Ta0.2,,,,Nb1-xTax,,,,,,,,,,7.42,,,,,7.42,117.2,7.25,,,,,,,,,,,
pseudo single crystal. anisotropy factor = 31,,,K1Hg1C8,,,,KHgC8,,,,1600.0,,,,shape_03,,,,,1.9,,1.9,,,,,,,,,,,,,
,,,Sm1.85Ce0.03Th0.12Cu1O4-z,,,,"(Sm,Ce,Th)2CuO4",,,,,,,,shape_01,,,16.0,,,,16.0,,,,,,,,,,,,,
,,,La1Fe1As1F0.08O0.92,,,,"LaFeAs(O,F)",,,,,,,,shape_01,,22.8,,,,,22.8,,,,,,,,,,,-49.3,,
Compositions by x-ray fluorescence. SC parameters obtained by fitting to muon-SR data using s-wave model.,,,Rb0.77Fe1.61Se2,5.5,,,Rb0.77Fe1.61Se2,,,,,,2580.0,,shape_03,,,,,32.6,,32.6,,,,,,,,,,,,7.7,
,,,Hg0.7V0.3Sr1.7La0.3Cu1O4+z,,,,,,,,,,,,,,49.7,,,,,49.7,,,,1.53,,,,,,,-6.25,,
substrate temp. = 500 C,,,Nb1N1.22O0.18,,,,NbNxOy,,,0.18,,,,,shape_04,,12.3,,,,0.8,12.3,,,,,,,,,,,,,
,,,Y0.9Ca0.1Ba2Cu3O6.98,,,,"(Y,Ca)Ba2Cu3Oz",,,6.98,,,,,shape_01,,81.8,,,,,81.8,,,,,,,,,,,,,
,,,Y0.76Ca0.34Ba2Cu2.55Co0.45O6.95,,,,"(Y,Ca)Ba2(Cu,Co)3O7",,,6.95,,,,,shape_02,,51.0,,,,,51.0,,,,,,,,,,,,,
,,,Mg0.85Li0.15B2,,,,"(Mg,Li)B2",,,,,,,,shape_01,,35.7,,,,,35.7,,,,,,,,,,,,,
,,,Sm0.7Pr0.3Ba2Cu3O6.75,,,,"(Sm,Pr)Ba2Cu3Oz",,,6.75,,,,,shape_01,6.6,,,,,,6.6,,,,,,,,,,,,,
,,,La0.9Pr0.1Pt2.1B2.4C1.2,,,,"(La,Pr)Pt2B2C",,,,,,,,,,9.0,,,,,9.0,,,,,,,,,,,,,
,,,Mo1Te1.7Se0.3,,,,"Mo(Te,Se)2",,,,,,,,shape_01,1.91,,,,,,1.91,,,,,,,,,,,12.8,,
,,,Bi1.95Sr1.65La0.4Cu1O6.36,,,,"Bi2(Sr,La)2CuOz",,,6.36,,,,,,,23.0,,,,,23.0,,,,,,,,,,,,,
,,,Sm0.35Ba0.65Cu1O3-Y,,,,,,,,,,,,,90.8,93.1,96.7,,,,93.1,,,,,,,,,,,,,
"N=1,2,3,4,5,7 PHASES ARE EXIST,67VOL%= N=3 PHASE",,,Bi2Sr2Ca3Cu4OZ,,,,Bi2Sr2Ca3Cu4OZ,,,,,,,,shape_02,,110.9,,,,,110.9,,,,,,,,,,,,,
Hc2(0) =<0.07 mT. ave.grain=4.2 micron.m.  kai-zero=3.25E-4. mag. impurity=3 ppm. gamma=in mj/mol.K2,,234.0,Pt1,,,,Pt,,,,,,,,,,0.0019,,,,,0.0019,,6.42,,,,,,,,,,,Info: Very Low Tc (<0.1K)
,,,Bi2Sr2Ca0.5Pr0.5Cu2O8.329,,,,"Bi2Sr2(Ca,Pr)Cu2O8",,,8.329,,,,,shape_01,,5.1,,,,,5.1,,,,,,,,,,,,,
,,,Bi0.9Pb0.1Pd1,,,,Bi1-xPbxPd,,,,,,,,shape_01,,,3.3,,3.2,,3.2,,,,,,,,,,,,,
"P-P dimer distance, P(1)-P(1) = 3.3936 A, P(2)-P(2) = 2.7518 A. not bulk SC(SC and non-SC regions)",,,Sr0.8Ba0.2Ni2P2,,,,Sr1-xBaxNi2P2,,,,,,,,shape_01,,,,,2.87,,2.87,,,,,,,,,,,,,
,,,Tl1Ba1.7La0.3Cu1O5-Y,,,,"Tl(Ba,La)2CuO5",,,,,,,,shape_01,,42.0,,,,,42.0,,,,,,,,,,,,,
,,,Eu1Ba2Cu2.8Ga0.2O6.63,,,,"EuBa2(Cu,Ga)O7-y",,,6.63,,,,,shape_01,,14.0,,,22.0,,14.0,,,,,,,,,,,,,
Tunneling using Au-tip. Fitting by BTK theory. Temperature dependence of gap is BCS-like.,,,B2Mg1,2.8,,,MgB2,,,,,,,,,,39.0,,,,,39.0,,,,,,,,,,,,,
,,,Sm4Fe2As2Te0.92O4,,,,Sm4Fe2As2TexO4,,,,,,,,shape_03,,,,,25.0,,25.0,,,,,,,,,,,,,
,,,Cu0.75Zn0.25Ir2S4,,,,"(Cu,Zn)Ir2S4",,,,,,,,,,3.3,,,,,3.3,,,,,,,,,,,,,
,,,Bi2Sr2Ca0.6Y0.4Cu1.84Co0.16OZ,,,,"Bi2Sr2(Ca,Y)(Cu,Co)2Oz",,,,,,,,shape_01,,0.0,,,,,0.0,,,,,,,,,,,29.0,,Check: Tc=0 (Non-superconducting?)
Tc and lat-C depend on O-content,,,Mo0.2Sr2Y1Cu2.8Oz,,,,"(Cu,Mo)Sr2YCu2Oz",,,,,,,,,,,,,72.0,,72.0,,,,,,,,,,,,,
magnetic(para-AFM) and structural(tetra-ortho) transitions at T = 45.2 K,,,Ba1Fe1.58Ru0.42As2,,,,"Ba(Fe,Ru)2As2",,,,,,,,shape_03,6.83,,,,,,6.83,,,,,,,,,,,,,
O-content shows nominal value.,,,Pr1Fe1As1O0.85,,,,PrOFeAs,,,,,,,,shape_01,43.2,,51.3,,48.2,,48.2,,,,,,,,,,,,,
,,,Sr4V3O9.73,,0.000402,,Sr4V3O10,,,9.73,,,,,,,,,4.2,,,,,,,,,,,,,,,,
"STRUCTURE SIMULAR TO Y123,AVERAGE CU VALENCE=2.13",,,Y2Sr5Cu6C0.9O16.2,,,,,,,16.2,,,,,,,,,15.0,,,,,,,83.0,,,,,5.6,,,,
dC at Tc = 150 mJ/mol.K extracted from Fig.2 (BNC-scaling),,,Ba0.1Na0.9Fe2As2,,,,"(Ba,Na)Fe2As2",,,,,,,,shape_01,,18.4,,,,,18.4,,,,,,,,-0.49,,,,,
"BCS-alpha-model. SC parameters calculated from C(T,H) and thermodynamic analysis(entropy conservation). Hc(0)=0.63T, GL=78. (dC/gamma*Tc) = 2.9. Hc2(0) = 224T from WHH.",,,Ba0.55K0.45Fe1.95Co0.05As2,5.14,,,"(Ba,K)(Fe,Co)2As2",,,,,,,,,,32.5,,,,,32.5,70.0,40.5,,,170.0,2.2,10.0,,,0.024,,7.2,
,,,Tl0.5Ba2Ca2Cu3.5O10-z,,,,"(Cu,Tl)Ba2Ca2Cu3O10",,,,,,,,,,,,,132.0,,132.0,,,,,,,,,,,,,
XPS shows Sn enters with (2+) state,,,Bi2Sr2Ca1Cu1Sn1O8+z,,,,"Bi2Sr2Ca(Cu,Sn)2O8",,,,,,,,shape_01,,,,77.0,,,,,,,,,,,,,,,,
,,,Hg1Ba2Cu1O4.27,,,,HgBa2CuO4,,,4.27,,,,,shape_01,,91.0,,,,,91.0,,,,,,,,1.45,,,,,
,330.0,,La1.82Sr0.18Cu0.975Ni0.025O4,,,,"(La,Sr)2(Cu,Ni)O4",,,4.0,,,,,shape_01,,,,,,,,,,,,,,,,,,,,
,,,Ba1Fe1.85Pt0.15As2,,,,"Ba(Fe,Pt)2As2",,,,,,,,shape_01,,,23.4,,,,23.4,,,,,,,,,,,,,
"Impurity phase: Fe7Se8(less than 8%). Compositions = Fe1.13Te0.51Se0.47S0.02  by EDX.  R = R0*exp[(T0/T)^n], T0 = 297 K",,,Fe1Te0.54Se0.45S0.01,,,,FeTe1-x-ySexSy,,,,,,,,shape_01,13.5,,,,13.3,,13.3,,,,,,,,,,,,,
GAMMA=7.6+200*X(=PR MOLE),,,Y0.9Pr0.1Ba2Cu3O6.95,,,,"(Y,Pr)Ba2Cu3O7",,,6.95,,,,,shape_01,,86.0,,,,,86.0,,27.6,,,,,,,,,,,
,,,Hg0.7Cr0.3Sr2Cu0.98Co0.02O4+z,,,,"(Hg,Cr)Sr2(Cu,Co)O4",,,,,,,,shape_01,,,,,52.0,,52.0,,,2007.0,4240.0,,,,,,,,,
,,,Sm1Ba2Cu3O6.92,,,,SmBa2Cu3O7+-Z,,,6.92,,,,,shape_01,,90.0,,,91.0,,90.0,,,,,,,,,,,,,
R(300)=28.6mOhm,,,Er0.88Ca0.12Ba2Cu2.82Co0.18O6.93,,,,"(Er,Ca)Ba2(Cu,Co)3O7",,,6.93,,,,,shape_01,72.0,77.5,83.0,,,,77.5,,,,,,,,,,,,,
Gd-effective-M=7.94 Bohr-M and Curie-T(Gd)=-4 K were fixed.,185.0,,Ru1Sr1.8La0.2Gd1Cu2O8,,,2.4,"Ru(Sr,La)2GdCu2O8",,,,,,,,shape_01,,,,4.2,,,,,,,,,,,,,,,,
Tl:Sr:Ca:Y:Cu=1.02:1.91:0.38:0.62:2 by ICP,,,Tl1Sr2Ca0.4Y0.6Cu2O7,,,,"TlSr2(Ca,Y)Cu2O7",,,,,,,,shape_01,,35.0,77.0,,,,35.0,,,,,,,,,,,,,
"overdoped, ANN(300C). Anisotropy factor r=107",,,Bi2.1Sr1.9Ca1Cu2O8+z,,,,Bi2Sr2CaCu2O8,,,,,,1640.0,,shape_03,,,,,71.5,,71.5,,,,,,,,,,,,,
,,,Pr1Ni2B2C1,,,,,4.0,,,,,,,shape_01,,,,,,,,,,,,,,,,,,,,
,,,Nd1.5Ba1.4Cu3OO7.001,,,,"(Nd,Ba,Ca)3Cu3Oz",,,7.001,,,,,shape_01,,,,,,,,,,,,,,,,,,,,
,,,Lu0.7Pr0.2Ca0.1Ba2Cu3O7-z,,,,"(Lu,Pr,Ca)Ba2Cu3O7",,,,,,,,shape_01,74.0,,,,,,74.0,,,,,,,,,,,,,
"DELTA-TC=0.65K,75% SUBSTITUTION OF C(13)",,,C60Rb3,,,,Rb3C60,,,,,,,,,,29.8,,,,,29.8,,,,,4000.0,,,,,,,,
size=4*2*0.1 mm3. compositions=Bi2.06Sr1.95Ca1.97Cu3.02O10+z by EPMA.,,,Bi2Sr2Ca1Cu2O10+z,,,,Bi2Sr2Ca2Cu3O10,,,,,,,,shape_03,,,,,110.0,,110.0,,,,,,,,,,,,,
,,,Mg1C0.98Ni3,,,,MgCyNi3,,,,,,,,,,6.5,,,,,6.5,,,,,,,,,,,,,
NEW TYPE S/C,,,Y2Ba1.5Ca0.5Cu3O8+Z,,,,"Y2(Ba,Ca)2Cu3O8",,,,,,,,,78.0,80.0,82.0,,,4.0,80.0,,,,,,,,,,,,,
,,,Hg0.76Tl0.76Ba1Cu1O4.5,,,,"(M,Tl)BaCuO4.5",,,,,,,,,85.0,,90.0,,,,87.5,,,,,,,,,,,,,
,,,Bi2Sr2Ca1Cu2O8,,,,Bi2Sr2CaCu2O8,,,,,,,,shape_03,83.0,,,,,,83.0,,,,,,,,1.5,,,,,
,,,Pr0.9Sr0.1Fe1As1O1,,,,"(Pr,Sr)OFeAs",,,,,,,,,,12.8,,,,,12.8,,,,,,,,,,,,,
"2 times ANN(700C,8h,in 350 atm O2). Rietveld analysis shows (Ru0.62Cu0.38)(Sr1.41Nd0.59)(Nd1.2Ce0.8)Cu2O10",,,Ru1Sr2Nd1.4Ce0.6Cu2O10-z,,,,"RuSr2(Nd,Ce)2Cu2O10",,,,,,,,,,,,4.2,,,,,,,,,,,,,,,,
K:Fe:Mn:Se = 0.8:1.61:0.049:2 by EDX,,,K0.8Fe1.951Mn0.049Se2,,,,K0.8Fe2-xMnxSe2,,,,,,,,,,,31.9,,,,31.9,,,,,,,,,,,,,
"Figure shows Hc1(P=1), Hc2(P=2), Hirr(P=3). G-L parameter = 20.4",,,Y1Ni2B2C1,,,,YNi2B2C,,,,,,,,shape_01,,15.45,,,,,15.45,52.0,,,,163.0,8.0,,,,0.022,,,
not s/c,,,Eu0.6Pr0.4Ba1.9Sr0.1Cu3O6.84,,,,"(Eu,Pr)(Ba,Sr)2Cu3Oz",,,6.84,,,,,shape_01,,,,20.0,,,,,,,,,,,,,,,,
"impurity phase:CuO. small grain size, growth direction along a-axis. coercive force = 72.5 Oe at 300K",,,Cu1Cr0.9Fe0.1O2,,,,"Cu(Cr,Fe)O2",,,,,,,,,89.0,,107.0,,,,98.0,,,,24000000.0,,,,,,,,,
,,,Y0.95Ca0.05Ba2Cu4O8,,,,"(Yb,Ca)Ba2Cu4O8",,,,,,,,,85.4,,,,,,85.4,,,,,,,,,,,,,
,,,Ba1Fe1.8Co0.2As2,,,,"Ba(Fe,Co)2As2",,,,,,,,shape_03,,25.4,,,,,25.4,,,,,,,,,,,-22.9,,
,,,Bi1.6Pb0.4Sr2Ca0.8Y0.2Cu2O8+D,,,,"(Bi,Pb)2Sr2(Ca,Y)Cu2O8",,,,,,,,shape_03,,81.3,,,,,81.3,,,,,,,,,,,,,
,,,Mo6Se7.7S0.3,,,,"Mo6(Se,S)8",,,,,,,,,,5.83,,,,,5.83,,,,,,,4.34,,,,,,
De Gennes factor=4.3,,,Y0.6Tb0.4Ni2B2C1,,,,"(Y,Tb)Ni2B2C",5.16,,,,,,,shape_03,,5.04,,,,,5.04,,,,,,,,,,,,,
"ANN(670C, 5d)",,,Yb1Cu2Ge2,,,,YbCu2Ge2,,,,,,,,,,,,0.47,,,,,,,,,,,,,,,,
,,,C1Mo0.9Ru0.1,,,,C1Mo0.9Ru0.1,,,,,,,,,,13.6,,,,,13.6,,,,,,,,,,,,,
AB PLANE GAP,,,Y1Ba2Cu3O7,8.0,,,YBa2Cu3O7,,,,,,,,,,93.0,,,,,93.0,,,,,,,,,,,,,
RRR = 5.,,,U1Pd2Al3.03,,,,UPd2Al3,14.8,,,,,,,,,0.61,,,,0.19,0.61,,,,,,,,,,,,,
,,,La1.85Sr0.15Cu0.9Mg0.1O4,,,,"(La,Sr)2(Cu,Mg)O4",,,,,,,,,,,29.6,,,,29.6,,,,30.4,,,,,,,,,
not SC,,,Ba1Fe1.25Cr0.75As2,,,,"Ba(Fe,Cr)2As2",,,,,,,,shape_03,,,,1.8,,,,,70.0,,,,,,,,,,,
"ANAL. CA0.2PR0.2,IMPURITY 1.1%BACUO2",,,Y0.6Ca0.2Pr0.2Ba2Cu3O7,,,,"(Y,Ca,Pr)Ba2Cu3O7",,,7.0,,,,,shape_01,,67.1,,,,,67.1,,,,,,,3.06,,,,,,
,,,Nb3Al0.96Ge0.04,,,,"Nb3(Al,Ge)",,,,,,,,,,19.8,,,,,19.8,,,,,,,,,,,,,
"M = p-phenylenediamine. reaction(140C,4h ).",,,M1Ta1S2,,,,(M)TaS2,,,,,,,,,,3.3,,,,,3.3,,,,,,,,,,,,,
,,,Bi2Sr1La1Cu1O6+Z,,,,"Bi2(Sr,La)2CuO6",,,,,,,,,,,,4.2,,,,,,,,,,,,,,,,
,,,La1.882Ba0.118Cu0.99Ni0.01O4,,,,"(La,Ba)2(Cu,Ni)O4",,,,,,,,,,12.7,,,,,12.7,,,,,,,,,,,,,
,,,Pb0.93Tl0.075,,,,Pb0.93Tl0.075,,,,,,,,,,6.98,,,,,6.98,,,,,,,,,,,,,
,,,Au1Nb3,,,,Au1Nb3,,,,,,,,,,11.22,,,,,11.22,,,,,,,,,,,,,
,,,Y0.9Ca0.1Ba2Cu4O8,,,,"(Y,Ca)Ba2Cu4O8",,,,,,,,shape_01,,88.8,,,,,88.8,,,,,,,,,,,,,
,,,Rh0.025Ti0.975,,,,Ti1-xRhx,,,,,,,,,,1.79,,,,,1.79,,4.31,,,,,,,,,,,
,,319.0,Sb0.02V0.98,,,,V1-xSbx,,,,,,,,,,3.29,,,,,3.29,,8.17,,,,,,,,,,,
"two step transition. For H=0.2T, single step behaviour. Gruneisen parameter of Tc, Hc2 are 96 and 243.",,,Cd2Re2O7,,,,Cd2Re2O7,,,,,,,,shape_03,,0.96,,,,,0.96,0.3,,,,,,,,,,,,
,,,Lu1Ni1.87Co0.26B2C1,,,,"Lu(Ni,Co)2B2C",,,,,,,,shape_01,,6.0,,,,,6.0,,,,,,,,,,,,,
,,,Th1Ni2B2C1,,,,ThNi2B2C,,,,,,,,,,6.5,,,,,6.5,,,,,,,,,,,,,
composition by EDS. RESN shows RES at 25 K. dressed DOS(N*) = 1.10 states/eV.atom.spin calculated from RESN and (dHc2/dT).,,,Ni16Zr84,,,,Zr1-xNix,,,,,,,,,,3.06,,,,,3.06,,,154.0,,,,2.8100000000000005,,,,,,
,,,V2Ta1Sn1,,,,,,,,,,,,,,2.8,,,,,2.8,,,,,,,,,,,,,
Tc by M(T) at H=10 Oe.,,,Ba2Ti2Fe2As4O1,,,,Ba2Ti2Fe2As4O,,,,,,,,shape_01,,,,,21.1,,21.1,,,558.0,,,,,,,,,,
,,,Ni3Th7,,,,Ni3Th7,,,,,,,,,,1.98,,,,,1.98,,,,,,,,,,,,,
HC2ZERO in DB means Hc2(4.2K). ,,,Nb0.76Ti0.24,,,,Nb-Ti,,,,,,,,,,,,,,,,6.0,,,,,,,,,,,,
,,,La1.95Sr0.05Cu1O4,,,,"(La,Sr)2CuO4",,,,,,,,shape_01,,,,,,,,,,,,,,,,,,117.0,,
d = 3780 A. reflectance measured for 60 - 21000 cm(-1).,,,Pr1.85Ce0.15Cu1O4,4.7,,,"(Pr,Ce)2CuO4",,,,,,3300.0,,shape_03,21.0,,,,,,21.0,,,,,,,,,,,,,
"MECHANICAL PROPTY BY SOUND VELOCITY,VL(5K)=1.84(KM/S),VT(5K)=1.46",,,Bi2Sr2Cu1O6,,,,Bi2Sr2CuO6,,,,,,,,shape_01,,8.0,,,,5.1,8.0,,,,,,,,,5.04,,,,
,,,Y0.3Pr0.7Ba2Cu4O8,,,,"(Y,Pr)Ba2Cu4O8",,,,,,,,shape_01,,,,,,,,,,,,,,,,,,,,
,,,Dy1Ba2Cu3OX,,,,RBa2Cu3O7,0.95,,,,,,,,,92.0,,,,,92.0,,,,,,,,,,,,,
,,,Pd0.1Zr0.9,,,,,,,,,,,,,,7.5,,,,,7.5,,,,,,,,,,,,,
P-content determined by Vegard's law. T<SDW> = 136 K.,,,Ba1Fe2As1.96P0.04,,,,"BaFe2(As,P)2",,,,,,,,shape_01,,,,4.0,,,,,,,,,,,,,,,,
,,,Tl1Sr2Ca1Cu2O6.76,,,,TlSr2CaCu2Oz,,,6.76,,,,,,,21.0,,,,,21.0,,,,,,,,,,,,,
,,,La2.7Gd0.4Ca0.8Ba3.1Cu7O16.537,,,,,,,16.537,,,,,shape_01,69.0,74.0,78.0,,71.0,,74.0,,,,2.5,,,,,,,,,
,,,Ca0.4Ba1.35La1.25Cu3O6.95,,,,"(La,Ca)(Ba,La)2 Cu3O7",,,6.95,,,,,,24.8,,,,,,24.8,,,,,,,,,,,,,
,,,Hf2Rh1,,,,Hf2Rh1,,,,,,,,,,2.02,,,,,2.02,,,,,,,,,,,,,
,,,Y0.69Ca0.31Ba2Cu3O6,,,,"(Y,Ca)Ba2Cu3O6",,,6.0,,,,,,19.4,,36.0,,,,27.7,,,,,,,,,,,,,
,,,Nd1Fe0.98Ru0.02As1F0.11O0.89,,,,"Nd(O,F)FeAs",,,,,,,,shape_01,,46.5,,,,,46.5,,,,,,,,,,,-37.3,,
,,,Ir1Sc1,,,,Ir1Sc1,,,,,,,,,,,,0.32,,,,,,,,,,,,,,,,
high pressure XRD,,,Hg0.8Cr0.2Ba2Cu1O4+z,,,,"(Hg,Cr)Ba2CuO4",,,,,,,,shape_01,,,,,,,,,,,,,,,,,,,,
NEEL-T BY SPHEAT,,,Gd1Ba2Cu3O7,,,,GdBa2Cu3O7,2.2,,,,,,,shape_01,,,,,,,,,,,,,,,,,,,,
semiconductor,,,Y0.4Pr0.6Ba1.8Sr0.2Cu3O7,,,,"(Y,Pr)(Ba,Sr)2Cu3O7",,,,,,,,shape_01,,,,3.0,,,,,,,,,,,,,,103.0,,
p-type semicond. n = 1.21E+19 /cm3 at 5 K.,,,Cs1Bi4.1Te5.9,,,,CsBi4.1Te65.9,,,,,,,,,,,4.4,,,,4.4,,,,,,,,,,,,,
,,,V0.745Sb0.208Al0.025,,,,V1-x-ySbxAly,,,,,,,,,,2.0,,,,,2.0,,,,,,,,,,,,,
,,,La1.8Sr0.2Cu1O4,,,,"(La,Sr)2CuO4",,,,,,,,shape_01,,36.0,,,,,36.0,,,,,,,,,,,4.0,,
sul=(100)LaAl3,,,Lu1Ba2Cu3O7,,,,LuBa2Cu3O7,,,,,,,,shape_04,,,,,87.0,2.0,87.0,,,,,,,,,,,,,
NEELT FROM SPHEAT,,,Eu0.2Pr0.8Ba2Cu3O7.01,,,,"(Eu,Pr)Ba2Cu3O7",12.9,,7.01,,,,,shape_01,,,,,,,,,,,11.93,,,,,,,,,
24.9%-Ge.,,392.0,Ge1Mo3,,,,Mo3Ge,,,,,,,,,,1.45,,,,,1.45,,,,,,,,,,,,,
"compositions by EDX. anisotropy (Hc2,T=0) = 4.25",,,Nb0.7Fe1.55Se1.01S0.99,,,,"KxFey(Se,S)2",,10.51,,56.0,44.69,,,shape_03,,,23.5,,,,23.5,,,,,,,,,,,,,
,,,Sm0.4Ba0.6Cu1OX,,,,,,,,,,,,,,18.0,35.0,,,,18.0,,,,,,,,,,,,,
Zn-content x (in Ba(Fe1.89-2xCo2x)As2) = 0.082 by EPMA.Tc(R) defined as max of (dR/dT).,,,Ba1Fe1.73Zn0.16Co0.11As2,,,,"Ba(Fe,Zn,Co)2As2",,,,,,,,shape_03,,,,2.0,,,,,,,,,,,,,,,,
"RRR = 9.06. n =3.07  , A = 0.248 uOhm.cm/K in R(T) = R0 + A*T^n",,199.3,Pr0.7Eu0.3Pt4Ge12,,,5.17,"(Pr,Eu)Pt4Ge12",,,,,,,,shape_01,,5.28,,,4.9,,5.28,,53.2,9.05,,,,,,,,,,
,,,Y0.7Pr0.2Ca0.1Ba2Cu3Oz,,,,"(Y,Pr,Ca)Ba2Cu3O7",,,,,,,,,,74.6,,,,,74.6,,,,,,,,,,,,,
,,,La1.25Ca0.5Ba1.25Cu3O7.137,,,,"(Ca,La)(Ba,La)2Cu3O7",,,7.137,,,,,,,,81.3,,79.2,0.7,79.2,,,,1.04,,,,,,,,,
,,,La1.685Nd0.2Sr0.115Cu1O4,,,,"(La,Nd,Sr)2CuO4",,,4.0,,,,,shape_01,,,,,11.0,,11.0,,,,,,,,,,,,,
,,,La5Sn3,,,,La5Sn3,,,,,,,,,,,,1.4,,,,,,,,,,,,,,,,
,,,H0.963Pd1,,,,,,,,,,,,,,6.377,,,,,6.377,,,,,,,,,,,,,
"SC properties at P = 0 GPa. Tc, gap measured by muon-SR at H=0.1 T. [penet] not given explicitly",,,Y1Ba2Cu3O6.8,3.02,,,YBa2Cu3Oz,,,6.8,,,,,shape_01,,77.1,,,,,77.1,,,,,,,,,,,,,
T<SDW> = 85 K,,,Ba1Ti2As0.2Sb1.8O1,,,,"BaTi2(As,Sb)2O",,,,,,,,shape_01,,0.48,,,,,0.48,,,,,,,,,,,,,
,,,Mg1C1Ni3,,,,MgCNi3,,,,,,,,,,7.0,,,,,7.0,,,,,,,,,,,,,
,,,Sr1Fe1.82Ni0.18As2,,,,"Sr(Fe,Ni)2As2",,,,,,,,shape_03,,9.6,9.8,,8.5,0.245,9.6,,,,,,,,,,,,,
"Type-I SC. Surface layer SC(Tc=1.33 K <bulk SC Tc = 1.64 K. Hc defined by M(T), ac-SUS(H = 0.0005 mT), R(T). GL = 0.34 (type-I)",,,Pd1Te2,,,,PdTe2,,,,,,,,shape_03,,,,,1.64,,1.64,0.0136,,,,39.0,114.0,,,,,,,
SUS(RT) = -0.40 E-6 emu/g,,,Cu1Te2,,,,CuTe2,,,,,,,,,,,1.3,,,,1.3,,,,560.0,,,,,,,,,
"two phase(La2CuO4+La2CuO4.08) ,calculated from b=12(Pi)^4*R*n/(5*Debeit^3),n=7",,394.0,La2Cu1O4.08,,,,La2CuO4,,,4.08,,,,,shape_02,30.0,,,,,,30.0,,2.51,,,,,,,,,,,
,,,Ce0.8Pr0.2Ru2,,,,"(Ce,Pr)Ru2",,,,,,,,shape_01,,5.82,,,,,5.82,,,,,,,,,,,,,
"RANDOMLY ORIENTED POWDER PELLET,PENET FROM MAGNETIZATION",,,Y1Ba2Cu3OZ,,,,YBa2Cu3O7,,,,,,,,shape_01,89.2,91.2,92.1,,,,91.2,,,,,2900.0,,,,,,,,
WHISKER,,,Bi2Sr2Ca2Cu3OZ,,,,Bi2Sr2Ca2Cu3O10,,39.0,,29.0,1210.0,,,,106.5,,,,,,106.5,,,,0.38,,,,,,,,,
,,,Tl0.7La1Sr1Cu1O5,,,,,,,,,,,,shape_01,37.0,,40.0,,,,38.5,,,,,,,,,,,,,
not SC. small diamag-signal maybe from Bi-film on the surface.,,,Bi2Rh1,,,,beta-RhBi2,,,,,,,,shape_03,,,,1.8,,,,,,,,,,,,,,,,
Curie-T estimated from high-T SUS. Anisotropy(Hc2) = 1.05.,,,Fe1.12Se0.11Te0.83,,,,"Fe(Se,Te)",,18.0,,43.0,19.0,,,shape_03,3.5,,8.6,,,,6.05,,,,,,,,,,,,,
,,,Nb3Al0.5Zn0.5,,,,"Nb3(Al,Zn)",,,,,,,,,,16.0,,,,,16.0,,,,,,,,,,,,,
,,,La1.883Sr0.117Cu1O4,,,,"(La,Sr)2CuO4",,,,,,,,,,,,,31.6,,31.6,,,,,,,,,,,,,
,,,Y1Ba2Cu3O7,,,,YBa2(Cu)3O7,,,,,,,,shape_01,,,,,90.5,,90.5,,,,,,,,,,,,,
,,,Yb0.7Pr0.3Ba2Cu3O6.87,,,,"(Yb,Pr)Ba2Cu3O7",,,6.87,,,,,,,67.2,,,,,67.2,,,,,,,,,,,,,
lattice term in SP (beta) = 1.63 mJ/mol.K4. (dC/gamma*Tc) = 1.6 Tc(SP) = 5.4 K.,,193.0,Ba0.8Rb0.2Ti2Sb2O1,,,,Ba1-xRbxTi2Sb2O,,,,,,,,shape_01,,6.19,,,,,6.19,2.3,14.0,,,,12.0,0.61,,,,,,
P-induced SC. Pcr = 4 GPa. SC properties at P = 6.5 GPa. Tc defined as Tc(on). RRR=220.,,,Ce1Ni1Ge3,,,,CeNiGe3,5.5,,,,,,,,,,0.48,0.0,,,0.48,2.0,34.0,1.5,220.0,,13.0,,,,,,,
,,,Mg0.7Al0.3B2,,,,"(Mg,Al)B2",,,,,,,,,,18.0,,,,,18.0,,,,,,,,,,,,,
Hc2(0) maybe in kOe (not given). s/c volume fraction = 100 %.,,,Cs0.1Li0.02W1O2.88F0.12,,,,"Cs0.1LixW(O,F)3",,,,,,,,,,4.0,,,,,4.0,6.2,,,,,,,,,,,,
,,,Bi1Sr1Cu1OY,,,,,,,,,,,,,4.7,6.5,8.5,,,,6.5,,,,,,,,,,,,,
P-induced SC. small chips cut from GaAs-wafer. P=20 GPa (GaAs-II),,,As1Ga1,,,,GaAs,,,,,,,,,,4.5,,0.0,,,4.5,,,,,,,,,,,,,
,,,Y1Ba2Cu3O7,,,,YBa2Cu3O7,,,,,,,,shape_03,,91.0,,,,1.0,91.0,,,,,,,,-0.8,,,,,
c/a = 0.416,,,Be13W1,,,,WBe13,,,,,,,,,,4.1,,,,,4.1,,,,,,,,,,,,,
,,,Tl1.63Ba2Ca1.3Cu2O7.94,,,,Tl2Ba2CaCu2O8,,,7.94,,,,,shape_01,91.0,,,,,,91.0,,,,2100.0,,,,,,,,,
"ANN(400C,24h, in vac). O-content not measured.",,,Pr2Ba4Cu7O15-z,,,,Pr2Ba4Cu7O15,,,,,,,,,12.0,,18.0,,,,15.0,,,,,,,,,,,,,
,,,Ho1Ba2Cu4O8,,,,HoBa2Cu4O8,,,,,,,,,,77.0,,,,,77.0,,,,,,,,,6.72,,,,
,,,Y1Ba2Cu2.979Zn0.021O7,,,,"YBa2(Cu,Zn)3O7",,,7.0,,,,,shape_01,,80.2,,,,3.8,80.2,,,,,,,,,4.971,,,,
,,,Ba0.54K0.46Bi1O3,,,,"(Ba,K)BiO3",,,,,,,,shape_03,,19.0,,,,,19.0,,,,,,,,,,,,,
,,,La1.85Sr0.15Cu1O4,2.7,,,"(La,Sr)2CuO4",,,,,,,,,,34.0,,,,,34.0,,,,,,,,,,,,,
lattice term coeffic. (beta) = 0.03396 mJ/gat.K4.,,385.0,Mo0.18Tc0.82,3.6,,,"(Mo,Tc)",,,,,,,,,,13.7,,,,,13.7,,8.0,,,,,,,,,,,
,,,La0.75Dy0.25Ba1Ca1Cu3O7,,,,"(La,Dy)BaCaCu3O7",,,,,,,,shape_01,,,,,56.0,,56.0,,,,,,,,,,,,,
Hc2 defined by SP-heat measurements.,,,Ce1Co1In4.9945Cd0.0055,,,,"CeCo(In,Cd)5",,5.1,,,12.4,,,shape_03,,2.23,,,,,2.23,,,,,,,,,,,,,
,,,In3Th1,,,,ThIn3,,,,,,,,,,,,0.05,,,,,,,,,,,,,,,,
lattice term of SP: beta=0.2 mJ/mol.K4. e-ph coupling = 0.63.,,444.0,Lu1Rh4B4,,,,LuRh4B4,,,,,,,,,,,,,11.5,,11.5,6.5,24.0,,,,,,,,,,,
"Bi:Pb:Sr:Ca:Y:Cu = 1.58:0.36:1.92:0.93:0.11:2 by ICP. optimal sample, but O-content not given.",,,Bi1.6Pb0.4Sr2Ca0.9Y0.1Cu2O8+z,,,,"(Bi,Pb)2Sr2(Ca,Y)Cu2O8",,,,,,,,shape_03,,,,,94.0,,94.0,,,,,,,,,,,,,
,,,Pd0.5Ag0.5Th2,,,,"(Pd,Ag)Th2",,,,,,,,,,1.2,,,,,1.2,,,,,,,,,,,,,
,,,Nb2.75Ta0.25Sn1,,,,,,,,,,,,,,17.8,,,,,17.8,,,,,,,,,,,,,
,,,Hf1Pd1Si1,,-5.1e-05,0.00482,HfPdSi,,,,,,,,shape_01,,,,1.5,,,,,,,,,,,,10.0,,,,
Two SC regions. Tc(max) = 0.96K (P=5.4 GPa) for region-1 and Tc(max) = 0.39 K (P=1 GPa) for region-2.,,,Ce1Cu2Si1.8Ge0.2,,,,"CeCu2(Si,Ge)2",1.3,,,,,,,shape_03,,0.12,,,,,0.12,,,,,,,,,,,,,
,,,Pr1Ba2Cu2.7Ga0.3O7-d,,,2.77,"PrBa2(Cu,Ga)3O7",14.0,,,,,,,shape_01,,,,,,,,,,,,,,,,,,,,
K-content not measured,,224.0,Ba1K1Bi1O3,,,,"(Ba,K)BiO3",,,,,,,-3.36e-09,shape_03,,32.0,,,,0.2,32.0,,,,1710.0,,,,,,,,,
Bulk superconductivity was induced at point contacts on h-TaAs in this topological semimetal.,,,Ta1As1,,,,TaAs,,,,,,,,shape_04,,,,,,,7.3,1.1,,,,,,,,,,,,
difference of Tc comes from Ir-vacancies. [RH300] shows at 280 K.,,,Mg12Ir19B16,,,,Mg12Ir19B16,,,,,,,-3.29e-10,,,4.7,,,,,4.7,,,,,,,,,,,,,
"2H-TaS2. anisotropy(resistivity)= 63.6 at 10K, and = 5.3 at 300 K.",,,Na0.05Ta1S2,,,,NaxTaS2,,,,,,,,shape_03,,,,,4.0,,4.0,,,,,,,,,,,,,
solubility of La is small under P=0. best condition for preparation: P = 2-4 GPa. Tc(on) do not depend on x for 0.2=<x=<0.5.,,,Sr0.6La0.4Fe2As2,,,,"(Sr,La)Fe2As2",,,,,,,,,19.0,,22.0,,,,20.5,,,,,,,,,,,-12.5,,
,,,Nb0.64Ta0.36,,,,Nb0.64Ta0.36,,,,,,,,,,6.8,,,,,6.8,,,,,,,,,,,,,
,,,Tm1Ir3.6Rh0.4B4,,,,"Ho(Ir,Rh)4B4",,,,,,,,,,1.48,,,,,1.48,,,,,,,,,,,,,
s/c volume fraction is small.,,,Y0.7Ca0.3Ba2Cu3O6.12,,,,"(Y,Ca)Ba2Cu3Oz",,,6.12,,,,,,,,,,35.0,,35.0,,,,,,,,,,,,,
,,,Ca0.4Ba1.25La1.35Cu3O7.16,,,,"(La,Ca)(Ba,La)2 Cu3O7",,,7.16,,,,,,63.5,,,,,,63.5,,,,,,,,,,,,,
,,,Na1.38Zr1N1Cl1,,,,NaxZrNCl,,,,,,,,,,11.0,,,,,11.0,,,,,,,,,,,,,
,,,Sr0.9La0.1Cu1O2,,,,"(Sr,La)CuO2",,,,,,,,shape_01,,,,,42.0,,42.0,,,,,,,,,,,,,
FITTING C=AT**(-2)+BT +CT**3,,330.0,Y1Ba2Cu3O7,,,,YBa2Cu3O7,,,,,,,,,,,,,,,,,5.6,,,,,,,4.37,,,,
,,,Tl2Ba2Ca1Cu2O7.833,,,,Tl2Ba2CaCu2O8,,,7.833,,,,,shape_01,,112.0,,,,,112.0,,,,,,,,,,,,,
nominal composition (La:Ge = 1:8). space group= I/mmm,,,Ge5La1,,,,LaGe5,,,,,,,,shape_03,,7.0,,,,,7.0,,,,,,,,,,,,,
majority phase is Hg1223,,,Hg1Ba2Ca2Cu3O8,,,,HgBa2Ca2Cu3O8,,,,,,,,shape_02,130.0,132.0,134.0,,134.0,,132.0,,,,,,,,,,,,,
,,,Nb5Te4,,,,Nb5Te4,,,,,,,,,,,,1.1,,,,,,,,,,,,,,,,
Tm(FM) = 3.3 K. spontaneous moment = 0.2 myu-B/Ce from M(H) and muSR. Volume fractions of SC and FM plotted in FIG from muSR analysis.,3.3,,Sr0.5Ce0.5F1Bi1S1Se1,,,0.2,Sr0.5Ce0.5FBiSSe,,,,,,,,shape_01,,,2.9,,,,2.9,2.9,,,,390.0,,,,,0.0006,,,
,,,Tl0.6Sr2Ca2Cu3.4Oz,,,,"(Tl,Cu)Sr2Ca2Cu3Oz",,,,,,,,shape_01,,,,,73.0,,73.0,,,,,,,,,,,-3.52,,
,,,Y1Ba2Cu3.9Zn0.1O8,,,,"YBa2(Cu,Zn)4O8",,,8.0,,,,,shape_01,,,12.0,,,,12.0,,,,,,,,,,,,,
Ca-content shows nominal value,,,Hg1.4Tl0.6Ba2Y0.6Ca0.4Cu2O8-z,,,,"(Hg,Tl)2Ba2(Y,Ca)Cu2O8",,,,,,,,,,84.3,,,,,84.3,,,,,,,,,,,,,
"M = NH3. M-content (y)  not given. impurity phases are beta-FeSe(37%), alpha-FeSe(26%). Cs-content = Cs0.255 in this formula by XRD. R not to zero at5K.",,,M1Cs0.4Fe1Se1,,,,(NH3)yCs0.4FeSe,,,,,,,,shape_01,,31.2,36.0,,,,31.2,,,,,,,,-4.33,,,,,
,,,La2Cu1O4,,,,La2CuO4,,,,,,,,shape_01,3.0,,40.0,,,,21.5,,,,,,,,,,,300.0,,
"cubic,  like Be.",,,Bi0.4Pd0.6,,,,,,,,,,,,,,3.7,,,,,3.7,,,,,,,,,,,,,
,,,Y1Ba2Cu2.988Zn0.012OY,,,,"YBa2(Cu,Zn)3Oz",,,,3.56,,,,shape_03,85.0,,,,,,85.0,,,,,,,,,,,,,
,,,Nb46Zr36.1Ta17.9,,,,,,,,,,,,,,10.3,,,,,10.3,,,,,,,,,,,,,
,,,Y1Ba2Cu2.955Mn0.045O7-z,,,,"YBa2(Cu,Mn)3O7",,,,,,,,,,,,,91.24,,91.24,,,,,,,,,,,,,
,,,Tl2Ba2Ca1Cu1.92Co0.08O8+z,,,,"Tl2Ba2Ca(Cu,Co)2O8",,,,,,,,shape_01,,94.2,,,,,94.2,,,,,,,,,,,4.73,,
film made at 10 K ,,,In1Nb3,,,,,,,,,,,,,,4.0,,,,,4.0,,,,,,,,,,,,,
,,,Fe2P2Sr4Sc2O6,,,,Fe2P2(Sr4Sc2O6),,,,,,,,shape_01,9.8,,17.0,,17.0,,17.0,,,,,,,,,,,,,
,,,Y1Ba1.7La0.3Cu3O7.059,,,,"Y(Ba,La)2Cu3Oz",,,7.059,,,,,,58.8,61.4,64.0,,,,61.4,,,,,,,,,,,,,
"R(77)=1.3E+3 Ohm, cm",,,La2Ba2Cu2Ti1.7Co0.3O10.82,,,,,,,10.82,,,,,,,,,4.2,,,,,,,320000.0,,,,,,,,,
isotope effect not clear due to broadness of SC transition,,,La1.875Ba0.125Cu1O4,,,,"(La,Ba)2CuO4",,,,,,,,,,,,,29.0,,29.0,,,,,,,,,,,,,
,,,Bi1.4Pb0.6Sr1.6La0.4Cu1O6.068,,,,"(Bi,Pb)2(Sr,La)2CuO6",,,6.068,,,,,,,28.0,,,,,28.0,,,,,,,,,,,,,
,,,Y0.7Pr0.3Ba2Cu3O6.88,,6.9e-07,,"(Y,Pr)Ba2Cu3Oz",,,6.88,,,,,shape_01,,47.5,,,,9.2,47.5,,73.2,0.0222,,43.900000000000006,32.0,0.69,,,,,,
"R(T) shows max at 47 K. effective moment = 2.57 and 2.58 myu-B/Ce, Curie-T = -97 and -31 K for H//a and H//c-axis, respectively. (dC/gamma*Tc) = 4.6",,,Ce1Co1In5,,,2.57,"CeCo(In,Zn)5",,,,,,,,shape_03,2.23,,2.27,,2.29,,2.29,,,,,,,,,,,,,
RRR = 87. Anisotropy = 5.5 at Tc,,,K1Fe2As2,,,,KFe2As2,,1.25,,163.0,4.47,,,shape_03,,2.79,,,,,2.79,,51.0,,,,,,,,,,,
,,,Y1Ba2Cu3OZ,,,,YBa2Cu3O7,,,,,,,,shape_01,,93.0,,,,,93.0,,,,1.0,,,,,5.0,,6.0,,
,52.0,,Y1Ba2Cu2.6Co0.4O6.95,,,3.52,"YBa2(Cu,Co)3O7",,,6.95,,,,,,,,,,,,,,,,77.0,,,,,,,,,
"By X-ray diffraction method, F-CDW and AF-CDW coupling modify the electronic structure, in which F-CDW dominates in the superconducting and normal state properties of YBCO",,,Y1Ba2Cu3O6.7,,,,YBa2Cu3O6.7,,,,,,,,shape_03,67.0,,,,,,67.0,,,,,,,,,,,,,
"Tc, thermopower measured for 0.2 =< x =< 0.8 in Bi2Sr2-xLaxCuOz. La-content not given. Tc vs S(290K) shown in figure.",,,Bi2Sr1.6La0.4Cu1Oz,,,,"Bi2(Sr,La)2CuOz",,,,,,,,shape_03,,33.0,,,,,33.0,,,,,,,,,,,17.0,,
Hc2(T) curve shown in Fig.4.,,,Be22Re1,,,,Re22Re1,,,,,,,,,,9.55,,,,,9.55,0.34,,,,,,,,,,,,
"By extensive measurements of muon-spin technique, electrical resistivity, magnetizatio, and specific heat, a multiple- to single gap SC is suggested in the Nb5Ir3-xPtxO family.",,365.0,Nb5Ir1.4Pt1.6O1,,,,Nb5Ir1.4Pt1.6O,,,,,,,,shape_03,,,,,,,9.1,12.7,42.0,,,314.0,5.1,,,,,,,
,,,La1.76Sr0.24Cu1OZ,,,,"(La,Sr)2CuO4",,,,,,,,shape_01,,18.7,20.2,,,,18.7,,,,0.84,,,,3.02,,,,,
"formula-weight = 44.16,  unit cell volume = 28.58 A^3",,,Mg0.89Li0.11B1.88C0.12,,,,"(Mg,Li)(B,C)2",,,,,,,,shape_03,,29.9,30.2,,,,29.9,,,,,,,,,,,,,
splat cooled alloy,,154.0,U0.85Nb0.15,,,,U0.85Nb0.15,,,,,,,,,,1.9,1.9,,,0.18,1.9,5.4,13.5,86.0,84.0,,,3.2,,,,,,
surface /n/ c-axisis. d =905 nm. Tc measured by ac-resistivity (50 kHz). [penet] measured by superfluid density. [abres77] shows the valu at 50 K.,,,La1.73Sr0.27Cu1O4,,,,"(La,Sr)2CuO4",,,,,,,,shape_05,21.0,,,,,1.6,21.0,,,,,380.0,,,,,,,,
optimal. lattice term in SP beta = 0.034 mJ/mol.K4.  (dC/gamma*T) = 0.42.,,555.6,Zr0.96V0.04B2,,,,Zr1-xVxB2,,,,,,,,shape_01,,,8.7,,,,8.7,16.3,3.8,,,,4.49,,,,0.0025,,,
,,,Eu1.35Pr0.15Ce0.5Sr2Cu2Nb1O10-z,,,,"(Eu,Pr,Ce)2SrCu2NbO10",,,,,,,,,,18.0,,,,,18.0,,,,,,,,,,,,,
impurity phase: SrF2.  R(T) anomaly at 163 K from SDW.,,,Sr0.8Sm0.2Fe1As1F1,,,,"(Sr,Sm)FeAsF",,,,,,,,shape_01,,,,4.0,,,,,,,,,,,,,,,,
lattice term in SP (beta) = 0.197 mJ/mol.K4. [resn] shows the value at T=0.5 K.,,340.0,W1F0.44O2.56,,,,"W(O,F)3",,,,,,,,shape_01,0.39,0.41,0.43,,,,0.41,,1.59,12700.0,,,,,,,,,,
,,,Gd0.004La0.996,,,,La1-xGdx,,,,,,,,,,3.59,,,,,3.59,,,,,,,,,,,,,
,,,Y1Ba2Cu3.84Zn0.16O8,,,,"YBa2(Cu,Zn)4 O8",,,,,,,,,21.0,,42.0,,,,31.5,,,,,,,,,,,,,
,,,La1.87Ba0.13Cu1O4,,,,"(La,Ba)2CuO4",,,,,,,,shape_01,,,,4.2,,,,,,,,,,,,,,,,
,,,C3Cr7,,,,Cr7C3,,,,,,,,,,,,1.2,,,,,,,,,,,,,,,,
"untwinned sample,dtc/dp for b-axial presore dtc/dp(a)=-2.7GP/K/2.3/-1.5/-1.0",,,Y1Ba2Cu3O6.54,,,,YBa2Cu3Oz,,,6.54,,,,,shape_03,,55.5,,,,,55.5,,,,,,,,2.5,,,,,
interlayer distance,,,K0.46Ti1N1Br1,,,,alpha-K0.46TiNBr,,,,,,,,,,,,,16.3,,16.3,,,,,,,,,,,,,
,,,Ba1Pb0.75Bi0.25O3,,,,,,,,,,,,shape_01,,12.0,,,,,12.0,,,,,,,,,,,,,
,,,Dy0.1Pr0.9Ba2Cu3O7,,,,"(Dy,Pr)Ba2Cu3O7",15.8,,,,,,,shape_01,,,,,,,,,,,,,,,,,,,,
,,,Pr1Ba2Cu3O7-Z,,0.00036,3.02,PrBa2Cu3O7,,,,,,,,shape_01,,,,,,,,,,,,,,,,,,,,
,,,Ir1.5O0.5Y1,,,,Ir1.5O0.5Y1,,,,,,,,,,2.4,,,,,2.4,,,,,,,,,,,,,
x = 0.15(in Ca1-xRxFeAs2) is the best for SC. Nd-content = 23 % (x=0.23) by EDX.,,,Ca0.85Nd0.15Fe1As2,,,,"(Ca,Nd)FeAs2",,,,,,,,shape_03,,14.0,17.9,2.0,,,14.0,,,,,,,,,,,,,
,,,Nd1Ba1.9La0.1O6.86,,,,"Nd(Ba, La)2Cu3Oz",,,6.86,,,,,shape_01,79.0,83.5,88.0,,84.0,,83.5,,,,,,,,,,,,,
,,,La1.85Sr0.15Cu1O4,,,,"(La,Sr)2Cu04",,,,,,,,shape_01,24.0,,36.0,,,,30.0,,,,,,,,,,105.0,,,
polycrystall,,,Y1Ba2Cu2.955Co0.045O7,,,,"YBa2(Cu,Co)3O7",,129.0,,,,,,shape_04,,,,,,,,,,,,,,,,,,,,
,,,Y1Ni1.3Pd0.7B2C1,,,,"Y(Ni,Pd)2B2C",,,,,,,,,,12.1,,,,,12.1,,,,,,,,,,,,,
impurity phase=A2,,,V0.75Ge0.025Al0.225,,,,V1-x-yGexAly,,,,,,,,,,11.2,,,,,11.2,,,,,,,,,,,,,
moment=10.4,,,Ho1Ni2B2C1,,,,HoNi2B2C ,,,,,,,,shape_01,,7.5,,,,,7.5,,,,,,,,,,,,,
"ANN(300C,12H in flowing O2), optimally doped",,,Hg1Ba2Ca2Cu3O8+Z,,,,,,,,,,,,,,,,,132.0,,132.0,,,,,,,,,,,,,
not s/c,,,La1.45Sr0.55Cu0.6Fe0.4O4,,,,"(La,Sr)2(Cu,Fe)O4",,,,,,,,shape_01,,,,10.0,,,,,,,92700.0,,,,,,,,,
,,,Bi1.9Pb0.1Sr2Ca2Cu3OZ,,,,"(Bi,M)2Sr2Ca2Cu3O10",,,,,,,,,98.0,,115.0,,,,106.5,,,,,,,,,,,,,
,,,La1.85Ba0.15Cu1O4+Z,,,,"(La,Ba)2CuO4",,,,,,,,shape_05,43.0,,,,,,43.0,,,,,,,,,,,,,
"As-synthesized. SC disappears for P > 2 GPa. R(T) has two anomalies at T1 =  and T2 = for P > 2GPa, due to Bi metal. For P=8 GPa, T1=5.83 K, T2=8.38 K.",,,Bi2S2F0.5O0.5,,,,"Bi(O,F)BiS2",,,,,,,,shape_01,,,5.1,,5.1,,5.1,,,,,,,,-1.2,,,,,
,,,Y1Ba1.76La0.24Cu3O7.024,,,,"Y(Ba,La)2Cu3Oz",,,7.024,,,,,,70.2,73.4,78.0,,,,73.4,,,,,,,,,,,,,
,,,K0.1W1O2.9F0.1,,,,"KxW(O,F)3",,,,,,,,,,2.1,,,,,2.1,,,,,,,,,,,,,
Hc2(0) using Hc(T)={(1-t^2)/(1+t^2)}Hc2(0),,,Ca3Rh4Sn13,,,,Ca3Rh4Sn13,,,,,,,,,,8.3,,,,,8.3,4.0,,,,,9.11,,,,,,,
,4.36,,Ce1Fe1As0.47P0.53F0.05O0.95,,,,"CeFe(As,P)O0.95F0.05",,,,,,,,shape_01,,,7.32,,5.84,,5.84,,47.3,,,,,,,,,,,
TETRA-ORTHO PHASE TRANSITION 232-240K,,,La2Ni1O4.067,,,,La2NiO4,68.0,,4.067,,,,,shape_03,,,,,,,,,,,,,,,,,,,,
,,,Sr2.3Ca0.7Cu2Cl1.3O4+Z,,,,"(Sr,Ca)3Cu2(O4Cl2)",,,,,,,,,,,90.0,,80.0,,80.0,,,,,,,,,,,,,
,,,Er0.7Ca0.15Hf0.15Ba2Cu3O6.821,,,,"(Er,Ca,Hf)Ba2Cu3O7",,,6.821,,,,,shape_01,,77.3,,,,,77.3,,,,,,,,,,,,,
ZN PREFERENTIALLY SUBSTITUTE FOR CU(2),,,Y1Ba2Cu3.96Zn0.04O8,,,,"YBa2(Cu,Zn)4O8",,,,,,,,shape_01,,52.2,,,,,52.2,,,,,,,,,,,,,
,,,C1Ta1,,,,,,,,,,,,,,11.0,,,,,11.0,,,,,,,,,,,,,
"Bi1.50Sb0.50Te1.68Se1.32 from EDX. Phase I (rhombohedral, SG = R3[-]m, #166), Phase-II (monoclinic, SG = C2/m, #12), PhaseIII (9/10-fold monoclinic, SG = C2/m, #12)",,,Bi1.5Sb0.5Te2Se1,,,,Bi1.5Sb0.5Te2Se,,,,,,,,,,,5.28,0.0,,,5.28,,,,,,,,,,,,,
CDW-temp = 83 K. SP-jump = 360J/mol.K at 83 K.,,,Lu5Ir4Si10,,,,Lu5Ir4Si10,,,,,,,,shape_03,,3.9,,,,,3.9,,,,,,,,,,,,,
Mn-doped Sn0.87Ag0.10Te. Mn-concentration in ppm,,,Sn0.87Ag0.1Te1,,,,"(Sn,Ag,Mn)Te",,,,,,,,,,1.78,,,,,1.78,,,,,,,,,,,,,
,,,Zr2Co0.7Ni0.3,4.41,,,Zr2Co1-xNix,,,,,,,,shape_01,,5.14,,,,,5.14,,7.73,,,,,,,,,,,
,,,V50Ti45Mo5,,,,,,,,,,,,,,6.9,,,,,6.9,,,,,,,,,,,,,
P-induced SC. SC properties show for P=28 kbar. (dHc2/dT) estimated from the data for H =< 0.5 T.,,,Eu1Fe2As2,,,,EuFe2As2,,,,,,,,shape_03,,29.0,30.0,0.0,,,29.0,,,,,,,,,,,,,
"after annealing as-grown sample in flowing O2 at 400C, 24H",,,Ba0.62K0.38Bi1O3,,,,"(Ba,K)BiO3",,,,,,,,shape_01,,,,,,,,,,,,,,,,,,,,
,7.66,,Tb1Sr2Cu2.69Mo0.31O7,,,9.13,"TbSr2(Cu,Mo)3O7",5.4,,,,,,,shape_01,32.0,,37.0,,,,34.5,,,,,,,,,,,,,
RRR = 22 (R//b-axis). (dC/gamma*Tc) = 1.32. Thermodynamic Hc(0) = 153 Oe. GL-parameter = 2. Two gaps( higher in TBL. lower -[gapene]= 2.5.,,539.0,B2Os1,3.8,,,OsB2,,,,,,,,shape_03,2.14,,2.2,,,,2.17,186.0,1.95,,,300.0,133.0,,,,,,,
Ag-grown,,,La1.94Ba0.06Cu1O4-z,,,,"(La,Ba)2CuO4",,,,,,,,shape_03,15.0,15.5,18.0,,,3.0,15.5,,,,,,,,,,,,,
,,,Pt1Sb1Te1,,,,Pt1Sb1Te1,,,,,,,,,,,,1.2,,,,,,,,,,,,,,,,
,,,Y1Ba2Cu3O6.85,,,,GdBa2Cu3O7,,,6.85,,,,,shape_01,,84.4,,,,,84.4,,,,,,,,,,,,,
,,,Er0.9Gd0.1Rh4B4,,,,"(Er,Gd)Rh4B4",1.34,,,,,,,,,,,,6.88,,6.88,,,,,,,,,,,,,
,,,Hg1Ba2Ca3Cu4O10+z,,,,HgBa2Ca3Cu4O10,,,,,,,,shape_03,124.0,,130.0,,,,127.0,,,,,,,,,,,,,
,,,V3Ge0.7Al0.3,,,,V3Ge0.7Al0.3,,,,,,,,,,11.17,,,,,11.17,,,,,,,,0.263,,,,,
GAMMA calculated from Hc. Gruneizen const. = 2.6.,,,Al1,,,,Al,,,,,,,,,,1.159,,,,,1.159,,1.67,,,,,,,,,,,
,,,V3Ni5Ge2,,,,V3Ni5Ge2,,,,,,,,,,,,0.35,,,,,,,,,,,,,,,,
