Repository: Tejasvini595/superconductor_deepset

## Overview

This repository contains the official implementation of **"From Individual Elements to Macroscopic Materials: In Search of New Superconductors via Machine Learning"**.

The code implements a **DeepSet neural network** for predicting the critical temperature (Tc) of superconducting materials based solely on their chemical composition. By explicitly enforcing permutation invariance, the DeepSet architecture avoids artifacts associated with arbitrary element ordering and provides a physically meaningful framework for learning composition–property relationships in superconducting materials.

File: data/superconductors_kaggle_ready_v2.csv (part 31 of 87)
comment,curiet,debyet,element,gapene,kaizero_value,moment_value,name,neelt,nhc2zero_value,oz,pcohere_value,phc2zero_value,ppenet_value,rh300,shape,t1_value,t2_value,t3_value,tcn_value,tcsus_value,tcwidth_value,critical_temp_K,upper_critical_field_0K_T,gamma_sommerfeld_mJmolK2,resistivity_normal_uOhmcm,resistivity_roomtemp_uOhmcm,penetration_depth_nm,coherence_length_nm,dhc2dt_TK,dtcdp_KGPa,density_gcm3,lower_critical_field_0K_T,thermopower_300K_uVK,energy_gap_meV,data_quality_flag
anisotropy factor=11.5. ,,,La1.81Sr0.19Cu1O4,,,,"(La,Sr)2CuO4",,,,,,0.26,,shape_03,,29.1,,,,,29.1,,,,,,,,,,,,,
,,,Si0.25V0.75,,,,Si0.25V0.75,,,,,,,,,,17.0,,,,,17.0,,,,,,,,,,,,,
T<CDW> measured by R(T). Ortho to monoclinic transition at 230 K.,,,Ba2Bi1Sb2,,,,Ba2Bi(Sb1-xBix)2,,,,,,,,,,,,1.8,,,,,,,,,,,,,,,,
,,,Y0.9Ca0.1Ba2Cu3O6.72,,,,"(Y,Ca)Ba2Cu3Oz",,,6.72,,,,,shape_01,,82.6,,,,,82.6,,,,,,,,4.6,,,,,
gamma in mj/mol.K2. Delta-C/gamma.Tc = 0.76,,,Ce1Ir1In5,3.73,,,CeIrIn5,,,,,,,,shape_03,,0.4,,,,,0.4,,110.0,,,,24.1,,,,,,,
pseudogap temp. not shown numerically,,,Bi2Sr2Ca0.97Y0.03Cu2Oz,,,,"Bi2Sr2(Ca,Y)Cu2O8",,,,,,,,shape_03,,87.56,,,,3.9,87.56,,,,,,,,,,,,,
,500.0,,La1.86Sr0.14Cu1O4,,,,"(La,Sr)2CuO4",,,4.0,,,,,shape_01,,,37.0,,,,37.0,,,,,,,,,,,,,
,,,Mg0.95Al0.05B2,,,,"(Mg,Al)B2",,,,,,,,,,36.3,,,,,36.3,,,,,,,,,,,,,
,,,B2Nb0.7,,,,Nb1-xB2,,,,,,,,,,7.96,,,,,7.96,,,,,,,,,,,,,
magnetic-flux evolution in the magnetic superconductor RbEuFe4As4 was confirmed with magneto-optical imaging.,,,Rb1Eu1Fe4As4,,,,RbEuFe4As4,,,,1.4,,,,shape_03,,,,,,0.5,37.0,,,,,160.0,,,,,,,,
,,,Mn0.01Ti0.99,,,,Mn0.01Ti0.99,,,,,,,,,,1.2,,,,,1.2,,,,,,,,,,,,,
,,,Y1Ba1.8La0.2Cu3O6.8,,,,"Y(Ba,La)2Cu3Oz",,,6.8,,,,,,,47.2,,,,,47.2,,,,,,,,,,,,,
,,,Pt2Y1,,,,Pt2Y1,,,,,,,,,,1.57,,,,,1.57,,,,,,,,,,,,,
"In-plane uniaxial pressure effect measured by NED, muon-SR. Tn(P) measured. (dTn/dP) = 0.26 K/MPa",,,Ba1Fe1.915Ni0.085As2,,,,"Ba(Fe,Ni)2As2",35.0,,,,,,,shape_03,,18.0,,,,,18.0,,,,,,,,,,,,,
,,,Fe0.5Ba1Sr1Tm1Cu2.5O7.432,,,,"(Fe,Cu)BaSrTmCu2O7",,,7.432,,,,,shape_01,,,,,40.0,,40.0,,,,,,,,,,,,,
KOH=7wt%,,,Ba0.6K0.4Bi1O3+Z,,,,"(Ba,K)BiO3",,,,,,,,shape_03,,,,,31.0,,31.0,,,,,,,,,,,,,
,,,Pd1Te1.08,,,,Pd1Te1.08,,,,,,,,,,1.88,,,,,1.88,,,,,,,,,,,,,
,,,Y1Ba2Cu3O6.84,,,,YBa2Cu3O7,,,6.84,,,,,,,91.0,,,,,91.0,,,,,,,,,,,,,
,,,Bi1.7Pb0.3Sr2Ca1.925Sm0.075Cu3OZ,,,,"(Bi,Pb)2Sr2(Ca,Sm)2Cu3O10",,,,,,,,,,,86.0,,,,86.0,,,,,,,,,,,,,
,,,La1.85Sr0.15Cu0.98Ni0.02O4,,,,"(La,Sr)2(Cu,Ni)04",,,,,,,,shape_01,12.0,,25.0,,,,18.5,,,,,,,,,,38.0,,,
,,,Nd0.95La0.05Ba2Cu3O7-z,,,,"(Nd,La)Ba2Cu3",,,,,,,,shape_01,,91.78,,,,,91.78,,,,,,,,,,,10.3,,
,,,Tl0.52Pb0.5Sr0.8Ba0.2Ca2Cu3Oz,,,,"(Tl,Pb)(Sr,Ba)Ca2Cu3Oz",,,,,,,,,115.0,,,,,,115.0,,,,,,,,,4.2,,,,
s + s wave two gap model gives best fitting. gap = 8.6 meV ( in DB) and  2.5 meV (2d/kTc) = 1.69,,,Ca1K1Fe4As4,5.83,,,CaKFe4As4,,,,,,,,shape_01,,34.3,,,,,34.3,,,,,289.0,,,,,,,8.6,
,,,Tm1Ni2B2C1,,,,TmNi2B2C,1.53,,,,,,,shape_01,,11.0,,,,,11.0,,,,,,,,,,,,,
anisotropy factor=12.4. Tc derivation is described in ref.18. ,,,La1.76Sr0.24Cu1O4,,,,"(La,Sr)2CuO4",,,,,,0.194,,shape_01,,20.0,,,,,20.0,,,,,,,,,,,,,
"heat treatment(2000C,2h). not SC. paramag at LT. SUS = 24.5 E-6 emu/gat.",,348.0,Hf1Os1,,,,HfOs,,,,,,,,,,,,1.4,,,,,0.66,,,,,,,,,,,
,,,Y1Sr2Cu2.75Cr0.25O7.1,,,,"YSr2(Cu,Cr)3O7",,,7.1,,,,,shape_01,,,,4.2,,,,,,,,,,,,,,,,
dTc/dx = -0.6 K/at%Sn. resistivity(max) at T=47.5 K. Sp-heat measured for 0.3 < T= < 4 K.,,,Ce1Co1In4.94Sn0.06,,,,"CeCo(In,Sn)5",,,,,,,,shape_03,,1.56,,,,,1.56,,,,,,,,,,,,,
,,,Pb1Sr0.8Ba1.2Y0.7Ca0.3Cu3O7+Z,,,,,,,,,,,,,,78.0,,,,,78.0,,,,,,,,,,,,,
,,,Nd1.85Ce0.15Cu1O4,3.9,,,"(Nd,Ce)2CuO4",,,,80.0,,1250.0,,shape_03,,,,,21.5,,21.5,,,,,,,,,,,,,
,,,Sr1Pb0.9Sb0.1O3-Z,,,,"Sr(Pb,Sb)O3",,,,,,,-2.05e-07,,,,,2.0,,,,,,,0.0511,,,,,,,,,
,,,Bi1.6Pb0.4Sr1.6La0.4Cu1Oz,,,,"(Bi,Pb)(Sr,La)CuOz",,,,,,,,shape_01,,34.8,,,,,34.8,,,,,,,,,,,,,
Compositions: Ba7.91Eu0.09Al6.21Si39.79  By EDS,3.89,,Ba7.9Eu0.1Al5Si41,,,,"(Ba,Eu)8Al5Si41",,,,,,,,shape_01,,,,,5.9,,5.9,,,,,,,,,,,,,
(dC/gamma*Tc) = 1.9. Logarithmic averaged phonon frequency = 53.4 K.,,,Ba1Ni2As1.846P0.154,,,,"BaNi2(As1-x,Px)2",,,,,,,,shape_03,3.28,,,,,,3.28,,,,,,,,,,,,,
,,,Y1Ba2Cu3O7-D,,,,YBa2Cu3O7-z,,,,,,,,shape_03,,,,,,,,,,,,,,,,,,,,
DOS by XPS,,,Au0.24Nb0.76,,,,,,,,,,,,,,10.56,,,,,10.56,,,,,,,,,,,,,
SAME AS 3192,,,Nd2Cu1F0.5O3.5,,,,"Nd2Cu(O,F)4",,,,,,,,shape_02,8.0,,27.0,,,,17.5,,,,,,,,,,,,,
,,,Mo3Sb7,,,,Mo3Sb7,,,,,,,,,,7.5,,,,,7.5,9.6,,,,,6.0,,,,,,,
,,,Cu2.85Re0.15Sr2Y0.9Ca0.1Oz,,,,"(Cu,Re)Sr2(Y,Ca)Cu2O7",,,,,,,,,75.0,,,,73.0,,73.0,,,,,,,,,,,,,
,,,Bi0.8Pb0.4Sr0.8Ca1Cu1.4OX,,,,,,,,,,,,shape_03,86.0,,115.0,,,,100.5,,,,,,,,,,,,,
,,,Y1Ba2Cu2.91Zn0.09O7-d,,,,"YBa2(Cu,Zn)3O7",,,,14.5,,,,shape_03,,,57.5,,,,57.5,,,,,,,,,,,,,
,,,Eu1Ca1Ba1Cu3OZ,,,,"(La,Eu)CaBaCu3O7",,,,,,,,shape_01,,53.0,,,,,53.0,,,,31.37,,,,,,,,,
,,,Ca0.285Sr0.665Cu1O2-Z,,,,"(Ca,Sr)0.95CuOz",,,,,,,,,,,,4.2,,,,,,,,,,,,,,,,
,,,Mo1.965Zr0.035B1C1,,,,"(Mo,Zr)2BC",,,,,,,,,,6.9,,,,,6.9,,,,,,,,,,,,,
,,,Eu2.17Ce0.5Sr1.33Cu2.75Fe0.25O9.11,,,,"(Eu,Ce)2(Eu,Sr)2(Cu,Fe)3O8+z",,,9.11,,,,,,,,,4.2,,,,,,,,,,,,,,,,
,,,Y0.9K0.1Ba2Cu3O6.51,,,,(Y.K)Ba2Cu3O7,,,6.51,,,,,shape_01,89.8,,94.3,,,4.5,92.05,,,,,,,,,,,,,
"no SDW anomaly in R(T). a=3.909, c=13.2122 A at 20 K. no structural transformation  down to 20 K.",,,Ba0.6K0.4Fe2As2,,,,"(Ba,K)Fe2As2",,,,,,,,shape_01,,38.0,,,38.3,,38.0,,,,,,,,,,,,,
,15.0,,Ca1La1Ba1Cu2.91Zn0.09O7,,0.00023,0.56,"CaBaLa(Cu,Zn)3O7",,,,,,,,,,,,,20.0,,20.0,,,,,,,,,,,,,
,,,Pd2Tb1Pb1,,,10.17,Pd2TbPb,2.8,,,,,,,shape_03,,,,1.8,,,,,,,,,,,,,,,,
carrier p=0.06.P estimated from Tc using Tallon's eq.,,,Bi2Sr1.6La0.4Cu1Oz,,,,"Bi2(Sr,La)2CuOz",,,,,,,4.11,shape_04,4.8,,,,,,4.8,,,,,,,,,,,,,
,,,Ir1Nb1,,,,,,,,,,,,,,7.9,,,,,7.9,,,,,,,,,,,,,
"over doped. Irradiation(5.5 MeV proton. fluence = 4E+16 /cm2) effect. point defect, interdefect distance = 2.8 nm. dTc/d(phi) = 0.2E+16 K/cm2.",,,Ba1Fe1.786Rh0.214As2,,,,"Ba(Fe,Rh)2As2",,,,,,,,shape_03,,,,,13.3,,13.3,,,100.0,230.0,,,,,,,,,
,,,Hf0.1Ta0.9,,,,Hf1-xTax,,,,,,,,,,5.6,,,,,5.6,,,,,,,,-0.015,,,,,
(dC/gamma*Tc) = 1.30. R(T) = R0 + A*T^n: n = 2.09,,,Ir0.43Rh0.52Te2,,,,Ir0.95-xRhxTe2,,,,,,,,shape_01,,2.82,,,,,2.82,,,,,,,,,,,,,
,,,Y0.868Ca0.132Ba2Cu3O6.928,,,,"(Y,Ca)Ba2Cu3O7",,,6.928,,,,,,,,,,75.0,,75.0,,,,,,,,,,,,,
grain size = 100 um. Tc determind by sound velocity. longitudinal sound velocity decreases at Tc.,,,Ba1Fe1.93Ni0.07As2,,,,BaFe2-xNixAs2,,,,,,,,shape_03,,17.0,,,,,17.0,,,,,,,,9.0,,,,,
detwined,,,Y1Ba2Cu3OZ,,,,YBa2Cu3Oz,,,,,,,,shape_03,,,92.0,,,,92.0,,,,,,,,,,,,,
,,,Pt2.2Y1,,,,Pt2.2Y1,,,,,,,,,,1.7,,,,,1.7,,,,,,,,,,,,,
"pressure induced s/c. Tc(on)=2.0 K under 52 GPa. space group = P2<1>/C, beta=113.07 degree.",,,C6Ir4O2,,,,C6I4O2,,,,,,,,shape_03,,2.0,,0.0,,,2.0,,,,,,,,,,,,,
Hc(0)= 1303 Oe. (delta-C/gamma*Tc) = 1.44,,411.0,Cu0.01V0.99,,,,V1-xCux,,,,,,,,,,4.74,,,,,4.74,,10.4,,,,,,,,,,,
Hc2(0) = 4.91 T using linear approx. G-L parameter = 19.3 . thermodynamic Hc(0) = 1400 Oe.,,,Li2Pd2.85Ni0.15B1,,,,"Li2(Pd,Ni)3B",,,,,,,,shape_01,,7.58,,,7.38,,7.58,3.91,,,,179.0,9.22,,,,0.0135,,,
"Heat treatment(800C, 36h)",,,Sb1Ti3,,,,Ti3Sb,,,,,,,,,,5.47,,,,,5.47,,,,,,,,0.016,,,,,
,,,Y1Ba2Cu2.97Zn0.03O6.63,,,,"YBa2(Cu,Zn)3O7-y",,,6.63,,,,2.5e-09,shape_03,40.0,,,,,,40.0,,,,,,,,,,,,,
like Pd4Te                                                                        00003180,,,C8K1,,,,,,,,,,,,,,0.55,,,,,0.55,,,,,,,,,,,,,
not s/c,,,Nd1.5Ba1.5Cu3O7.05,,,,"Nd(Ba,Nd)2Cu3O7",,,7.05,,,,,shape_01,,,,,,,,,,,,,,,,,,,,
,,,Th1Ir1Si1,,,,ThIrSi,,,,,,,,shape_01,,6.5,,,,,6.5,,,,,,,,,,,,,
residual resistivity at Tc(on),,,Ba1Fe1.87Co0.13As2,,,,"Ba(Fe,Co)2As2",,,,,,,,shape_01,,,,,25.0,,25.0,,,420.0,,,,,,,,,,
"grain size=1-10 micron,intergranulor Hc1=11Oe",,,Y0.5Sm0.5Ba2Cu3O7-z,,,,"(Y,Sm)Ba2Cu3O7",,,,,,,,,,,,,92.0,,92.0,,,,,,,,,,141.0,,,
,,,H1.33N0.33O3W1,,,,H1.33N0.33O3W1,,,,,,,,,,3.2,,,,,3.2,,,,,,,,,,,,,
,,,Ir0.5Os0.5,,,,Ir0.5Os0.5,,,,,,,,,,0.98,,,,,0.98,,,,,,,,,,,,,
,,,La1Fe0.7Ru0.3As1F0.11O0.89,,,,"La(O,F)(Fe,Ru)As",,,,,,,-0.00098,shape_01,,17.2,,,17.3,,17.2,,,,,,,,,,,-17.5,,
,,,La1Fe1As1O1,,,,LaOFeAs,,,,,,,,,,,,2.0,,,,,,,,,,,,,,,,
,,,Y1Ba2Cu3O6.95,,,,YBa2Cu3O7,,,6.95,,,,,shape_01,87.3,,89.7,,,3.0,88.5,,,1.7,3.8,,,,,,,,,
,,,Hg1Ba2Cu1Oz,,,,HgBa2CuOz,,,,,,,,,,,,,88.0,,88.0,,,,,,,,,,,,,
Tc shows Tc(on). Delta-Tc = 0.5 K.,,,Th1Pd2B2C1,,,,ThPd2B2C,,,,,,,,,,14.5,,,,,14.5,,,,,,,,,,,,,
,,,Sm1Ba2Cu3O7-Z,,,0.7,SmBa2Cu3O7,,,,,,,,,71.0,76.0,90.0,,,,76.0,,,,,,,,,,,,,
"not SC. T<SDW>=139.9K, wherestructural transformation to Fmmm ( a=5.6146, b=5.5742, c=12.9453). Debye-T calculate from (beta)=2.0 mJ/mol.K4 (3.1<T<14K)",,134.0,Ba1Fe2As2,,,,BaFe2As2,,,,,,,,shape_01,,,,3.0,,,,,16.0,200.0,,,,,,,,,,
,,557.0,C1.35Y1,,,,,,,,,,,,,,10.0,,,,,10.0,,2.8,,,,,,,,,,,
,,,La1Ba2Cu2.94Fe0.06OZ,,,,"LaBa2(Cu,Fe)3O7",,,,,,,,,35.9,,,,,,35.9,,,,,,,,,,,,,
,,230.0,Mo6S8,,,,Mo6S8,,,,,,,,,,1.8,,,,,1.8,,28.3,,,,,,,,,,,
"not s/c. adding 5 mol % Ni2B or (Tb,Er)B2C2. below Curie-T(in table) shows weak ferro-.",6.3,,Er0.8Tb0.8Ni2B2C1,,,,"(Er,Tb)Ni2B2C",12.0,,,,,,,,,,,4.2,,,,,,,,,,,,,,,,
,,244.0,Ti0.7V0.3,,,,Ti0.7V0.3,,,,,,,,,,6.14,,,,,6.14,,10.1,,,,,,,,,,,
,,,Y0.8Ce0.1Ca0.1Ba2Cu4O8,,,,"(Y,Ce,Ca)Ba2Cu4O8",,,,,,,,shape_01,63.0,,,,,,63.0,,,,,,,,,,,,,
Hall coeff.(100K) = 0.685 E-9 m3/C.,,,Ba0.5K0.5Fe1.84Mn0.16As2,,,,"(Ba,K)(Fe,Mn)2As2",,,,,,,,,,0.0,,,,,0.0,,,805.0,,,,,,,,,,Check: Tc=0 (Non-superconducting?)
S-O coupling (ramda<SO>) = 0.25,,,Ga24.8V75.2,,,,V3Ga,,,,,,,,,,15.1,,,,,15.1,22.5,,,,,,4.3,,,,,,
"New phase appears at T0 K for P > 1.0 GPa, which defined as a peak of (dR/dT). shown in Fig.",,,Ba0.82K0.18Fe2As2,,,,"(Ba,K)Fe2As2",,,,,,,,shape_03,10.5,,,,,,10.5,,,,,,,,,,,,,
,,,Y0.75Ca0.25Ba2Cu2.75Co0.25O6.8,,,,"(Y,Ca)Ba2(Cu,Co)3O7",,,6.8,,,,,shape_01,,61.0,,,,,61.0,,,,,,,,,,,,,
"Caution (Schon's FET data). hole-doped sample (by FET). Tc shows Tc(max), which is obtained for hole/C60 = 3.2.",,,H1Br3C61,,,,(CHBr3)C60,,,,,,,,,,115.0,,,,,115.0,,,,,,1.8,,,,,,,
,,,La0.933Gd0.067Sn3,,,,"(La,Gd)Sn3",,,,,,,,,,4.64,,,,,4.64,687.0,,,,,,,,,,,,
,,,Sm1.45Pr0.05Ce0.5Sr2Cu2Nb1O10-z,,,,"(Sm,Pr,Ce)2SrCu2NbO10",,,,,,,,,,25.2,,,,,25.2,,,,,,,,,,,,,
Topological SC. SC-properties at P = 20.8 GPa.,,,Bi2Se3,,,,Bi2Se3,,2.28,,,,,,shape_03,,2.42,,0.0,,,2.42,,,,,,,,,,,,,
,,,La1Ca1Ba1Cu2.95Zn0.05O7-Z,,,,"La(Ca,Ba)2(Cu,Zn)3O7",,,,,,,,,55.0,,,,,,55.0,,,,,,,,,,,,,
"O(18)=89%, Tc shift=1.75K",,,Y1Ba2Cu3.92Ni0.08O8,,,,"YBa2(Cu,Ni)4O8",,,,,,,,,,25.1,,,,,25.1,,,,,,,,,,,,,
not SC,,,Ce1Ir1Si3,,,,CeIrSi3,5.0,,,,,,,shape_01,,,,0.5,,,,,125.0,,,,,,,,,,,
SC volume decreases with increasing Mn content. Tc(end) not given.,,,La1.76Sr0.24Cu0.94Mn0.06O4,,,,"(La,Sr)2(Cu,Mn)O4",,,,,,,,shape_01,,,37.0,,,,37.0,,,,,,,,,,,,,
,,,Bi2Sr2Ca1Cu1.99Co0.01I1Oz,,,,"Bi2Sr2Ca(Cu,Co)2OzIx",,,,,,,,,,49.0,,,,,49.0,,,,,,,,,,,,,
,,,Yb1Ba2Cu2.9Ga0.1O7-y,,,,"YbBa2(Cu,Ga)O7-y",,,,,,,,shape_01,,90.0,,,90.0,,90.0,,,,,,,,,,,,,
"purple bronze. ANN(200C,10h) leads to non-SC. a = 0.43, b = -1.6 in R = A*T^a + B*T^b",,,Li0.9Mo6O17,,,,Li0.9Mo6O17,,,,,,,,shape_03,1.2,,1.92,,,,1.56,,,,,,,,,,,,,
,,,Y0.6Pr0.2Ca0.2Ba2Cu3Oz,,,,"(Y,Pr,Ca)Ba2Cu3O7",,,,,,,,,,66.3,,,,,66.3,,,,,,,,,,,,,
,,,Nb0.1Ti0.4V0.5,,,,Nb0.1Ti0.4V0.5,,,,,,,,,,5.3,,,,,5.3,,,,,,,,,,,,,
,,,Si1V3,,,,,,,,,,,,,,17.1,,,,,17.1,,,,,,,,,,,,,
,,,C0.46W0.54,,,,C0.46W0.54,,,,,,,,,,9.0,,,,,9.0,,,,,,,,,,,,,
,,,Y1Ba2Cu3Se0.05O7-X,,,,"YBa2Cu3(S,O)7",,,,,,,,,91.0,,,,,,91.0,,,,,,,,,,,,,
RRR = 1.4 for P=0 GPa. Tc defined as max of (dR/dT). HCFIG shows Hc2(T) for various P.,,,Y1Pt1Bi1,,,,YPtBi,,,,,,,,shape_03,,0.77,,,,0.06,0.77,1.23,,160.0,230.0,,,1.9,0.044,,,,,
,,,Mg0.7Al0.3B2,,,,"(Mg,Al)B2",,,,,,,,shape_01,,,26.7,,,,26.7,5.2,,,,,,,,,,,,
,,,Y12Ba2Cu3O6.81,,,,YBa2Cu3O6.81,,,6.81,,,,,shape_01,,,,,,,,,,,,,,,,,,,,
,,,N1Ti1,,,,N1Ti1,,,,,,,,,,5.49,,,,,5.49,,,,,,,,,,,,,
anisotropy factor = 6.2,,,C8K1,,,,KC8,,,,9400.0,,,,shape_03,,0.145,,,,,0.145,,,,,,,,,,,,,
M =stearamide . reaction(150C10d ).,,,M1Ta1S2,,,,(M)TaS2,,,,,,,,,,3.1,,,,,3.1,,,,,,,,,,,,,
"Hc2 defined as R=0.5Rn. DOS = 0.546E+21 /eV.cm3, calculated from [RESN] and [dHc2/dT].. Carrier from Hall coeffic.",,,Sn0.57Pb0.38In0.05Te1,,,,"(Sn,Pb)1-xInxTe",,,,,0.486,,,,,0.703,,,,,0.703,,,,,,,1.01,,,,,,
,,,Ca0.4Nd0.6Ba1La1Cu3O7.19,,,,,,,7.19,,,,,,,21.9,,,,,21.9,,,,,,,,,,,,,
,,,La1.75Sr0.25Cu1O3.921,,,,"(La,Sr)2CuO4",,,3.921,,,,,,,19.6,,,,,19.6,,,,,,,,,,,,,
"as-sintered it contains Cu1245,BaCuO2 and other phases",,,Cu5Ba2Ca3O12-z,,,,CuBa2Ca3Cu4O12,,,,,,,,shape_02,109.3,116.3,,,116.4,,116.3,,,,,,,,,,,,,
Tc by SUS.,,,La1.85Sr0.15Cu1O4,,,,"(La,Sr)2CuO4",,,,,,,,,,,,,37.5,,37.5,,,,,,,,,,,,,
Pb(I) - Pb(II) transition at P=160 kbar.,,,Pb1,,,,Pb,,,,,,,,,,7.2,,,,,7.2,,,,,,,,-0.48,,,,,
,,,Y1Ba2Cu2.75Ni0.25O7,,,,"YBa2(Cu,Ni)3O7",,,,,,,,shape_01,,54.0,,,,1.5,54.0,,,,,,,,,,,,,
"Tc(z) is shown in TCFIG,T1 value is Tc(max)",,,Ca0.1La0.9Ba1.65La0.35Cu3O7.15,,,,"(Ca,La)(Ba,La)2Cu3O7",,,7.15,,,,,,57.0,,,,,,57.0,,,,,,,,,,,,,
,,,Fe1Np6,,,,Fe1Np6,,,,,,,,,,,,0.5,,,,,,,,,,,,,,,,
"Hc1//c = 27.2 mT, Hc1//ab = 38.4 mT, Hc2//c = 9.2 T, Hc2//ab = 25.5 T, ksi//c = 2.5 nm, ksi//ab = 6.5 nm, anisotropy factor = 2.6",,,B2Mg1,,,,MgB2,,,,,,,,shape_03,,38.6,,,,,38.6,25.5,,,,,6.5,,,,0.0384,,,
0 < Tc < 2.8 K: depends on preparation procedure. [ Curie-T] shows ferromagnetic one.,7.0,,Co3Y4,,,,Y4Co3,,,,,,,,shape_01,,,,,2.5,,2.5,,,,,,,,,,,,,
Jc obtained from dM(magnetization),,,Eu0.75Ca0.25Ba2Cu3Oz,,,,"(Eu,Ca)Ba2Cu3O7",,,,,,,,shape_01,,,,,79.7,,79.7,,,,,,,,,,,,,
,,,Y1Ba2Cu2.94Zn0.06O6.59,,,,"YBa2(Cu,Zn)3O7",,,6.59,,,,,shape_01,,18.6,,,,,18.6,,,,,,,,,,,,,
,,,Hf0.4Ta0.6,,,,Hf1-xTax,,,,,,,,,,6.85,,,,,6.85,,,,,,,,0.039,,,,,
Hc2 defined as mid point (resistive transition). H//c-axis,,,Lu1Ni2B2C1,,,,LuNi2B2C,,,,,,,,shape_03,,16.5,,,,,16.5,7.6,,,,,,,,,,,,
O-content by iodometry,,,La2.5Y0.5Ca1Ba3Cu6.86Fe0.14O16.578,,,,"(La,Y)3CaBa3(Cu,Fe)7Oz",,,16.578,,,,,shape_01,73.0,77.0,80.0,,75.0,,77.0,,,,,,,,,,,,,
"P=1 FOR HEAT FLOW // CUO2 PLANE, THEORY=BARDEEN-RICKEYZEN-TEWORDT(BRT)",,380.0,La1.96Sr0.04Cu1O4,,,,"(La,Sr)2CuO4",,,,,,,,shape_03,9.5,,,,,,9.5,,,,,,,,,,,,,
,,,Y0.9Pr0.1Ba2Cu3O6.82,,,,"(Y,Pr)Ba2Cu3O7",,,6.82,,,,,shape_01,77.0,82.0,86.0,,84.0,,82.0,,,,,,,,,,,,,
"Proc.Natl.Acad.Sci.USA 74,1336",,,Y1Rh4B4,,,,YRh4B4,,,,,,,,,,11.3,,,,,11.3,,,,,,,,,,,,,
not SC,,,Ce1Rh1Si3,,,,CeRhSi3,1.8,,,,,,,shape_01,,,,0.5,,,,,120.0,,,,,,,,,,,
"type-I s/c. Hc2 = H0, (dHc2/dT) = (dH0/dT)",,,In1,,,,In,,,,,,,,,,3.407,,,,,3.407,293.0,,,,,,0.01555,,,,,,
,,,La1.85Sr0.15Cu0.973Zn0.027O4,,,,"(La,Sr)2(Cu,Zn)O4",,,,,,,,shape_01,,2.8,,,,,2.8,,,,,,,,,,,,,
SP-heat measured semi-adiabatic heat pulse method,,,Mg1.985Mn0.015B2,,,,"(Mg,Mn)B2",,,,,,,,shape_01,,37.4,,,,,37.4,23.6,,,,,,,,,,,,
,,,Y1Ba2Cu2.8Fe0.2O7-z,,,,"YBa2(Cu,Fe)3O7",,,,,,,,shape_03,,64.0,,,,,64.0,,,,,,,,,,,,,
,,,Y0.8Pr0.05Ca0.15Ba2Cu3O6.83,,,,"(Y,Pr,Ca)Ba2Cu3O7",,,6.83,,,,,shape_01,85.0,87.0,89.0,,,,87.0,,,,,,,,,,,,,
O-content by iodometry.,,,La1.5Ba1.5Cu3O6.55,,,,"La(Ba,La)2Cu3O7",,,6.55,,,,,shape_01,,,,5.0,,,,,,,,,,,,,,,,
"ANN(290-450C,Ar-flow)",,,Hg1.4Tl0.6Ba2Y0.6Ca0.4Cu2Oz,,,,"(Hg,Tl)2Ba2(Y,Ca)Cu2Oz",,,,,,,,,,,,,75.5,,75.5,,,,,,,,,,,,,
Tc by SUS.,,,La1.85Sr0.15Cu0.985Ni0.015O4,,,,"(La,Sr)2(Cu,Ni)O4",,,,,,,,,,,,,25.9,,25.9,,,,,,,,,,,,,
,,,Hg2Na3,,,,Hg2Na3,,,,,,,,,,,,1.08,,,,,,,,,,,,,,,,
thickness=1000A.,,,La1.89Ce0.11Cu1O4,,,,"(La,Ce)2CuO4",,,,,,,,shape_04,25.0,,,,,,25.0,,,,,,,,,,,,,
,,,Ir2Lu1,,,,Ir2Lu1,,,,,,,,,,2.47,,,,,2.47,,,,,,,,,,,,,
,,,Y1Ba2Cu3H0.16O6.54,,,,YBa2Cu3HxOz,,,,,,,,,38.2,,57.6,,,,47.9,,,,,,,,,,,,,
,,,Y1Ba2Cu0.97Zn0.03O7.95,,,,"YBa2(Cu,Zn)4O8",,,7.95,,,,,shape_01,,,59.0,,,,59.0,,,,,,,,,,,,,
,,,Gd0.95La0.9Ce0.15Cu1O4,,,,"(Gd,La,Ce)2CuO4",,,,,,,,shape_01,,,,1.5,,,,,,,,,,,,,,,,
CDW around 200 K from R(T) and SUS(T). gap from NMR. Tc(H=4T) = 8.2 K.,,,Al2C1Mo3,2.8,,,Mo3Al2C,,,,,,,,shape_01,,8.2,,,,,8.2,,,,,,,,,,,,,
,,,Bi1Pb0.3Sr1Ca1Cu2OX,,,,,,,,,,,,shape_03,92.0,,118.0,,,,105.0,,,,,,,,,,,,,
Tc (R=0) = 2.0 K.,,,Pb1Mo6Se7.55,,,,PbMo6Se8,,,,,,,,,,5.0,,,,,5.0,,,,,,,,,,,,,
,,,Er1Ba2Cu3OZ,,,,ErBa2Cu3O7,,,,,,,,,,,91.1,,,,91.1,,,,,3560.0,,,,7.139,,,,
,,,Dy1Ba2Cu3O7,,,7.0,DyBa2Cu3O6+x,0.87,,7.0,,,,,shape_03,50.0,,,,,,50.0,,,,,,,,,,,,,
"RRR = 13.3. n = 0.96 (2.22) , A = 29.8  uOhm.cm/K in R(T) = R0 + A*T^n. () for T > T* where kink temperature in R(T).",,219.4,Eu1Pt4Ge12,,,7.9,EuPt4Ge12,1.73,,,,,,,shape_01,,,,2.0,,,,,225.1,5.14,,,,,,,,,,
Pcrit = 27 GPa. Tc(max) = 2.4 K(P=32 GPa).,,,As1,,,,As,,,,,,,,,,2.4,,0.0,,,2.4,,,,,,,,,,,,,
local magnetization measured by Hall sensors. Tc from PRB079184525,,,Fe0.1Ni0.9Zr2,,,,"(Fe,Ni)Zr2",,,,,,,,,,2.65,,,,,2.65,,,,,,,,,,0.00059,,,
,,,Ru2Zr1,,,,ZrRu2,,,,,,,,,,1.84,,,,,1.84,,,,,,,,,,,,,
,,,Al0.01Au0.92In0.07,,,,"(Au,Al,In)",,,,,,,,,0.0215,0.0278,0.03,,,,0.0278,,,,,,,,,,,,,Info: Very Low Tc (<0.1K)
RRR=30. Hc2(T) measured a various P for H//a and H//c. Tm(FM) defined as kink in R(T) curves. Tc defined as R=0.5Rn. P<cr> for FM is 1.46 Gpa. (dTm/dP) = -2.4 K/GPa,,,U1Co1Ge1,,,,UCoGe,,,,,,,,shape_03,,0.5,,,,,0.5,,,,,,,,0.2,,,,,
F-content was nit determined,,,Hg1Ba2Cu1FO4+z,,,,"HgBa2Cu(O,F)4",,,,,,,,,,,97.0,,,,97.0,,,,,,,,,,,,,
,,,Y0.35Pr0.65Ba1Sr1Cu3O6.95,,,,"(Y,Pr)BaSrCu3O7",,,6.95,,,,,,,,,,,,,,,,,,,,,,,,,
,,,Nb1S2,,,,Nb1S2,,,,,,,,,,5.5,,,,,5.5,,,,,,,,,,,,,
,,,Ti0.6V0.4,,,,"(Ti,V)1-xFex",,,,,,,,,,7.5,,,,,7.5,,,,,,,,,,,,,
"Tc goto zero at P<cr> = 6.3 GPa.. Anisotropy (Hc2) = 2.9.  For P=2.31 GPa, anisotropy (cohere) = (15 nm/7 nm ) = 2.1",,,Cu0.3Bi2.1Se3,,,,CuxBi2Se3,,1.9,,13.0,5.6,,,shape_03,,3.38,,,,0.25,3.38,,,150.0,,,,,,,,,,
,,308.0,La1Fe1As1F0.11O0.89,,,,"La(O,F)FeAs",,,,,,,,,,21.1,,,,,21.1,,5.1,,,,,,,,,,,
,,,Ni1Sb1,,,,Ni1Sb1,,,,,,,,,,,,0.35,,,,,,,,,,,,,,,,
,,,In0.8Tl0.2,,,,,,,,,,,,,,3.223,,,,,3.223,,,,,,,,,,,,,
ppenet=2150A by Hao's model,,,Bi2Sr2Ca0.72Y0.28Cu2O8+z,,,,"Bi2Sr2(Ca,Y)Cu2O8",,,,,,2590.0,,shape_03,,,,,91.5,,91.5,,,,,,,3.7,,,,,,
,,351.0,Nd1Ba2Cu3O7-y,,0.0013,3.13,NdBa2Cu3O7,,,,,,,,shape_01,,,,,,,,,8.1,,,,,,,,,,,
,,145.0,Cd1Mo6Se8,,,,CdMo6Se8,,,,,,,,,,2.4,,,,,2.4,,55.0,,,,,,,,,,,
,,,Ru2Th1,,,,Th1Ru2,,,,,,,,,,3.56,,,,,3.56,,,,,,,,,,,,,
,,,Ba1.6Sr0.4Yb1Cu3O6.26,,,,"Cu(Ba,Sr)2YbCu2O6",,,6.26,,,,,,,,,5.0,,,,,,,,,,,,,,,,
Bicrystal of Bi0.93Sn0.07 with 0.01 % Sn. bicrystal has 4.6 and 1 degree interface (small disorientation angle). Two step SC transitions (T1 and T3).,,,Bi0.93Sb0.07,,,,Bi1-xSbx,,,,,,,,,4.35,,8.48,,,,6.415,,,,,,,,,,,,,
,,,Cr0.1Ti0.3V0.6,,,,,,,,,,,,,,5.6,,,,,5.6,,,,,,,,,,,,,
"Isotope effect, 78% exchange of <18>O . Pseudogap Temp. = 103.5 K",,,La1.85Sr0.11Ho0.04Cu1O4,,,,"(La,Sr,Ho)2CuO4",,,,,,,,,,,,,11.7,,11.7,,,,,,,,,,,,,
,,185.2,Pr1Pt4Ge12,,,,Pr1-xEuxPt4Ge12,,,,,,,,shape_01,,,8.11,,7.91,,7.91,,73.1,,,,,,,,,,,
,,,Y1Ba1.2Sr0.8Cu4O7.9,,,,"Y(Ba,Sr)2Cu4O8",,,7.9,,,,,shape_01,75.0,,83.0,,,,79.0,,,,,,,,,,,,,
,,,Y0.8Ca0.2Ba0.8Nd0.2Cu3OZ,,,,"(Y,Ca)(Ba,Nd)2Cu3O7",,,,,,,,,73.0,,,,,,73.0,,,,,,,,,,,,,
structural transition (tetra-ortho) at 77 K. magnetic transition at 66 K.,,,Ba1Fe1.952Ni0.048As2,,,,"Ba(Fe,Ni)2As2",,,,,,,,,6.8,,8.6,,3.9,,3.9,,,,,,,,,,,,,
This Tc value was obtained on splat cooled samples of 0.15 mm thickness.,,,Nb0.75Al0.2Ge0.05,,,,,,,,,,,,,,16.5,,,,,16.5,,,,,,,,,,,,,
"O(18)=95%, Tc shift=2.24K",,,Y1Ba2Cu2.88Fe0.12O7,,,,"YBa2(Cu,Fe)3O7",,,,,,,,shape_01,,79.0,,,79.0,,79.0,,,,,,,,,,,,,
,,,Bi2Sr2Ca1Cu2O8.16,,,,Bi2Sr2CaCu2O8,,,8.16,,,,,,86.0,,,,,9.0,86.0,,,,0.5,,,,,,,,,
"C = aT+bT^3+cT^5+dT^7. b=0.782 mJ/mol.K4, (dC/gamma*Tc) = 2.76 . thermodynamic Hc(0) = 0.48 T.",,,Fe1Se0.3Te0.7,4.31,,,FeSe1-xTex,,,,,,,,shape_03,,14.8,,,,,14.8,,35.7,,,,,,,,,,2.62,
,,,Y1Ba2Cu3.9Fe0.1O8+Z,,,,"YBa2(Cu,Fe)4O8",,,,,,,,,,26.0,,,,,26.0,,,,,,,,,,,,,
,,,Sm1Fe0.92Ni0.08As1O1,,,,"Sm(Fe,Ni)AsO",,,,,,,,shape_01,,6.0,,,,,6.0,,,,,,,,,,,,,
Tl1212(67vol%)+Cuo(28%)and<5% impurity,,,Tl0.23Ca0.92Sr1.6Ba0.4Ca2Cu3Ag0.4Oz,,,,,,,,,,,,shape_02,,,,,98.0,,98.0,,,,,,,,,,,,,
,,,La1.5Ba1.5Sr1.5Cu3Oz,,,,"La(Ba,Sr)2Cu3O7",,,,,,,,,,18.0,,,,,18.0,,,,,,,,,,,,,
RRR = 1000. bulk SC confirmed by SUS and SP-heat measurements at P = 0.,,,Ce1Rh1In5,,,,CeRhIn5,,,,,,,,shape_03,,,,,0.11,,0.11,,56.0,0.037,,,,,,,,,,
,,,Er1Ba2Cu2.76Co0.24O6.75,,,,"ErBa2(Cu,Co)3Oz",,,6.75,,,,,shape_01,18.0,31.0,53.0,,,,31.0,,,,,,,,,,,,,
,,,Bi2Sr1.95Ca0.95Cu2.01Ni0.04O8+y,11.9,,,"Bi2Sr2Ca(Cu,Ni)2O8",,,,,,,,shape_03,,,75.0,,,,75.0,,,,,,,,,,,,38.5,
IR-shifts were measured.,,,La1.9Sr0.1Cu0.95Li0.05O4,,,,"(La,Sr)2(Cu,Li)O4",,,,,,,,,,20.0,24.1,,,,20.0,,,,,,,,,,,,,
"Jc(5K,0 T) = 1.5 E+5 A/cm2. DENS is x-ray density.",,,Ba0.63K0.37Bi1O3,,,,"(Ba,K)BiO3",,,,,,,,shape_03,,,,,31.0,,31.0,,,,,,,,,8.0,0.075,,,
1*0.8*0.05 MM3,,,Y1Ba2Cu3O7-Z,,,,"(Y,Pr)Ba2Cu3O7",,112.0,,17.0,639.0,,,shape_03,,92.0,,,,,92.0,,,,,,,,,,,,,
magnetic properties for H perpendicular for c-axis.,,,Y1Ba2Cu2.91Fe0.09O6.83,,1.6e-06,1.015,"YBa2(Cu,Fe)3O7",,,6.83,,,,,,,60.0,,,,,60.0,,,,,,,,,,,,,
Tc calculated from Tc(Pb) = 7.20 K (not shown),,,Pb0.95Tl0.05,,,,Pb1-xTlx,,,,,,,,,,7.055,,,,,7.055,,,,,,,,,,,,,
,,,Hg0.75W0.25Sr2Ho1.5Ce0.5Cu2Oz,,,,"(Hg,W)Sr2(Ho,Ce)2Cu2Oz",,,,,,,,shape_01,,,,,64.0,,64.0,,,,,,,,,,,,,
,,,La1.78Sr0.22Cu0.99Zn0.01O4,,,,"(La,Sr)2(Cu,Zn)O4",,,4.0,,,,,shape_01,,,15.0,,,,15.0,,,,,,,,,,,,,
,,,Dy1Ba2Cu3OZ,,,,DyBa2Cu3O7,0.88,,,,,,,shape_01,,91.8,,,,,91.8,,,,,,,,,,,,,
Tc from sp-heat measurements.,,,Rh0.01Ti0.99,,,,Ti1-xRhx,,,,,,,,,,1.16,,,,,1.16,,3.94,,,,,,,,,,,
,,,Eu1Ba2Cu3O6.5,,,,EuBa2Cu3Oz,,,6.5,,,,,shape_01,,,92.0,,,3.0,92.0,,,,,,,,,,,,,
,,312.0,U1Ru2Si2,,,,,17.5,,,,,,,shape_01,,1.1,,,,,1.1,,180.0,,,,,,,,,,,
"2H-phase. volume=128.5 A3. bulk modulus , compressbility from X-ray analysis.",,,Nb1Se2,,,,2H-NbSe2,,,,,,,,shape_01,,,,,7.0,,7.0,,,,,,,,,,,,,
,,,Ce1Sn3,,,,Ce1Sn3,,,,,,,,,,,,0.07,,,,,,,,,,,,,,,,
(MX)n(TX2)m compounds,,,Bi1.09Ta2S5.09,,,,(BiS)x(TaS2)2,,,,,,,,,2.5,,2.8,,,,2.65,,,,,,,,,,,,,
,,,Hg0.5Bi0.5Sr0.5La0.5Cu1O5-z,,,,"(Hg,Bi)(Sr,La)2 Cu O5",,,,,,,,,,,,,27.0,,27.0,,,,,,,,,,,,,
Impurity phase = BaSi2. Hc2(T) = Hc2(0)*(1-t^(1.5))^(1.5).,,,Ba1Pt0.3Si1.7,,,,BaPtxSi2-x,,,,,,,,shape_01,,,,,2.6,,2.6,2.4,,,,91.0,1.2000000000000002,,,,0.0008,,,
,,,Y1Ba2Cu3O7-Z,,,,YBa2Cu3O7,,,,,,,,shape_01,,90.1,,,,,90.1,,,,,,,,,,,,,
,,,Pb2Rh1,,,,Pb2Rh1,,,,,,,,,,2.66,,,,,2.66,,,,,,,,,,,,,
,,,Li0.3O3W1,,,,Li0.3O3W1,,,,,,,,,,2.2,,,,,2.2,,,,,,,,,,,,,
,,,Cr3Ir1,,,,,,,,,,,,,,0.45,,,,,0.45,,,,,,,,,,,,,
not s/c. I-to-M transition at x=10 in Si36Nax. The resistivity shows more metallic as x increases beyond 10,1.0,,Na14Si36,,,,Si36Nax,,,,,,,,,,,,5.0,,,,,,,,,,,,,,,,
"SP-heat for 0.6<T<10 K. GAMMA(H) measured for H//c, H//ab. Two gap model fitting, (2d/kTc) = 4.5 and 2.6. (dC/gamma*Tc) = 2.12. CDW-temp = 33 K.",,224.0,Nb1Se2,4.5,,,NbSe2,,,,,,,,shape_03,,6.7,,,,,6.7,,19.09,,,,,,,,,,,
CURIET=-20K FROM EPR,,,Gd2Ba1Cu1O5,,,8.4,Gd2BaCuO5,12.0,,,,,,,,,,,,,,,,,,,,,,,,,,,
,,,Nb2.01V0.99Au1,,,,,,,,,,,,,,2.9,,,,,2.9,,,,,,,,,,,,,
"heat treatment(1600C,1h). SUS = 71.9 E-6 emu/gat. (dC/gamma*Tc) = 1.46. e-ph coupling = 0.49.",,330.0,Hf1Os2,,,,HfOs2,,,,,,,,,,1.85,,,,,1.85,,2.84,,,,,,,,,,,
,,,Bi2Sr2Ca1Cu2O8,,,,Bi2Sr2CaCu2O8,,,,,,,,shape_03,90.0,93.0,,,,,93.0,,,,,,,,,,,,,
P= 14.1 GPa. Hc2(0) = 5.31 T using two band fitting.,,,Ca0.8La0.2Fe0.98Co0.02As2,,,,"(Ca,La)(Fe,Co)As2",,5.24,,,,,,shape_03,,8.95,,,,,8.95,,,,,,,,,,,,,
,,,Re0.6Ta0.4,,,,Re0.6Ta0.4,,,,,,,,,,1.4,,,,,1.4,,,,,,,,,,,,,
hardness =  548  kg/mm2,,,Zr27.1V54.1Nb18.8,,,,Zr-V-Nb,,,,,,,,,,4.46,,,,,4.46,,,,,,,,,,,,,
,525.0,,La1.86Sr0.14Cu0.97Ni0.03O4,,,,"(La,Sr)2(Cu,Ni)O4",,,4.0,,,,,shape_01,,,,,,,,,,,,,,,,,,,,
,,,Ho0.8Ca0.2Ba2Cu4O8,,,,"(Ho,Ca)Ba2Cu4O8",,,,,,,,,,87.0,,,,,87.0,,,,,,,,,,,,,
,,,La1.821Ce0.179Cu1O4,,,,"(La,Ce)2CuO4",,,,,,,,shape_04,4.45,,10.0,,,,7.225,,,,,,,,,,,,,
,,,Bi2Sr1.1Ca1.9Cu2O8.22,,,,"Bi2(Sr,Ca)3Cu2O8",,,8.22,,,,,,,76.5,,,,,76.5,,,,,,,,,,,,,
Neel-T determined by sus(peak),,,La2Cu0.985Li0.015O4,,,,"La2(Cu,Li)O4",173.0,,,,,,,shape_01,,,,4.2,,,,,,,,,,,,,,,,
,,,Mg0.8Zn0.2B2,,,,"(Mg,Zn)B2",,,,,,,,,,38.4,,,,,38.4,,,,,,,,,,,,,
C-content = 0.138 by XRD.,,,Mg1B1.9C0.1,,,,"Mg(B,C)2",,,,,,,,shape_01,,,,,27.5,,27.5,32.8,,,,,,,,,,,,
,,,Al1Zr3,,,,Al1Zr3,,,,,,,,,,0.73,,,,,0.73,,,,,,,,,,,,,
,,,Y1Sr2Cu2.8Al0.1W0.1O6+z,,,,"YSr2(Cu,Al,W)3O7",,,,,,,,shape_01,,,,,17.0,,17.0,,,,,,,,,,,,,
,,,Er0.37Yb0.63Ba2Cu3O7-Z,,,,"(Er,Yb)Ba2Cu3O7",,,,,,,,,,87.8,,,,,87.8,,,,1.4,,,,,,,,,
,,,Hg0.75Re0.25Ba2Ca2Cu3O8+D,,,,"(Hg,Re)Ba2Ca2Cu3O8",,,,,,,,shape_02,,,,,132.72,,132.72,,,,,,,,,,,,,
"Tc measured inductively, defined as mid point in transition.",,,La0.9Th0.1Ir3,,,,La1-xThxIr3,,,,,,,,shape_01,,3.18,,,,,3.18,,,,,,,,,,,,,
DOS=0.40/eV.spin,,,Y0.7Ca0.3C2,,,,"(Y,Ca)C2",,,,,,,,,,2.4,,,,,2.4,,,,,,,,,,,,,
sample has x > 1 in PdHx. x is not given. dR at Tc is very small. R is not to zero down to 4.2 K.. No sus-measurements.,,,H1Pd1,,,,PdHx,,,,,,,,,,,51.6,,,,51.6,,,,,,,,,,,,,
,,,Hg1Ba2Ca5Cu6Oz,,,,HgBa2Ca5Cu6Oz,,,,,,,,,106.9,,,,,,106.9,,,,,,,,,,,,,
R(T)max at T=59.7 K. R-exponent n=0.85,,,Ce1Co0.75Ni0.25In5,,,,"Ce(Co,Ni)In5",,,,,,,,shape_03,0.0,,,0.5,,,0.0,,,,,,,,,,,,,Check: Tc=0 (Non-superconducting?)
,,,Nd0.85La1Ce0.15Cu1O4-d,,,,"(Nd,La,Ce)2CuO4",,,,,,,,shape_02,,,26.0,,15.0,,15.0,,,,,,,,,,,,,
not SC. effective moment = 3.62 myu-B/Nd. Curie-T = -23.8 K for [001] direction.,,,Nd1Co1Ge3,,,,NdeCoGe3,3.8,,,,,,,shape_03,,,,0.0,,,,,,,,,,,,,,,,
,,173.0,Y1Ba2Cu3O6.96,,,,YBa2Cu3OZ,,,6.96,,,,,shape_03,,,91.8,,,,91.8,,2.79,,,,,,,,,,,
,,,La1Os2P12,,,,LaOs4P12,,,,,,,,shape_01,,,,2.0,,,,,,,,,,,,,,,,
"OMEGA-P=8700CM-1,TAW=4.9E-15 FR PLASMA FREQ.",,,Bi1.85Pb0.35Sr1.9Ca2.1Cu3.1OY,,,,,,,,,,,1.25e-09,shape_01,107.0,112.0,,,,,112.0,,,,0.8,,,,,,,,,
,,,Nd1Ba2Cu3S1O6,,,3.58,"NdBa2Cu3(O,S)7",,,,,,,,,,69.0,,,,,69.0,,,,,,,,,,,,,
,,,Ho1Ba2Cu3O7,,,,HoBa2Cu3O7,,,,,,,,,,92.1,,,,,92.1,,,2.8,5.1,,,,,,,,,
,,,Y1.8Nb0.2C2.7,,,,"(Y,Nb)2C3",,,,,,,,,,10.8,,,,,10.8,,,,,,,,,,,,,
Two gaps: (2d/kTc) = 2.12 and 4.16 from best-fitting of SP-data. SP shows anomaly around 12 K (maybe 2nd gap). (dC/gamma*Tc) = 1.26,,,Ba0.65Na0.35Fe2As2,,,,"(Ba,Na)Fe2As2",,,,,,,,shape_03,,29.4,,,29.7,,29.4,,57.5,,,,,,,,,,,
films with various carrier concentration obtained by annealing at temperatures for 1h or 4h.,,,Zn0.025In2O3,,,,Zn-doped In2O3,,,,,,,,,,2.68,,,,,2.68,,,,,,,,,,,,,
,,,Yb1Sr2Cu2.7Mo0.3OZ,,,,"RSr2(Cu,Mo)3O7",,,,,,,,shape_01,,34.0,35.9,,,,34.0,,,,,,,,5.9,,,,,
RRR = 1.71,,,Mg1B1.924C0.076,,,,"Mg(B,C)2",,,,,,,,,,35.8,,,,,35.8,,,156.0,267.0,,,,,,,,,
,,,Y1Ba2Cu3O7,5.0,,,YBa2Cu3O7,,,,,,,,,,90.0,,,,,90.0,,,,,,,,,,,,,
,,,Y1Ba2Cu3O6.68,,,,YBa2Cu3O7-d,,,6.68,,,,,shape_03,,63.0,,,,3.0,63.0,,,,,,,,,,,,,
,,,Hg0.9Re0.1Ba2Cu1O4.42,,,,"(Hg,Re)Ba2CuO4",,,4.42,,,,,,,,,,95.0,,95.0,,,,,,,,,,,,,
,,,Nb3Rh1,,,,Nb3Rh1,,,,,,,,,,2.79,,,,,2.79,,,,,,,,,,,,,
"not s/c. no magnetic phase. Solid State Commun.,24(1977)699",,,Lu1Ru4B4,,,,LuRu4B4,,,,,,,,,,2.0,,,,,2.0,,,,,,,,,,,,,
,,,Mo0.28Re0.72,,,,Mo0.28Re0.72,,,,,,,,,,6.5,,,,,6.5,,,,,,,,,,,,,
misfit layer compound.  RRR = 7,,,Bi1.1Nb1S3.1,,,,(BiS)1.11(NbS2),,0.0155,,1430.0,0.0385,,,,,0.415,,,,0.03,0.415,,,,,,,,,,,,,
,,,Ge2Pd1,,,,Ge2Pd,,,,,,,,,,,,1.47,,,,,,,,,,,,,,,,
,,,Ba1Ga1Si1,,,,BaGaSi,,,,,,,,shape_01,,4.2,,,,,4.2,,,,,,,,,,,,,
in-plane R and Hall effect measured.,,,Ba1Fe1.32Ru0.68As2,,,,BaFe2-xRuxAs2,,,,,,,,shape_03,,14.5,,,,,14.5,,,,,,,,,,,,,
Lattice term in SP (beta) = 1.428 mJ/mol.K4,,189.55,Nd1Bi1S2F0.5O0.5,,,,"Nd(O,F)BiS2",,,,,,,,shape_01,4.7,,5.2,,,,4.95,2.3,26.23,,,,,0.75,,,,,,
"SC gap: (gap(meV), gap size) = (10.5, 7.4), (13, 9.1), (8, 5.6), (12, 8.4) for alpha-sheet, beta-hole, gamma-sheet, delta-sheet in Fermi surface, respectively. Largest (beta) in DB",,,Ca1K1Fe4As4,9.1,,,CaKFe4As4,,,,,,,,shape_03,,35.0,,,,,35.0,,,,,,,,,,,,13.0,
Tc shows for P = 0. Hc2 measured for various P.,,,Be13U1,,,,UBe13,,,,,,,,shape_01,,0.89,,,,,0.89,,,,,,,,,,,,,
,,,Sm1.39Ba1.61Cu3O7.07,,,,"(Sm,Ba)(Ba,Sm)2Cu3O7",,,7.07,,,,,,,31.8,,,,,31.8,,,,5.46,,,0.47,,,,60.4,,
"optimum(845C,,60H in O2)",,,Bi1.4V0.6Sr2Ca2Cu3O10+z,,,,"(Bi,V)2Sr2Ca2Cu3O10",,,,,,,,shape_02,67.0,67.0,,,,11.0,67.0,,,,,,,,,,,,,
moment = 8.6 myu< B >/Tm. dTc/dx = -8 K/x.,13.7,,La0.92Tm0.08Ru3Si2,,,,"(La,Tm)Ru3Si2",,,,,,,,shape_01,,6.8,,,,,6.8,,,,,,,,,,,,,
X-ray density=6.304. longitudinal modulus=62.8 GPa. elastic constant at 5 K.,,356.0,Y1Ba2Cu3O6.7,,,,YBa2Cu3Oz,,,6.7,,,,,shape_01,,,,,,,,,,,,,,,,4.523,,,,
ultrasonic wave velocity,,480.0,Y1Ba2Cu3O7,,,,YBa2Cu3O7,,,,,,,,,,90.0,,,,,90.0,,,,,,,,,5.69,,,,
carrier doping by reducing. mobility = 225 cm2/V.s at 4.2 K. G-L = 13.2,,,Sr1Ti1O3,,,,SrTiO3,,,,,,,,shape_03,,0.33,,,,,0.33,,,,,,,,,,,,,
,,,La1.64Nd0.2Ba0.16Cu1O4,,,,"(La,Nd,Ba)2CuO4",,,,,,,,,,,,,12.0,,12.0,,,,,,,,,,,,,
"Tc defined as onset of real part of surface impedance. Two isotropic gaps: 2.97 and 1.65 meV, (2d/kTc) = 4.42, and 2.46",,,Li1Fe1As1,4.42,,,LiFeAs,,,,,,5100.0,,,,15.6,,,,,15.6,,,,,,,,,,,,2.97,
,,,Gd1Ba2Cu3O7-Z,,,,GdBa2Cu3O7,,,,,,,,,,94.7,,,,,94.7,,,,,,,,,,,,,
RRR=1.4. G-L = 38.4.,,,Lu1Rh4B4,,,,LuRh4B4,,,,,,,,shape_01,8.05,8.28,8.37,,,,8.28,8.66,,77.0,,,76.2,1.51,,,,,,
"As-nitrided sample. cation vacancy observed, then compositions are Nb0.6Al0.08(vac)0.32O0.21N0.79 by XRD.",,,Nb0.6Al0.08N0.79O0.21,,,,"(Nb,Al)(O,N)",,,,,,,,,,,,,7.0,,7.0,,,,,,,,,,,,,
,,,V3Si0.87Ga0.13,,,,,,,,,,,,,,13.3,,,,,13.3,,,,,,,,,,,,,
SUS(Pauli)=2.27E-4 cm3/mole,,,Bi2Sr2Ca1Cu2O8.16,,,0.709,Bi2Sr2CaCu2O8,,,8.16,,,,,,,92.8,,,92.8,,92.8,,,,,,,,,,,,,
"Trigonal(H) to monoclinic(L) phase transition, T<STR> = 342 K. Hall const in DB shows ones at 2 K.",,204.0,Ir1Te1.7Se0.3,,,,"Ir(Te,Se)2",,,,,,,-0.000844,shape_01,,,,1.8,,,,,1.61,,,,,,,,,,,
,,,S2Ta1,,,,S2Ta1,,,,,,,,,,0.8,,,,,0.8,,,,,,,,,,,,,
as-grown,,,La1.92Ba0.08Cu1O4-z,,,,"(La,Ba)2CuO4",,,,,,,,shape_03,26.5,27.0,28.0,,,1.5,27.0,,,,,,,,,,,,,
resistivity not to zero at 0K.,,,La1.75Sr0.25Cu0.96Ni0.04O4,,,,"(La,Sr)2(Cu,Ni)O4",,,,,,,,shape_01,,,33.6,,,,33.6,,,,,,,,,,,,,
not SC,,222.0,Y1.25Dy3.75Os4Ge10,,,,"(Y,Dy)5Os4Ge10",4.75,,,,,,,,,,,,,,,,,,,,,,,,,,,
,,,Y0.85Cs0.15Ba2Cu3O6.5,,,,"(Y,Cs)Ba2Cu3O7",,,6.5,,,,,shape_01,87.9,,92.9,,,5.0,90.4,,,,,,,,,,,,,
"formula-weight = 44.94,  unit cell volume = 28.84 A^3",,,Mg0.94Li0.06B1.96C0.04,,,,"(Mg,Li)(B,C)2",,,,,,,,shape_03,,35.6,35.8,,,,35.6,,,,,,,,,,,,,
Cs-intercalated . interlayer distance d = 890 pm.,,,Cs0.5Nb1S2,,,,(Cs)NbS2,,,,,,,,,,2.8,,,,,2.8,,,,,,,,,,,,,
solid solution. P-type conductivity,,,Sn0.9025Ge0.0475In0.05Te1,,,,"(Sn,Ge,In)Te",,,,,,,,shape_01,,1.72,,,,,1.72,,,,,,,,,,,,,
as-cast,,,U1Ir2Si2,,,,UIr2Si2,,,,,,,,shape_01,,,,,,,1.1,,,,,,,,,,,,,
,,,B2Nb0.6,,,,Nb1-xB2,,,,,,,,,,8.04,,,,,8.04,,,,,,,,,,,,,
,,,Y1Ba2Cu3O6.49,,,,YBa2Cu3O7,,,6.49,,,,,shape_01,,37.5,,,,,37.5,,,,,,,,,,,,,
,,,Ba1Pb1O1,,,,BaPbO,,,,,,,-2e-08,shape_01,,,,4.2,,,,,,,1.2,,,,,,,,,
,,,Y1Ba2Cu3O6.91,,,,YBa2Cu3HxO7,,,6.91,,,,,,,,,,93.1,,93.1,,,,,,,,,,,,,
Hc1(0) extrapolated using T^2 approx. 2nd (lower Tc = 0.41 K) appears. Hc1(0) = 49.1 Oe.,,,Be13U0.9755Th0.0245,,,,"(U,Th)Be13",,,,,,,,,,0.59,,,,,0.59,,,,,,,,,,0.00289,,,
Ag-content x = 0.18 by EDX. Tc(SUS) defined as T where SUS become negative.,,,Sn0.85Ag0.15Te1,,,,Sn1-xAgxTe,,,,,,,,shape_01,,,2.4,,2.15,,2.15,,,,,,,,,,,,,
(dC/gamma*Tc) = 1.50. thermodynamic Hc = 76 mT. GL-parameter = 17. e-ph coupling = 0.68. Energy gap from SP-heat fitting.,,182.0,Hf1Pd2Al1,3.74,,,HfPd2Al,,,,,,,,shape_01,,3.66,,,,,3.66,1.81,7.9,,,225.0,13.0,,,,0.009,,0.59,
not s/c and not magnetic order,,,Ce1Pt2.1B2.4C1.2,,,,CePt2B2C,,,,,,,,shape_01,,,,2.0,,,,,,,,,,,,,,,,
Thermodynamic Hc calculated from SP-data. Hc(0) = 78.2 mT. kappa(GL) = 32.0. (dC/gamma*Tc) = 2.09.,,184.0,Sr3Ir4Sn13,4.08,,,Sr3Ir4Sn13,,,,,,,,shape_03,,4.95,,,4.95,,4.95,3.54,39.3,,,328.0,9.65,,,,0.0097,,0.87,
,,,La1.85Sr0.15Cu0.97Ru0.03O4,,,,"(La,Sr)2(Cu,Ru)O4",,,,,,,,,,,10.8,,,,10.8,,,,,,,,,,,,,
,,,Y1Ba2Cu3O7,,,,YBa2Cu3O7,,,7.0,,,,,shape_01,,92.1,,,,,92.1,,,,,,,,,,,,,
,,,Pb2.04Sr2.07Y0.61Ca0.38Cu3O8,,,,,,,,,,,,shape_03,,65.0,,,,,65.0,,,,,,,,,,,,,
,78.0,,Ru0.6Sn0.4Sr2Gd1Cu2O8,,,,"(Ru,Sn)Sr2GdCu2O8",,,,,,,,shape_06,,,,,31.0,,31.0,,,,3400.0,,,,,,,,,
MUON SR,,,Bi2Sr2Ca1Cu2O8,,,,Bi2Sr2CaCu2O8,,,,,,,,,,82.0,,,,,82.0,,,,,1950.0,,,,,,,,
Compositions determined by WDS. T0 (in Figure) is structural transition temperature. Tc=23.2 K (SP-heat). (dC) and [gamma] estimated asuming BCS (dC/gamma*Tc) = 1.43,,,Ba1Fe1.886Rh0.114As2,,,,"Ba(Fe,Rh)2As2",,,,,,,,shape_03,,,,,24.9,0.7,24.9,,20.0,,,,,,,,,,,
Anisotropic energy gap (2*gap/kTc) = 2.78 for I//c.  = 0.64  for I//a.,,,Y1Ni2B2C1,2.78,,,YNi2B2C,,,,,,,,shape_03,,,,,14.6,,14.6,,,,,,,,,,,,,
,,,Er1Ba2Cu2.95Zn0.05OX,,,9.5,"ErBa2(Cu,Zn)3O7",,,,,,,,shape_01,,73.1,,,,,73.1,,,,,,,,,,,,,
,,,Pr1.85Ce0.15Cu1O4,,,,"(Pr,Ce)2CuO4",,,,,,,,shape_01,,19.0,,,,2.0,19.0,,,,,,,,,,,,,
as-grown sample,,,Sr1Fe2As1.22P0.78,,,,"SrFe2(As,P)2",,,,,,,,shape_03,24.9,,,,,,24.9,,,,,,,,,,,,,
"ANN(350C,10d in Ar). TP300 = TP(290K). P determined from TP(290K) using TP(290K)-p relation.",,,Hg1Ba2Cu1O4+z,,,,HgBa2CuOz,,,,,,,,,,,,,77.0,,77.0,,,,,,,,,,,17.0,,
pseudogap temp.=190K,,,Bi2Sr1.7La0.3Ca1Cu2Oz,,,,"Bi2(Sr,La)2CaCu2O8",,,,,,,,shape_01,,76.3,,,,9.4,76.3,,,,,,,,,,,6.84,,
,,,La1.8Sr0.2Cu1O3.95,,,,"(La,Sr)2CuO4",,,3.95,,,,,shape_06,,,29.0,,,,29.0,,,,,,,,,,,8.1,,
,,,Ho1Ba2Cu3O8-X,,,7.9,HoBa2Cu3O7,,,,,,,,,80.0,,90.0,,,,85.0,,,15.0,,,,,,,,,,
,,,Fe0.02Re0.98,,,,Fe0.02Re0.98,,,,,,,,,,1.6,,,,,1.6,,,,,,,,,,,,,
,,,Au0.976Pd0.024Ga2,,,,"(Au,Pd)Ga2",,,,,,,,,,1.56,,,,,1.56,,,,,,,,,,,,,
XPS shows Sn enters with (2+) state,,,Bi2Sr2Ca1Cu1.9Sn0.1O8+z,,,,"Bi2Sr2Ca(Cu,Sn)2O8",,,,,,,,shape_01,,84.82,,,,,84.82,,,,,,,,,,,,,
,,,Mg1C1Ni2.967Fe0.033,,,,"MgC(Ni,Fe)3",,,,,,,,,,,,,4.9,,4.9,,,,,,,,,,,,,
,,,Hg1Ba2Cu1O4.12,,,,HgBa2CuOz,,,4.12,,,,,shape_01,,,,,71.0,,71.0,,,,,,,,,,,,,
,,,Hg0.8V0.2Ba2Cu1O4.3,,,,"(Hg,V)Ba2CuO4",,,4.3,,,,,,,,,,96.0,,96.0,,,,,,,,,,,,,
,,,Y1Ba2Cu2.88Fe0.12O7-Z,,,,"YBa2(Cu,Fe)3O7",,,,,,,,,,77.3,,,,,77.3,,,,3.19,,,,,,,,,
O(18)=92%,,,Y1Ba2Cu2.94Zn0.06O7-d,,,,"YBa2(Cu,Zn)3O7-d",,,,,,,,shape_01,,67.7,,,67.5,,67.7,,,,,,,,,,,,,
,,,Ho1Ba1.5Sr0.5Cu3O7-Z,,,,"R(Ba,Sr)2CuO7",,,,,,,,shape_01,86.8,,,,,1.5,86.8,,,,,,,,,,,,,
,,,La1.85Sr0.15Cu0.988Co0.012O4,,,,"(La,Sr)2(Cu,Co)O4",,,,,,,,shape_01,,18.6,,,,,18.6,,,,,,,,,,,,,
,,,Yb1.8Ba0.2Cu1Oz,,,,,,,,,,,,,44.3,65.3,89.4,,,,65.3,,,430.0,,,,,,,,,,
,,,Th1Ir3B2,,,,ThIr3B2,,,,,,,,,,2.09,,,,,2.09,,,,,,,,,,,,,
RRR=1. G-L = 54. (dC/gamma*Tc) = 1.90,,257.0,W7Re13B1,4.28,,,W7Re13B,,,,,,,,,,,7.1,,7.1,,7.1,11.4,65.16,,,292.5,5.4,2.22,,,0.0077,,,
,,,Mo1.935Zr0.065B1C1,,,,"(Mo,Zr)2BC",,,,,,,,,,6.2,,,,,6.2,,,,,,,,,,,,,
,,,Eu0.5La0.5F1Bi1S1.4Se0.6,,,,"Eu0.5La0.5FBi(S,Se)2",,,,,,,,shape_01,3.5,,,,,,3.5,,,,,,,,,,,,,
,,,Pr1.665Y0.185Ce0.15Cu1O4,,,,"(Pr,Y,Ce)2CuO4",,,,,,,,shape_01,,,,,13.0,,13.0,,,,,,,,,,,,,
single crystals were cleaved into thin slices.,,,Ba1Fe1.74Zn0.04Co0.22As2,,,,"Ba(Fe,Zn,Co)2As2",,2.87,,,,,,shape_03,,15.82,,,,,15.82,,,,,,,,,,,,,
,,,La1.85Ca1.15Cu2O6-Z,,,,"(La,Ca)2CaCu2O6",,,,,,,,shape_01,,45.5,,,,,45.5,,,,,,,,,,,,,
,,,Bi2Sr2Ca1Cu2O8,,,,Bi2Sr2CaCu2O8,,,,,,,,shape_01,89.3,,,,,,89.3,,,,,,,,,,,,,
,,,H0.55La0.89Sr0.11Cu0.995Fe0.005O4,,,,"(La,Sr)2CuO4",,,4.0,,,,,shape_01,,13.2,16.5,,,,13.2,,,,,,,,,,,,,
,,,Er0.1Th0.9,,,,Er0.1Th0.9,,,,,,,,,,,,0.015,,,,,,,,,,,,,,,,
,,,Na1Fe0.9Co0.1As1,,,,"Na(Fe,Co)As",,,,,,,,,,,,,0.0,,0.0,,,,,,,,,,,,,Check: Tc=0 (Non-superconducting?)
,,,La0.95Lu0.05Ru3Si2,,,,"(La,Lu)Ru3Si2",,,,,,,,shape_01,6.19,,,,6.19,,6.19,,,,,,,,,,,,,
,,,As2Pd3,,,,As2Pd3,,,,,,,,,,,,1.4,,,,,,,,,,,,,,,,
,,,Y1Ba2Cu3O7,,,,"(Y,Pr)Ba2Cu3O7",,,,,,,,shape_05,,,93.0,,,0.3,93.0,,,,,170.0,,,,,,,,
"ANN(300C,in 0.01 %O2). hole conc  p=0.123.",,,Hg1Ba2Cu1O4.058,,,,HgBa2CuOz,,,4.058,,,,,shape_01,,,,,89.0,,89.0,,,,,,,,,,,7.2,,
,,,Cr1P1,,,,Cr1P1,,,,,,,,,,,,1.01,,,,,,,,,,,,,,,,
,,,Nd1.1Ba1.9Cu3O7.05,,,,"Nd(Ba,Nd)2Cu3O7",,,7.05,,,,,shape_01,50.0,,81.0,,,,65.5,,,,,,,,,,,,,
Curie T shows FM Curie T,129.9,,Gd1Sr2Ru0.9Cu2.1O8,,,,"GdSr2(Ru,Cu)Cu2O8",,,,,,,,shape_01,28.3,,47.2,,,,37.75,,,,,,,,,,,,,
,,,Bi2Sr2Y1.65Ce0.35Cu2O10+z,,,,"Bi2Sr2(Y,Ce)2Cu2O10",,,,,,,,shape_01,,17.9,,,,,17.9,,,,,,,,,,,,,
,,,Sm0.7Pr0.3Ba2Cu3O6.65,,,,"(Sm,Pr)Ba2Cu3Oz",,,6.65,,,,,shape_01,10.6,,,,,,10.6,,,,,,,,,,,,,
,,,La1.85Sr0.15Cu1O4,,,,"(La,Sr)2CuO4",,,,,,,,shape_01,,36.0,,,,,36.0,,,,1800.0,,,,,,,,,
,,,Ho0.75Pr0.25Ba2Cu3O7-Z,,,,"(Ho,Pr)Ba2Cu3Oz",,,,,,,,,,67.5,,,,,67.5,,,,,,,,,,,,,
Jc(B) was measured at various temperature.,,,Mg0.98Al0.02B2,,,,"(Mg,Al)B2",,,,,,,,shape_01,,,,,37.5,,37.5,,,,,,,,,,,,,
"gap is for a-axis direction, for direction 45 degree from a-axis  gap=23 meV",,,Bi2Sr2Ca1Cu2O8,5.0,,,Bi2Sr2CaCu2O8,,,,,,,,,,85.0,,,,,85.0,,,,,,,,,,,,36.6,
RRR = 1250. Hc(0) = 125.9 mT. kappa(GL) = 27. (dHc/dT) = -36.5 mT/K. (dC/gamma*Tc) = 1.83. [gapene] using single gap model.,,,Rb1Os2O6,4.0,,,beta-RbOs2O6,,,,,,,,shape_03,,6.28,,,,,6.28,4.81,44.7,1.1,1370.0,220.0,8.3,0.88,,,0.0111,,,
Cu-valence = 2.22,,,Hg0.5Fe0.5Sr2Y0.4Ca0.6Cu2O6.67,,,,"(Hg,Fe)Sr2(Y,Ca)Cu2O7",,,6.67,,,,,,73.0,,82.0,,,,77.5,,,,,,,,,,,2.8,,
compositions are nominal values,,,Ca1.3Sr2.7Cu3C0.55B4.5O3+z,,,,"Sr2(Ca,Sr)Cu2(CO3,BO3)Oz",,,,,,,,,,,,,100.0,,100.0,,,,,,,,0.86,,,,,
,,,Nd1.85Ce0.15Cu1O4,,,,"(Nd,Ce)2CuO4",,,4.0,,,,,shape_03,15.75,15.9,16.15,,,0.5,15.9,,,,,,,,,,,,,
RRR = 10.5.  H//c-axis. Hc2 defined as R=0.9Rn.,,,Lu0.945Gd0.055Ni2B2C1,,,,"(Lu,Gd)Ni2B2C",,,,,,,,shape_03,12.96,,13.6,,,,13.28,,,,,,,,,,,,,
"D(LNTC)/DP=4.6%,RH300=250K",,,Y1Ba2Cu4O8,,,,YBa2Cu4O8,,,,,,,1.3e-10,shape_01,,72.9,,,,,72.9,,,,,,,,3.55,,,,,
,,,K0.9La0.1Bi1O3,,,,"(K,La)BiO3",,,,,,,,,,,,,5.74,,5.74,,,,,,,,,,,,,
not SC,,,Pr1Ba2Cu3O6.98,,,,PrBa2Cu3O7,16.8,,6.98,,,,,shape_01,,,,4.0,,,,,,,,,,,,,,,,
density=5.92 g/cm3.,,,Sm1.2Mo6S8,,,,SmMo6S8,,,,,,,,,,2.4,,,,,2.4,,,,,,,,,,,,,
,,,Hg1Ba2Ca0.86Sr0.14Cu2O6+d,,,,"HgBa2(Ca,Sr)Cu2O6",,,,,,,,shape_01,,,,,120.0,,120.0,,,,,,,,,,,,,
apical site = Cl.,,,Ca1.8Na0.2Cu1Cl2O2,,,,"(Ca,Na)2CuO2Cl2",,,,,,,,shape_01,,27.5,,,,,27.5,,,,,,,,,,,,,
,,,Y0.8La0.2B6,,,,"(Y,La)B6",,,,,,,,,,5.8,,,,,5.8,,,,,,,,,,,,,
,,,Y1Ba2Cu2.98Zn0.02O7,,,,"YBa2(Cu,Zn)3O7",,,,,,,,shape_01,,,,,85.0,,85.0,,,,,,,,,,,,,
"penet at 5K,resonance freq(5K)=17.0cm(-1)",,,Bi1.85Pb0.35Sr2Ca2Cu3.1Oz,,,,"(Bi,Pb)2Sr2Ca2Cu3Oz",,,,,,,,,,107.0,,,,,107.0,,,,,,,,,,,,,
,,,In0.98Pb0.02,,,,,,,,,,,,,,3.45,,,,,3.45,,,,,,,,,,,,,
,,,Nb2.1Mo0.9Al1,,,,,,,,,,,,,,8.3,,,,,8.3,,,,,,,,,,,,,
Li-intercalated sample.  SC volume by measuring M. Tc does not depend on Li-content (x>0.05),,,Li0.2Cs1Sr2Nb3O10,,,,LixCsSr2Nb3O10,,,,,,,,shape_01,,5.21,,,,,5.21,,,,,,,,,,,,,
,,,Be8Nb5Zr2,,,,Be8Nb5Zr2,,,,,,,,,,5.2,,,,,5.2,,,,,,,,,,,,,
plate like single crystals obtained from samples.,,,Ca0.8Pr0.2Fe1As2,,,,"(Ca,Pr)FeAs2",,,,,,,,shape_03,,,,,10.0,,10.0,,,,,,,,,,,,,
,,,Rh1Se1.75,,,,Rh1Se1.75,,,,,,,,,,6.0,,,,,6.0,,,,,,,,,,,,,
,,,Rh0.36Se0.64,,,,Rh0.36Se0.64,,,,,,,,,,6.0,,,,,6.0,,,,,,,,,,,,,
,,,Sr0.7Ba1.3Y1Cu2.8Al0.2O7.11,,,,"(Cu,Al)(Sr,Ba)2YCu2O7",,,7.11,,,,,,,,,,20.0,,20.0,,,,,,,,,,,,,
,,,La1.84Sr0.16Cu0.987Ni0.013O4,,,,"(La,Sr)2(Cu,Ni)O4",,,,,,,,shape_01,,25.0,,,,,25.0,,,,,,,,,,,,,
,,,Na2Cs0.75C60,,,,Na2CsxC60,,,,,,,,,,7.0,,,,,7.0,,,,,,,,,,,,,
,,,Y1Ba1.85La0.15Cu4OZ,,,,"Y(Ba,La)2Cu4O8",,,,,,,,shape_01,54.0,63.4,67.0,,,,63.4,,,,,,,,,,,,,
(delta-C/gamma*Tc)= 1.40 . e-ph = 0.70 .,,470.0,Li1.12Ti1.88O4,,,,"Li(Ti,Li)2O4",,,,,,,,shape_01,,10.4,,,,,10.4,,1.94,,,,,,,,,,,
,,,Pd1.1Te1,,,,,,,,,,,,,,4.07,,,,,4.07,,,,,,,,,,,,,
,,,Cu9.5Sr2Ca8Cr0.5O21.05,,,,"(Cu,Cr)Sr2Ca8Cu9Oz",,,21.05,,,,,shape_01,,,,4.2,,,,,,,,,,,,,,,,
space-G=Pcab,,,C60Sm3,,,,Sm3C60,,,,,,,,,,8.0,,,,,8.0,,,,,,,,,,,,,
definition oh Hc1 not clear.,,,Pd2Zr1Al1,,,,Pd2ZrAl,,,,,,,,,,3.2,,,3.1,,3.2,,,,,,,,,,0.006,,,
"TWO STEP TRANSITION,T1=26.1,T2=21.5K,POINT CONTACT=PT ELECTRODE",,,Nd1.85Ce0.15Cu1O4-Z,5.2,,,"(Nd,Ce)2CuO4",,,,,,,,shape_01,15.0,,26.1,,,,20.55,,,,,,,,,,,,4.0,
,,,Y0.8Pr0.2Ba2Cu3O7.65,,,,"(Y,Pr)Ba2Cu3Oz",,,7.65,,,,,,,66.5,,,,,66.5,,,,,,,,,,,,,
gamma in mj/mol.K2. G-L parameter = 50,,,U1Pd2Al3,,,,UPd2Al3,14.0,,,,,,,,,2.0,,,,,2.0,,210.0,,,400.0,8.5,4.3,,,,,,
,,,Eu0.6Pr0.4Ba2Cu4O8,,,,"(Eu,Pr)Ba2Cu4O8",,,,,,,,shape_02,36.0,,44.0,,,,40.0,,,,,,,,,,,,,
"Td1(HTT-MTO transition) = 272 K, Td2(MTO-LTT transition) = 45 K, incommensulability : delta = 0.112",,,La1.905Ba0.095Cu1O4,,,,"(La,Ba)2CuO4",39.5,,,,,,,shape_03,,27.0,,,,,27.0,,,,,,,,,,,,,
,,,Yb1Ba2Cu4O8,,,,YbBa2Cu4O8,,,,,,,,shape_03,,78.8,,,78.8,,78.8,,,,,,,,,,,,,
,,,Bi3.875Ni0.125S3O4,,,,"(Bi,Ni)4O4S3",,,,,,,,shape_01,,,6.09,,4.87,,4.87,,,,,,,,,,,,,
thermodynamic Hc(0) =  882  Oe. G-L parameter = 1.21,,,Nb0.08Ta0.92,,,,Ta1-xNbx,,,,,,,,,,4.54,,,,,4.54,1780.0,,,,,,,,,0.0768,,,
"RRR = 90.SP (beta) = 13.86 mJ/mol.K4. C<e>/gamma*Tc) = 0.67. e-ph = 0.98. kappa(GL) = 10.35. (dTc/dP) = -0.55 for P < Pc(0.88 GPa, = -0.73 K/GPa for P>Pc",,149.0,Ba1Bi3,3.28,,,BaBi3,,,,,,,,,5.95,,6.0,,,,5.975,21.8,49.19,356.0,,127.3,12.3,,-0.55,,0.02378,,,
,,,La1.9Sr1Ca0.1Cu2O6.242,,,,"La2(Sr,Ca)Cu2O6",,,6.242,,,,,,,,,4.2,,,,,,,5.859,,,,,,,,,
CURIET=-100K FROM EPR,,,Y2Ba1Cu1O5,,,1.7,Y2BaCuO5,35.0,,,,,,,,,,,,,,,,,,,,,,,,,,,
"P4/mcc(80%), I4/mcm(10%), impurity phase: Nb3Ni2Si(2 vol%), NbNi3(5%), Nb(3%). (dC/gamma*Tc) = 0.93. lattice term in SP (beta) = 0.1615 mJ/mol.K4. e-ph = 0.60",,415.0,Nb4Ni1Si1,,,,Nb4NiSi,,,,,,,,shape_01,7.3,,7.7,,7.7,,7.7,1.89,14.1,,113.0,,,,,,0.0109,,,
