Repository: Tejasvini595/superconductor_deepset

## Overview

This repository contains the official implementation of **"From Individual Elements to Macroscopic Materials: In Search of New Superconductors via Machine Learning"**.

The code implements a **DeepSet neural network** for predicting the critical temperature (Tc) of superconducting materials based solely on their chemical composition. By explicitly enforcing permutation invariance, the DeepSet architecture avoids artifacts associated with arbitrary element ordering and provides a physically meaningful framework for learning composition–property relationships in superconducting materials.

File: data/superconductors_kaggle_ready_v2.csv (part 32 of 87)
comment,curiet,debyet,element,gapene,kaizero_value,moment_value,name,neelt,nhc2zero_value,oz,pcohere_value,phc2zero_value,ppenet_value,rh300,shape,t1_value,t2_value,t3_value,tcn_value,tcsus_value,tcwidth_value,critical_temp_K,upper_critical_field_0K_T,gamma_sommerfeld_mJmolK2,resistivity_normal_uOhmcm,resistivity_roomtemp_uOhmcm,penetration_depth_nm,coherence_length_nm,dhc2dt_TK,dtcdp_KGPa,density_gcm3,lower_critical_field_0K_T,thermopower_300K_uVK,energy_gap_meV,data_quality_flag
,,,Mo3S2Se2,,,,Mo3S2Se2,,,,,,,,,,3.3,,,,,3.3,,,,,,,,,,,,,
,,,Ba1Pb0.85Bi0.15O3,,,,"Ba(Pb,Bi)O3",,,,,,,-2.6,,,8.7,,,,,8.7,,,,,,,,,,,,,
not s/c,,,Ca0.78Sr0.22Sm1Cu1Cl1O3,,,,"(Ca,Sr)SmCuO3Cl",,,,,,,,,,,,4.2,,,,,,,,,,,,,,,,
,,,Y1Ba2Cu2.88Ni0.12O7+Z,,,,"YBa2(Cu,Ni)3O7",,,,16.4,,,,,,76.3,,,,,76.3,123.0,,,,,,2.3,,,,,,
Tc depends on sintering conditions.,,530.0,C3Y2,3.9,,,Y2C3,,,,,,,,,,,,,13.9,,13.9,24.7,6.0,,,,3.6,2.57,,,,,,
,,,Y1Ba1.95La0.05Cu4OZ,,,,"Y(Ba,La)2Cu4O8",,,,,,,,shape_01,68.0,74.3,75.0,,,,74.3,,,,,,,,,,,,,
,,,Nd1Sr1.5Ba0.5Cu2.85Mo0.15Oz,,,,"Nd(Sr,Ba)2(Cu,Mo)3Oz",,,,,,,,,26.5,,42.0,,,,34.25,,,,,,,,,,,,,
"TWO PHASES,NO MEISSNER EFFECT,NO Y123 PHASE",,,Y1Ba2Cu2W1OY,,,,,,,,,,,,shape_02,,,60.0,,,,60.0,,,,,,,,,,,,,
Hc2(0) estimated using WHH theory. Hc1 determined as the deviation from linear M-H. G-L parameter = 15,,,Ba6C60,,,,Ba6C60,,,,,,,,,,7.0,,,,,7.0,2.2,,,,180.0,12.0,0.45,,,0.013,,,
,,,Gd0.7Pr0.3Ba2Cu3O6.95,,,,"(Gd,Pr)Ba2Cu3O7",,,6.95,,,,,shape_01,,30.6,,,,,30.6,,,,,,,,,,,,,
Compositions were quantatively measured by ICP-OES. Anisotropy (Rc/Rab) = 3 at Tc. RRR = 1.1. SP (beta = 0.161 J/mol.K4.,,330.0,Hf1As1.7Se0.2,,,,HfAs1.7Se0.2,,,,,,,,shape_03,,0.52,,,,0.04,0.52,,2.7,,,,,,,,,11.5,,
TP300<ab> is at 280K.,,,Y0.38Ba1.74La0.88Cu3O6.21,,,,"(Y,La)(Ba,La)2Cu3Oz",,,6.21,,,,,shape_03,,,,4.2,,,,,,,,,,,,,,,,
,,,Nd1.85Th0.15Cu1O4-Y,3.9,,,"(Nd,Th)2CuO4",,,,,,,,,,18.0,,,,,18.0,,,,,,,,,,,,,
"carrier estimated from s(290K). in-plane resistivity, MR, Hall effect were measured.",,,Y0.95Ca0.05Ba2Cu3Oz,,,,"(Y,Ca)Ba2Cu3Oz",,,,,,,,shape_05,,84.8,,,,0.5,84.8,,,,,,,,,,,5.6,,
,,,Eu2Ba4Cu7O14.671,,,,Eu2Ba4Cu7O14,,,14.671,,,,,shape_01,,,,,75.0,,75.0,,,,,,,,,,,,,
,,,Er1Ba2Cu2.98Zn0.02O7-y,,,,"ErBa2(Cu,Zn)3O7",,,,,,,,shape_01,,84.8,,,,1.5,84.8,,,,807.0,,,,,,,,,
,,,La1.86Sr0.14Cu1O4-Z,,,,"(La,Sr)2CuO4",,,,,,,,,,,,,,,,,,,,,,,,,,22.8,,
M-intercalated . M = K0.33(H2O)0.67.  interlayer distance d = 897 pm.,,,M1Ta1S2,,,,(M)TaS2,,,,,,,,,,5.6,,,,,5.6,,,,,,,,,,,,,
,,374.0,Y1Ba2Cu3O7-Z,,,,YBa2Cu3O7,,,,,,,,,90.3,92.1,,,,1.79,92.1,,,,,,,,,,,,,
Film. thickness = 40-50 nm. Tc and Hc not given explicitly in the text. DB value is tentative from R(T) figure. polycrystal of alpha- and alpha' phase.,,,As2Cd3,,,,Cd3As2 film,,,,,,,,,,0.186,,,,,0.186,,,,,,,,,,,,,
,,,Bi2Sr1.8Ca1Eu0.2Cu2O8.25,,,,"Bi2(Sr,Ca)2(Ca,Eu)Cu2O8",,,8.25,,,,2.17e-09,shape_01,,88.9,,,,,88.9,,,,,,,,,,,,,
Na-intercalated TiNCl. Na-content by ICP. Basal plane distance d = 8.442 A.  Anisotropy (cohere) = 1.2.,,,Na0.16Ti1N1Cl1,,,,alpha-Na1.16TiNCl,,,,33.0,,,,,10.0,,18.0,,,,14.0,,,,,,,,,,,,,
,,,Er1Ni1.96Co0.08B2C1,,,,"Er(Ni,Co)2B2C",,,,,,,,shape_01,,4.2,,,,,4.2,,,,,,,,,,,,,
size=0.8*1.8*0.03 mm3,,,Bi2Sr2Ca1Cu2O8+z,,,,Bi2Sr2CaCu2O8,,,,,,,,shape_03,,,,,84.0,,84.0,,,,,,,,,,,,,
,,,Th1.9Er0.1C3,,,,"(Th,Er)2C3",,,,,,,,,,6.8,,,,,6.8,,,,,,,,,,,,,
(dC/gamma*Tc) = 0.80. SUS(RT) = 3.9 E-5 emu/mol.,,,Ge1.62Y1,,,,Ge1.62Y1,,,,,,,,,,2.4,,,,,2.4,,4.0,,,,,,,,,,,
InN[12[-]10] // Al2O3[101[-]0]. carrier n = 4.5 E+20/cm3.,,,In1N1,,,,InN,,,,,,,,,2.0,2.35,2.8,,,,2.35,,,,,,,,,,,,,
Phase transitions measured  by thermal expansion and SP. T<STR> = 49.3 K (T-to-O').,,,Ba0.68Na0.32Fe2As2,,,,"(Ba,Na)Fe2As2",,,,,,,,shape_03,,23.8,,,,,23.8,,,,,,,,,,,,,
e-ph coupling const = 0.82,,277.0,Nb1,,,,Nb,,,,,,,,,,9.4,,,,,9.4,,7.8,,,,,,,,,,,
impurity phase=A2,,,V0.65Si0.1Al0.25,,,,V1-x-ySixAly,,,,,,,,,,9.9,,,,,9.9,,,,,,,,,,,,,
e-ph coupling = 0.55,,236.0,Zr1Pd2In1,,,,ZrPd2Al,,,,,,,,shape_01,,2.19,,,,,2.19,0.63,10.9,,,,23.0,,,,,,,
,,,Lu1Ba2Cu3O7-d,,,,LuBa2Cu3O7,,,,,,,,shape_04,88.0,,,,,,88.0,,,,,,,,,,,,,
,,,Tm1Ba2Cu2.925Ni0.075O7-y,,,,"TmBa2(Cu,Ni)3O7",,,,,,,,shape_01,,86.0,,,,,86.0,,,,,,,,,,,,,
,,,Ga3Lu1,,,,LuGa3,,,,,,,,,,2.3,,,,,2.3,,,,,,,,,,,,,
,,,Gd1Ba2Cu2.82Fe0.18O7-Z,,,,"GDBA2(CU,FE)3O7",,,,,,,,shape_01,,55.2,,,,,55.2,,,,,,,,,,,,,
,,,Er0.2Pr0.8Ba2Cu3O7,,,,"(Er,Pr)Ba2Cu3O7",12.5,,,,,,,shape_01,,,,,,,,,,,,,,,,,,,,
amorphous film. RESN shows resistivity at 25 K.,,,Ru11Zr89,,,,ZrxRuy,,,,,,,,,,3.84,,,,,3.84,,,198.0,,,,2.1,,,,,,
P-induced SC. Tc(max) in DB at P = 4.1 GPa. T' (semicon-transition) and Tn (AFM) obtained by R(T) measurements in TC-FIG.,,,Ca10Pt3.02As18Fe9.98,,,,Ca10(Pt3As8)(Fe1.996Pt0.004As2)5,90.0,,,,,,,shape_03,,,8.4,0.0,7.62,,7.62,,,,,,,,,,,,,
,,,Y0.6Pr0.4Ba2Cu3O6.88,,,,"(Y, Pr)(Ba,Sr)2Cu3O7-d",,,6.88,,,,,shape_01,,47.0,,,,4.0,47.0,,,,,,,,,,,,,
,,,Y0.9Pr0.1Ba2Cu3Oz,,,,"(Y,Pr)Ba2Cu3O7",,,,,,,,,,85.1,,,,,85.1,,,,,,,,,,,,,
,,,Y1Ba2Cu3F0.25O6.7,,,,YBa2Cu3OzFx,,,6.7,,,,,,,,,,91.0,,91.0,,,,,,,,,,,,,
e-ph coupling const = 0.60,,399.0,V1,,,,V,,,,,,,,,,5.3,,,,,5.3,,9.9,,,,,,,,,,,
,,,Y1Sr2Cu2.8Ge0.2O,,,,"YSr2(Cu,Ge)3O7",,,,,,,,shape_01,,,,4.2,,,,,,,,,,,,,,,,
Effect on superconducting transition temperature of non-magnetic rare earth atoms was studied to substitute A-atom into APX-based superconductors.,,,Hf0.7Lu0.3P1.55S0.45,,,,Hf0.7Lu0.3P1.55S0.45,,,,,,,,shape_02,,,,,,,4.75,,,,,,,,,,,,,
F-content shows nominal value. oz=8.25+z,,,Ba2Ca3Cu4F1O8.2+z,,,,"Bi2Ca3Cu4O8(O,F)2",,,,,,,,shape_01,,,,,104.0,,104.0,,,,,,,,,,,,,
 Ferromag-order,180.0,,Ru1Sr1.9La0.1Gd1Cu2O8,,,,"Ru(Sr,La)2GdCu2O8",,,,,,,,shape_01,,,,1.5,,,,,,,,,,,,,,,,
,,,Y0.8Ca0.2Ba0.6La0.4Cu3OZ,,,,"(Y,Ca)(Ba,La)2Cu3Oz",,,,,,,,shape_01,62.3,,,,,,62.3,,,,,,,,,,,,,
,,,Mg0.97Mn0.03B2,,,,"(Mg,Mn)B2",,,,,,,,,,33.3,,,,,33.3,,,,,,,,,,,,,
,,,La1Ba1Cu2.94Co0.06O7,,,,"LaBaCa(Cu,Co)3O7",,,,,,,,,,,60.0,,57.0,,57.0,,,,,,,,,,,,,
,,,La1Ba1.5Ca0.5Cu3O6.6,,,,"(La,Ba,Ca)3Cu3O6",,,6.6,,,,,shape_01,,,,,,,,,,,,,,,,,,,,
,,,Ca0.95Ce0.05Ba1La1Cu3O6.91,,,,,,,6.91,,,,,,,64.8,,,55.9,,64.8,,,,,,,,,,,,,
,,,Y1Ba2Cu2.85Ga0.15O7-Z,,,,"YBa2(Cu,Ga)3O7",,,,,,,,,,75.2,,,,,75.2,,,,,,,,,,,,,
,,,Sr1.5Ba0.5Y1Cu2.8Ti0.2O7.08,,,,"(Cu,Ti)(Sr,Ba)2YCu2O7",,,7.08,,,,,,,,,,52.0,,52.0,,,,,,,,,,,,,
thickness = 2000A. Tc depends on the current direction. Tc(I//c) = 0.93 K.,,,U1Ni2Al3,,,,UNi2Al3,5.0,,,,,,,shape_03,,0.98,,,,,0.98,,,,,,,,,,,,,
,,,Eu0.48K0.52Fe2As2,,,,Eu1-xKxFe2As2,,,,,,,,shape_03,,30.0,,,,,30.0,,,,,,,,,,,,,
,,,H0.04Ta0.96,,,,,,,,,,,,,,3.62,,,,,3.62,,,,,,,,,,,,,
,,,Eu1Ba2Cu3O7-Z,,,,EuBa2Cu3O7,,,,,,,,,87.0,92.0,94.0,,,,92.0,,,,,,,,,,,,,
SC appears for 0.1=< x =<0.3 in FeTe1-xSx. Tc independent of x. SC volume increases with x.,,,Fe1Te0.75S0.25,,,,"Fe(Te,S)",,,,,,,,,5.5,7.28,10.0,,,,7.28,65.0,,,,,,,,,,-16.0,,
carrier p=0.1.P estimated from Tc using Tallon's eq.,,,Bi2Sr1.6La0.4Cu1Oz,,,,"Bi2(Sr,La)2CuOz",,,,,,,3.2,shape_04,19.4,,,,,,19.4,,,,,,,,,,,,,
,,,Bi2Sr1.8Ca1Nd0.2Cu2O8.26,,,,"Bi2(Sr,Ca)2(Ca,Nd)Cu2O8",,,8.26,,,,2.09e-09,shape_01,,87.7,,,,,87.7,,,,,,,,,,,,,
DOS = 5.8 state/eV.atom calculated from Rn and (dHc2/T).,,,Fe14.3U85.7,,,,U1-xFex,,,,,,,,,,1.0,,,,,1.0,,,85.6,,,,4.05,,,,,,
magnetic order Tm = 81.5 K.,,,La1Fe0.995Mn0.005As1F0.11O0.89,,,,"La(Fe,Mn)AsO0.89F0.11",,,,,,,,shape_01,,,,0.0,,,,,,,,,,,,,,,,
,,,Eu1Ba2Cu4O8,,,,EuBa2Cu4O8,,,,,,,,shape_02,,68.9,,,,,68.9,,,,,,,,,,,,,
Tn by <31>P-NMR.,,,La1Fe1As0.6P0.4O1,,,,LsFe(As1-xPx)O,16.0,,,,,,,shape_01,,,,,4.8,,4.8,,,,,,,,,,,,,
,,,Gd4Fe2As2Te0.9O4,,,,Gd4Fe2As2TexO4,,,,,,,,shape_03,,,,,25.0,,25.0,,,,,,,,,,,,,
FITTING C=AT**(-2)+BT +CT**3,,431.0,Y1Ba2Cu3O7,,,,YBa2Cu3O7,,,,,,,,,,91.0,,,,,91.0,,11.5,12.85,,,,,,4.13,,,,
,,,Tl0.5Ba2Ca2Cu3.5O10-z,,,,"(Cu,Tl)Ba2Ca2Cu3O10",,,,,,,,,90.0,,118.0,,,,104.0,,,,,,,,,,,,,
"Electrochemical intercalated with a potential technique.See Mater. Res Bull. 29, 735 (1994).",,,La2Cu1O4.05,,,,La2CuO4+d,,,4.05,,,,,shape_01,,,32.0,,,,32.0,,,,,,,,,,,,,
,,,Y1Ba1.6La0.4Cu3O7.05,,,,"Y(Ba,La)2Cu3O7",,,7.05,,,,,,,,52.0,,,,52.0,,,,,,,,,,,,,
MOMENT PER FE ATOM,,,Y1Ba2Cu2.97Fe0.03O7,,,4.07,"YBa2(Cu,Fe)3O7",,,,,,,,shape_01,,91.2,,,,1.0,91.2,,,,,,,,,,,,,
minor(<5%) impurity,,,Hg1Ba2Cu1O4+z,,,,HgBa2CuO4,,,,,,,,shape_01,91.5,94.0,,,,,94.0,44.0,,,,,2.7,0.68,,,,,,
,,,Nd1.85Ce0.15Cu1O3.971,,,,"(Nd,La,Ce)2CuO4",,,3.971,,,,,,,,,,21.6,,21.6,,,,,,,,,,,,,
,,,Tl2Ba2Ca0.8Y0.2Cu2O8+z,,,,"Tl2Ba2(Ca,Y)Cu2O8",,,,,,,,shape_01,,74.0,,,,,74.0,,,,,,,,,,,12.3,,
,,,Rb2Cs1C60,,,,Rb2CsC60,,,,,,,,,,31.3,,,,,31.3,,,,,,,,,,,,,
,,,Ba0.5K0.5Bi1O3,,,,"(Ba,K)BiO3",,,,,,,,shape_01,23.0,24.0,,,,,24.0,15.4,,,,803.0,45.3,0.916,,7.29,,,,
,,,Hg0.75Ba2.07Ca2.07Cu3.11O8.223,,,,HgBa2Ca2Cu3Oz,,,8.223,,,,,,,133.4,,,,,133.4,,,,,,,,,,,,,
,,,Y0.8Ca0.2Ba2Cu2.8Co0.2O6.78,,,,"(Y,Ca)Ba2(Cu,Co)3O7",,,6.78,,,,,shape_01,,55.5,,,,,55.5,,,,,,,,,,,,,
RRR = 4.7,,,Tl1Ni2Se0.4S1.6,,,,"TlNi2(Se,S)2",,,,,,,,shape_03,,,1.94,,1.99,,1.99,,,,,,,,,,,,,
,,,Ir0.98Re0.02,,,,Ir0.98Re0.02,,,,,,,,,,1.7,,,,,1.7,,,,,,,,,,,,,
"ANN(410C,1500H), overdoped sample",,,Y1Ba2Cu3OZ,,,,YBa2Cu3Oz,,,,,,,,shape_03,,,,,89.0,1.5,89.0,,,,,,,,,,,,,
,,,Pr1.85Ce0.15Cu0.998Ni0.002O4.065,,,,"(Pr,Ce)2(Cu,Ni)O4",,,4.065,,,,,shape_01,,,15.89,,,,15.89,,,,,,,,,,,,,
,,,La1.9Sr0.1Cu1Cl0.1O3.9-z,,,,"(La,Sr)2Cu(O,Cl)4",,,,,,,,shape_01,,21.0,,,,,21.0,,,,8200.0,,,,,,,,,
T*(anomaly in R(T)) = 129 K (= T<STR>) from inelastic x-ray scattering data.,,,Sr3Rh4Sn13,,,,Sr3Rh4Sn13,,,,,,,,shape_03,,4.18,,,,,4.18,,,,,,,,,,,,,
"nominal = MgC1.5Ni3. porocity < 5%. graphite included. grain size = 100-300 nm. Jc(4.2K,1T)=1.8 E+6 A/cm2.",,,Mg1Cu1Ni3,,,,MgCNi3,,,,,,,,,,7.2,,,,,7.2,12.8,,,,,5.0,2.3,,,,,,
new formula: Rb2Fe4Se5. magnetic moment at 295 K. Fe vacancy order-disorder transition temperature T<STR> = 515 K.,,,Rb0.88Fe1.81Se2,,,3.3,Rb2Fe4Se5,502.0,,,,,,,shape_03,,32.0,,,,,32.0,,,,,,,,,,,,,
,,,Gd0.002Th0.998,,,,Gd0.002Th0.998,,,,,,,,,,0.714,,,,,0.714,,,,,,,,,,,,,
,,,Nb1Ba2Cu2.92Ga0.08O7-y,,,,"NdBa2(Cu,Ga)3O7",,,,,,,,shape_01,,52.4,64.5,,,,52.4,,,,,,,,,,,,,
,,,Ga0.5Hg0.5Sr2Y0.3Ca0.7Cu2OZ,,,,"(Ga,Hg) Sr2 (Y,Ca) Cu2 Oz",,,,,,,,,30.0,,78.0,,,,54.0,,,,,,,,,,,,,
electron doped s/c.,,,H0.3Li1Nb1O2,,,,HxLiNbO2,,,,,,,,,,5.5,,,,,5.5,,,,,,,,,,,,,
Thermal expansion coeff. changes from + to - at Tc on cooling.,,,B2Mg1,,,,MgB2,,,,,,,,shape_01,38.7,,,,38.7,,38.7,,,,,,,,-1.07,2.56,,,,
RRR = 10,,,Ca0.64Na0.36Fe2As2,,,,"(Ca,Na)Fe2As2",,,,,,,,shape_01,,,,,17.0,,17.0,,,,,,,,,,,,,
nominal composition. Ca-deficiency = 0.092 by NED.,,,Ca1.8Cu1Cl2O2,,,,Ca2-xCuO2Cl2,,,,,,,,,,,,,39.0,,39.0,,,,,,,,,,,,,
OZ=3.99-3.              97,,,Sm1.85Th0.15Cu1O3.98,,,,"(Sm,Th)2CuO4",,,3.98,,,,,,,1.8,,,,,1.8,,,,,,,,-0.27,,,,,
,,,Bi1.8Pb0.2Sr1.65La0.35Cu1Oz,,,,"(Bi,Pb)2(Sr,La)2CuOz",,,,,,,,,,,44.0,,,,44.0,,,,,,,,,,,,,
not s/c,,,La2Ba2Cu4O9.348,,,,La2Ba2Cu4Oz,,,9.348,,,,,shape_01,,,,5.0,,,,,,,,,,,,,,,,
,,,Ba0.4K0.6Fe2As2,,,,"(Ba,K)Fe2As2",,,,,,,,shape_01,,35.2,,,,,35.2,,,,,,,,,,,20.36,,
Tc(max) = 0.52 K at P=0.8 GPa.. R//b-axis,,,S1N1,,,,SN,,,,,,,,,,0.26,,,,,0.26,,,,,,,,0.34,,,,,
P-dependence of lattice const measured. (dB0/dP) = 5.0  (bulk modulus),,,Pu1Co1Ga5,,,,PuCoGa5,,,,,,,,shape_03,,,,,,,,,,,,,,,,,,,,
,,,Y0.8Pr0.2Ba2Cu3O7.79,,,,"(Y,Pr)Ba2Cu3Oz",,,7.79,,,,,,,65.4,,,,,65.4,,,,,,,,,,,,,
R-ion radius vs Tc. hydrostatic-P (up to 1.05 GPa),,,Y0.2Pr0.3Ca0.5Ba2Cu3O7-z,,,,"(Y,Pr,Ca)Ba2Cu3O7",,,,,,,,shape_01,60.0,,,,105.0,,105.0,,,,,,,,5.0,,,,,
Basal plane distance d = 7.7979 A,,,Ti1N1Cl1,,,,alpha-TiNCl,,,,,,,,,,,,0.0,,,,,,,,,,,,,,,,
,,,Y1Ba2Cu2.994Zn0.006O6.63,,,,"YBa2(Cu,Zn)3O7",,,6.63,,,,,,,60.0,,,,,60.0,,,,,,,,,,,,,
,,,Cu1Co2S4,,,,CuCo2S4,17.5,,,,,,,,,4.0,,,,,4.0,,,,,,,,,,,,,
,,,Fe0.02Sc0.05Zr0.93,,,,Fe0.02Sc0.05Zr0.93,,,,,,,,,,0.35,,,,,0.35,,,,,,,,,,,,,
"BY the systematic investgations of electronic structure on a quasi-1D superconductor TaSe3, non-trivial topological surface states was identified.",,,Ta1Se3,,,,TaSe3,,,,,,,,shape_03,,,,,,0.5,2.0,,,,,,,,,,,,0.27,
F-content shows nominal value.,,,Gd1Fe1As1O0.85,,,,GdOFeAs,,,,,,,,,52.3,,53.5,,53.5,,53.5,,,,,,,,,,,,,
composition: Sr0.797Eu0.203(Fe0.888Co0.112)2As2 by WDS. Hc2 measured by ac(16Hz) freqency shift.,,,Sr0.8Eu0.2Fe1.78Co0.22As2,,,,"(Sr,Eu)(Fe,Co)2As2",,30.4,,33.0,31.6,,,shape_03,18.3,,,,18.0,,18.0,,,,,,,,,,,,,
,,,La1.85Sr0.15Cu1O4,,,,"(La,Sr)2CuO4",,,,,,,,shape_03,,35.6,,,,,35.6,,,,,,,,,,,,,
beta-pyrochlore. G-L = 34.,,,Rb1Os2O6,3.87,,,RbOs2O6,,,,,,,,shape_03,,6.4,,,,,6.4,6.0,44.0,,,252.0,7.4,1.2,,,0.0092,,,
,,,Y1Ba2Cu3O7,,,,YBa2Cu3O7,,,,,,,,,92.2,94.0,95.5,,,2.0,94.0,,,,,,,,,,,-2.7,,
not SC. carrier n = 6.93E+19 /cm3 at 5 K.,,,Cs1Bi4Te6,,,,CsBi4Te6,,,,,,,,,,,,2.0,,,,,,,,,,,,,,,,
Energy gap obtained by SP using two gap model. Large and small gaps are 2.51 and 1.81 meV.,,,Fe1Se0.1Te0.9,,,,FeSe1-xTex,,,,,,,,shape_03,,11.0,,,,,11.0,,,,,,,,,,,,2.51,
,,,Y1Sr2Cu2.6Al0.4O6.5,,,,"YSr2(Cu,Al)3O7",,,6.5,,,,,shape_01,,,,4.2,,,,,,,,,,,,,,,,
,,,C1N1Nb1,,,,C1N1Nb1,,,,,,,,,,17.3,,,,,17.3,,,,,,,,,,,,,
SUS(RT) = 0.39 E-6 emu/g,,,Cu1Se1Te1,,,,CuSeTe,,,,,,,,,1.6,,2.0,,,,1.8,,,,680.0,,,,,,,,,
,,,Tl1.5Nd2Sr2Cu2OX,,,,,,,,,,,,,15.5,,41.8,,,,28.65,,,,,,,,,,,,,
,,,Y1Ba2Cu3O6.65,,,,"(Y,Ca)Ba2Cu3Oz",,,6.65,,,,,shape_01,,,,,57.0,,57.0,,,,,,,,,,,,,
fraction of fcc phase = 2 %,,,Na2Rb1C60,,,,Na2RbC60,,,,,,,,,,2.5,,,,,2.5,,,,,,,,,,,,,
The hight of pnictogen from the Fe plane h<pn> = 1.24 A. As-Fe-As bonding angle alpha = 116.3 degree.,,,La1Fe1As0.6P0.4F0.1O0.9,,,,"LaFe(As,P)(O,F)",,,,,,,,shape_01,,27.0,,,,,27.0,,,,,,,,,,,,,
"M = C3H7NO. interlayer distance, d = 13.0 A..",,,Li0.13M0.26Zr1N1Cl1,4.0,,,LixMyZrNCl,,,,,,,,,,13.7,,,,,13.7,,1.2,,,,,,,,,,,
Jc obtained from dM(magnetization),,,Gd1Ba2Cu3Oz,,,,GdBa2Cu3O7,,,,,,,,shape_01,,,,,91.7,,91.7,,,,,,,,,,,,,
"real conc. x = 0.039 in (Ba,K)(Fe1-xMx)2As2 by EPMA. Tc defined as max of (dR/dT).",,,Ba0.5K0.5Fe1.9Mn0.1As2,,,,Ba0.5K0.5(Fe1-xMnx)2As2,,,,,,,1.568e-09,shape_03,,9.53,,,13.1,,9.53,,,,,,,,,,,,,
"values of [Tc], [DebyeT], [Gapene] are obtained by curve fitting of thermal conductivity k(T).",,383.0,Gd1Ba2Cu3Oz,4.1,,,GdBa2Cu3Oz,,,,,,,,,,91.8,,,,,91.8,,,,,,,,,,,,,
,,,Hg0.85S0.15Ba2Cu1Oz,,,,"(Hg,S)Ba2CuOz",,,,,,,,shape_01,,,,,62.0,,62.0,,,,,,,,,,,,,
,,,Ge0.55Nb3.45,,,,Ge0.55Nb3.45,,,,,,,,,,4.9,,,,,4.9,,,,,,,,,,,,,
,,,Pb1V3,,,,Pb1V3,,,,,,,,,,,,4.2,,,,,,,,,,,,,,,,
,,,Fe0.5Sr2Y1Cu2.5O7+z,,,,"(Fe0.5,Cu0.5)(Ba,Sr)2YCu2O7",,,,,,,,shape_01,,,77.0,,,,77.0,,,,,,,,,,,,,
G-L = 3.2. Hc(1.2K) = 0.81 kG. Clogston-Hp = 185 kG.,,,C1Ta1,,,,TaC,,,,,,,,,,10.2,,,,,10.2,0.46,,12.7,,,,,,,,,,
,,,Pd1Te2,,,,PdxTe2,,,,,,,,shape_03,,1.53,,,,,1.53,,,,,,,,,,,,,
stoichiometric (z=4.0) sample/ Phase = T + T'. Substrate = LaAlO3(a = 3.793 A). thickness = 450 A.,,,La1.925Ce0.075Cu1O4,,,,"(La,Ce)2CuO4",,,4.0,,,,,shape_05,,3.92,,,,,3.92,,,,,,,,,,,,,
N=IN E+21/CM3,,,La1.78Sr0.22Cu0.97Ni0.03O4,,,,"(La,Sr)2(Cu,Ni)O4",,,,,,,4.81e-10,,,14.0,,,,,14.0,,,,,,,,,,,,,
Tc by mutual inductance. (dTc/dP) estimated from Tc(P) figure.,,,La2.9234Ce0.0766In1,,,,"(La,Ce)3In",,,,,,,,,,4.02,,,,,4.02,,,,,,,,-1.74,,,,,
Tc by ac-SUS. hydrostatic pressure.,,,Lu1Fe3Si5,,,,Lu2Fe3Si5,,,,,,,,shape_01,,6.0,,,,,6.0,,,,,,,,-1.02,,,,,
,,,Mg2Nb1,,,,NbMg2,,,,,,,,,,5.6,,,,,5.6,,,,,,,,,,,,,
G-L = 80. (dC/gamma*Tc) = 1.93.,,,W7Re13C1,,,,W7Re13C,,,,,,,,,,7.3,,,,,7.3,12.6,64.2,,,406.0,5.1000000000000005,,,,0.004,,,
,,,La1.835Nd0.04Sr0.125Cu1O4,,,,"(La,Nd,Sr)2CuO4",,,4.0,,,,,shape_01,,,,,32.0,,32.0,,,,,,,,,,,,,
,,,C1Ta1,,,,Ta1C1,,,,,,,,,,3.3,,,,,3.3,,,,,,,,,,,,,
isotope effect of pseudogap temp T*. T*(O<18>) - T*(O<16>) = 220-170 = 50 K. alpha(T*) = -2.2,,,Ho1Ba2Cu4O8,,,,HoBa2Cu4O8,,,,,,,,shape_01,,,,,79.0,,79.0,,,,,,,,,,,,,
dTc/dx=-4 K/at%Mg,,,Hg1Ba2Cu0.99Mg0.01O4+z,,,,"HgBa2(Cu,Mg)O4",,,,,,,,shape_01,,,,,94.0,,94.0,,,,,,,,,,,,,
grain size: 2-10 um,,,Ru1Sr2Gd1Cu1.96Zn0.04OZ,,,,"RuSr2Gd(Cu,Zn)2Oz",,,,,,,,shape_06,,12.8,25.0,,,,12.8,,,46000.0,22000.0,,,,,,,,,
<71>Ga-NQR measured. gap from curve fitting of T1(T) using isotropic gap model.,,,Ga9Ir2,4.4,,,Ir2Ga9,,,,,,,,shape_03,,2.2,,,,,2.2,,,,,,,,,,,,,
"nominal: BaFe1.7Co0.3As2. cleaved sample: d = 25 micron-m along c-axis. ab-plane thermal conductivity measured for T > 80 mK, H < 14.5 T.",,,Ba1Fe1.73Co0.27As2,,,,"Ba(Fe,Co)2As2",,,,,17.0,,,shape_03,8.1,,,,,,8.1,,,,,,,,,,,,,
composites of C & S. S-content not clear. resistivity not measured. remanent for H//a goes to zero at 570 K by extraporation. weak itinerant FM.,,,C1S1,,,,C1-xSx,,,,,,,,,,,,,9.0,,9.0,,,,,,,,,,0.0064,,,
single crystal,,,Ho1Ni2B2C1,,,,HoNi2B2C,5.2,,,,,,,shape_03,,8.6,,,,,8.6,,,,,,,,,,,,,
magnetic hysteresis loops were measured.,,,Ru0.8Nb0.2Sr2Gd1.5Ce0.5Cu2O10-z,,,,"(Ru,Nb)Sr2(Gd,Ce)2Cu2O10-z",,,,,,,,shape_01,28.9,,,,28.0,,28.0,,,,,,,,,,,,,
,,,Gd0.7Pr0.2Ca0.1Ba2Cu3O7,,,,"(Gd,Pr,Ca)Ba2Cu3O7",,,,,,,,,,64.4,,,,,64.4,,,,,,,,,,,,,
,,,Gd1.5Ba1.5Cu3Oz,,,,"Gd(Ba,Gd)2Cu3O7",,,,,,,,,92.0,,93.0,,,,92.5,,,8.0,,,,,,,,,,
p-induced s/c. Tc(max)=13.8 K at P=30.2 GPa. dTc/dP=0.9 K/GPa for 20<P<30 GPa and =-0.4 K/GPa for 30<P<50 GPa.,,,Li1,,,,Li,,,,,,,,,,13.8,,0.0,,,13.8,,,,,,,,0.9,,,,,
"RRR= R300/R10K) = 1.14 (ab-plane). SP heat, (beta) = 0.039 mJ/mol.K4, (delta) = 2.6E-4 mJ/mol.K6. Two band gap analysis D1 = 1.86meV (in DB), D2  = 1.36 meV.",,,Nb0.18Re0.82,,,,Nb0.18Re0.82,,,,,,,,shape_03,,8.5,,,,,8.5,,6.1,,,,,,,,,,1.86,
,,,Nb3Rh0.95Au0.05,,,,"Nb3(Rh,Au)",,,,,,,,shape_01,,2.52,,,,,2.52,,,,,,,,,,,,,
"2223 phase is dominant, Jc(77K,1T)=1.3 A/cm2, Jc(77K,0T)=316 A/cm2",,,Bi1.6Pb0.3Te0.1Sr2Ca3Cu4Oz,,,,"(Bi,Pb,Te)2Sr2Ca3Cu4Oz",,,,,,,,shape_02,102.7,,,,,,102.7,76.2,,,,,2.1,1.05,,,,,,
Na-intercalated MoS2. 0.3 =< x =< 0.6 in NaxMoS2.,,,Na0.4Mo1S2,,,,NaxMoS2,,0.76,,,5.0,,,,,3.6,,,,,3.6,,,,,,,,,,,,,
,,,Hg0.6Tl0.4Ba1.6La0.4Cu1Oz,,,,"(Hg,Tl)(Ba,La)2CuOz",,,,,,,,,,21.5,,,,,21.5,,,,,,,,,,,,,
"Jc from magnetization. Jc(70K,0T)=5.0 E+8 A/cm2. Jc(70K,1T)=5.0 E+7 A/cm2",,,Y0.85Pr0.15Ba2Cu3O7-z,,,,"(Y,Pr)Ba2Cu3O7",,,,,,,,shape_01,82.0,84.5,,,,,84.5,,,,,,,,,,,,,
Tetra-to-collapsed tetra transition has thermal hysteress (cooling and warming).,,,Ca1Fe2As1.83P0.17,,,,"CaFe2(As,P)2",,,,,,,,shape_03,,,28.8,,,,28.8,,,,,,,,,,,,,
"anisotropy factor=180. other Ni-content sample were described in Phys.Rev.Lett., 80(1998)1968",,,Bi2Sr2Ca1Cu1.988Ni0.012O8,,,,"Bi2Sr2Ca(Cu,Ni)2O8",,,,,,,,shape_03,87.1,,98.0,,,,92.55,,,,,,,,,,,,,
,,,Bi1.6Pb0.4Sb0.1Sr2Ca2Cu2OZ,,,,"(Bi,Pb,Sb)2Sr2Ca2Cu3O10",,,,,,,,,130.0,,134.5,,,,132.25,,,,,,,,,,,,,
,,,B3Rh7,,,,B3Rh7 ,,,,,,,,,,,,0.35,,,,,,,,,,,,,,,,
T<sub>=530C. excess O-vacancy.,,,Sr0.6Ca0.2Cu1O2-z,,,,"(Sr,Ca)CuO2",,,,,,,,shape_04,,,,4.2,,,,,,,620.0,,,,,,,,,
"ANN(970C, 50h,P(O2)=50 bar)  ",,,La1.8Sr0.2Ca1Cu2O6,,,,"(La,Sr)2CaCu2O6",,,,,,,,shape_02,,38.0,,,,,38.0,,,,,,,,,,,,,
"IMPURITY,BACUO2,Y2O3,Y2BACUO5",,,Y1Ba2Cu2.7Ag0.3OY,,,,"YBa2(Cu,Ag)3O7",,,,,,,,,,90.2,,,,,90.2,,,,,,,,,,,,,
Bi2212-phase = 100%.  Thermal expansion coeff. = 5.92 E-7 /K.,,,Bi1.6Pb0.4Sr2Ca2.5Sm0.5Cu3Oz,,,,"(Bi,Pb)2Sr2(Ca,Sm)2Cu3Oz",,,,,,,,shape_01,28.0,,78.0,,,,53.0,,,,,,,,,,,,,
,,,La2Cu1O4,,,,La2CuO4,,,,,,,,,,,,4.2,,,,,,,,,,,,,,,,
,,,B6Ca1,,,,B6Ca1,,,,,,,,,,,,1.28,,,,,,,,,,,,,,,,
,,,Ca0.4Ba1.25La1.35Cu3O7.11,,,,"(La,Ca)(Ba,La)2 Cu3O7",,,7.11,,,,,,47.1,,,,,,47.1,,,,,,,,,,,,,
,,,Sm1Ba2Cu3O6.62,,,,SmBa2Cu3Oz,,,6.62,,,,,,,34.2,,,,,34.2,,,,7.02,,,0.35,,,,98.1,,
"constant current=0.25mA(oxize),Cu-valence=2.145",,,La1.875Ba0.125Cu1O4,,,,"(La,Ba)2CuO4",,,,,,,,shape_01,,28.4,,,,,28.4,,,,,,,,,,,,,
Na(PC) intercalated TiNCl. M=(PC): PC= propylene carbonate. Na-content by ICP. Basal plane distance d = 20.53 A.,,,Na0.16M1Ti1N1Cl1,,,,alpha-Na1.16(PC)yTiNCl,,,,84.0,,,,,,,7.4,,,,7.4,,,,,,,,,,,,,
composite material (MgB2+SWCNT). M = SWCNT(wt% in DB). charge transfer = 0.0023/carbon. RRR = 1.39,,,Mg1B2M0.05,,,,MgB2(SWCNT)x,,,,,,,,,,,37.5,,,,37.5,,,,,,,,,,,,,
,,,Er0.8Pr0.2Ba2Cu3O7-y,,,,"(Er,Pr)Ba2Cu3O7",,,,,,,7e-10,shape_01,,,78.0,,,,78.0,,,,1000.0,,,,,,,,,
"Tc, gap from NQR measurements. Fig. shows Tc(P) and gap(P).",,,Ce1Co1In5,8.86,,,CeCoIn5,,,,,,,,shape_03,,2.3,,,,,2.3,,,,,,,,,,,,,
,,,La1.75Sr0.25Cu1O4,,,,"(La,Sr)2CuO4",,,,,,,,shape_03,,,6.0,,,,6.0,,,,,,,,,,,,,
2223+2212,,,Bi1.6Pb0.4Sr2Ca2Cu2.7Mn0.3OZ,,,,"(Bi,Pb)2Sr2Ca2(Cu,Mn)3O10",,,,,,,,shape_02,88.4,,106.8,,,,97.6,,,,,,,,,,,,,
quench,,,Pb0.6Cu0.4Sr0.8La1.2Cu1O5.11,,,,"(Pb,Cu)(Sr,La)2CuOz",,,5.11,,,,,,,34.8,,,,,34.8,,,,,,,,,,,,,
The Sample Preparation Method is not descrived.,,,Bi2Sr2Ca1Cu2O8,,,,Bi2Sr2CaCu2O8,,,8.0,,,,,shape_03,80.0,,,,,1.0,80.0,,,,,,,,,,,,,
Energy gap obtained by SP using two gap model. Large and small gaps are 5.01 and 3.00 meV.,,,Fe1Se0.2Te0.8,,,,FeSe1-xTex,,,,,,,,shape_03,,13.0,,,,,13.0,,,,,,,,,,,,5.01,
impurity phase=SrRuO8,,,Ru0.7Sr2Gd1Cu2.3O8+z,,,,"(Ru,Cu)Sr2GdCu2O8",,,,,,,,shape_01,,72.0,,,,,72.0,,,,,,,,,,,,,
Ru-content determined by WDS.,,,Ba1Fe1.28Ru0.72As2,,,,"Ba(Fe,Ru)2As2",,,,,,,,shape_03,4.3,,13.6,,,,8.95,,,,,,,,,,,,,
,,,H0.12Ta0.88,,,,,,,,,,,,,,2.81,,,,,2.81,,,,,,,,,,,,,
,,,Hg1Ba2Cu1O4.36,,,,HgBa2CuO4+d,,,4.36,,,,,shape_01,,,40.0,,,,40.0,,,,,,,,,,,,,
,,,La1.822Ba0.178Cu0.99Ni0.01O4,,,,"(La,Ba)2(Cu,Ni)O4",,,,,,,,,,18.2,,,,,18.2,,,,,,,,,,,,,
"Tc(z) is shown in TCFIG,T1 value is Tc(max)",,,Ca0.4La0.6Ba1.35La0.65Cu2.7Ni0.3OZ,,,,"(Ca,La)(Ba,La)2(Cu,Ni)3Oz",,,,,,,,,16.5,,,,,,16.5,,,,,,,,,,,,,
,,,Bi2.1Sr1.93Ca0.87Pr0.1Cu2O8+z,,,,"Bi2Sr2(Ca,Pr)Cu2O8",,,,,,,,,,70.0,,,,,70.0,,,,,,,,,,,,,
M = NH3. x and y not given. T<spin-glass > = 38.1 K,,,Li0.45M0.3Fe2Se0.2Te1.8,,,,"LixMyFe2(Se,Te)2",,,,,,,,,,,,,0.0,,0.0,,,,,,,,,,,,,Check: Tc=0 (Non-superconducting?)
,,,Y0.5Lu0.5Ba2Cu3OX,,,,"(Y,Lu)Ba2Cu3O7",,,,,,,,,,86.7,,,,,86.7,,,,,,,,,,,,,
,,338.0,La2Rh3Si5,,,,La2Rh3Si5,,,,,,,,,,4.4,,,,,4.4,,,,,,,,,,,,,
,,,Y1Ba2Cu1Oz,,,,"YBa2(Cu,Zn)3(O,S)7",,,,,,,,,,89.6,,,,,89.6,,,,,,,,,,,,,
,,,Bi2Sr2Ca1Cu2OZ,,,,,,,,,,,,,,,,,86.3,,86.3,,,,,,,,,,,,,
,,,Bi1.6Pb0.4Sr2Cu2.95Mo0.05OY,,,,"(BI,PB)2SR2CA2(CU,MO)3O10",,,,,,,,,,107.1,,,,,107.1,,,,,,,,,,,,,
,,,Cr0.57Mo0.43,,,,Mo1-xCrx,,,,,,,,,,0.03,,,,,0.03,,,,,,,,,,,,,Info: Very Low Tc (<0.1K)
,,,La1Fe0.99975Mn0.00025As1F0.11O0.89,,,,"La(Fe,Mn)AsO0.89F0.11",,,,,,,,shape_01,,22.6,,,,,22.6,,,,,,,,,,,,,
,,,C1Cr2Ga1,,,,C1Cr2Ga1,,,,,,,,,,,,1.1,,,,,,,,,,,,,,,,
,,,Hg1Ba2Ca11Cu12Oz,,,,HgBa2Ca11Cu12Oz,,,,,,,,,105.1,,,,,,105.1,,,,,,,,,,,,,
"sample: 500*500*30 um3. SP-heat measured down to 0.6 K, up to 8T.Two-gap model fitting:  (2d/kTc) = 2.1 (small), and = 4.6 (large). Anisotropy (Hc2) = 7.5",,,Nb1S2,4.6,,,2H-NbS2,,,,,,,,shape_03,,6.05,,,,0.4,6.05,,,,,,,,,,,,,
"anisotropy factor=100, parameters obtained by fitting of Koshelev theory(PRL 76(1996)1340)",,,Bi1.64Pb0.36Sr2Ca0.79Y0.21Cu2O8+z,,,,"(Bi,Pb)2Sr2(Ca,Y)Cu2O8",,,,20.0,,2000.0,,shape_03,,,,,86.0,2.0,86.0,,,,,,,,,,,,,
"T<CDW> = 32.3K ,and T<STR> = 30.8 K  from SUS(T) at H=2T.",,,Ba0.95K0.05Ti2Sb2O1,,,,"(Ba,K)Ti2Sb2O",,,,,,,,shape_01,,,,,4.25,,4.25,,,,,,,,,,,,,
,,,Ba1Fe1.936Co0.044Cu0.02As2,,,,"Ba(Fe,Co,Cu)2As2",,,,,,,,,0.0,,4.7,,,,2.35,,,,,,,,,,,,,
reentrant at 5.6K,,,Er1Ni1.9675Co0.065B2C1,,,,"Er(Ni,Co)2B2C",,,,,,,,shape_01,,6.2,,,,,6.2,,,,,,,,,,,,,
[gamma] estimated from entropy constraint using SP-data. residual [gamma] = 0.46 mJ/mol.K2. lattice term (beta) = 1.04 mJ/mol.K4. (dC/gamma*Tc) = 0.96.,,,Rb0.801Fe1.602Se2,,,,RbxFezSe2,,,,,,,,shape_03,,,32.4,,,1.6,32.4,,12.0,,,,,,,,,,,
,,,Gd1Ba2Cu2.775Zn0.225Oz,,,7.9,"GdBa2(Cu,Zn)3O7",2.05,,,,,,,shape_01,,35.0,,,,,35.0,,,,,,,,,,,,,
apical site = BrCl.,,,Ca1.75Na0.25Cu1Br1Cl1O2,,,,"(Ca,Na)2CuO2BrCl",,,,,,,,shape_01,,19.0,,,,,19.0,,,,,,,,,,,,,
,,,La3Ru4Ge13,,,,La3Ru4Sn13,,,,,,,,,,3.9,,,,,3.9,,,,,,,,,,,,,
impurity phase BaCuO2 < 8%. TCWIDTH(10-90% in sus). La-conc.=0.727 (in meas.),,,Y0.3La0.7Ba2Cu3O6.98,,,,"(Y,La)Ba2Cu3Oz",,,6.98,,,,,,,,,,82.0,50.0,82.0,,,,,,,,,,,,,
compositions are nominal value. 1221-phase = minor phase. dTc/dP in K/GPa. Hc2(0) using WHH theory. Tc shows Tc(on). ,,,Th1Pd3B3C1,,,,ThPd3B3C,,,,,,,,,,21.5,,,,,21.5,1.6,,,,,,0.15,-0.12,,,,,
,,,Ir0.69Y0.31,,,,,,,,,,,,,,1.98,,,,,1.98,,,,,,,,,,,,,
A,,,Y1Ba1Sr1Cu3O6.98,,,,"Y(Ba,Sr)2Cu3Oz",,,6.98,,,,,shape_06,,82.0,,,83.0,,82.0,,,,,,,,,,,,,
,,,Y0.6Pr0.4Ba2Cu3Oz,,,,"(Y,Pr)Ba2Cu3O7",,,,,,,,,,33.1,,,,,33.1,,,,,,,,,,,,,
,,,Bi4Sr3Ca2Tm1Cu4O16.73,,,,,,,16.73,,,,,,,46.5,,,,,46.5,,,,,,,,,,,,,
,14.0,,La1.85Sr0.15Cu0.7Ni0.3O4,,,1.72,"(La,Sr)2(Cu,Ni)O4",,,,,,,,,,,,,,,,,,,,,,,,,,,,
,,,Bi3Sn1,,,,Bi3Sn1,,,,,,,,,,3.77,,,,,3.77,,,,,,,,,,,,,
"Energy gap measured by SP using two band model. Large & Small gaps are (d1,d2) = (4.09, 2.60) meV for H = 0 T.",,,Fe1Se0.4Te0.6,,,,"Fe(Se,Te)",,,,,,,,,,14.2,,,,,14.2,,,,,,,,,,,,4.09,
,,,Al0.66Ge0.22Nb3.1,,,,Al0.66Ge0.22Nb3.1,,,,,,,,,,20.29,,,,,20.29,,,,,,,,,,,,,
,,231.0,Y2Dy3Os4Ge10,,,,"(Y,Dy)5Os4Ge10",3.1,,,,,,,,,2.86,,,,,2.86,3.1,,,,,,,,,,,,
"apical Cu-O=2.333A,in-plane Cu-O=1.9902A",,,Pr1Ba2Cu2Nb1O8-z,,0.001,2.85,PrBa2Cu2NbOz,10.0,,,,,,,shape_01,,,,,,,,,,,,,,,,,,,,
"nominal = LuSi3 + 2Si(cI16). meta-stable at AP. e-ph = 0.65, (dC/Tc) = 9.4, (dC/gamma*Tc) = 1.50",,365.0,Lu1Si3,,,,LuSi3,,,,,,,,,,6.78,7.1,,7.0,,6.78,0.234,6.26,,,,,,,6.37,,,,
"Mossbauer effect also measured. tetra-ortho transition at T=105K. 10K-phase( Fmmm:a=5.5734,b=5.5464,c=13.0926).",,238.0,Ba0.8K0.2Fe2As2,,,,"(Ba,K)Fe2As2",,,,,,,,shape_01,,,,,23.6,,23.6,,5.6,,,,,,,,,,,
,,,La1.85Sr0.15Cu1O4,,,,"(La,Sr)2CuO4",,,,,,,,shape_04,,28.6,,,,,28.6,,,0.236,0.75,,,,,,,,,
,,,Hg2Ba1.5Sr0.5Y0.8Ca0.2Cu2O8-z,,,,"Hg2(Ba,Sr)2(Y,Ca)Cu2O8",,,,,,,,,,,,,41.0,,41.0,,,,,,,,,,,,,
,,,Y1Ba2Cu3F0.165Oz,,,,"YBa2Cu3(O,F)7",,,,,,,,,,91.6,,,,,91.6,,,,,,,,,,,,,
,,,Sr1Fe1.75Co0.25As2,,0.00085,,"Sr(Fe,Co)2As2",,,,,,,,,,,,,18.1,,18.1,,,,,,,,,,,,,
,,,Fe1Te0.92,,,,FeTex,,,,,,,,,,,,2.0,,,,,,,,,,,,,,,,
"Values of Hc2(0), dHc2/dT are for H//c-axis. Rb-content dependence of Tc is not clear.",,,Rb0.2W1O3,,,,RbxWO3,,,,,,,,,,4.16,,,,,4.16,47.7,,,,,,1.69,,,,,,
"delta-Tc = 0.16 K, Tc by M(T)",,,Lu1Ni2B2C1,,,,LuNi2B2C,,,,,,,,shape_03,,15.75,,,,,15.75,,,,,,,,,,,,,
,,,Ir0.8Y0.2,,,,Y1-xIrx,,,,,,,,,,3.66,,,,,3.66,,,,,,,,,,,,,
[penet] from muon-SR.,,,Sm1Fe1As1F0.18O0.82,,,,"Sm(O,F)FeAs",,,,,,1900.0,,,,45.0,,,,3.0,45.0,,,,,,,,,,,,,
MAXIMUM TC=122.7K(3.7GPA),,,Tl2Ba2Ca1Cu2O8,,,,Tl2Ba2CaCu2O8,,,,,,,,shape_01,,112.1,,,,,112.1,,,,,,,,4.0,,,,,
,,,Nb3Sn0.5Al0.5,,,,"Nb3(Sn,Al)",,,,,,,,,,16.1,,,,,16.1,,,,,,,,,,,,,
Tc and T<SDW> are measured by thermal expansion coefficient. P-content by EDX. (dTc/dPa) = 1.4 K/GPa. (dTc/dPc) = -6.3 K/GPa. (dC/Tc) = 38 mJ/mol.K2,,,Ba1Fe2As1.34P0.66,,,,"BaFe2(As,P)2",,,,,,,,shape_03,,28.8,28.8,,,,28.8,,21.9,,,,,,-3.5,,,,,
,,,Y0.6Pr0.4Ba2Cu4O7.95,6.6,,,"(Y,Pr)Ba2Cu4O8",,,7.95,,,,,shape_01,,,63.0,,,,63.0,,,,,,,,,,,,,
,,,La1.2Ba1.8Cu3O7.35,,,,"La(Ba,La)2Cu3Oz",,,7.35,,,,,,,,,4.2,,,,,,,,,,,,,,,,
,,,Y0.8Sm0.2Ba2Cu3O7-z,,,,"(Y,Sm)Ba2Cu3O7",,,,,,,,shape_01,80.0,,,,,,80.0,,,,7430.0,,,,,,,7.765,,
SUS(300K) = 0.339 E-3 emu/mol.Oe.,,349.0,Rh16Ir1S15,,,,"(Rh,Ir)17S15",,,,,,,,,,4.08,,,,,4.08,,89.1,,322.29999999999995,,,,,,,,,
,,,La0.5Lu0.5Ni2B2C1,,,,La0.5Lu0.5Ni2B2C,,,,,,,,,,14.8,,,,,14.8,,,,,,,,,,,,,
Tn = 106 K. T<STR> = 106 K by R(T) measurement.,,,La0.34Na0.66Fe2As2,,,,"(La,Na)Fe2As2",106.0,67.0,,,128.0,,1.54e-10,shape_03,26.9,,27.3,,27.0,,27.0,,,,,,,,,,,,,
,,,Pb2Sr2Dy0.84Ce0.5Cu3O12,,,,"(Pb2Cu)Sr2(Dy,Ce)3Cu2O12",,,,,,,,shape_05,,,,,,,,,,,77000.0,,,,,,,,,
,,,Sm1.5Ce0.5Sr2Cu2Nb1O10,,,,"(Sm,Ce)2Sr2Cu2NbO10",,,,,,,,,,27.0,,,,,27.0,,,,,,,,,,0.00925,,,
,,,Gd1Ba2Cu2.7Ni0.3O7-Z,,,,"GdBa2(Cu,Ni)3O7",,,,,,,,shape_01,,32.3,,,,,32.3,,,,,,,,,,,,,
,,,Ho1Rh2.4Ru1.6B4,,,,"Ho(Rh,Ru)4B4",1.25,,,,,,,,,1.6,,,,,1.6,,,,,,,,,,,,,
,,,V3Ga0.78Sn0.22,,,,,,,,,,,,,,6.9,,,,,6.9,,,,,,,,,,,,,
,,,Bi1.65Pb0.35Sr2Ca2Cu3O10,,,,"(Bi,Pb)2Sr2Ca2Cu3O10",,,10.0,,,,,shape_02,108.6,,,,,,108.6,,,,,,,,,,,,,
,,,Y0.78Pr0.22Ba2Cu3O7-d,,,,"(Y,Pr)Ba2Cu3O7",,,,,,,,shape_03,,,70.0,,,,70.0,,,260.0,,,,,,,,,,
,,,Y0.5Na0.5Ba2Cu3OZ,,,,"(Y,Na)Ba2Cu3O7",,,,,,,,shape_01,23.7,41.3,56.6,,,,41.3,,,,,,,,,,,,,
,,,Tl2.5Pb0.3Pr1Sr2Cu2.5OX,,,,,,,,,,,,,,,39.06,,,,39.06,,,,,,,,,,,,,
LT-phase(T < 1750C),,,La1Ir2Si2,,,,LaIr2Si2,,,,,,,,,,,,1.0,,,,,,,,,,,,,,,,
T<STR> = 112.1 K,,,Ba0.825K0.175Fe2As2,,,0.683,"(Ba,K)Fe2As2",113.9,,,,,,,,,10.0,,,,,10.0,,,,,,,,,,,,,
,,,Tb1Os1.5Sn2.6,,,,,,,,,,,,,,1.4,,,,,1.4,,,,,,,,,,,,,
coexistence of s/c and weak FM. Tirr=75 K.,,,Eu1.6Ce0.4Sr2Ru1Cu2O10,,,,"(Eu,Ce)2Sr2RuCu2O10",,,,,,,,shape_01,,,,,32.0,,32.0,,,,,,,,,,,,,
,,,Y1Ba1.5La0.5Cu3O7.22,,,,"Y(Ba,La)2Cu3Oz",,,7.22,,,,,shape_01,32.0,,,,36.6,17.2,36.6,,,,,,,,,,,40.5,,
NEELT BY MUON-SR,,,La2Cu0.92Zn0.08O4,,,,"La2(Cu,Zn)O4",181.0,,,,,,,shape_01,,,,,,,,,,,,,,,,,,,,
SP (beta) = 1.46  mJ/mol.K4. T<CDW> = 0 for x = 0.58 where Tc = 1.10 K (max) and SC volume fraction = 80 %.,,,Lu1Pt0.88Pd1.12In1,,,,Lu(Pt1-xPdx)2In,,,,,,,,shape_01,,1.109,,,,,1.109,,5.96,,,,,,,,,,,
,,,Tl1Sr2Ca2Cu3Oz,,,,TlSr2Ca2Cu3Oz,,,,,,,,shape_01,,,,,86.0,,86.0,,,,,,,,,,,-0.4,,
,,,La1.6Gd0.4Ba2Ca0.8Cu4.8O11.401,,,,"(La,Gd)2Ba2CaxCu4+xOz",,,11.401,,,,,shape_01,76.0,,,,,,76.0,,,,,,,,,,,,,
,,,Al2Ca1,,,,Al2Ca1,,,,,,,,,,,,1.02,,,,,,,,,,,,,,,,
,,,Cr0.017U0.983,,,,Cr0.017U0.983,,,,,,,,,,0.75,,,,,0.75,,,,,,,,,,,,,
Actual composition: Rb0.78Fe1.67Se1.9Te0.095 by ICP,,,Rb0.8Fe2Se1.9Te0.1,,,,Rb0.8Fe2Se2-xTex,,,,,,,,shape_03,23.0,,29.5,,,,26.25,,,,,,,,,,,,,
,,,Sm1.665Y0.185Ce0.15Cu1O4,,,,"(Sm,Y,Ce)2CuO4",,,,,,,,shape_01,,,,,10.0,,10.0,,,,,,,,,,,,,
Tc defined as lower-Tc of #131272 sample.,,400.0,Nb3Si1,,,,Nb3Si,,,,,,,,shape_02,,9.0,,,,,9.0,,8.6,,,,,,,,,,,
"fully oxygenated, Hirr(77K)=13.1T",,,Nd1Ba2Cu3O7-z,,,,NdBa2Cu3Oz,,,,,,0.167,,shape_03,,,,,95.85,,95.85,,,,,,,,,,,,,
Sp-heat jump is broad. (dC/gamma*Tc) = 0.48,,,Pt3U1,,,,UPt3,,,,,,,,,0.54,,,,0.5,0.03,0.5,,450.0,,,,,,,,,,,
"2 gap/RTc=4.9(upper limit), temp.dep. Good agreement with BCS.",,,Lu1Ni2B2C1,3.3,,,LuNi2B2C,,,,,,,,,,15.7,,,,,15.7,,,,,,,,,,,,,
,,,Y1Ba1.6La0.4Cu3O7,,,,"Y(Ba,La)2Cu3O7",,,7.0,,,,,,,,,,32.2,,32.2,,,,,,,,,,,,,
"impurity = OsO2. a=0.00756 /GPa, b = 0.000198 /(GPa)^2 in (dV/V0) = -a*P + b*P^2.",,,Cs1Os2O6,,,,CsOs2O6,,,,,,,,shape_01,,,,,3.3,,3.3,,,,,,,,,,,,,
two counterelectrode(Au) on ab-plane,,,Bi2Sr2Ca1Cu2Oz,9.4,,,Bi2Sr2CaCu2O8,,,,,,,,shape_03,,82.0,,,,,82.0,,,,,,,,,,,,33.5,
RRR = 2.14,,,La1Ru2.919Ni0.081Si2,,,,"La(Ru,Ni)3Si2",,,,,,,,shape_01,5.42,,,,5.42,,5.42,,,,,,,,,,,,,
"T<STR>=138(heating), 132(cooling) K. (dC/gamma*Tc) = 1.3.",,,Ba1Ni2As2,,,,BaNi2As2,,,,,,,,shape_03,0.575,,,,,,0.575,,,,,,,,,,,,,
,,,Al0.04Au0.92In0.04,,,,"(Au,Al,In)",,,,,,,,,0.0321,0.0555,0.0615,,,,0.0555,,,,,,,,,,,,,Info: Very Low Tc (<0.1K)
no reentrant behavior . G-L parameter = 3.7,,,Dy1Ni2B2C1,,,,DyNi2B2C,10.1,,,,,,,shape_01,,3.8,,,,,3.8,0.3,,,,,,,,,,,,
,,,La3S4,,,,,,,,,,,,,,6.5,,,,,6.5,,,,,,,,,,,,,
,,364.0,Y1Ba2Cu3O6.4,,,,YBa2Cu3Oz,,,6.4,,,,,shape_01,,,,,,,,,4.54,,,,,,,,,,,
,,,Bi0.33Hg0.67Sr2Y0.5Ca0.5Cu2O7,,,,"(Bi,Hg)Sr2(Y,Ca)Cu2O7",,,,,,,,shape_01,,92.0,,,92.0,,92.0,,,,,,,,,,,,,
monoclinic. RRR = 18.5. G-L = 9.3. thermodynamic-Hc(0) = 207 Oe. (dC/gamma*Tc) = 1.1.,,355.0,Y3Pt4Ge6,3.2,,,Y3Pt4Ge6,,,,,,,,,2.6,,3.4,,2.6,0.5,2.6,0.273,12.7,21.0,370.0,323.0,34.7,0.146,,,0.0054,,0.35,
,,,Zr2Co1,,,,Zr2Co,,,,,,,,shape_01,,5.47,6.2,,5.58,,5.47,,,,,,,,,,,,,
Bi2212+Bi2223,,,Bi1.72Pb0.28Sr2Ca2Cu3O16+z,,,,"(Bi,Pb)2Sr2Ca2Cu3O16",,,,,,,,shape_02,,102.98,,,,,102.98,,,,3640000.0,,,,,,,,,
,,,Mo0.61Ru0.39,,,,,,,,,,,,,,7.18,,,,,7.18,,,,,,,,,,,,,
"two gaps((2d/kTc)=3.72, =1.08) were obtained from fitting of supercurrent density.",,,Lu2Fe3Si5,3.72,,,Lu2Fe3Si5,,,,,,0.2,,shape_03,,6.0,,,,,6.0,,,,,,,,,,,,,
not s/c,,,Tl1Ba1.6Sr0.4Pr1Cu2O7-z,,,,"Tl(Ba,Sr)2PrCu2O7",6.22,,,,,,,,,,,4.2,,,,,,,,,,,,,,,,
"P-induced SC. SC for 2.3 < x < 8.6 kbar. Hc2 defined as ""onset"". Hc2(0)//ab = 20 T for P=3.5 kbar, Hc2(0)//c = 15 T for P=4.3 kbar.",,,Ca1Fe2As2,,,,CaFe2As2,,,,,20.0,,,shape_03,,,12.0,0.0,,,12.0,,,,,,,,,,,,,
SP-jump dC = 117 mJ/mol.K2. (dC/gamma*Tc) = 1.51. e-ph coupling = 0.55,,184.0,Co3Th7,,,,Th7(Fe1-xCox)3,,,,,,,,,,1.8,,,,,1.8,,43.0,,,,,0.27,,,,,,
strongly overdoped sample. angular dependence of Hc2 were measured at various temperatures.,,,Ba1Fe1.856Ni0.144As2,,,,"Ba(Fe,Ni)2As2",,,,,,,,shape_03,,7.5,,,,,7.5,,,,,,,,,,,,,
,,,P1Zr3,,,,P1Zr3,,,,,,,,,,4.5,,,,,4.5,,,,,,,,,,,,,
"T*(dR/dT anomaly, maybe CDW transition) = 175 K.  Tn1 = 2.15 K, Tn2 = 1.48 K.",,,Eu3Bi2S3Se1F4,,,6.96,Eu3Bi2S4-xSexF4,2.15,,,,,,,shape_01,,2.39,,,,,2.39,,,,,,,,,,,,,
,,,Sm1.85Ce0.15Cu1O4-Z,,,,"(Sm,Ce)2CuO4",,,,,,,,shape_03,,19.0,,,,,19.0,,,,,,,,,,,,,
"M = DMDA (decaamethylene diamine) . sample prepared by reaction (200 C, 15 days). M-content x not given.",,,M1Ti1N1Cl1,,,,MxTiNCl,,,,,,,,,,,,,17.1,,17.1,,,,,,,,,,,,,
T* = 55 K,,,Ca1.5Sr1.5Rh4Sn13,,,,(CaxSr1-x)3Rh4Sn13,,,,,,,,shape_03,,6.42,,,,,6.42,,,,,,,,,,,,,
,,,Tl2Ba2Ca1Cu2O7.946,,,,Tl2Ba2CaCu2O8,,,7.946,,,,,shape_01,,107.0,,,,,107.0,,,,,,,,,,,,,
"major phase= Tl1212, minor phase = Tl1201. volume ratio(Tl1212/tl1201) = 93/4",,,Tl1Sr1.6Yb0.4Ca1Cu2O7-z,,,,"Tl(Sr,Yb)2CaCu2O7",,,,,,,,,78.0,,96.0,,,,87.0,,,,,,,,,,,,,
,,,As0.15Ga0.15Nb3Sn0.7,,,,As0.15Ga0.15Nb3Sn0.7,,,,,,,,,,18.01,,,,,18.01,,,,,,,,,,,,,
Eu-content by WDS. Tn by SUS.,,,Sr0.57Eu0.43Fe1.76Co0.24As2,,,,"(Sr,Eu)(Fe,Co)2As2",3.52,,,,,,,shape_03,11.7,,13.5,,8.78,,8.78,,,,,,,,,,,,,
,,,N0.97Sc1,,,,N0.97Sc1,,,,,,,,,,,,1.38,,,,,,,,,,,,,,,,
,,,La0.89Sr0.11Fe1As1O1,,,,"(La,Sr)OFeAs",,,,,,,,,,25.5,,,,,25.5,,,,,,,,,,,,,
"M = DDMDA ( dodecamethylene diamine). sample prepared by reaction (150 C, 10 days). M-content x not given.",,,M1Ti1N1Cl1,,,,MxTiNCl,,,,,,,,,,,,,16.4,,16.4,,,,,,,,,,,,,
z=nominal value,,,Cu0.5P0.5Sr2Ca1.8Y0.2Cu3O9.25,,,,"(Cu,P)Sr2(Ca,Y)2Cu3Oz",,,9.25,,,,,,,,,,68.0,,68.0,,,,,,,,,,,,,
,,,Y1Ba2Cu2.954Zn0.047O7-d,,,,"YBa2(Cu,Zn)3O7",,,,13.0,,,,shape_03,,,73.8,,,,73.8,,,,,,,,,,,,,
,,268.0,Tl1Ba1Ca1Cu2O5.5,,,,,,,,,,,,shape_01,,114.0,,,,20.0,114.0,,16.0,,,,,,,,,,,
not s/c,,,La1.6Sr0.4Ca0.6Dy0.4Cu2O6-Z,,,,"(La,Sr)2(Ca,Dy)Cu2O6",,,,,,,,shape_01,,,,10.0,,,,,,,,,,,,,,,,
,,,Bi2Sr2Ca1Cu2O8+Z,,,,Bi2Sr2CaCu2O8,,,,,,,,shape_03,,,,,85.6,,85.6,,,,,,,,,,,,,
density=9.894,,,Zr1Ru4P2,,,,ZrRu4P2,,,,,,,,,,11.0,,,,,11.0,12.2,,,,,5.2,,,,,,,
Vickers hardness = 182-252,,,Mo0.0708Ti0.9292,,,,Ti1-xMox,,,,,,,,,,2.8,,,,,2.8,,,,,,,,,,,,,
"R(T) = R0 +A*T^2, R0 in DB, A = 1.66E-8 Ohm.cm/K^2.",,,La1Fe1As1F0.14O0.86,,,,"LaFeAs(O,F)",,,,,,,,shape_01,,12.9,,,,,12.9,,,48.1,,,,,,,,-42.4,,
,,,Y1Ba1.98La0.02Cu3O6.96,,,,"Y(Ba,La)2Cu3O7",,,6.96,,,,,shape_01,,92.6,,,,,92.6,,,,,,,,,,,,,
plate like single crystals obtained from samples.,,,Ca0.79La0.21Fe1As2,,,,"(Ca,La)FeAs2",,,,,,,,shape_03,,,,,28.0,,28.0,,,,,,,,,,,,,
not s/c. density(theoretical)=4.85 g/cm3,,,Ba1Ga1Si1,,,,"Ba(Ga,Si)2",,,,,,,,,,3.9,,,,,3.9,,,,,,,,,,,,,
,,,Y1Ba2Cu4O8,,,,YBa2Cu4O8,,,,,,,,shape_01,,80.4,,,81.8,,80.4,,,,,,,,,,,,,
,,,Bi1Rh1,,,,,,,,,,,,,,2.06,,,,,2.06,,,,,,,,,,,,,
(lattice constant): c/a = 0.9603 (T=10 K).  Tc determined by SP.  thermodynamic Hc(0) = 130 Oe.,,85.3,Ag7N1O11,,,,Ag7O8NO3,,,,,,,,,1.004,1.025,1.046,,,,1.025,,44.6,,,,,,,,,,,
MUON SR,,,Gd1Ba2Cu3O6.8,,,,GdBa2Cu3O7,,,6.8,,,,,,,81.0,,,,,81.0,,,,,1770.0,,,,,,,,
,,,Sm1Fe1As0.5P0.5O0.85,,,,"SmOFe(As,P)",,,,,,,,shape_03,21.7,,,,,,21.7,,,,,,,,,,,,,
,,,Nd1Rh4B4,,,,NdRh4B4,,,,,,,,,,5.31,,,,,5.31,,,,,,,,-0.0565,,,,,
structure distortion at 62.2 K.,,,Na1Fe1As1,,,,NaFeAs,45.2,,,,,,,,,,,,9.0,,9.0,,,,,,,,,,,,,
,,,Rh0.3W0.7,,,,Rh0.3W0.7,,,,,,,,,,7.3,,,,,7.3,,,,,,,,,,,,,
,,,Tl1Ba2Ca0.7Gd0.3Cu2O7,,,,"TlBa2(Ca,Gd)Cu2O7",,,,,,,,,,84.5,,,,,84.5,,,,,,,,,,,,,
fully oxygenated,,,Y1Ba1.4La0.6Cu3Oz,,,,,,,,,,,,shape_01,,,,,13.2,,13.2,,,,,,,,,,,,,
"kaizero=12.6E-6 emu/mol, DOS=0.50/eV.spin.fu",,,Y0.91Th0.09C2,,,,"(Y,Th)C2",,,,,,,,,,3.7,,,,,3.7,,,,,,,,,,,,,
(dTc/gamma*Tc) = 1.77.  gao(0)/kTc=1.95,,489.0,Y1Ni2B2C1,,,,YNi2B2C,,,,,,,,,,14.6,,,,,14.6,,18.7,,,,,,,,,,,
"sample #1. R=R0+A*T^n (R0=3.96 uOhm.cm, n=2.26). Hc2//C*-axis. There exist nodes in SC-gaps from thermal conductivity.",,,Ta4Pd3Te16,,,,Ta4Pd3Te16,,,,,,,,shape_03,4.3,,,,4.3,,4.3,2.9,,,,,,,,,,,,
"inpurity phases=CaHgO2, BaCuO2, major phase=Hg-1212 nominal composition",,,Hg1Ba2Ca2Cu3Oz,,,,HgBa2Ca2Cu3Oz,,,,,,,,,92.0,,,,110.3,,110.3,,,,,,,,,,,,,
,,,Bi2Sr2Ca1Cu2O8.17,,,,BiSr2CaCu2O8,,,8.17,,,,,shape_01,85.5,,,,,15.0,85.5,,,,1.0,,,,,,,,,
Figure contains T<SPT> values which are structural phase transition. T<SPT> = 60.8 K. (dC/gamma*Tc) = 0.615.,,,Sn0.979In0.021Te1,,,,"(Sn,In)Te",,,,,,,,shape_03,,0.936,,,0.855,,0.936,,0.964,,,,,,,,,,,
,,,Er1Ba2Cu3O6.94,,,,"ErBa2(Cu,Co)3Oz",,,6.94,,,,,shape_01,90.0,91.5,93.0,,,,91.5,,,,,,,,,,,,,
,,,I1Bi1.9Pb0.1Sr2Ca1Cu2O8+Z,,,,"(Bi,Pb)2Sr2CaCu2O8+z",,,,,,1980.0,,shape_01,,,80.0,,,4.0,80.0,,,,,,,,,,,,,
sp-heat measured between 0.9 and 12 K..,,192.0,Rh0.08Zr0.92,,,,Zr1-xRhx,,,,,,,,,,6.1,,,,,6.1,,7.88,,,,,,,,,,,
,,,C1Ru1,,,,C1Ru1,,,,,,,,,,2.04,,1.9,,,2.04,,,,,,,,,,,,,
ab-plane THC by steady-state method,,,Y1Ba2Cu2.97Zn0.03O6.93,,,,"YBa2(Cu,Zn)Oz",,,6.93,,,,,shape_03,,80.0,,,,,80.0,,,,,,,,,,,,,
,,,Sr1.5Ba0.5Y1Cu2.8Ga0.2O7.14,,,,"(Cu,Ga)(Sr,Ba2)YCu2O7",,,7.14,,,,,,,,,,56.0,,56.0,,,,,,,,,,,,,
THER.EXPAN.=1.03E-9*T+5.75E-11*T**3,,346.0,Y1Ba2Cu3O7-Z,,,,YBa2Cu3O7,,,,,,,,shape_01,87.0,,90.0,,,,88.5,,9.4,,,,,,,,,,,
ion radius(average) of R = 0.983. Hirr(77K)=5.18 T.,,,Yb0.7Lu0.3Ba2Cu3O7-z,,,,"(Yb,Lu)Ba2Cu3O7",,,,,,,,shape_01,89.7,,,,,,89.7,,,,,,,,,,,,,
,,,La3Co2B2N3,,,,(LaN)3(Co2B2),,,,,,,,shape_01,,,,1.8,,,,,,,,,,,,,,,,
,,,Y1Ba2Cu3O6.95,2.6,,,YBa2Cu3Oz,,,6.95,,,,,,89.0,,,,,,89.0,,,,,,,,,,,,,
density=5.96 g/cm3.,,,Gd1.2Mo6S8,,,,GdMo6S8,,,,,,,,,,1.4,,,,,1.4,,,,,,,,,,,,,
,,,Bi2Sr2Ca0.8Y0.2Cu2O8+d,,,,"Bi2Sr2(Ca,Y)Cu2O8",,,,,,,,shape_01,,86.6,,,,,86.6,,,,,,,,,,,12.0,,
gamma in mj/mol.K2. C<es>/gamma.Tc = 1.25,,,B2Nb1,,,,NbB2,,,,,,,,,,0.62,,,,,0.62,1.6,4.0,,,,,,,,,,,
,,416.0,Ir0.925Nb0.075,,,,Ir1-xNbx,,,,,,,,,,0.172,,,,,0.172,,6.5,,,,,,,,,,,
heat treated in NH3 gas,,,Sr0.2Ta1S2,,,,Sr0.2(NH3)xTaS2,,,,,,,,,,2.8,,,,,2.8,,,,,,,,,,,,,
,,,Fe1Se0.25Te0.75,,,,"Fe(Se,Te)",,,,,,,,,,,12.0,,,,12.0,,,,,,,,,,,,,
ion radius(average) of R = 0.984. Hirr(77K)=6.83 T.,,,Yb0.9Lu0.1Ba2Cu3O7-z,,,,"(Yb,Lu)Ba2Cu3O7",,,,,,,,shape_01,89.5,,,,,,89.5,,,,,,,,,,,,,
,,,La1.85Sr0.15Cu1O3.99,,,,"(La,Sr)2CuO4",,,3.99,,,,,shape_01,,,,,,,,,,,,,,,,,,,,
"ANN(650C, 6h, in O2). mechanical properties were calculated from ultrasonic velocity.",,448.0,Dy1Ba1Sr1Cu3O7-z,,,,DyBaSrCu3O7,,,,,,,,shape_01,82.0,,,,,,82.0,,,,290.0,,,,,6.8,,,,
,,,La1.85Ce0.15Cu0.55Ag0.45O4-Z,,,,"(La,Ce)2CuO4",,,,,,,,,7.4,17.1,19.0,,,,17.1,,,,,,,,,,,,,
,,,La1.86Ba0.14Cu1O4,,,,"(La,Ba)2CuO4",,,,,,,,,,13.3,,,,,13.3,,,,,,,,,,,,,
,,,Tm1Sr2Cu2.85Re0.15Oy,,,,"TmSr2(Cu,Re)3Oz",,,,,,,,shape_01,23.0,,37.0,,,,30.0,,,,,,,,,,,,,
,,,Er1Ba2Cu3OX,,,,ErBa2Cu3O7,,,,,,,,,80.0,,91.0,,,,85.5,,,3.0,,,,,,,,,,
splat cooled. ,,,Co1Zr2,,,,Co1Zr2,,,,,,,,,,7.0,,,,,7.0,,,,,,,,,,,,,
,,,Mo0.95Zr0.05C1,,,,"(Mo,Zr)C",,,,,,,,,,13.2,,,,,13.2,,,,,,,,,,,,,
e-ph coupling = 0.58,,243.0,Hf1Pd2In1,,,,HfPd2In,,,,,,,,shape_01,,2.86,,,,,2.86,1.0,8.5,,,,18.0,,,,,,,
,,,Bi1.65Pb0.35Sr2Ca1Cu2O8+Z,,,,"(Bi,Pb)2Sr2CaCu2O8",,,,,,,,,85.9,,91.5,,,,88.7,,,,,,,,,,,0.44,,
"R = R0+A*T^n, Curie-Weis law, Debye-model, are used..",,197.0,Pr0.7Ce0.3Pt4Ge12,,,3.5,"(Pr,Ce)Pt4Ge12",,,,,,,,shape_01,,,,,,,,,109.4,22.7,,,,,,,,,,
e/a ratio = 5.3,,,W1.75Ru1.25B2,,,,"(W,Ru)3B2",,,,,,,,,,3.38,,,,,3.38,,,,,,,,,,,,,
PRECURSOR=HYDROXIDE,,,Nd2Cu1F0.3O3.7,,,,"Nd2Cu(O,F)4",,,,,,,,,,28.0,,,,,28.0,,,,,,,,,,,,,
,,,Tl1.5Pb0.5Pr2Sr2Cu2OX,,,,,,,,,,,,,,16.7,,,,,16.7,,,,,,,,,,,,,
,,,La1.85Sr0.15Cu1O4,,,,"(La,Sr)2CuO4",,,,,,,,,,,39.0,,,,39.0,,,,,,,,,,,,,
,,,Nb0.75Ti0.25N0.94,,,,"(Nb,Ti)Nx",,,,,,,,,,16.1,,,,,16.1,,,,,,,,,,,,,
PM(tetra) to AFM(ortho) transition at 200K. uniaxial(c-axis)-P-dependence of Tc for various pressure mediums were measured. Table values show for Daphne7474.,,,Sr1Fe2As2,,,,SrFe2As2,200.0,,,,,,,,30.1,,,0.0,,,30.1,,,,,,,,,,,,,
,,,La1Ni0.75Cu0.25C2,,,,"La(Ni,Cu)C2",,,,,,,,shape_01,4.05,,4.65,,3.48,,3.48,,,,107.0,,,,,,,,,
Determination of the electromechanical limits of high-performance Nb3Sn Rutherford cables under transverse stress(up to 210MPa) from a single-wire experiments with variuous impregnants.,,,Nb3Sn1,,,,Nb3Sn,,,,,,,,shape_01,,,,,,,,,,,,,,,,,,,,
,,,Er1Ba2Cu3OX,,,9.3,ErBa2Cu3O7,,,,,,,,shape_01,,91.7,,,,,91.7,,,,,,,,,,,,,
,,,Lu1Ba2Cu3O7-X,,,,LuBa2Cu3O7,,,,,,,,,88.2,89.5,,,,,89.5,,,17.0,,,,,,,,,,
,,,Y1Ba2Cu3O6.5,,,,YBa2Cu3Oz,,,6.5,,,,,shape_03,,20.0,,,,,20.0,,,,,,,,,,,,,
"multi-phase sample. Data of Hc1,Hc2 are for T=1.7 K.",,,Lu1Re1B1C1,,,,LuReBC,,,,,,,,,,6.1,,,,,6.1,8.0,,,,,,,,,0.02,,,
"P-induced SC. Pc = 90 GPa. SC properties in DB shows for P=200 GPa.  Cell volume V(P) , See HallFig = MLAT157690",,,Mo1S2,,,,2H-MoS2,,,,,,,,shape_03,,,12.2,0.0,,,12.2,7.33,,,,,,,,,,,,
,,,Y1Ba2Cu2.79Zn0.21O7,,,,"YBa2(Cu,Zn)3O7",,,,,,,,,,35.2,,,,,35.2,,,,,,,,,,,,,
,,,Y1Ba2Cu2.85Zn0.036Ga0.114O7-Z,,,,"YBa2(Cu,Zn,Ga)3O7",,,,,,,,,,55.1,,,,,55.1,,,,,,,,,,,,,
Hc2(0) shows Hc(0) because 1st kind SC.  e-ph coupling const. = 0.39. Specific heat measurements.,,307.0,Re0.15Ta0.85,,,,Ta1-xRex,,,,,,,,,,0.75,,,,,0.75,,3.75,,,,,,,,,,,
,13.0,,Bi4Sr4Tb2Cu4O16+Y,,,7.66,BI4SR4TB2CU4O16,,,,,,,,,,,,,,,,,,,,,,,,,,,,
"(Hg0.7,Ti0.3)by EDS",,,Hg0.8Ti0.2Ba2Ca1Cu2O6.2,,,,"(Hg,Ti)Ba2Ca1Cu2O6",,,6.2,,,,,,,,,,127.0,,127.0,,,,,,,,,,,,,
