Repository: Tejasvini595/superconductor_deepset

## Overview

This repository contains the official implementation of **"From Individual Elements to Macroscopic Materials: In Search of New Superconductors via Machine Learning"**.

The code implements a **DeepSet neural network** for predicting the critical temperature (Tc) of superconducting materials based solely on their chemical composition. By explicitly enforcing permutation invariance, the DeepSet architecture avoids artifacts associated with arbitrary element ordering and provides a physically meaningful framework for learning composition–property relationships in superconducting materials.

File: data/superconductors_kaggle_ready_v2.csv (part 33 of 87)
comment,curiet,debyet,element,gapene,kaizero_value,moment_value,name,neelt,nhc2zero_value,oz,pcohere_value,phc2zero_value,ppenet_value,rh300,shape,t1_value,t2_value,t3_value,tcn_value,tcsus_value,tcwidth_value,critical_temp_K,upper_critical_field_0K_T,gamma_sommerfeld_mJmolK2,resistivity_normal_uOhmcm,resistivity_roomtemp_uOhmcm,penetration_depth_nm,coherence_length_nm,dhc2dt_TK,dtcdp_KGPa,density_gcm3,lower_critical_field_0K_T,thermopower_300K_uVK,energy_gap_meV,data_quality_flag
Tc by SUS. <18>O-content by infrared spectroscopy.,,,La1.9Ca0.1Cu1O4,,,,"(La,Ca)2CuO4",,,,,,,,,,,,,19.5,,19.5,,,,,,,,,,,,,
P-induced SC. Pcrit = 0.8 GPa(lower SC) and 1.8 GPa(upper SC). CDW-temp = 58 K(chain I) and 142 K(chain III). (dTc/dP) for 4 < P < 5.7 GPa,,,Nb1Se3,,,,NbSe3,,,,,,,,shape_03,,5.0,,0.0,,,5.0,,,,,,,,-0.45,,,,,
,,,Bi1.95Sr1.85La0.2Cu1O6+z,,,,"Bi2(Sr,La)2CuO6",,,,,,,,,,22.1,,,,,22.1,,,,,,,,,,,,,
crystal size=3*3*0.28 mm3,,,Y1Ba2Cu3O7,,,,YBa2Cu3O7,,,,,,,,shape_03,86.6,,,,,2.0,86.6,,,,,,,,,,,,,
SC-volume 80% (2K),,,La1Ru2As2,,,,LaRu2As2,,,,,,,,shape_01,6.8,,7.8,,7.0,1.0,7.0,1.6,,,,,,,,,,,,
R(max) at 125 K.,,,K0.86Fe2Se1.82,,,,KxFe2Se2,,67.0,,,208.0,,,shape_03,28.7,,31.0,,29.0,,29.0,,,,,,,,,,,,,
lattice term in SP (beta) = 2.79 E-4 J/mol.K4,,299.0,La1Fe0.995Zn0.005As1O0.85,,,,"La(Fe,Zn)AsO0.85",,,,,,,,,,,,,14.1,,14.1,,2.0,,,,,,,,,,,
,,,Ta0.9Zr0.1B1,,,,Ta1-xZrxB,,,,,,,,shape_01,,4.62,,,,,4.62,,,,,,,,,,,,,
,,,La1.8Sr0.2Cu0.99Ni0.01O4,,,,"(La,Sr)2(Cu,Ni)O4",,,,,,,,shape_01,,23.4,,,,,23.4,,,,,,,,,,,,,
whiskers,,,Nb1S2,,,,,,,,,,,,,,5.0,,,,,5.0,,,,,,,,,,,,,
,,,Nd1Ba2Cu3O7-z,,,,NdBa2Cu3O7,,,,,,,,shape_01,,93.3,,,,2.3,93.3,,,,,,,,,,,,,
nominal compo.=Nb0.68Ga0.32. Impurity phase = W5Si3 phase. Hc2(0) estimated using WHH theory by Y.Asada.,,,Ga0.25Nb0.75,,,,Nb3Ga,,,,,,,,,,20.0,,,,,20.0,35.8,,,,,,2.56,,,,,,
,,,Eu1Ba2Cu2.9Ga0.1O6.74,,,,"EuBa2(Cu,Ga)O7-y",,,6.74,,,,,shape_01,,52.0,,,55.0,,52.0,,,,,,,,,,,,,
,,,Y1Ba1.6La0.4Cu3OZ,,,,"Y(Ba,La)2Cu3O7",,,,,,,,shape_01,41.5,55.2,,,,27.0,55.2,,,,9.84,,,,,,,,,
R(60K) = 11.27  mOhm.cm,,,Sm1Fe0.92Mn0.08As1F0.12O0.88,,,,"Sm(O,F)(Fe,Mn)As",,,,,,,,shape_01,,,0.0,,,,0.0,,,,,,,,,,,,,Check: Tc=0 (Non-superconducting?)
,,,Eu1Ba2Cu2.97Zn0.03OZ,,,,"EuBa2(Cu,Zn)3O7",,,,,,,,,,70.6,,,,,70.6,,,,,,,,9.4,,,,,
,,,Bi1Pt1,,,,,,,,,,,,,,1.21,,,,,1.21,,,,,,,,,,,,,
crystallized at 1168 K.,,253.0,Ir45Nb55,,,,Nb1-xIrx,,,,,,,,,,4.88,,,,,4.88,,3.16,,,,,2.5,,,,,,
,,,Pr0.73La0.27Ir2Zn20,,,3.4,Pr1-xLaxIr2Zn20,,,,,,,,shape_01,,0.093,,,,,0.093,,,8.55,,,,,,,,,,Info: Very Low Tc (<0.1K)
,,,Pr1Ba2Cu2.76Ga0.24O6.9,,,,"PrBa2(Cu,Ga)3O7-d",10.0,,6.9,,,,,shape_01,,,,,,,,,168.0,,,,,,,,,,,
,,,Ag0.002Al0.998,,,,Ag0.002Al0.998,,,,,,,,,,1.128,,,,,1.128,,,,,,,,,,,,,
,,,Rh0.8Y0.2,,,,Y1-xRhx,,,,,,,,,,1.18,,,,,1.18,,,,,,,,,,,,,
as-grown sample. not bulk SC. bulk SC for x >= 0.4,,,Fe1Te0.8Se0.2,,,,FeTe1-xSex,,,,,,,,shape_03,,,,,10.5,,10.5,,,,,,,,,,,,,
,,,Bi2Sr2Ca1Cu0.98Fe0.02O8+Y,,,,"Bi2Sr2Ca(Cu,Fe)2O8",,,,,,,,,54.0,66.0,79.0,,,26.0,66.0,,,,,,,,,,,,,
,,,B1Mo1Re1,,,,"B(Mo,Re)",,,,,,,,,,5.09,,,,,5.09,,,,,,,,,,,,,
"For P = 0.38(0.89) GPa, Tc = 0.44(0.36) K, [gamma] = 384(334) mJ/mol.K2.",,141.0,Pt3U1,,,,UPt3,,,,,,,,,,0.5,,,,,0.5,,426.0,,,,,,,,,,,
non-superconductorsurpressed  by Pr's antferromagnetic order,15.4,,Pr1.5Ce0.5Sr2Cu2Nb1O10-d,,,,"(Pr,Ce)2Sr2NbCu2O10",,,,,,,,shape_01,,,,,,,,,,,,,,,,,,,,
not SC. phase transition(structural and magnetic) at 175 K. lattice term in SP (beta) = 0.2 mJ/mol.K4,,339.0,Sr1Fe1As1F1,,,,SrFFeAs,,,,,,,,,,,,4.0,,,,,1.5,,,,,,,,,,,
,12.0,,Y1Ba2Cu2.2Fe0.8O7.25,,,3.23,"YBa2(Cu,Fe)3O7",,,7.25,,,,,,,,,,,,,,,,170.0,,,,,,,,,
gamma in mj/mol.K2(calculated from 78 J/m3.K2),,,Lu1Pd2Si2,,,,LuPd2Si2,,,,,,,,shape_01,,0.67,,,,,0.67,0.007,7.72,,,,,,,,,,,
,,,Y0.95Ca0.05Ba2Cu3O6.94,,,,"(Y,Ca)Ba2Cu3O7",,,6.94,,,,,shape_01,83.3,88.2,,,,6.0,88.2,,,,,,,,,,,,,
,,,Y1Ba2Cu3O6.6,,,,YBa2Cu3O7,,,6.6,,,,,shape_01,,58.9,,,,,58.9,,,,3.5,,,,,,,,,
prepared at high pressure,,,C13La1,,,,C13La1,,,,,,,,,,4.8,,,,,4.8,,,,,,,,,,,,,
"AS-GROWN,HALLFIG(P=1 FOR //PLANE,P=2 FOR NORMAL TO PLANE)",,,Y1Ba2Cu3OZ,,,,,,,,,,,,shape_03,,91.0,,,,,91.0,,,,,,,,,,,,,
,,,Ho0.2Dy0.8Ni2B2C1,,,,"(Ho,Dy)Ni2B2C",9.0,,,,,,,shape_03,,6.23,,,,,6.23,,,,,,,,,,,,,
plate like single crystals obtained from samples.,,,Ca0.82Pr0.18Fe1As1.98Sb0.02,,,,"(Ca,Pr)Fe(As,Sb)2",,,,,,,,shape_03,,,,,26.0,,26.0,,,,,,,,,,,,,
Tc defined as Tc(on). Impurity phase detected.,,,Hg0.2Cr0.8Sr2Cu1O4,,,,"(Hg,Cr)Sr2CuO4",,,,,,,,,,,,,53.6,,53.6,,,,,,,,,,,,,
T<SDW> =  150 K.,,,Ca0.9Na0.1Fe2As2,,,,"(Ca,Na)Fe2As2",,,,,,,,shape_01,,,,5.0,,,,,,,,,,,,,,,,
non-centrosymmetric.   Energy gap from SP analysis. (dC/gamma*Tc) = 1.90   . e-ph = 0.76 .,,311.4,Re0.77Mo0.23,4.0,,,Re1-xMox,,,,,,,,shape_01,,8.65,,,,,8.65,,3.66,,,,,,,,,,,
New superconductor TaIr2B22 shows Tc of 5.11K with unconventional superconductivity (exceeding the Pauli limit) in magnetic fields.,,230.0,Ta1Ir2B2,,,,TaIr2B2,,,,,,,,shape_011,,,,,,,5.1,14.7,5.2,,,342.0,4.7,,,,0.00271,,,
"CA CONTENT NOT MEASURED,UNDER HYDROSTATIC PRESSURE",,,Pb2Sr2Y0.61Ca0.39Cu3O8,,,,"Pb2Sr2(Y,Ca)Cu3O8",,,,,,,,,,,75.0,,,,75.0,,,,,,,,1.5,,,,,
,,,Nb2.91Zr0.09Al1,,,,"(Nb,Zr)3Al",,,,,,,,,,14.6,,,,,14.6,,,,,,,2.1300000000000003,,,,,,
,,,Y1Ba2Cu2.982Zn0.018O6.9,,,,"YBa2(Cu,Zn)3Oz",,,6.9,,,,,shape_03,,,89.2,,,,89.2,,,,,,,,,,,,,
,,,Y0.75Ca0.25Ba2Cu2.75Co0.25O7,,,,"(Y,Ca)Ba2(Cu,Co)3Oz",,,7.0,,,,,shape_01,,82.5,,,,,82.5,,,,,,,,,,,,,
,,,Pr1.85Ce0.15Cu1O4-Z,,,,"(Pr,Ce)2CuO4",,,,,,,,shape_01,,17.8,,,,,17.8,,,,,,,,,,,,,
"ANN(300C,in 0.01 %O2). hole conc  p=0.118.",,,Hg1Ba2Cu0.97Zn0.03O4.063,,,,"HgBa2(Cu,Zn)Oz",,,4.063,,,,,shape_01,,,,,75.0,,75.0,,,,,,,,,,,7.5,,
,,,Ir2U1,,,,Ir2U1,,,,,,,,,,,,4.2,,,,,,,,,,,,,,,,
"Effect of non-magnetic rare earth substitution for Zr on mixed anion Zr(P,Se)2 superconductors.",,,Zr1.6La0.4P1.25Se0.75,,,,Zr1.60La0.40P1.25Se0.75,,,,,,,,shape_02,,,,,,,5.185,,,,,,,,,,,,,
CARRIER IN E+21/CM3,,,Y0.87Pr0.13Ba2Cu3O7,,,,,,,,,,,,shape_03,,78.35,,,,,78.35,,,,,,,,,,,,,
,,,La1Mg1,,,,La1Mg1,,,,,,,,,,,,0.33,,,,,,,,,,,,,,,,
,,,Y1Ba1.85La0.15Cu3OZ,,,,"Y(Ba,La)2Cu3O7",,,,,,,,shape_01,89.2,89.7,,,,1.3,89.7,,,,9.12,,,,,,,,,
metallic,,,Sr0.7Ca0.2Nb1O3,,,,"(Sr,Ca)NbO3",,,,,,,,shape_01,,,,4.2,,,,,,,,,,,,,,,,
,,309.0,Sc0.1Zr0.9,,,,Zr1-xScx,,,,,,,,,,,,0.024,,,,,2.4,,,,,,,,,,,
"moisture,CO2 are harmful when synthesized",,,Hg1Ba2Ca1Cu2O6+z,,,,HgBa2CaCu2O6,,,,,,,,shape_02,126.0,,128.0,,128.0,,128.0,,,,,,,,,,,,,
,,,Mo0.18U0.82,,,,U1-xMox,,,,,,,,,,2.115,,,,,2.115,,,,,,,,,,,,,
,,403.0,Y1Ba2Cu2.85Zn0.15O7,,,,"YBa2(Cu,Zn)3O7",,,,,,,,shape_01,,43.5,,,,,43.5,,14.3,,,,,,,,,,,
,,,Pr1.85Ce0.15Cu0.995Co0.005O4+z,,,,"(Pr,Ce)2(Cu,Co)O4",,,,,,,,shape_03,,14.1,,,,,14.1,,,,,,,,,,,,,
,,,Y1Ba2Cu2.85Fe0.15O7-Z,,,,"YBa2(Cu,Fe)3O7",,,,,,,,,,61.0,,,,,61.0,,,,,,,,,,,,,
Hc2 by resistive transition. RRR=4. RES(RT)=20 micro-Ohm.cm.,,,B2Mg1,,,,MgB2,,,,,,,,shape_01,,39.3,,,,,39.3,25.0,,,,,3.6,,,,,,,
reentrant temperature = 16.1 K due to FM. Hc2 extracted from R(T) figure defined as 0.5Rnby DB-stuffs,,,Eu1Fe1.715Co0.285As2,,,,"Eu(Fe,Co)2As2",,,,,,,,,,21.0,,,,,21.0,,,,,,,,,,,,,
,,,La1.85Sr0.15Cu0.988Zn0.012O4,,,0.95,"(La,Sr)2(Cu,Zn)O4",,,,,,,,shape_01,,20.2,,,,,20.2,,,,,,,,,,,,,
"RRR=6.5. structure: cubic, composed of distorted Pd6B octahedrons. Hc2(0)=6.2 T from linear extraporation. (delta-C/Tc) = 20.78 mj/mol.K2.",,,Li2Pd3B1,,,,Li2Pd3B,,,,,,,,,,,8.2,,8.0,,8.0,4.8,,,,,,0.84,,,,,,
Debye-T from other papers. 2*gap = 21.0 cm-1 from Far-InfraRed measurements.,,97.5,In0.2Pb0.8,,,,In1-xPbx,,,,,,,,,,6.95,,,,,6.95,,,,,,,,,,,,,
quasihydrostatic pressure upto 8 GPa. Tc shows extraporated (P=0) value from Tc(P).,,,Ni36.5Zr63.5,,,,Ni1-xZrx,,,,,,,,,,2.44,,,,,2.44,,,,,,,,0.047,,,,,
,,,Cr0.9Ru0.1,,,,Cr0.9Ru0.1,,,,,,,,,,,,0.3,,,,,,,,,,,,,,,,
,,,Y0.9Ca0.1Ba1.9La0.1Cu3O6.95,,,,"(Y,Ca)(Ba,La)2Cu3Oz",,,6.95,,,,,,,86.0,,,,,86.0,,,,,,,,,,,,,
The superconducting transition temperature was studied for NbSe2 crystals of afew layers thick. Tc of 3.8K was predicted for a single layer.,,,Nb1Se2,,,,NbSe2,,,,,,,,shape_05,,,,,,,3.8,,,,,,,,,,,,,
,,,As0.15Bi0.15Nb3Sn0.7,,,,As0.15Bi0.15Nb3Sn0.7,,,,,,,,,,18.07,,,,,18.07,,,,,,,,,,,,,
,,300.0,Ta0.24V0.76,,,,V1-xTax,,,,,,,,,,3.58,,,,,3.58,67.0,8.48,,,,,,,,,,,
,,,Tl1Sr2Ca1Cu2O6.8,,,,TlSr2CaCu2O7,,,6.8,,,,,shape_01,,,,18.0,,,,,,,,,,,,,,,,
Cu NMR and buckling angle of CuO2 plane are measured.,,,Y1Ba2Cu3O7-z,,,,YBa2Cu3O7,,,,,,,,shape_01,,91.0,,,,,91.0,,,,,,,,,,,,,
RRR = 1.3. SP  (beta) = 0.02 mJ/mol.K4. (dC/gamma*Tc) = 1.56.  e-ph = 0.43. Gap from SP analysis.  Hc2 = 0.47 T from WHH using dHc2/dT.,,780.0,B4.2W1,2.44,,,WB4.2,,,,,,,,shape_03,2.0,2.1,,,,,2.1,0.71,2.07,,,,26.0,0.33,,,,,0.22,
,,,Pr1.8Ce0.17Cu1OZ,,,,"(Pr,Ce)2CuOz",,,,,,,,shape_05,,,10.0,,,,10.0,,,,,,,,,,,,,
"Hc2 defined as R=0.5Rn. DOS = 8.74E+21 /eV.cm3, calculated from [RESN] and [dHc2/dT].. Carrier from Hall coeffic.",,,Sn0.3997Pb0.4003In0.2Te1,,,,"(Sn,Pb)1-xInxTe",,,,,5.31,,,,,4.23,,,,,4.23,,,,,,,1.81,,,,,,
Tc and Tn  from muon-SR.,,,La1Fe1As1F0.15O0.85,,,,"La(O,F)FeAs",,,,,,295.0,,,,10.5,,,,,10.5,,,,,,,,,,,,,
,,,Bi2.4Sr1.6Cu1Oz,,,,"Bi2(Sr,Bi)2CuO6",,,,,,,1.2e-08,,,,,14.0,,,,,,,2600.0,,,,,,,,,
,,,Y1Ba2Cu3O6.86,,,,YBa2Cu3O6.86,,,6.86,,,,,shape_01,,,,,,,,,,,,,,,,,,,,
,,,Pb2Sr2Y0.5Ca0.5Cu3F1.0031O7.2608,,,,"Pb2Sr2(Y,Ca)Cu3O8Fx",,,7.2608,,,,,,45.0,73.0,,,,,73.0,,,,,,,,,,,,,
,,,Bi2Sr2Ca1Cu1.92Co0.08Oz,,,,"Bi2Sr2Ca(Cu,Co)2Oz",,,,,,,,,,51.3,,,,,51.3,,,,,,,,,,,,,
,,,La1.5Nd0.5Ba2Ca1Cu5O7.123,,,,"(La,Nd)2Ba2CaCu5O10",,,7.123,,,,,,78.0,,,,,,78.0,,,,,,,,,,,,,
,,,Bi2Sr3Co2OZ,,,,Bi2M3Co2OZ,,,,,,,,,,,,4.2,,,,,,,,,,,,,,,,
,,,Y1Ba2Cu2.7Ga0.3O7-Z,,,,"YBa2(Cu,Ga)3O7",,,,,,,,,,66.0,,,,,66.0,,,,,,,,,,,,,
,,,Hg0.15Pb0.85,,,,,,,,,,,,,,6.75,,,,,6.75,,,,,,,,,,,,,
dC=7.03mj/K. (dC/gamma*Tc) = 1.28.,,,Ge1.78La1,,,,LaGex,,,,,,,,shape_01,,1.57,,,,,1.57,,,,,,,,,,,,,
"RRR=16.5. (dC/gamma*Tc) = 1.41. BaIr2P2(85%), Ba3(PO4)2 (10%), a few % of Ir2P, IrP2",,,Ba1Ir2P2,,,,BaIr2P2,,,,,,,,shape_01,,2.1,,,,,2.1,410.0,9.3,,,,80.0,0.0279,,,,,,
89.5% LixFeAs + 10.5% FeAs. [penet] at 1.6 K  from muon-SR .,,,Li1Fe1As1,,,,LiFeAs,,,,,,,,,,16.0,,,,,16.0,,,,,195.0,,,,,,,,
RRR = 4.78. (dC/gamma*Tc) = 1.13.,,198.0,Sr1Pt4Ge12,,,,SrPt4Ge12,,,,,,,,shape_01,,,,,5.4,,5.4,,39.9,50.0,239.0,,,,,,,,,
Composition: x = 0.29 by XRF.  centrosymmetric.  Energy gap from SP analysis. (dC/gamma*Tc) = 1.07   . e-ph = 0.77 .,,333.0,Re0.77Mo0.23,3.6,,,Re1-xMox,,,,,,,,shape_01,,9.43,,,,,9.43,,3.53,,69.1,,,,,,,,,
,,,Bi2Sr2Ca0.9Nd0.1Cu2Oy,,,,"Bi2Sr2(Ca,Nd)Cu2Oy",,,,,,,2.9e-09,shape_01,,83.9,,,,,83.9,,,,2700.0,,,,,,,,,
,,,Rh1Ta1,,,,Rh1Ta1,,,,,,,,,,2.0,,,,,2.0,,,,,,,,,,,,,
,,,Hg1Ba2Ca1Cu2O6.27,,,,HgBa2CaCu2O6.27,,,6.27,,,,,shape_01,,,,,110.0,,110.0,,,,,,,,,,,,,
,,,Li2.6Ti1.7O4,,,,Li-Ti-O4,,,,,,,,shape_01,,11.4,,,,,11.4,180.0,,,,,,3.9,,,,,,
,,,Bi1.55Pb0.45Sr2Tb0.2Ca0.8Cu2O8+Z,,,,"(Bi,Pb)2Sr2(Tb,Ca)Cu2O8",,,,,,,,shape_01,94.0,,,,,,94.0,,,,,,,,,,,,,
RESN shows resistivity at 0 K (extrapolated value),,,Tl0.5Pb0.5Sr2Ca1Cu2.98Ni0.02O7,,,,"(Tl,Pb)Sr2Ca(Cu,Ni)2O7",,,,,,,,shape_01,58.0,,69.0,,,,63.5,,,6070.0,12890.0,,,,,,,,,
,,,Y0.4Pr0.6Ba2Cu3O6.95,,,,"(Y,Pr)Ba2Cu3O7",,,6.95,,,,,shape_01,,9.0,,,,9.6,9.0,,84.6,,,,,,,,,,,
"Mossbauer: hyperfine parameters of Eu-Site, gamma=2.18mm/s",,,Pb2Sr2Y0.5Eu0.5Cu3O8+z,,,,"Pb2Sr2(Y,Eu)Cu3O8",,,,,,,,shape_01,,,,77.0,,,,,,,,,,,,,,,,
#NAME?,,,Bi1.4Pb0.6Sr2Ca1.6Ga0.4Cu3O7,,,,"(Bi,Pb)2Sr2(Ca,Ga)Cu2O8",,,,,,,,shape_02,,69.4,,,,,69.4,,,,,,,,,,,,,
,,,Pr1,,,,Pr1,,,,,,,,,,,,0.25,,,,,,,,,,,,,,,,
Tc(P) is measured.,,,Al99.925Mn0.075,,,,Al1-xMnx,,,,,,,,,,0.7,,,,,0.7,,,,,,,,,,,,,
,,,Y1Ba2Cu3.956Zn0.044O8,,,,"YBa2(Cu,Zn)4O8",,,,,,,,,,56.8,,,,,56.8,,,,,,,,,,,,,
"sputtered film, d=947 A.",,,C1Ta1,,,,C1Ta1,,,,,,,,,,5.09,,,,,5.09,,,,,,,,,,,,,
,,,Ba1.4Sr0.6Yb1Cu3O6+z,,,,"Cu(Ba,Sr)2YbCu2Oz",,,,,,,,shape_01,,,,,77.9,,77.9,,,,,,,,,,,,,
,,,Dy1Ir2Rh2B4,,,,"Dy(Ir,Rh)4B4",,,,,,,,,,4.64,,,,,4.64,,,,,,,,,,,,,
,,,La1.85Sr0.15Cu0.9Zn0.1Oz,,,,"(La,Sr)2(Cu,Zn)O4",,,,,,,,shape_01,,,,10.0,,,,,,,,,,,,,,,,
apical site = Cl.,,,Ca1.7Na0.3Cu1Cl2O2,,,,"(Ca,Na)2CuO2Cl2",,,,,,,,shape_01,,27.7,,,,,27.7,,,,,,,,,,,,,
"In figure Hp= the first peak, Hsp = the second peak in M-H curve, Hirr = irreversible field.",,,Sm1La0.8Sr0.2Cu1O4,,,,"(Sm,La,Sr)2CuO4",,,,,,,,shape_03,,,,,24.0,,24.0,,,,,,,,,,,,,
2223 PHASE DOMINANT,,,Bi1.8Pb0.2Sr2Ca2In0.2Cu3OZ,,,,"(Bi,Pb)2Sr2Ca2(In)XCu3OZ",,,,,,,,shape_02,73.0,,110.0,,,,91.5,,,,,,,,,,,,,
,,,Er1Ba2Cu2.9Ni0.1OX,,,9.4,"ErBa2(Cu,Ni)3O7",,,,,,,,shape_01,,83.3,,,,,83.3,,,,,,,,,,,,,
CDW INSTABILITY AT ABOUT 30K,,,Li0.9Mo6O17,,,,,,,,,,,,shape_03,,1.7,,,,,1.7,,,,,,,,2.0,,,,,
,,,Sr2Nd0.1Ca0.9Cu2F1O5,,,,"Sr(Nd,Ca)Cu2O5F",,,,,,,,shape_01,,85.8,,,,,85.8,,,,,,,,,,,,,
,,,Ca2Cu1Cl2.18O2,,,,Ca2CuO2Cl2+z,,,,,,,,,,,,,24.0,,24.0,,,,,,,,,,,,,
,,,La1.85Sr0.15Cu0.985Zn0.015O4,,,,"(La,Sr)2(Cu,Zn)O4",,,,,,,,shape_01,,22.1,,,,,22.1,,,0.545,1.55,,,,,,,,,
(dlnTc/P) = -0.027 /GPa,,,Mg1B1.924C0.076,,,,"Mg(B,C)2",,,,,,,,,,35.5,,,,,35.5,,,,,,,,-0.966,,,,,
,,,Cu1Rh1.9Sn0.1Se4,,,,"Cu(Rh,Sn)2Se4",,,,,,,,,,2.86,,,,,2.86,,,,,,,,,,,,,
,,,Pb2Sr2Eu0.9Ca0.1Cu3O8.1,,,,"(Pb2Cu)Sr2(Eu,Ca)Cu2O8",,,8.1,,,,,shape_01,,69.0,,,,,69.0,,,,,,,,,,,,,
,,,Bi2Sr2Ca0.7Na0.3Cu2O8+Z,,,,"Bi2Sr2(Ca,Na)Cu2O8",,,,,,,,,65.5,72.5,79.0,,,,72.5,,,,,,,,,,,,,
,,,Na2Cs1C60,,,,"Na2(Rb,Cs)C60",,,,,,,,shape_02,,,,,11.7,,11.7,,,,,,,,,,,,,
impurity: ZrRu,,,Zr1Ru1P0.9B0.1,,,,"ZrRu(P,B)",,,,,,,,,,,8.1,,,,8.1,,,,,,,,,,,,,
,,,Hf1,,,,Hf1,,,,,,,,,,,,0.015,,,,,,,,,,,,,,,,
,,,Nb0.9Ti0.1,,,,Nb0.9Ti0.1,,,,,,,,,,9.61,,,,,9.61,,,,,,,,,,,,,
,,,Cr0.915Pt0.185,,,,Cr0.915Pt0.185,,,,,,,,,,,,1.2,,,,,,,,,,,,,,,,
,,,Tl2Ba2Ca2Cu3OZ,,,,Tl2Ba2Ca2Cu3O10,,,,,,,,,,114.0,,,,,114.0,100.0,,,,1400.0,18.0,1.3,,,500.0,,,
"impurity phases: Ho2O3, HoAs, FeAs",,,Ho1Fe1As1O0.85,,,,HoO0.8FeAs,,,,,,,,shape_01,,,50.3,,49.1,,49.1,,,,,,,,,,,,,
,,,Cu2Mo6S8,,,,,,,,,,,,,,10.8,,,,,10.8,,,,,,,,,5.82,,,,
,,,Bi1.95Sr1.65La0.4Cu1F0.8O5.4,,,,"Bi2(Sr,La)2Cu(O,F)6",,,5.4,,,,,,,13.0,,,,,13.0,,,,,,,,,,,,,
,,,La2Cu1O4.068,,,,La2CuOz,,,4.068,,,,,shape_01,,36.0,,,,,36.0,,,,,,,,,,,,,
"Major = PtSb4, minor = PrPtGe7Sb5. R(T) = R0 + A*T^2, R0=114.6 uOhm.cm, A = 10.9 uOhm.cm/K2 for Tc^2 < T^2 < 250.",,262.0,Pr1Pt4Ge8Sb4,,,3.79,"PrPt4(Ge,Sb)12",,,,,,,,shape_02,,,1.4,,,,1.4,,46.9,,,,,,,,,,,
Tc(P) measured by DC-magnetization upto 1.2 GPa.,,,Ba0.1K0.9Fe2As2,,,,"(Ba,K)Fe2As2",,,,,,,,shape_01,,6.86,,,,,6.86,,,,,,,,-1.6,,,,,
R(60K) =  2.27 mOhm.cm,,,Sm1Fe0.97Ni0.03As1F0.12O0.88,,,,"Sm(O,F)(Fe,Ni)As",,,,,,,,shape_01,,,34.5,,,,34.5,,,,,,,,,,,-36.1,,
M-intercalated . M = Li0.33(H2O)1.7.  interlayer distance d = 1165 pm.,,,M1Ta1S2,,,,(M)TaS2,,,,,,,,,,5.3,,,,,5.3,,,,,,,,,,,,,
minor phase=Bi-2212,,,Bi0.8Nd0.1Tb0.1Pb1Sr2Ca2Cu3O10,,,,"(Bi,Pb,Nd,Tb)2Sr2Ca2Cu3O10",,,,,,,,shape_01,108.0,,123.0,,,,115.5,,,,,,,,,,,,,
,,,Cu0.05Rh0.04Ti0.91,,,,Cu0.05Rh0.04Ti0.91,,,,,,,,,,2.5,,,,,2.5,,,,,,,,,,,,,
,,,Pb0.5Sr1.5Ba0.5Y0.75Ca0.25Cu2.5OZ,,,,,,,,,,,,,26.0,,37.0,,,,31.5,,,,17.0,,,,,,,,,
"RRR = 9.69  . Anisotropy = 1.90 (onset),  2.09 (off). K-content x from WDS",,,Ba0.61K0.39Fe2As2,,,,"(Ba,K)Fe2As2",,142.5,,,282.0,,,shape_03,,,,,38.6,,38.6,,,,340.0,,,,,,,,,
under-doped sample. RRR=2.7. anisotropy = 2.7(24.8K) - 4.0(26.8K) from Hc2. vortex-glass transition at 20.7 K.,,,Ba0.64K0.36Fe2As2,,,,"(Ba,K)Fe2As2",,,,,,,,shape_03,,,26.2,,25.6,1.2,25.6,,,400.0,,,,,,,,,,
,,,Dy1Ba2Cu2.94Zn0.06O7-y,,,,"DyBa2(Cu,Zn)3O7",,,,,,,,shape_01,,68.8,,,,3.1,68.8,,,,,,,,,,,,,
,,,Y1Ba2Cu3O6.97,,,,YBa2Cu3O7,,,6.97,,,,,shape_01,,91.6,,,,,91.6,,,,,,,,,,,,,
"two gaps, the higher(sigma-band) is in table. the lower(pai-band) is (gap=1.72 meV, GAPENE=1.66)",,,Mg1B0.85C0.15,4.08,,,"Mg(B,C)2",,,,,,,,shape_01,,,,,24.0,,24.0,,,,,,,,,,,,4.22,
"M = C5H5N(pyridine). M-content not measured. (tentative value of 1). compositions(Li,Fe,Se) not measured. R(T) shows 2 step transitions (45 and 31 K)",,,Li1M1Fe2Se2,,,,Lix(C5H5N)yFe2Se2,,,,,,,,,,,45.0,,,,45.0,,,,,,,,,,,,,
,,,Y1Ba2Cu2.7Fe0.3O7.1,,,,"YBa2(Cu,Fe)3O7",,,7.1,,,,,shape_01,,69.0,,,,,69.0,,,,,,,,,,,,,
,,,Pd0.25Pt0.25Rh0.5,,,,Pd0.25Pt0.25Rh0.5,,,,,,,,,,,,0.015,,,,,,,,,,,,,,,,
e-ph coupling = 0.63,,360.0,V3Ga0.7Sn0.3,,,,"V3(Ga,Sn)",,,,,,,,,,7.2,,,,,7.2,,,,,,,,,,,,,
,,,Yb1Ru3B2,,,,YbRu3B2,,,,,,,,shape_01,,,,1.2,,,,,,,,,,,,,,,,
,,,Nb1Pb1S3,,,,Nb1Pb1S3,,,,,,,,,,2.66,,,,,2.66,,,,,,,,,,,,,
,,,Nd1Ba1Sr0.6Ca0.4Cu3O7-z,,,,"Nd(Ba,Sr,Ca)2 Cu3O7",,,,,,,,shape_02,62.0,,,,66.0,,66.0,,,,,,,,,,,,,
[gamma] shows gamma(H=0),,,La1.798Sr0.202Cu1O4,4.824,,,"(La,Sr)2CuO4",,,,,,,,shape_03,,,,,30.5,,30.5,,2.079,,,,,,,,,,6.28,
,,,Mg0.47Tl0.53,,,,,,,,,,,,,,2.75,,,,,2.75,,,,,,,,,,,,,
"not SC. magnetic ordering temperature Tm, (dTm/dP) =  0.118 K/GPa",,,Gd1Rh4B4,,,,GdRh4B4,5.74,,,,,,,,,,,0.0,,,,,,,,,,,,,,,,
,,,Y1Ba2Cu2.97Mn0.03O7-z,,,,"YBa2(Cu,Mn)3O7",,,,,,,,,,,,,91.47,,91.47,,,,,,,,,,,,,
Fe-content not given(estimated value). Fe-vacancy ordered temperture T<STR> = 551  K.,,,K0.8Fe1.7Se2,,,,KxFeySe2,540.0,,,,,,,shape_03,30.5,,31.5,,,,31.0,,,,,,,,,,,,,
,,,Na1Fe0.95Co0.05As1,,,,"Na(Fe,Co)As",,,,,,,,,,,,,16.0,,16.0,,,,,,,,,,,,,
as-synthesiqed,,,Tl0.8Mo0.2Sr4Cu2Co3O7-z,,,,"(Tl,MO)Sr2CuO5/Sr2CuO2(CO3)",,,,,,,,,,,,,30.0,,30.0,,,,,,,,,,,,,
delta Tc < 0.04,,,Y1Ba2Cu3O6.94,,,,Yba2Cu3O7,,,6.94,,,,,,,91.2,,,,,91.2,,,,,,,,,,,,,
"quasihydrostatic pressure upto 8 GPa. Tc shows extraporated (P=0) value from Tc(P). two-step transition. maybe, existence of omega-phase Zr.",,,Ni20Zr80,,,,Ni1-xZrx,,,,,,,,,,3.77,,,,,3.77,,,,,,,,0.148,,,,,
,,,Y1Ba2Cu3O7-Y,,,,YBa2Cu3O7,,,,,,,,,,92.0,,,,,92.0,,40.0,0.35,,,,,,,,3.24,,
Tc defined as midpoint of ac-SUS.,,,Pr1Ru4Sb12,,,,PrRu4Sb12,,,,,,,,shape_03,,1.11,,,,,1.11,0.245,,,,,,,,,,,,
not SC,,,Sr2Ce2.01Y0.99Cu3O11+z,,,,"CuSr2(Ce,Y)3Cu2O11",,,,,,,,shape_01,,,,4.0,,,,,,,,,,,,,,,,
RRR=21. gap measured by point contact Andreev reflection. I /n [001],,,Lu1Ni2B2C1,3.48,,,LuNi2B2C,,,,,,,,shape_03,16.0,,,,,0.53,16.0,,,,,,,,,,,,2.4,
not s/c,,,Cr0.945V0.055,,,,V1-xCrx,,,,,,,,,,,,0.015,,,,,,,,,,,,,,,,
,,,Tl1Ba1La1Cu1O5,,,,"Tl(Ba,La)2CuO5",,,,,,,,,,,,,,,,,,,25.7,,,,,,,,,
"gap measured by point contact Andreev reflection. Two gaps: upper = 18 meV(ratio = 8.05), lower = 6.15 meV(ratio = 2.75)",,,Sm1Fe1As1F0.2O0.8,8.05,,,"Sm(O,F)FeAs",,,,,,,,shape_01,,52.0,,,,,52.0,,,,,,,,,,,,18.0,
SP heat measured for magnetic fields H//[001] and H/n [001]//c-axis,,,Ce2Pd1In8,,,,Ce2PdIn8,,1.8,,,2.2,,,shape_03,,0.68,,,,,0.68,,,,,,,,,,,,,
,,,Cu0.75Ti0.25Sr2Y1.3Ce0.7Cu2O8.71,,,,"(Cu,Ti)Sr2(Y,Ce)2Cu2Oz",,,8.71,,,,,,,,,,21.0,,21.0,,,,,,,,,,,,,
Al-content = 7.24 by EDS.,,,Ba8Si39Al7,,,,"Ba8(Si,Al)46",,,,,,,,,,,,,4.0,,4.0,,,,,,,,,,,,,
reduced sample.muonSR measured.,,,La1.8Eu0.2Cu1O3.5,,,,T'-La1.8Eu0.2Cu1-xNixO3.5,22.0,,,,,,,shape_01,,20.0,,,,,20.0,,,,,,,,,,,,,
,,,Bi2Sr2Ca1Cu2O8.14,,,,Bi2Sr2CaCu2O8,,,8.14,,,,,,81.0,,,,,10.0,81.0,,,,0.8,,,,,,,,,
,,,Y0.8Ca0.2Ba2Cu2.8Al0.2O6.88,,,,"(Y,Ca)Ba2(Cu,Al)3O7",,,6.88,,,,,,,89.1,,,,,89.1,,,,,,,,,,,,,
Tc = 5.5 K by SP measurements.,,,Mo3P1,,,,Mo3P,,,,,,,,shape_01,,,5.5,,,,5.5,,,,,,,,,,,,,
,,,B2Mg1,,,,MgB2,,,,,,,,,,39.0,,,,,39.0,,,,,,,,,,,,,
[t2] from SP-heat. Hall coeffic(77 K) = 5.0 cm3/C. lattice term of SP-heat(beta) = 0.66 mJ/mol.K4,,205.0,Ta1S2,,,,TaS2,,,,,,,,,,1.6,,,1.5,,1.6,,9.1,,600.0,,,,,,,,,
"Heat treatment(1200C, 1 d, then quench)",,,Cr0.72Os0.28,,,,Cr0.72Os0.28,,,,,,,,,,3.862,,,,,3.862,,,,,,,,0.006,,,,,
filamentary SC,,,La1Bi1S1.8Se0.2F0.5O0.5,,,,"La(O,F)Bi(S,Se)",,,,,,,,shape_01,2.19,,,,2.19,,2.19,,,,,,,,,,,,,
,,410.0,Y1Ba2Cu2.85Zn0.15O7,,,,"YBa2(Cu,Zn)3O7",,,,,,,,shape_01,,,,,,,,,25.7,,,,,,,,,,,
O(18)=92%,,,Y1Ba2Cu2.925Zn0.075O7-d,,,,"YBa2(Cu,Zn)3O7-d",,,,,,,,shape_01,,60.2,,,63.0,,60.2,,,,,,,,,,,,,
,,,Ho0.75Lu0.25Ni2B2C1,,,,"(Ho,Lu)Ni2B2C",,,,,,,,,,8.81,,,,,8.81,,,,,,,,,,,,,
magnetic transition at 9.5K,,,Tm1.83Ca0.17Cu1O4,,,,"(Tm,Ca)2CuO4",,,,,,,,,,,,,30.0,,30.0,,,,,,,,,,,,,
,,,C0.5Cu0.5Ba2Ca2Cu3Oz,,,,"(C,Cu)Ba2Ca2Cu3Oz",,,,,,,,,,,,,120.0,,120.0,,,,,,,,,,,,,
,,528.0,Al0.146Cr0.854,,,,Cr1-xAlx,,,,,,,,,,,,1.5,,,,,1.17,,,,,,,,,,,
,,,Sm0.96La0.84Sr0.2Cu1O4,,,,"(Sm,La,Sr)2CuO4",,,,,,,,,,,35.0,,,,35.0,,,,,,,,,,,,,
Effect on superconducting transition temperature of non-magnetic rare earth atoms was studied to substitute A-atom into APX-based superconductors.,,,Zr1Pd1S1,,,,ZrPS,,,,,,,,shape_02,,,,,,,3.64,,,,,,,,,,,,,
,,,Y1Ba2Cu2.82Fe0.18O6.95,,,,"YBa2(Cu,Fe)3O7",,,6.95,,,,,shape_01,,75.6,,,,,75.6,,,,,,,,,,,,,
,,,Y1Ba2Cu3.92Fe0.08O8,,,,"YBa2(Cu,Fe)4O8",,,8.0,,,,,shape_01,,,,,,,,,,,,,,,,,,,,
,,,Y1Ba2Cu2.841Co0.159O6.8,,,,"YBa2(Cu,Co)3O7",,,6.8,,,,,,,54.0,78.0,,,,54.0,,,,,,,,,,,,,
,,,Y1Ba2Cu3O7-d,,,,YBa2Cu3O7-d,,,,,,,,shape_03,91.0,,,,,,91.0,,,,,,,,,,,,,
M=NH3. interlayer spacing d = 12.1.,,,Li0.37M0.3Hf1N1Cl1,,,,LixMyHfNCl,,,,,,,,,,22.5,,,,,22.5,,,,,,,,,,,,,
ERROR BELOW 1.5%,,,Sm1Ba2Cu3O7-Z,,,,SmBa2Cu3O7,,,,,,,,shape_01,,92.0,,,,2.2,92.0,,,,1.5,,,,,,,,,
P-induced SC. Many AFM phases appear with increasing pressure. SC phase for 4 < P < 8 GPa. Figure shows magnetic (AFM) phase diagram for P < 8 GPa,,,Ce1Co1Ge3,,,,CeCoGe3,21.5,,,,,,,shape_03,,,,0.0,,,,,32.0,,,,,,,,,,,
,,,C0.5Ba2Ca2Cu3.5OZ,,,,"(Cu,C)Ba2Ca2Cu3Oz",,,,,,,,shape_03,,,88.0,,88.0,,88.0,,,,,,,,-0.3,,,,,
,,,Y1Ba2Cu3O7-Z,,,,YBa2Cu3O7,,,,,,,,shape_01,89.0,,,,90.0,,90.0,,,,,,,,,,,,,
,,,La1.85Sr0.15Cu1O4,,,,"(La,Sr)2CuO4",,,,,,,,shape_03,,,,,38.0,,38.0,,,,,,,,,,,,,
,,,La1Ba2Cu3OZ,,,,LaBa2Cu3O7,,,,,,,,,,,47.73,,,,47.73,,,,,10780.0,,,,6.577,,,,
,,,La1.9Ba0.1Cu1O4,,,,"(La,Ba)2CuO4",,,,,,,,,,,,,26.0,,26.0,,,,,,,,,,,,,
RRR = 16.3. Superfluid density measured by mu-SR and TDO. [penet] from mu-SR. Energy gaps are (D/kTc) =1.31 and 1.80(in DB) from TDO results using two gap r- model (r = 0.4).,,,La1Pt4Ge12,3.6,,,LaPt4Ge12,,,,,,,,shape_01,,8.2,,,,,8.2,,,,,120.0,,,,,,,,
R(T) = R(0) + A*T^n : n= 1.35.,,,Na1Fe0.977Co0.023As1,,,,NaFe1-xCoxAs,28.0,,,,,,,shape_03,,,15.7,,,,15.7,,,546.0,1100.0,,,,,,,,,
Tc is for <16>O. Tc(<18>O) = 20.16 K. . spin glass temp: Tg(<16>O) = 17.82 K. Tg(<18>O) = 18.46 K . Tg  exponent: alpha-Tg = -0.29.,,,Y0.5Pr0.5Ba2Cu3O7-z,,,,"(Y,Pr)Ba2Cu3O7",,,,,,,,shape_01,,,,,23.12,,23.12,,,,,,,,,,,,,
,,,Ce0.84Y0.1Gd0.06Ru2,,,,"(Ce,Y,Gd)Ru2",,,,,,,,,,4.55,,,,,4.55,,,,,,,,,,,,,
,,,Eu0.7Pr0.3Ba2Cu3O6.66,,,,"(Eu,Pr)Ba2Cu3O7",,,6.66,,,,,shape_01,40.0,,60.0,,41.0,,41.0,,,,,,,,,,,,,
,,,Y1Ba2Cu3O7-Z,,,,"YBa2(Cu,Fe)3O7",,,,,,,,shape_03,,91.2,92.7,,,2.6,91.2,,,,,,,,,,,,,
not SC,,,Ba1Fe1.86Cr0.14As2,,,,"Ba(Fe,Cr)2As2",88.0,,,,,,,shape_03,,,,1.8,,,,,30.0,,,,,,,,,,,
,,,La3Ca0.7Cd0.3Ba3Cu7O16.459,,,,"La3(Ca,Cd)Ba3Cu7Oz",,,16.459,,,,,shape_01,70.0,,73.0,,,,71.5,,,,,,,,,,,,,
"RRR = 13. SP (beta) = 0.83 mJ/mol.K4,  (delta) = 0.01 mJ/mol.K6, (dC/gamma*Tc) = 2.19. kappa(GL) = 4.1",,210.0,Sn3Y1,,,,YSn3,,,,,,,,shape_01,7.0,,7.3,,7.0,,7.0,3000.0,7.57,,,270.0,66.0,0.06,,,0.009,,,
Nb-doped SrTiO3. carrier n = 2.5 E+19/cc. Tc defined by ac-SUS.,,,Sr1Ti1O3,,,,SrTiO3(Nb),,,,,,,,,,2.7,,,,,2.7,,,,,,,,,,,,,
R not to zero at 20 K.,,,Eu0.9Sr0.1Ba1.6Pr0.1Cu3O6.58,,,,"(Eu,Sr)(Ba,Pr)2Cu3O7",,,6.58,,,,,shape_01,,,30.0,,32.0,,32.0,,,,,,,,,,,,,
,,,Y1Ba2Cu3O6.95,,,,YBa2Cu3O7,,,6.95,,,,,shape_01,88.0,,,,,,88.0,,,,,,,,,,,,,
"porosity = p2. sound velocity V<L>=2800, V<S>=1780 m/s.",,,Bi1.7Pb0.3Sr2Ca1Cu2O8,,,,"(Bi,Pb)2Sr2CaCu2O8",,,,,,,,,,,,,80.0,,80.0,,,,,,,,,4.5,,,,
,,,Nb3Ga0.65Al0.35,,,,"Nb3(Ga,Al)",,,,,,,,,,18.1,,,,,18.1,,,,,,,,,,,,,
,,,Y0.95Pr0.05Ba2Cu3O6.96,,,,"(Y,Pr)Ba2Cu3O7",,,6.96,,,,,shape_01,87.5,,,,,,87.5,,,,,,,,,,,,,
ANN(800C).  not SC.,,310.0,Lu1Pd5Al2,,,,LuPd5Al2,,,,,,,,shape_03,,,,0.1,,,,,8.0,,,,,,,,,,,
thickness=750A. Ce-content by ICP. gap obtained by fitting to PENET.,,,Pr1.869Ce0.131Cu1O4-z,5.2,,,"(Pr,Ce)2CuO4",,,,,,,,shape_05,,,23.6,,,0.8,23.6,,,,,189.0,,,,,,,,
"Hc2(WHH) = 10.0 T(//ab),  2.6 T(//c), Maki-parameter:  (alpha) = 0 , (s-o) = 0 , Anisotropy (Hc2) =  2.43 at 0 K.",,,Ba1Fe1.78Ni0.22As2,,,,"Ba(Fe,Ni)2As2",,4.2,,,10.1,,,shape_03,,,3.4,,,,3.4,,,,,,,,,,,,,
,,,Tl1Sr1.5Ca0.5Yb1Cu2O7,,,,"Tl(Sr,Ca)2YbCu2O7",,,,,,,,,,55.0,,,,,55.0,,,,,,,,,,,,,
DOS = 2.6 state/eV.atom calculated from Rn and (dHc2/T).,,,Ni25Th75,,,,Th1-xNix,,,,,,,,,,3.7,,,,,3.7,,,,,,,1.7300000000000002,,,,,,
,,,Y1Ba2Cu3O6.78,,,,YBa2Cu3O7-d,,,6.78,,,,,shape_03,,82.0,,,,2.0,82.0,,,,,,,,,,,,,
beta-FeSe type,,,Mn0.2Fe0.8Se0.85,,,,"(Mn,Fe)Se0.85",,,,,,,,,,11.1,,,,,11.1,,,,,,,,,,,,,
re-entrant s/c. R start to increase at 8 K. K-content = 0.45-0.6 by EDX.,,,Sr0.4K0.6Bi1O3,,,,"(Sr,K)BiO3",,,,,,,,shape_01,10.5,,12.6,,,,11.55,,,,,,,,,,,,,
Tc = Tc(on). Tc(mid) <1.21,,,Pd0.95Ni0.05H0.86,,,,"(Pd,Ni)Hx",,,,,,,,,,1.49,,,,,1.49,,,,,,,,,,,,,
,,,Sr1Fe1.5Co0.5As2,,,,"Sr(Fe,Co)2As2",,,,,,,,shape_01,,,,1.8,,,,,,,2.0,,,,,,,,,
,,,Nb0.25Sn0.25Ta0.25V0.25,,,,Nb0.25Sn0.25Ta0.25V0,,,,,,,,,,6.2,,,,,6.2,,,,,,,,,,,,,
"RESRT shows RES(250K). Curie-T shows ferromag-order of Ru, Tm, defined as FMR-onset-temperature.",150.0,,Ru0.6Pb0.4Sr2Gd1.4Ce0.6Cu2O10+z,,,,"(Ru,Pb)Sr2(Gd,Ce)2Cu2O10",,,,,,,,shape_01,,,9.76,,,,9.76,,,,52000.0,,,,,,,,,
,,,Ba1.6Sr0.4Yb0.85Ca0.15Cu3O6.01,,,,"Cu(Ba,Sr)2(Yb,Ca)Cu2O6",,,6.01,,,,,,,,,5.0,,,,,,,,,,,,,,,,
,,,Pr1Ba2Cu2Co1O6.55,,,,RBa2(Cu2Co)O7,,,6.55,,,,,,,,,4.2,,,,,,,,,,,,,,,,
,,,Y1Ba2Cu2.65Co0.35OZ,,,,"YBa2(Cu,Co)3O7",,,,,,,,,,,,4.2,,,,,,,,,,,,5.19,,,,
,,,Y0.2Lu0.8Ir4B4,,,,"(Y,Lu)Ir4B4",,,,,,,,,,3.04,,,,,3.04,,,,,,,,,,,,,
,,,Dy1Ba2Cu2.9Zn0.1O7-y,,,,"DyBa2(Cu,Zn)3O7",,,,,,,,shape_01,,56.3,,,,4.0,56.3,,,,,,,,,,,,,
,,,Y1La1.2Ba3.8Cu6O14.07,,,,,,,14.07,,,,,,,70.4,,,,,70.4,,,,,,,,,,,,,
,,,W2Zr1,,,,Zr1W2,,,,,,,,,,,,1.2,,,,,,,,,,,,,,,,
"NdGaO3 substrate, thickness = 1 micron meter, Jc defined as voltage criterion 2 micro-V/mm",,,Bi2Sr2Ca1Cu2O8,,,,Bi2Sr2CaCu2O8,,,,,,,,shape_05,82.4,,,,,3.0,82.4,,,,,,,,,,,,,
"Heat treatment(1000C, 1 d + 600C,2w)",,,Ir1Ti3,,,,Ti3Ir,,,,,,,,,,4.97,,,,,4.97,,,,,,,,0.147,,,,,
"Two band analysis. PENET and Hc1(0) show for sigma band. Hc2(0)//ab = Hc2(MgB2) + 21.4 T, Hc2(0)//c = Hc2(MgB2) + 5.76 T.",,,Mg1B1.924C0.076,,,,"Mg(B,C)2",,,,60.0,,1327.0,,shape_03,,,,,35.4,2.4,35.4,,,,,,,,,,,,,
Tc = intragranular Tc. Bi2212 phase exist by XRD.,,,Bi1.6Pb0.4Sr1.8Ba0.2Ca1.97Er0.03Cu3Oz,,,,"(Bi,Pb)2(Sr,Ba)2(Ca,Er)2Cu3Oz",,,,,,,,,,106.0,,,,,106.0,,,,,,,,,,,,,
,,,Sr1Fe1.6Co0.4As2,,0.00036,,"Sr(Fe,Co)2As2",,,,,,,,shape_01,,,,,12.9,,12.9,,,,,,,,,,,,,
,,,Pb2Sr2Tb0.05Y0.95Cu3O8,,0.007,9.7,"Pb2Sr2(Tb,Y)Cu3O8",,,,,,,,shape_01,,,,,,,,,,,,,,,,,,,,
,,,Al1,,,,Al,,,,,,,,,,1.18,,,,,1.18,,,,,,,,,,,,,
,,,Mg0.8Zn0.2C1Ni3,,,,"(Mg,Zn)CNi3",,,,,,,,,,,,,2.82,,2.82,,,,,,,,,,,,,
Tc by SP-heat. (dC/gamma*Tc) = 1.14. e-ph coupling = 0.41.,,,B12Lu1,3.2,,,LuB12,,,,,,,,,,0.42,,,,,0.42,,0.26,,,,,,,,,,,
not s/c,,,Lu1Ru3B2,,,,LuRu3B2,,,,,,,,,,,,1.2,,,,,,,,,,,,,,,,
two step transition,,,Tl0.5Pb0.5Sr0.8Ba0.2Ca2Cu3U0.2Oz,,,,"(Tl,Pb)(Sr,Ba)Ca2(Cu3,U)Oz",,,,,,,,,103.0,,,,,,103.0,,,,,,,,,4.37,,,,
,,,Hg0.65V0.35Sr2.5Nd0.5Cu2O6+z,,,,"(Hg,V)Sr2(Nd,Sr)Cu2O6+z",,,,,,,,shape_01,,,,,82.0,,82.0,,,,,,,,,,,,,
,,,Y1Ba2Cu2.97Fe0.03O7-Z,,,,"YBa2(Cu,Fe)3O7",,,,,,,,,,89.2,,,,,89.2,,,,1.24,,,,,,,,,
,2.26,,Ba0.6K0.4Bi0.979Pr0.021O3,,,,"(Ba,K)(Bi,Pr)O3",,,,,,,,shape_03,,,,,23.5,,23.5,,,,,,,,,,,,,
,,,Ce1Fe1As1F0.3O0.7,,,,"CeFeAs(O,F)",,,,,,,,,,,46.0,,,,46.0,,,,,,,,,,,,,
,,,La1Ru4P12,,,,LaRu4P12,,,,,,,,,,7.0,,,,,7.0,3.65,,,,,9.5,,,,,,,
,,,Y1Ba2Cu3O6.64,,,,YBa2Cu3O7,,,6.64,,,,,,,59.7,,,,,59.7,,,,17.6,,,,,,,,,
,,,Nb0.66Zr0.33,,,,,,,,,,,,,,10.8,,,,,10.8,,,,,,,,,,,,,
,,,K1Fe2As2,,,,KFe2As2,,,,,,,,shape_03,,,3.58,,3.5,,3.5,,,,,,,,,,,,,
impurity phase with low-Tc contained.,,,Nb3Si1,,,,Nb3Si,,,,,,,,shape_02,,17.5,18.0,,,,17.5,,,,,,,,,,,,,
,,,Ca10Fe9.2Pt3.8As18,,,,"Ca10(Pt3As8)((Fe,Pt)2As2)5",,,,,,,-0.00088,,,,,,13.0,,13.0,,,,,,,,,,,,,
"O(18)=91%, Tc shift=0.69K",,,Bi2Sr2Ca1Cu1.99Fe0.01O8,,,,"Bi2Sr2Ca(Cu,Fe)2O8",,,,,,,,shape_01,,74.1,,,74.1,,74.1,,,,,,,,,,,,,
C-AXIS GAP,,,Y1Ba2Cu3O7,3.0,,,YBa2Cu3O7,,,,,,,,,,92.0,,,,,92.0,,,,,,,,,,,,,
,,,Ga2Y1,,,,Ga2Y1,,,,,,,,,,1.68,,,,,1.68,,,,,,,,,,,,,
,,,Pb1Mo6S8,,,,PbMo6S8,,,,,,,,,,12.6,,,,,12.6,50.0,,,,,,5.8,,,,,,
,,,Lu1Os1B2,,,,LuOsB2,,,,,,,,,,2.66,,,,,2.66,,,,,,,,,,,,,
,,,C0.35N0.65Nb1,,,,C0.35N0.65Nb1,,,,,,,,,,17.8,,,,,17.8,,,,,,,,,,,,,
,,,Hg1.4Tl0.6Ba2Y0.4Ca0.6Cu2O8-z,,,,"(Hg,Tl)2Ba2(Y,Ca)Cu2O8",,,,,,,,,,,,,84.0,,84.0,,,,,,,,,,,,,
,,,Ru2Zr1,,,,Zr1Ru2,,,,,,,,,,1.84,,,,,1.84,,,,,,,,,,,,,
"Tc = 15K for 0.01 =< x =<0.8. almost independent of x  in MgxZrNCl, Mg-content x estimated from the total charge during intercalation process.",,,Mg0.16Zr1N1Cl1,,,,beta-MgxZrNCl,,,,,,,,,,,,,15.0,,15.0,,,,,,,,,,,,,
not SC,,,La0.5Ce0.5Ni1C2,,0.002,2.58,"(La,Ce)NiC2",,,,,,,,shape_01,,,,0.4,,,,,62.3,51.9,,,,,,,,,,
,,,Er1Ir3.6Rh0.4B4,,,,"Ho(Ir,Rh)4B4",,,,,,,,,,1.83,,,,,1.83,,,,,,,,,,,,,
,,,Re2Th1,,,,ThRe2,,,,,,,,,,5.0,,,,,5.0,,,,,,,,,,,,,
"R-exponent n=2.04, pnivctogen hight =1.205 A, bond-angle = 117.6 degree",,,La1Fe1As0.2P0.8F0.14O0.86,,,,LaFeAs1-xPxO0.86F0.14,,,,,,,,shape_01,10.1,,,,,,10.1,,,,,,,,,,,,,
,,,Cu0.5C0.5Ba2Ca2Cu3O9,,,,"(Cu,C)Ba2Ca2Cu3O9",,,,,,,,,,,,,67.0,,67.0,,,,,,,,,,,,,
,,,Y0.33Ba0.67Cu3OX,,,,YBa2Cu3O7,,,,,,,,shape_01,,97.0,,,,,97.0,,,2.5,,,,,,,,8.0,,
"Hc2 defined as R=0.5Rn. DOS = 6.95E+21 /eV.cm3, calculated from [RESN] and [dHc2/dT].. Carrier from Hall coeffic.",,,Sn0.8798Pb0.0002In0.12Te1,,,,"(Sn,Pb)1-xInxTe",,,,,0.578,,,,,1.76,,,,,1.76,,,,,,,0.493,,,,,,
,,,Y0.9Ca0.1Ba2Cu2.9Zn0.1O6.81,,,,"(Y,Ca)Ba2(Cu,Zn)3O7",,,6.81,,,,,,47.0,,,,50.0,,50.0,,,,,,,,,,,,,
single crystal.,,,Nb1Se2,,,,Nb1Se2,,,,,,,,,,6.2,,,,,6.2,,,,,,,,,,,,,
,,,La1.6Ba1.4Cu2.9O6.98,,,,"La(Ba,La)2Cu3O7",,,6.98,,,,,,,,,,,,,,,,,,,,,,,,,
,,,Nb1Ba2Cu2.95Ga0.05O7-y,,,,"NdBa2(Cu,Ga)3O7",,,,,,,,shape_01,,60.0,63.5,,,,60.0,,,,,,,,,,,,,
,,,Dy0.4Ba0.6Cu1O3-X,,,,,,,,,,,,,,91.0,94.0,,,,91.0,,,,,,,,,,,,,
,,,Y0.6Pr0.4Ba0.2Sr1.8Cu3O7-d,,,,"(Y, Pr)(Ba,Sr)2Cu3O7-d",,,,,,,,shape_02,,44.0,,,,,44.0,,,,,,,,,,,,,
Energy gap from SP analysis. (dC/gamma*Tc) = 0.98   . e-ph = 0.72  .,,363.7,Re0.8Mo0.2,3.6,,,Re1-xMox,,,,,,,,shape_01,,9.02,,,,,9.02,,3.77,,49.9,,,,,,,,,
,1.0,,La1.85Sr0.15Cu0.925Ni0.075O4,,,0.74,"(La,Sr)2(Cu,Ni)O4",,,,,,,,,,,,,,,,,,4.0,,,,,,,,,,
Hall coeff.(100K) = 1.24 E-9 m3/C.,,,Ba0.5K0.5Fe1.96Mn0.04As2,,,,"(Ba,K)(Fe,Mn)2As2",,,,,,,,,,28.4,,,,,28.4,,,145.0,,,,,,,,,,
,,,La1.922Ba0.078Cu1O4,,,,"(La,Ba)2CuO4",,,,,,,,,,22.9,,,,,22.9,,,,,,,,,,,,,
"pressure-induced s/c.  Ortho phase. Tc = 4 K, 5 K, 10.5 K, at P = 11, 13, 29 GPa, respectively.",,,P1,,,,P,,,,,,,,,,4.0,,0.0,,,4.0,,,,,,,,,,,,,
Eu-content by WDS. Tn by SUS.,,,Sr0.4Eu0.6Fe1.76Co0.24As2,,,,"(Sr,Eu)(Fe,Co)2As2",6.27,,,,,,,shape_03,9.97,,13.4,,7.97,,7.97,,,,,,,,,,,,,
paramag down to 5K. KAIZERO in emu/mol.Oe.,,,Mo1Sr2Pr1.5Ce1Cu2O10,,0.0011,2.85,"MoSr2(Pr,Ce)2Cu2O10",,,,,,,,shape_01,,,,5.0,,,,,,,,,,,,,,,,
RRR = 25.,,,U1Pd2Al3,,,,UPd2Al3,14.5,,,,,,,,,2.0,,,,0.2,2.0,,,,,,,,,,,,,
,,,Nb78.5Sn2.2Al12.8Ge6.5,,,,,,,,,,,,,,17.0,,,,,17.0,,,,,,,,,,,,,
,,,Ge1Pd1,,,,Ge1Pd1,,,,,,,,,,,,0.35,,,,,,,,,,,,,,,,
,,,Y1Ba2Cu3O6,,,,YBa2Cu3O7,,,6.0,,,,,,,,,,,,,,,,30.6,,,,,,,228.0,,
,,,Gd1Ba2Cu2.9Zn0.1O7-y,,,,"GdBa2(Cu,Zn)3O7",,,,,,,,shape_01,,49.2,,,,8.9,49.2,,,,,,,,,,,,,
film thickness=3400 A. ,,,La1.825Sr0.175Cu1O4,,,,"(La,Sr)2CuO4",,,,,,,,shape_05,,,24.0,,,,24.0,,,,,600.0,,,,,,,,
hydrostatic pressure. lattice const. from polycrystalline's values. Tc(poly) = 4.3 K.,,,La1.48Nd0.4Sr0.12Cu1O4,,,,"(La,Nd,Sr)2CuO4",,,,,,,,shape_03,,,,,3.5,,3.5,,,,,,,,4.1,,,,,
,,,Hg0.7Mo0.3Sr2Cu1Oz,,,,"(Hg,Mo)Sr2CuOz",,,,,,,,,,,58.0,,56.0,,56.0,,,,,,,,,,,,,
,,,Y2La0.15Ba3.85Cu6O13.99,,,,,,,13.99,,,,,,,93.2,,,,,93.2,,,,,,,,,,,,,
,,,Y1Ba2Cu3.95Zn0.05O8,,,,"YBa2(Cu,Zn)4O8",,,,,,,,shape_01,,,,,47.5,,47.5,,,,,,,,,,,,,
"K-content, x estimated from Tc using Tc = 38.5 -54(0.345-x) - 690(0.345-x)^2. Thermal conductivity measured for heat current//a and //c.",,,Ba0.677K0.323Fe2As2,,,,"(Ba,K)Fe2As2",,,,,,,,shape_03,,37.0,,,,,37.0,,,,,,,,,,,,,
,,,Hg0.5Bi0.5Sr2Ca2Cu3O8.35,,,,"(Hg,Bi)Sr2Ca2Cu3Oz",,,8.35,,,,,shape_01,,,,,107.0,,107.0,,,,,,,,,,,,,
R(T)-exponent = 1.10. (dC/gamma*Tc) = 3.55). Hc2(0) = 24.5 T from GL approx.,,242.0,Ir0.58Rh0.36Se2,5.95,,,Ir0.94-xRhxSe2,,,,,,,,,,,9.6,,,,9.6,28.5,8.02,,,,,,,,0.02,,,
In<115> NQR measured. gap & Curie-T were obtained from NQR measurements.,0.2,,Ce1Rh0.3Ir0.7In5,8.28,,,"Ce(Rh,Ir)In5",,,,,,,,shape_03,,1.2,,,,,1.2,,,,,,,,,,,,,
"P-induced SC. Pcrit =  3 GPa. Tc, s/c properties, resistivity measured  at 3GPa",,,Sr0.4Ca13.6Cu24O41+z,,,,"(Sr,Ca)14Cu24O41",,,,,,,,shape_01,,,10.0,0.0,,,10.0,,,33000.0,26000.0,,,,,,,,,
,,,La1.85Sr0.15Cu1O4,,,,"(La,Sr)2CuO4",,,,32.6,,,,shape_04,,31.6,,,,,31.6,,,,,,,,,,,,,
,,,Bi2Sr1.8La0.2Ca1Cu2OY,,,,"Bi2(Sr,La)2CaCu2O8",,,,,,,,,,90.58,,,,,90.58,,,,,,,,,,,,,
,,,Dy1Ba1Sr1Cu3O6.89,,,,"Dy(Ba,Sr)2Cu3O7",,,6.89,,,,,,78.5,79.5,,,,,79.5,,,,0.76,,,,,5.51,,,,
"[gap], [penet] are from muon-SR analysis. Two gaps:  large gap in DB, small one = 2.9 meV, (2d/kTc) = 1.9",,,Ba0.65Rb0.35Fe2As2,5.7,,,"(Ba,Rb)Fe2As2",,,,,,,,shape_01,,35.8,,,,,35.8,,,,,250.0,,,,,,,8.8,
,,,Be0.98Re0.02,,,,Be1-xRex,,,,,,,,,,9.45,,,,,9.45,0.325,,,,,,,,,,,,
Pauli limit Hp = 19.1 T. (dC/gamma*Tc) = 1.54,,234.0,K2Mo3As3,,,,K2Mo3As3,,,,,,,,shape_01,10.1,,10.4,,,0.3,10.25,22.0,13.0,2260.0,4100.0,,,,,,,,,
,,,Ca0.1La0.9Ba1.65La0.35Cu3Oy,,,,"(Ca,La)(Ba,La)2Cu3Oz",,,,,,,,,,,,,45.4,,45.4,,,,,,,,4.7,,,,,
,,,Eu1.1Ba1.9Cu3O7.07,,,,"Eu(Ba,Eu)2Cu3O7",,,7.07,,,,,shape_01,70.0,,92.0,,,,81.0,,,,,,,,,,,,,
"delte C=17.20 mj/mol.K, delta-C/gama.Tc=0.6",,,Bi1.8Pb0.3Sr1.9Cu1OZ,,,,"(Bi,Pb)2Sr2CuOz",,,,,,,,shape_01,,,,,4.7,,4.7,,6.1,,,,,,,,,,,
B/Nb = 2.26,,,B2.26Nb1,,,,NbB2+x,,,,,,,,,,9.2,,,,,9.2,,,,,,,,-0.104,,,,,
"(dTc/dP) calculated from thermal expansion. At T=5K, a=8.754, c=8.613. linear thermal expansion coeff. = 8 E-8 /K at 8 K.. (dHc2/dP) = 418 T/GPa at P=0.",,,La3S4,,,,La3S4,,,,,,,,shape_03,,8.05,,,,,8.05,,,,,,,,1.35,,,,,
"twinned sample,dtc/dp for C-axial pressure",,,Y1Ba2Cu3O6.63,,,,YBa2Cu3Oz,,,6.63,,,,,shape_03,,61.1,,,,,61.1,,,,,,,,4.4,,,,,
,,,Ce1Si2,,,,Ce1Si2,,,,,,,,,,,,1.0,,,,,,,,,,,,,,,,
T<STR> = Tn = 128.1 K. Tn defined by NED and peak of (dM/dT).,,,Ba0.85Na0.15Fe2As2,,,0.728,"(Ba,Na)Fe2As2",128.0,,,,,,,shape_01,,,,,1.4,,1.4,,,,,,,,,,,,,
not s/c. CurieT shows magnetic transition.,2.26,,Tm1Os1B2,,,,TmOsB2,,,,,,,,,,,,1.0,,,,,,,,,,,,,,,,
"LATC=37,30A TWO PHASES",,,Bi1.6Pb0.3Sb0.1Sr2Ca2Cu3OZ,,,,"(Bi,Pb,Sb)2Sr2Ca2Cu3Oz",,,,,,,,shape_02,116.0,,,,,,116.0,370.0,,,,,,4.9,,,,,,
,,,Ni2P2Sr4Sc2O6,,,,Ni2P2Sr4Sc2O6,,,,,,,,,,3.6,,,,,3.6,,,,,,,,,,,,,
,,,Ca9.58Y0.42Pt3Fe10As18,,,,(Ca1-xYx)(Pt3As8)(FeAs)10,,,,,,,,shape_01,,,,,18.6,,18.6,,,,,,,,,,,,,
,,,Y0.7Ca0.3Ba1.8Nd0.2Cu3OZ,,,,"(Y,Ca)(Ba,Nd)2Cu3O7",,,,,,,,,77.6,78.7,,,,1.0,78.7,,,,,,,,,,,,,
,,,Pb0.445Sn0.445In0.13Te1,,,,(Pb0.5Sn0.5)1-xInxTe,,,,,4.86,,,shape_03,,,3.2,,,,3.2,,,,,,,2.2,,,,,,
not SC,,200.5,Dy5Os4Ge10,,,,Dy5Os4Ge10,6.0,,,,,,,,,,,,,,,,,,,,,,,,,,,
,,,Bi2Sr1.7Ca1.3Cu2O8.211,,,,"Bi2(Sr,Ca)3Cu2O8",,,8.211,,,,,,,78.7,,,,,78.7,,,,,,,,,,,,,
e-ph coupling = 0.52. (dC/gamma*Tc) = 1.8.,,280.0,Ni2Nb1Al1,4.0,,,Ni2NbAl,,,,,,,,,,2.15,,,,0.1,2.15,1.35,8.0,,,,16.0,0.65,,,,,,
"P-content by EDX. T<SDW> = 72.8 K,  T<STR> = 87 K.",,,Ba1Fe2As1.6P0.4,,,,"BaFe2(As,P)2",,,,,,,,shape_03,5.95,,21.0,,,,13.475,,,,,,,,,,,,,
metastable alloy made by liquid quenching. Tc measured by ac bridge.,,,In25Sb75,,,,In25Sb75,,,,,,,,,,,4.1,,,,4.1,,,,,,,,,,,,,
,,,Ru1Sr2Sm1.2Ce0.8Cu2Oz,,,,"(Ru,Nb)Sr2(Sm,Ce)2Cu2Oz",,,,,,,,shape_01,,,,4.2,,,,,,,,,,,,,,,,
,,,Fe2As2Sr4Sc1.5Ti1.5O8,,,,"Fe2As2(Sr4(Sc,Ti)3O8)",,,,,,,,shape_01,,,,,22.0,,22.0,,,,,,,,,,,,,
,,,Ta0.8W0.2,,,,,,,,,,,,,,1.2,,,,,1.2,,,,,,,,,,,,,
,,,Y1Ba2Cu4O8,,,,"Y(Ba,Ca)2Cu4O8",,,,,,,,shape_01,,,,,77.9,,77.9,,,,,,,,,,,,,
sus(T) not Curie-Weis like. KAIZERO in emu/mol.Oe.,,,Mo1Sr2Eu1.5Ce1Cu2O10,,,,"MoSr2(Eu,Ce)2Cu2O10",,,,,,,,shape_01,,,,,23.0,,23.0,,,,,,,,,,,,,
"Ni-content estimated from earlier report (J.Low Temp.Phys., 105(1996)927). Anisotropy factor = 79.",,,Bi2Sr2Ca1Cu1.952Ni0.048O8,,,,"Bi2Sr2Ca(Cu,Ni)2Oz",,,,,,,,shape_03,,,74.0,,,,74.0,,,,,,,,,,,,,
"cubic,  like Be.",,,Be0.957Re0.043,,,,,,,,,,,,,,9.62,,,,,9.62,,,,,,,,,,,,,
"R,XPS,FITR were measured.",,,Tl0.5Ba2Ca1.5Mg0.5Cu3.5O10-z,,,,"(Cu,Tl)Ba2(Ca,Mg)2Cu3O10",,,,,,,,,,96.5,,,,13.5,96.5,,,,,,,,,,,,,
"single crystals obtained using excess Cu, are superconducting. (gap/gamma*Tc) = 1.27",,,Ce1Cu2Si2,,,,CeCu2Si2,,2.04,,,2.44,,,shape_03,,0.64,,,,,0.64,,730.0,,,,,,,,,,,
Tc measured by ac-induction.,,,Y2Fe1C4,,,,Y2FeC4,,,,,,,,shape_01,,3.6,,,,,3.6,,,,,,,,,,,,,
R,,,Y1Ba2Cu3O6.9,,,,YBa2Cu3Oz,,,6.9,,,,,shape_06,,92.6,,,92.4,,92.6,,,,,,,,,,,,,
,,,Bi2Sr2Ca1Cu2O8,,,,Bi2Sr2CaCu2O8,,,,,,,,shape_03,89.0,,,,,3.5,89.0,,,,,,,,,,,,,
"Coexistence of SC and FM observed. But, FR temperature not given explicitely.",,,La1.77Sr0.23Cu0.94Mn0.06O4,,,,"(La,Sr)2(Cu,Mn)O4",,,,,,,,shape_01,,,34.0,,,,34.0,,,,,,,,,,,,,
HC2ZERO in DB means Hc2(4.2K). ,,,Nb0.78Ti0.21Zr0.01,,,,Nb-Zr-Ti,,,,,,,,,,,,,,,,5.59,,,,,,,,,,,,
,,,Os0.97Rh0.03,,,,Os0.97Rh0.03,,,,,,,,,,0.09,,,,,0.09,,,,,,,,,,,,,Info: Very Low Tc (<0.1K)
,,,La0.8Y0.2Fe0.997Mn0.003As1F0.11O0.89,,,,"La0.8Y0.2(Fe,Mn)AsO0.89F0.11",,,,,,,,shape_01,,28.5,,,,,28.5,,,,,,,,,,,,,
,,,La1.83Sr0.17Cu1O4,1.3,,,"(La,Sr)2CuO4",,,,,,,,,,37.0,,,,,37.0,,,,,,,,,,,,,
optical conductivity measured. thickness d = 90 nm.,,,Ba1Fe1.8Co0.2As2,2.1,,,"Ba(Fe,Co)2As2",,,,,,,,shape_04,,20.0,22.0,,,2.0,20.0,,,,,360.0,,,,,,,1.85,
not SC. Tn measured by resistivity anomaly,,,Ce0.3Y0.7Ag2Si2,,,,Ce1-xYxAg2Si2,4.1,,,,,,,shape_01,,,,0.0,,,,,,,,,,,,,,,,
impurity=Pb0.5Tl0.5Sr2CuO5,,,Pb0.5Tl0.5Sr4Cu2C0.9N0.1O10,,,,"(Tb,Tl)Sr4Cu2O7(CO3,NO3)",,,,,,,,,,76.0,,,,,76.0,,,,,,,,,,,,,
"RRR = 1.8(P=0) to 2.3(P=1.7GPa).  Hc2(T,P) measured for H//a-axis , I along a-axis. Anisotropy (Hc2(a)/Hc2(a*) = 5.36 for P=1.72 GPa, T=0.5 K)",,,Sr0.15Bi2Se3,,,,Sr0.15Bi2Se3,,,,,,,,shape_03,,3.05,,,,,3.05,,,,,,,,,,,,,
R<ab> has the peak at 275 K. Tc(max) = 30.6 K at P = 0.82 GPa,,,Cs0.86Fe1.66Se2,,,,CsFe2Se2,,,,,,,,shape_03,,,30.0,,,,30.0,,,,,,,,1.3,,,,,
,,,Lu0.9Er0.1Ru1B2,,,,"(Lu,Er)RuB2",,,,,,,,shape_01,,,,,8.77,,8.77,,,,,,,,,,,,,
Th:Nd:O:Fe:As = 5.5:22:24:26.1:22.4.  impurity phase : ThO2,,,Nd0.8Th0.2Fe1As1O1,,,,"(Nd,Th)OFeAs",,,,,,,-6e-10,,,43.0,47.0,,38.0,5.0,43.0,,,,,,,,,,,,,
,,,Pr2Cu1O3.49,,,,Pr2CuO4,,,3.49,,,,,,,,,5.0,,,,,,,,,,,,,,,,
not s/c,,,Pb0.5Cd0.5Sr1.6Ba0.4Ca0.5Y0.5Cu2O7,,,,"(Pb,Cd)(Sr,Ba)2(Ca,Y)Cu2O7",,,,,,,,,32.0,,40.0,,,,36.0,,,,,,,,,,,,,
,,,Sm1.15Ba1.85Cu3O7,,,,"(Sm,Ba)(Ba,Sm)2Cu3O7",,,7.0,,,,,,,83.0,,,,,83.0,,,,1.81,,,1.25,,,,15.4,,
,,,Nd1Ba2Cu3O6.6,,,,"(Nd,Pr)Ba2Cu3O7",,,6.6,,,,,shape_01,,14.0,,,,,14.0,,,,,,,,,,,,,
,,,Nb2.1Zr0.9Sn1,,,,"(Nb,Zr)3Sn",,,,,,,,,,17.7,,,,,17.7,,,,,,,,,,,,,
,,,Gd1Ba2Cu3O7-z,,,7.98,Gd Ba2 Cu3 O7,,,,,,,,,,,,,92.0,,92.0,,,,,,,,,6.39,,,,
,,,Bi2.95Y0.05S3O2,,,,"(Bi,Y)3O2S3",,,,,,,,shape_01,4.93,,,,,,4.93,,,820.0,1650.0,,,,,,,,,
quench,,,Pb0.5Cu0.5Sr1La1Cu1O5.1,,,,"(Pb,Cu)(Sr,La)2CuOz",,,5.1,,,,,,,31.9,,,,,31.9,,,,,,,,,,,,,
,,,Pd50.49V0.51Sb49,,,,"(Pd,V)1-xSbx",,,,,,,,,,0.5,,,,,0.5,,,,,,,,,,,,,
"RRR = 6.02 . n =2.46  , A = 1.074 uOhm.cm/K in R(T) = R0 + A*T^n",,199.4,Pr0.62Eu0.38Pt4Ge12,,,5.55,"(Pr,Eu)Pt4Ge12",0.58,,,,,,,shape_01,,5.12,,,4.5,,5.12,,65.7,15.1,,,,,,,,,,
(dC/Tc) = 20.8  mJ/mol.K2,,,Ba1Fe1.908Ni0.092As2,,,,"Ba(Fe,Ni)2As2",,,,,,,,shape_03,,17.8,,,,,17.8,,,,,,,,,,,,,
,,,Os1,,,,Os1,,,,,,,,,,0.66,,,,,0.66,,,,,,,,,,,,,
,,,Bi0.16Pb0.3V0.1Sr2Ca2Cu3O10.12,,,,"(Bi,Pb,V)2Sr2Ca2Cu3O10",,,10.12,,,,,,102.5,,,,,,102.5,,,,3.6,,,,,,,,,
powder,,,Tl1Sr2Ca1Cu2O7-d,,,,TlSr2CaCu2O7,,,,,,,,shape_01,,65.0,,,,,65.0,,,,,,,,,,,,,
,,,La1.87Ba0.13Cu1O4,,,,"(La,Ba)2CuO4",,,,,,,,,,9.7,,,,,9.7,,,,,,,,,,,,,
,,,Pd0.285Zr0.61O0.105,,,,Pd0.285Zr0.61O0.105,,,,,,,,,,2.09,,,,,2.09,,,,,,,,,,,,,
,,,Pr1Ba2Cu2Co1O7.02,,,,RBa2(Cu2Co)O7,,,7.02,,,,,,,,,4.2,,,,,,,,,,,,,,,,
,,,Sm1.665Gd0.185Ce0.15Cu1O4,,,,"(Sm,Gd,Ce)2CuO4",,,,,,,,,12.3,,17.3,,13.0,,13.0,,,,,,,,,,,,,
"d=120 micron, R=0.25 Ohm at RT",,,Bi2Sr2Ca1Cu2O8,,,,Bi2Sr2CaCu2O8,,,,,,,,shape_04,76.0,,,,,,76.0,,,,,,,,,,,,,
"small amount of Pr2O3, FeAs, SrFe2As2 impurities.",,,Pr1Fe0.925Co0.075As1O1,,,,"Pr(Fe,Co)AsO",,,,,,,,shape_01,,15.7,16.3,,,,15.7,,,,,,,,,,,,,
,,,Pb1.8Bi0.2Pd1,,,,Pb2-xBixPd,,,,,,,,shape_01,,,3.3,,3.3,,3.3,,,,,,,,,,,,,
(1/a)(da/dP) = -2.8E-3 /GPa. (1/c)(dc/dP) = -3.6E-3 /GPa.,,,Zr1N1Cl0.7,,,,ZrNCl0.7,,,,,,,,,,12.7,,,,,12.7,,,,,,,,-0.034,,,,,
,,,Y1Ba2Cu2.94Ni0.06O6.7,,,,"YBa2(Cu,Ni)3O7",,,6.7,,,,,shape_01,,47.4,,,,,47.4,,,,,,,,,,,,,
,,,Bi1.6Pb0.4Sr2Ca2Cu2.6Mn0.4OZ,,,,"(Bi,Pb)2Sr2Ca2(Cu,Mn)3O10",,,,,,,,shape_02,65.9,,106.8,,,,86.35,,,,,,,,,,,,,
,,,Bi2Sr2Ca1Cu2O8.197,,,,Bi2Sr2CaCu2O8,,,8.197,,,,,shape_01,,74.0,,,,,74.0,,,,,,,,,,,,,
using zone refined Nb.,,,Nb0.4Zr0.6,,,,Zr1-xNbx,,,,,,,,,,8.86,,,,,8.86,,,,,,,,,,,,,
RRR = 0.5. T<CDW> = 217 K.,,,Se2Ti1,,,,TiSe2,,,,,,,,,,,,0.8,,,,,,,,,,,,,,23.3,,
,,,Nd1.85Ce0.15Cu0.996Ni0.004O4,,,,"(Nd,Ce)2(Cu,Ni)O4",,,,,,,-2.8e-10,shape_01,,13.5,,,,,13.5,,,,,,,,,,,,,
,,,Gd1Sr2Cu2.7Mo0.3OZ,,,,"RSr2(Cu,Mo)3O7",,,,,,,,shape_01,,31.1,33.6,,,,31.1,,,,,,,,4.0,,,,,
Synthesis at ambient pressure. Two phases: phase-1(Sn-rich phase a = 6.2225 A) and phase-2(Sn0.5Ag0.5Te phase. a = 6.0789A),,,Sn0.6Ag0.4Te1,,,,Sn1-xAgxTe,,,,,,,,shape_02,,,,,1.95,,1.95,,,,,,,,,,,,,
,,,Cu0.5S0.5Sr2Ca2Cu3O12,,,,"(Cu,S)Sr2Can-1CunOz",,,12.0,,,,,,,,,,100.0,,100.0,,,,,,,,,,,,,
