Repository: Tejasvini595/superconductor_deepset

## Overview

This repository contains the official implementation of **"From Individual Elements to Macroscopic Materials: In Search of New Superconductors via Machine Learning"**.

The code implements a **DeepSet neural network** for predicting the critical temperature (Tc) of superconducting materials based solely on their chemical composition. By explicitly enforcing permutation invariance, the DeepSet architecture avoids artifacts associated with arbitrary element ordering and provides a physically meaningful framework for learning composition–property relationships in superconducting materials.

File: data/superconductors_kaggle_ready_v2.csv (part 34 of 87)
comment,curiet,debyet,element,gapene,kaizero_value,moment_value,name,neelt,nhc2zero_value,oz,pcohere_value,phc2zero_value,ppenet_value,rh300,shape,t1_value,t2_value,t3_value,tcn_value,tcsus_value,tcwidth_value,critical_temp_K,upper_critical_field_0K_T,gamma_sommerfeld_mJmolK2,resistivity_normal_uOhmcm,resistivity_roomtemp_uOhmcm,penetration_depth_nm,coherence_length_nm,dhc2dt_TK,dtcdp_KGPa,density_gcm3,lower_critical_field_0K_T,thermopower_300K_uVK,energy_gap_meV,data_quality_flag
,,,Hf0.2Ta0.8,,,,Hf0.2Ta0.8,,,,,,,,,,6.9,,,,,6.9,,,,,,,,,,,,,
"M = octadecylamine. reaction( 40C,30d).",,,M1Ta1S2,,,,(M)TaS2,,,,,,,,,,3.0,,,,,3.0,,,,,,,,,,,,,
,,,Ti0.75V0.25,,,,Ti0.75V0.25,,,,,,,,,,5.3,,,,,5.3,,,,,,,,,,,,,
"Neel-T by susceptibility. Three magnetic phases(T=100K,50K,23K) were observed.",,,Nd2Cu1O4,,,,Nd2CuO4,255.0,,,,,,,shape_03,,,,4.0,,,,,,,,,,,,,,,,
,,,C1Mo0.8Ta0.2,,,,,,,,,,,,,,8.7,,,,,8.7,,,,,,,,,,,,,
,,,Lu1Os3B2,,,,LuOs3B2,,,,,,,,,,4.62,,,,,4.62,,,,,,,,,,,,,
G-L parameter = 4.91,,,La98Lu0.934Tb1.066,,,,"La1-x(Lu,Tb)x",,,,,,,,,,1.608,,,,,1.608,,,,,,,,,,,,,
Z0+0.23,,,Bi1.7Pb0.3Sr2Ca1Cu2O0.23,,,,"(Bi,Pb)2Sr2CaCu2O8",,,,,,,,,74.1,,77.4,,,,75.75,,,,,,,,,,,,,
,,,La1Mo6S8,,,,LaMo6S8,,,,,,,,,,5.8,,,,,5.8,5.4,,,,,,1.5,,,,,,
,,,La1Ba2Cu3O6.85,,,,LaBa2Cu3Oz,,,6.85,,,,,shape_01,,93.0,,,,,93.0,,,,,,,,,,,,,
,,,Y1Ba2Cu3O7-Y,2.8,,,YBa2Cu3O7,,,,,,,,,,90.0,,,,,90.0,,,,,,,,,,,,,
composite material (MgB2+SWCNT). M = SWCNT(wt% in DB). charge transfer = 0.0018/carbon. RRR = 1.27,,,Mg1B2M0.5,,,,MgB2(SWCNT)x,,,,,,,,,,,37.8,,,,37.8,,,,,,,,,,,,,
,,,Hg0.4Pr0.8Sr2.4Ca0.4Cu2O6+z,,,,"(Hg,Pr)Sr2(Ca,Sr,Pr)Cu2O6",,,,,,,,,,,,,74.0,,74.0,,,,,,,,,,,,,
CA 75% ON Y-            SITE,,,Y0.93Ca0.07Ba2Cu4O8,,,,"(Y,Ca)Ba2Cu4O8",,,,,,,,,85.5,89.0,,,,4.0,89.0,,,,,,,,4.5,,,,,
"mine phase=94.43%, Cu2O=0.56%, Sr2Cu2O4=5.01%",,,Sr0.84Nd0.16Cu1O2.01,,,,"(Sr,Nd)CuO2-z",,,2.01,,,,,,,,40.0,,,,40.0,,,,,,,,,,,,,
400 nm thickness. c-axis oriented. surface impedance measured. s/c parameters obtained by fitting using BCS theory. gap(0)=3.8 meV.,,,B2Mg1,2.26,,,MgB2,,,,,,,,shape_03,,39.0,,,,,39.0,,,,,102.0,,,,,,,,
,,,Ho1Sr2Cu2.7Mo0.3OZ,,,,"RSr2(Cu,Mo)3O7",,,,,,,,shape_01,,34.1,35.7,,,,34.1,,,,,,,,6.4,,,,,
,,,Tl1Ba2Ca2Cu3Oz,,,,TlBa2Ca2Cu3Oz,,,,,,,,,,118.0,,,,,118.0,,,,,,,,,,,,,
METALLIC,,,Y1Sr2Cu2.8V0.2O6.8,,,,"YSr2(Cu,V)3O7",,,6.8,,,,,shape_01,,,,4.2,,,,,,,,,,,,,,,,
"ANN(950C, 1 month)",,,Nb3Pt1,,,,Nb3Pt,,,,,,,,,,10.9,,,,,10.9,,,,,,,,,,,,,
reduced sample.  muonSR measured.,,,La1.8Eu0.2Cu0.995Zn0.005O3.5,,,,T'-La1.8Eu0.2Cu1-xZnxO3.5,20.0,,,,,,,shape_01,,16.0,,,,,16.0,,,,,,,,,,,,,
,,,Nb3Sn0.9Ge0.1,,,,"Nb3(Sn,Ge)",,,,,,,,,,18.0,,,,,18.0,,,,,,,,,,,,,
 T(NQR)=38.4K,,,La1.4Nd0.4Sr0.2Cu1O4,,,,"(La,Nd,Sr)2CuO4",16.6,,,,,,,shape_03,13.9,,,,,,13.9,,,,,,,,,,,,,
"Co-content determined from WDS. [penet] from TDR method. Al-film coating (Tc=1.2 K, [penet] = 50 nm) to obtain absolute [penet] values.",,,Ba1Fe1.8Co0.2As2,,,,"Ba(Fe,Co)2As2",,,,,,1820.0,,shape_03,,17.2,,,,,17.2,,,,,,,,,,,,,
,,,Bi1.7Pb0.3Sr2Ca2Cu3O10,,,,"(Bi,Pb)2Sr2Ca2Cu3(O,F)10",,,10.0,,,,,shape_01,,106.5,,,,,106.5,,,,,,,,,,,,,
,,,Pr1.85Ce0.15Cu1O4-Z,,,,"(Pr,Ce)2CuO4",,,,,,,,,,,22.4,,,,22.4,,,,,,,0.53,0.2,,,,,
,,,Ge0.41Mo0.59,,,,Ge0.41Mo0.59,,,,,,,,,,,,1.2,,,,,,,,,,,,,,,,
not SC down to 1.8 K,,,Mg1Rh1Si1,,,,MgRhSi,,,,,,,,shape_01,,,,1.8,,,,,,,,,,,,,,,,
P=0 GPa. semiconductor like resistivity.,,,Sr0.5La0.5F1Bi1S2,,,,Sr0.5La0.5FBiS2,,,,,,,,shape_01,2.0,,2.2,,,,2.1,,,,,,,,,,,,,
,,,La1Os2,,,,La1Os2,,,,,,,,,,6.5,,,,,6.5,,,,,,,,,,,,,
RRR = 4.3. Hc1:after demag-correction (N = 0.65). GL(kappa) = 9.5. Hc(0) = 250 mT. e-ph = 0.63. (dC/gamma*Tc) =1.78. DOS = 6.44 eV/fu,,322.0,Ca1Rh2,,,,CaRh2,,,,,,,,shape_01,5.2,,,,5.16,,5.16,3.37,24.7,56.3,,94.2,9.8,,,,0.0418,,,
,,,Cu8.5Sr2Ca7Cr0.5O19.05,,,,"(Cu,Cr)Sr2Ca7Cu8Oz",,,19.05,,,,,shape_01,,,,4.2,,,,,,,,,,,,,,,,
,,,Cu1Co1.99Cr0.01S4,,,,"Cu(Co,Cr)2S4",,,,,,,,,,3.62,,,,,3.62,,,,,,,,,,,,,
penetration depth using tunnel diode oscillator. Gap calculated from penetration depth.,,,B2Mg1,1.7,,,MgB2,,,,,,,,shape_01,,39.0,,,,,39.0,,,,,160.0,,,,,,,,
Raman shift measured,,,Ru1Sr2Gd1.6Ce0.4Cu2O10+z,,,,"RuSr2(Gd,Ce)2Cu2O10",,,,,,,,shape_01,18.5,,43.3,,,,30.9,,,,,,,,,,,35.8,,
"parkerite structure. PENET,Hc1(0), GL-parameter calculated from Hc(0) using GLAG theory. Hc(0)=6.68 mT, GL = 10.1.  Tc(SP) = 0.72 K. (dC/gamma*Tc) = 1.35.",,189.0,Bi2Ni3S2,,,,Bi2Ni3S2,,,,,,,,,0.75,0.79,0.85,,,,0.79,0.095,11.4,,,591.9,59.0,0.18,,,0.00108,,,
,,,Y1Ba2Cu2.82Co0.18O7,,,,"YBa2(Cu,Co)3O7",,,,,,,,shape_01,,46.0,,,,5.0,46.0,,,,,,,,,,,,,
,,,Y1Sr2Cu2.75Ge0.25O,,,,"YSr2(Cu,Ge)3O7",,,,,,,,shape_01,,,,4.2,,,,,,,,,,,,,,,,
,,,Y0.8Ca0.2Ba1.4La0.6Cu3O7.15,,,,"(Y,Ca)(Ba,La)2Cu3Oz",,,7.15,,,,,,,66.0,,,,,66.0,,,,,,,,,,,,,
FIGURE=TC VS SR-CONTENT,,,La1.855Sr0.145Cu0.99Ni0.01O4,,,,"(La,Sr)2(Cu,Ni)O4",,,,,,,,shape_01,,33.0,,,,,33.0,,,,,,,,,,,,,
SAME AS 3467,,,Tb0.4Pr0.6Ba2Cu3OZ,,,,,,,,,,,,shape_04,,,,4.2,,,,,,,,,,,,,,,,
RRR=1.2. Resistivity(T=Tc)=113 micro-Ohm.cm,,,Al0.102Ti0.898,,,,Ti1-xAlx,,,,,,,,shape_01,,0.73,,,,,0.73,0.7280000000000001,,,,,,1.6,,,,,,
no-oxygenation,,,Fe0.2Ba1Sr1Y1Cu2.8O7+z,,,,"(Fe,Cu)BaSrYCu2O7",,,,,,,,shape_01,36.1,,,,,,36.1,,,,,,,,,,,,,
,,,Y1Ba2Cu2.85Zr0.15O7-z,,,,,,,,,,,,,82.5,,,,,,82.5,,,,,,,,,,,,,
"RRR=1.6. Anisotropy factor=2. Jc(1.8K,H=0)=30 kA/cm2. delta-C at Tc = 23 mj/mol.K. data from sp-hat.",,685.0,Mg1B1.6C0.4,,,,"Mg(B,C)2",,,,,,,,shape_01,,22.0,,,,,22.0,16.0,1.9,,,,,,,,,,,
"HC2 FOLLOWS LINEAR RELATION, NOT WHH THEORY",,,C60K3,,,,K3C60,,,,,,,,shape_01,,18.7,,,,,18.7,38.0,,,,,29.0,2.14,,,,,,
"Debye-T, gamma from PLA0290571",,205.0,S2Ta1,,,,TaS2,,,,,,,,,,1.9,,,,,1.9,,9.1,,,,,,,,,,,
,,,Y0.8Pr0.2Ba2Cu3O6.8,,,,"(Y,Pr)Ba2Cu3Oz",,,6.8,,,,,shape_01,,56.1,,,,,56.1,,,,,,,,,,,,,
"ANN(270C, in air)",,,Fe1Te0.93Se0.07,,,,"Fe(Te,Se)",46.8,,,,,,,shape_03,4.0,8.2,,,,,8.2,,,,,,,,,,,,,
,,,La1.35Pr0.5Sr0.15Cu1O4,,,,"(La,Pr,Sr)2CuO4",,,,,,,,shape_01,,,34.3,,,,34.3,,,,,,,,,,,,,
,,,Lu1B2C2,,,,LuB2C2,,,,,,,,,,2.4,,,,,2.4,,,,,,,,,,,,,
"(dTm/dP) = 5.2 K/GPa, Tm is magnetic ordering tempeature.",,,Ru1Sr2Gd1Cu2O8,,,,RuSr2GdCu2O8,,,,,,,,,40.0,,58.0,,,,49.0,,,,,,,,1.4,,,,,
,,,Cu3Mo6S8,,,,Cu3Mo6S8,,,,,,,,,,5.5,,,,,5.5,,,,,,,,,6.05,,,,
,,,Mo0.1Nb0.9,,,,Mo0.1Nb0.9,,,,,,,,,,6.38,,,,,6.38,,,,,,,,,,,,,
,,,La1.86Ba0.14Cu0.99Ni0.01O4,,,,"(La,Ba)2(Cu,Ni)O4",,,,,,,,,,11.0,,,,,11.0,,,,,,,,,,,,,
,,315.0,Sn0.02V0.98,,,,V1-xSnx,,,,,,,,,,2.87,,,,,2.87,,8.0,,,,,,,,,,,
,,,Hg1Ba2Ca2Cu3O8.16,,,,HgBa2Ca2Cu3O8.16,,,8.16,,,,,shape_01,,,,,101.0,,101.0,,,,,,,,,,,,,
Minor phase = A2. Splat cooled on a Cu  held at 873K. The A2 to A15 phase transformation takes place gradually. Jc = 4E+5 A/cm2 at 16 T. ,,,Nb0.75Al0.2Ge0.05,,,,,,,,,,,,,,18.6,,,,,18.6,,,,,,,,,,,,,
"RRR=70. Tc by SP-heat. [gamma] by fitting for T < 14K. (dC/gamma*Tc) = 1.3. gap by point contact tunneling. R = R0 + A*T^5,R0=1.6uOhm.cm, A=1.2E-9 Ohm.cm/K^5 for 1.6 < T < 30 K.",,1100.0,B12Lu1,,,,LuB12,,,,,,,,shape_03,,0.4,,,,,0.4,,4.0,,,,,,,,,,0.06,
,,,La1Mo6Se8,,,,LaMo6Se8,,,,,,,,,,11.3,,,,,11.3,,,,,,,7.0,,,,,,
,,,Sr1.84Ba0.16Cu1O3.4,,,,"(Sr,Ba)2CuOz",,,3.4,,,,,shape_01,,,,,75.0,,75.0,,,,,,,,,,,,,
,,,Bi2Sr2Ca1Cu2O8.15,,,,Bi2Sr2CaCu2O8,,,8.15,,,,,,,,,77.0,,,,,,,0.4,,,,,,,,,
,,,Dy0.95Pr0.05Ba2Cu3O6.9,,,,"(Dy,Pr)Ba2Cu3O7",,,6.9,,,,,,,91.4,,,,,91.4,,,,,,,,,,,2.31,,
dTc/dP in K/GPa.,,,Er1Ni2B2C1,,,,ErNi2B2C,,,,,,,,shape_01,,10.4,,,,,10.4,,,,,,,,-0.082,,,,,
P = 2.4 GPa.  monoclinic for P > 1.4 GPa.  Hc2 = 1.8 T (defined as R=0.1Rn).,,,Eu1Bi1S2F1,4.5,,,EuBiS2F,,,,,,,,shape_01,,8.61,,,,,8.61,3.1,,263.0,,,10.3,,,,,,,
,,,Y0.9Ca0.1Sr2Cu2.5Fe0.5O6.9,,0.001,2.4,"(Y,Ca)Sr2(Cu,Fe)3O7",,,6.9,,,,,,,20.0,,,,,20.0,,,,,,,,,,,,,
Hc2(0) estimated from Hc2(4.2) using parabolic T-dependence of Hc2(T),,,Hf1V2,,,,HfV2,,,,,,,,,,9.26,,,,,9.26,24.8,,,,,,,,,,,,
Phase transitions measured  by thermal expansion and SP. T<STR> = 118 K (T-to-O).,,,Ba0.84K0.16Fe2As2,,,,"(Ba,K)Fe2As2",,,,,,,,shape_03,,5.54,,,,,5.54,,,,,,,,,,,,,
RRR = 50. martensitic transformation at 50.6 K.,,,Nb3Sn1,3.78,,,Nb3Sn,,,,,,,,,,18.0,,,,,18.0,,,,,,,,,,,,,
not SC. Debye-T = 259 K   from R(T) analysis.,,355.0,Lu1Co2Si2,,,,LuCo2Si2,,,,,,,,shape_01,,,,0.0,,,,,8.5,51.4,,,,,,,,,,
,,,La1.83Sr0.17Cu0.94Fe0.06O4,,,,"(La,Sr)2(Cu,Fe)O4",,,,,,,,shape_01,,,,,26.5,,26.5,,,,,,,,,,,,,
RRR = 19. R(T) has a steep drop at T0 (= 0.67 K)  due to multipolar ordering,,,Pr1V2Al20,,,,PrV2Al20,,,,,,,,shape_03,,,0.05,,,,0.05,,,,,,,,,,,,,Info: Very Low Tc (<0.1K)
SUS(300K) = 1.07 E-3 emu/mol.Oe.,,424.0,Rh17S15,,,,Rh17S15,,,,,,,,,,5.4,,,,,5.4,,104.8,,195.1,,,,,,,,,
"Hc2 defined as R=0.5Rn. DOS = 4.89E+21 /eV.cm3, calculated from [RESN] and [dHc2/dT].. Carrier from Hall coeffic.",,,Sn0.8549Pb0.0951In0.05Te1,,,,"(Sn,Pb)1-xInxTe",,,,,0.863,,,,,2.06,,,,,2.06,,,,,,,0.61,,,,,,
,,,Si2Sr1,,,,Si2Sr1,,,,,,,,,,,,0.32,,,,,,,,,,,,,,,,
,,,Y1Ba2Cu3O7-X,,,,YBa2Cu3O7,,,,,,,,,,,130.0,,,,130.0,,,40.0,,,,,,,,,,
"cubic,  like Be.",,,Bi0.5Pb0.31Sn0.19,,,,,,,,,,,,,,8.5,,,,,8.5,,,,,,,,,,,,,
"Tc vaue fol Boyon mass=10,Carbon mas=12.011",,,Y1Ni2B2C1,,,,YNi2B2C,,,,,,,,,,15.48,,,,,15.48,,,,,,,,,,,,,
,66.0,,Y1Ba2Cu2.5Co0.5O6.99,,,3.46,"YBa2(Cu,Co)3O7",,,6.99,,,,,,,,,,,,,,,,50.0,,,,,,,,,
oxygen content by TGA,,,Y1Ba2Cu3O7.01,,,,YBa2Cu3O7,,,7.01,,,,,,88.5,89.5,90.5,,89.5,,89.5,,,,,,,,,,,,,
"2223phase<3%,2212phase>97%,second Tc=78.5K",,,Bi3.2Pb0.2V0.6Sr4Ca5Cu7Oz,,,,"(Bi,Pb,V)4Sr4Ca5Cu7Oz",,,,,,,,shape_02,,78.5,108.9,,,,78.5,,,,,,,,,,,,,
,,,Y1Sr2Cu2.7W0.3O6.9,,,,"YSr2(Cu,W)3O7",,,6.9,,,,,shape_01,28.0,,,,,,28.0,,,,,,,,,,,,,
,,,Pr1.85Ce0.15Cu0.985Zn0.015O4.065,,,,"(Pr,Ce)2(Cu,Zn)O4",,,4.065,,,,,shape_01,,,18.28,,,,18.28,,,,,,,,,,,,,
,,,H0.63Nb0.87Pd0.17,,,,"(H,Nb,Pd)",,,,,,,,,,3.89,,,,,3.89,,,,,,,,,,,,,
NMR (Nb< 93 >) measurements ,,234.0,Nb0.85Zr0.15,,,,Nb0.85Zr0.15,,,,,,,,,,10.8,,,,,10.8,,10.5,,,,,,,,,,,
"during deintercalation process, Br-content = 10. Na-content by ICP-AES.",,,Na0.32Co1H2.6O3.3,,,,NaxCoO2/yH2O,,,,,,,,,,,,,2.1,,2.1,,,,,,,,,,,,,
,170.0,,Ru0.9Sr2Ho1Cu2O7.8,,,,RuSr2HoCu2Oz,,,7.8,,,,,shape_01,,,,5.0,,,,,,,,,,,,,,,,
,,,La1.91Ba0.09Cu1O4,,,,"(La,Ba)2CuO4",,,,,,,,,,,,,29.3,,29.3,,,,,,,,,,,,,
compositions by EDX. thermopower S/T = -0.13 uV/K2 for T=0 K extrapolated from normal values.,,,K0.76Fe1.61Se0.96S1.04,,,,"KxFey(Se,S)2",,,,,,,,shape_03,,16.4,,,,,16.4,,1.5,,,,,,,,,-2.86,,
P = 2.8 GPa. RRR = 200. Hc2(WHH) = 30.8 T,,,Ce1Rh1In5,,,,CeRhIn5,,,,,,,,shape_03,,,2.21,,,,2.21,9.35,,,,,3.843,19.93,,,,,,
,,,Ga7Pt3,,,,Ga7Pt3,,,,,,,,,,2.9,,,,,2.9,,,,,,,,,,,,,
,,,La1.905Ba0.095Cu1O4,,,,"(La,Ba)2CuO4",,,,,,,2.18,shape_03,,31.0,,,,,31.0,,,,,,,,,,,,,
There are three phases depending on pressure. SG(spacegroup) = C2/m for 10 < P < 30GPa. Reemerging SC. Fig-Hc2(T) at P = 19.5 GPa.,,,Sr0.065Bi2Se3,,,,Sr0.065Bi2Se3,,,,,,,,shape_03,,,7.78,,,,7.78,,,,,,,,,,,,,
,,,Pr1.85Ce0.15Cu1O4-Y,,,,"(Pr,Ce)2CuO4",,,,,,,,,,,,,,,,,,,6.2,,,,,,,-3.87,,
,,,Y1Ba2Cu3O6.98,,,,YBa2Cu3O7,,,6.98,,,,,,,92.0,,,,,92.0,,,,,,,,,,,,,
Heat capacity measured. O-content determined by TGA.,,,Pr0.88La1Ce0.12Cu1O3.934,,,,"(Pr,La,Ce)2CuO4",,12.0,3.934,57.0,,,,shape_03,,24.0,,,,,24.0,,,,,,,,,,,,,
"T=1050C, P=2.0GPa, 2.5H",,,Sr2Y1Cu3O7.45,,,,Cusr2YCu2Oz,,,7.45,,,,,,,,,,62.0,,62.0,,,,,,,,,,,,,
,,,Pb0.5Sr2Y0.75Ca0.25Cu2.5OZ,,,,,,,,,,,,,,,,4.2,,,,,,,34.0,,,,,,,,,
,,,Y0.9Pr0.1Ba2Cu3O7-z,,,,"(Y,Pr)Ba2Cu3O7",,,,,,,,shape_01,86.6,89.2,,,,,89.2,,,,,,,,,,,,,
79%Bi2223+21%Bi2212,,,Bi1.6Pb0.4Sr2Ca1.995Sm0.005Cu3Oz,,,,"(Bi,Sr)2Sr2(Ca,Sm)2Cu3Oz",,,,,,,,shape_02,93.3,,,,,,93.3,,,,,,,,,,,,,
,,,Nd0.92Pr0.08Ba2Cu3O7,,,,"(Nd,Pr)Ba2Cu3O7",,,,,,,,shape_01,,68.2,,,,,68.2,,,,,,,,,,,,,
,,,B1Mo1.5Ta0.5,,,,B1Mo1.5Ta0.5,,,,,,,,,,1.81,,,,,1.81,,,,,,,,,,,,,
RRR = 4.5,,,La1Fe1As1F0.1O0.9,,,,"La(O,F)FeAs",,,,,,,,shape_01,,,28.0,,,,28.0,,,,,,,,,,,-31.4,,
,,,Y0.8Ca0.2Ba2Cu3O6.5,,,,"(Y,Ca)Ba2Cu3Oz",,,6.5,,,,,,,61.9,,,,,61.9,,,,,,,,,,,,,
Ru-content determined by WDS.,,,Ba1Fe1.42Ru0.58As2,,,,"Ba(Fe,Ru)2As2",,,,,,,,shape_03,14.7,,16.5,,,,15.6,,,,,,,,,,,,,
,,,C0.571N0.271Ta1,,,,"Ta(C,N)",,,,,,,,,,10.92,,,10.8,,10.92,,,,,,,,-0.067,,,,,
antiferromagnetic below 6.2K,,,Pr1Fe4P12,,,,,6.2,,,,,,,shape_03,,,,1.2,,,,,,,,,,,,,,,,
pseudo single crystal. anisotropy factor = 30,,,K1Hg1C8,,,,KHgC8,,,,1600.0,,,,shape_03,,,,,1.7,,1.7,,,,,,,,,,,,,
,,,Mo3S4Sn0.6,,,,Mo3S4Sn0.6,,,,,,,,,,14.2,,,,,14.2,,,,,,,,,,,,,
not s/c. CurieT shows magnetic transition.,14.95,,Dy1Ru3.5Si2,,,,DyRu3.5Si2,,,,,,,,,,,,1.0,,,,,,,,,,,,,,,,
splat-cooled sample. alpha-(ortho) + gamma(bcc) phase.,,,U0.94Mo0.06,,,,U1-xMox,,,,,,,,,,0.7,,,,,0.7,1.3,,,,,,2.6,,,,,,
,,,W2Zr1,,,,ZrW2,,,,,,,,,,,,0.35,,,,,,,,,,,,,,,,
measured under He-gas pressure(hydrostatic),,,Hg1Ba2Ca1Cu2O6+z,,,,HgBa2CaCu2O6,,,,,,,,,,128.0,,,128.0,,128.0,,,,,,,,,,,,,
,,,Eu0.25Ca0.75Rb1Fe4As4,,,,"(Eu,Ca)RbFe4As4",,,,,,,,shape_01,,,,,36.0,,36.0,,,,,,,,,,,,,
Fe1.00Te0.54Se0.46 from XDS analysis. bulk SC ( large diamagnetic screening). gap (=1.3 kTc) estimasted using SP-SP(normal state of #151266 sample).,,,Fe1Te0.5Se0.5,2.6,,,"Fe(Te,Se)",,,,,,,,shape_03,14.0,,,,14.0,,14.0,,,,,,,,,,,,,
under doped sample. anisotropy depends on temperature and magnetic field.,,,Sm1Ba2Cu3O7-z,,,,SmBa2Cu3O7,,,,,,,,shape_03,,42.8,,,,,42.8,7.5,,,,,,0.24,,,,,,
,,,Y1Sr2Cu2.8Mo0.2OZ,,,,"YSr2(Cu,Mo)3O7",,,,,,,,shape_01,42.0,45.0,48.0,,,,45.0,,,,,,,,8.4,,,,,
,,,La1.9Y0.1Ba2Ca0.2Cu4.2Oz,,,,"(La,Y)2CaBa2Cu5Oz",,,,,,,,shape_01,21.0,,,,,,21.0,,,,,,,,,,,,,
Compositions:  Lu:Nd:Ba:Cu = 0.89:0.14:1.98:4 by EDX. Tc increases with increasing  c (lattice constant) in Y124 phase.,,,Lu0.8Nd0.2Ba2Cu4O8,,,,"(Lu,Nd)Ba2Cu4O8",,,,,,,,shape_03,65.0,,75.0,,75.0,,75.0,,,,,,,,,,,,,
,,,Eu1.4Ba1.6Cu3O7.006,,,,"Eu(Ba,Eu)2Cu3O7",,,7.006,,,,,,,,,,,,,,,,,,,,,,,,,
,,,Re24Ti5,,,,Re24Ti5,,,,,,,,,,6.6,,,,,6.6,,,,,,,,,,,,,
,,,Mo3Os1,,,,,,,,,,,,,,7.2,,,,,7.2,,,,,,,,,,,,,
K-intercalated . interlayer distance d = 820 pm.,,,K0.33Ta1S2,,,,K0.33TaS2,,,,,,,,,,3.8,,,,,3.8,,,,,,,,,,,,,
,,,Bi2.1Sr1.93Ca0.67Gd0.3Cu2O8+z,,,,"Bi2Sr2(Ca,Gd)Cu2O8",,,,,,,,,,19.1,,,,,19.1,,,,,,,,,,,,,
TiOsAs<2/3>P<1/3>,,,Ti1Os1As0.67P0.33,,,,"TiOs(As,P)",,,,,,,,shape_01,,,,1.0,,,,,,,,,,,,,,,,
,,,Ir0.05Rh0.04Ti0.91,,,,Ir0.05Rh0.04Ti0.91,,,,,,,,,,4.0,,,,,4.0,,,,,,,,,,,,,
,,,Pr1Ba0.4Sr1.6Cu3O7,,,,"Pr(Ba,Sr)2Cu3O7",,,,,,,,shape_05,,,,,,,,,,,3800.0,,,,,,,,,
after annealing in O2 flow. nominal (Hg0.8Cr0.2)-1201,,,Hg0.6Cr0.4Ba2Cu1O4.1,,,,"(Hg,Cr)Ba2CuO4",,,4.1,,,,,,,,,,70.0,,70.0,,,,,,,,,,,,,
,,,C1Nb0.6W0.4,,,,,,,,,,,,,,12.5,,,,,12.5,,,,,,,,,,,,,
,,,Yb0.6Pr0.4Ba1.7Sr0.3Cu3O6.93,,,,"(Yb,Pr)(Ba,Sr)2Cu3O7-d",,,6.93,,,,,shape_01,46.0,,,,,,46.0,,,,1360.0,,,,,,,,,
,,,Bi1Pb1Sb1,,,,,,,,,,,,,,8.9,,,,,8.9,,,,,,,,,,,,,
,,,H0.34Nb0.72Pd0.28,,,,"(H,Nb,Pd)",,,,,,,,,,1.64,,,,,1.64,,,,,,,,,,,,,
,,,Bi2Sr1.8La0.2Cu0.88Zn0.12Oz,,,,"Bi2(Sr,La)2(Cu,Zn)Oz",,,,,,,,,,16.8,,,,,16.8,,,,,,,,,,,,,
,,,Cu0.9Co1.9S4,,,,Cu1+xCo2-xS4,,,,,,,,,,1.6,,,,,1.6,,,,,,,,,,,,,
"Tc(off) = 2.8 K. Hc2(0), Hc1(0) measured at 2K.",,,Nd1Pt1.5Au0.6B2C1,,,,"Nd(Pt,Au)2B2C",,,,,,,,,,3.2,,,,,3.2,2.0,,,,,,,,,0.01,,,
,,,C1Rh1,,,,Rh1C1,,,,,,,,,,,,1.28,,,,,,,,,,,,,,,,
Fig=Hc2. G-L parameter = 11.8,,,Lu1Ni2B2C1,,,,LuNi2B2C,,,,,,,,shape_01,,16.6,,,,,16.6,90.0,35.0,,,710.0,60.0,0.8,,,800.0,,,
"O(18)=86%, Tc shift=0.87K",,,Y1Ba2Cu3.84Fe0.16O8,,,,"YBa2(Cu,Fe)4O8",,,,,,,,,,38.6,,,38.6,,38.6,,,,,,,,,,,,,
ESTIMATED BY TYPE-II S/C THEORY,,,Bi1.4Pb0.6Ca2Sr2Cu3OZ,,,,"(Bi,Pb)2Sr2Ca2Cu3O10",,,,,,,,,108.0,,,,,,108.0,61.0,,,,2600.0,23.0,0.81,,,111.0,,,
,,,Pt1Si1,,,,Pt1Si1,,,,,,,,,,0.88,,,,,0.88,,,,,,,,,,,,,
Tc(SP) = 0.68 K.,,,U0.95Pt0.05,,,,U1-xPtx,,,,,,,,,,0.69,,,,0.02,0.69,1.8,,,175.0,,,3.3,,,,,,
Dy-content (x) estimated from de Gennes factor,,,Lu0.418Dy0.582Ni2B2C1,,,,"(Lu,Dy)Ni2B2C",,,,,,,,shape_03,,4.35,,,,,4.35,,,,,,,,,,,,,
,,,Dy1Ba2Cu2.7Fe0.3O6.96,,,,"DyBa2(Cu,Fe)3O7",,,6.96,,,,,shape_01,,10.0,,,45.0,,10.0,,,,,,,,,,,,,
,,,Eu1.3Ba1.7Cu3O7.15,,,,"Eu(Ba,Eu)2Cu3O7",,,7.15,,,,,shape_01,26.0,,53.0,,,,39.5,,,,,,,,,,,,,
x=0.96,,,Mo0.9216Zr0.0384B2,,,,"(Mo,Zr)xB2",,,,,,,,,,7.51,,,,,7.51,,,,,,,,,,,,,
,,,Bi2Sr2Ca1Cu2OZ,,,,Bi2Sr2CaCu2O8-(ZnPc)xBi2Sr2CaCu2O8,,,,,,,,,,,97.0,,,,97.0,,,,,,,,,,,,,
,,,Sn0.8In0.2Te0.85Se0.15,,,,Sn0.8In0.2(Te1-xSex),,,,,,,,shape_01,,,3.9,,,,3.9,2.81,,,,,7.7,1.04,,,,,,
RRR=14. [gamma] calculated from [dHc2/dT] and Rn. magnetic order (re-entrant = 3.75 K) defined as the peak of ac-SUS.,,,Lu0.55Er0.45Ru1B2,,,,"(Lu,Er)RUB2",,,,,,,,shape_01,4.95,,5.57,,,,5.26,,3.6,15.0,,,,0.09,,,,,,
La-content x by WDS.,,,Ca8.55La1.45Pt3Fe10As18,,,,"(Ca,La)10(Pt3As8)(Fe2As2)5",,60.0,,,400.0,,,shape_03,,26.1,,,26.5,,26.1,,,,,,,,,,,,,
,,,B6Y6,3.8,,,YB6,,,,,,,,shape_03,,7.5,,,,,7.5,,,,,,,,,,,,1.22,
,,,Nd0.4Pr0.6Ba2Cu3O7,,,,"(Nd,Pr)Ba2Cu3O7",13.8,,,,,,,shape_01,,,,,,,,,,,,,,,,,,,,
HC2ZERO in DB means Hc2(4.2K). spin-orbit parameter = 7.9,,,Ti0.64Nb0.24Ta0.12,,,,"Ti64(Nb,Ta)36",,,,,,,,,,8.32,,,,,8.32,11.5,,,,,,,,,,,,
nearly isotropic. Hc1(T) = Hc1(0)(1-t^2)^n  n=1.3.  Jc(0) = 3.8E+3 A/cm2,,,Pt3U1,,,,UPt3,,,,,,,,shape_03,,0.5,,,,,0.5,,,,,,,,,,,,,
,,,U1Ru2Si2,,,,URu2Si2,,,,,,,,shape_03,,1.41,,,,,1.41,,,,,,,,,,,,,
Cu-vacancy,,,Cu0.9C0.1Ba2Ca3Cu4Oz,,,,"(Cu,C)Ba2Ca3Cu4Oz",,,,,,,,,,117.2,,,,1.6,117.2,,,,,,,,,,,,,
,,,Y0.6Pr0.4Ba2Cu3O7,,,2.58,"(Y,Pr)Ba2Cu3O7",,,,,,,,shape_01,,48.7,54.2,,46.5,,48.7,,162.4,0.78,1.28,,,,,,,,,
"2%-SrMoO4, unknown phase < 2%.",,,Ru0.25Mo0.75Sr2Gd1.4Ce0.6Cu2O10+z,,,,"(Ru,Mo)Sr2(Gd,Ce)2Cu2O10",,,,,,,,,,,,4.2,,,,,,,,,,,,,,,,
"RHN=AT 77K,HC2 FIGURE",,,Bi1Sr1Cu1OY,,,,BiSrCuOZ,,,,,,,6.25e-09,,,6.7,,,,,6.7,,,,,,,,,,,,,
,,,Mg0.95Mn0.05B2,,,,"(Mg,Mn)B2",,,,,,,,,,30.0,,,,,30.0,,,,,,,,,,,,,
prepared by sintering at T = 1200C,,,Zr1Os1As1,,,,ZrOsAs,,,,,,,,shape_01,,8.0,,,,,8.0,,,,,,,,,,,,,
dTc/dP in K/Gpa,,,Nb2.96Al0.7592Ge0.3224,,,,"Nb3(Al,Ge)",,,,,,,,shape_01,,19.8,,,,,19.8,,,,,,,,-0.18,,,,,
,,,Be12Mg1Re1,,,,Be12Mg1Re1,,,,,,,,,,10.1,,,,,10.1,,,,,,,,,,,,,
"Two gaps: small gap = 3.5 meV,  (2D/kTc) = 4. large gap in DB. These gap measured by Point contact Andreev reflection using Ag/SmFeAs0.5P0.5O junction",,,Sm1Fe1As0.5P0.5O1,13.0,,,"SmOFe(As,P)",,,,,,,,shape_01,,20.0,,,,,20.0,,,,,,,,,,,,11.9,
Tc by SUS.,,,La1.85Sr0.15Cu98Ni0.02O4,,,,"(La,Sr)2(Cu,Ni)O4",,,,,,,,,,,,,21.96,,21.96,,,,,,,,,,,,,
Skutterudite structure. RRR=33. moment = 2.97 mu-B. gamma in mj/mol.K2,,304.0,Pr1Os4Sb12,,,,PrOs4Sb12,,,,,,,,shape_03,,1.85,,,,,1.85,2.45,350.0,,,,11.6,1.9,,,,,,
beta-FeSe type,,,Cu0.01Fe0.99Se0.85,,,,"(Cu,Fe)Se0.85",,,,,,,,,,8.6,,,,,8.6,,,,,,,,,,,,,
,,,Ga0.5Mo5S6Sn1,,,,Ga0.5Mo5S6Sn1,,,,,,,,,,13.3,,,,,13.3,,,,,,,,,,,,,
RRR = 15.1 Co-content x shows nominal value. [EDX] = 0.7*[nominal],,,Ca1Fe1.82Co0.18As2,,,,"Ca(Fe,Co)2As2",,,,,,,,shape_03,,,15.7,,,2.65,15.7,,,,,,,,,,,,,
composition by EDX. starting compo. = 0.45KO2 + 0.5BaO + 0.1BaO2 + 0.5Bi2O3.,,,Ba0.635K0.365Bi1O3,,,,"(Ba,K)BiO3",,,,,,,,shape_01,,,,,30.4,,30.4,,,,,,,,,,,,,
"Hall coeff. weak temperature dependence. lattice term of SP (beta=2.22 mJ/mol K4, delta=0.05 mJ/mol.K6). GL-parameter=128. thermal-Hc(0) = 16.7 mT.",,,Cu0.29Bi2Se3,,,,CuxBi2Se3,,1.71,,139.0,3.02,,,shape_03,2.8,,3.6,,3.2,,3.2,,1.95,,,,,,,,,,,
R not zero down to 2 K.,,415.0,Al13Os3.2Ru0.8,,,,"Al13(Os,Ru)4",,,,,,,,,,4.0,,,,,4.0,,0.46,,,,,,,,,,,
ave.grain=0.27 micron.m.   kai-zero=2.11E-4. mag. impurity=17 ppm. gamma=in mj/mol.K2,,210.0,Pt1,,,,Pt,,,,,,,,,,0.02,,,,,0.02,0.018,5.77,,,,,,,,,,,Info: Very Low Tc (<0.1K)
,,,Mg1C1Ni2.95Fe0.05,,,,"MgC(Ni,Fe)3",,,,,,,,,,,,,3.72,,3.72,,,,,,,,,,,,,
,,,Hg1Ba2Ca9Cu10Oz,,,,HgBa2Ca9Cu10Oz,,,,,,,,,105.1,,,,,,105.1,,,,,,,,,,,,,
,,176.0,Y1Ba2Cu3O6.87,,,,YBa2Cu3OZ,,,6.87,,,,,shape_03,,,95.2,,,,95.2,,3.32,,,,,,,,,,,
,,,Bi2Sr2Ca0.6Ce0.4Cu2O8+z,,,,"Bi2Sr2(Ca,Ce)Cu2O8+z",,,,,,,,shape_03,71.0,,,,,,71.0,,,,,,,,,,,,,
,,,Eu2Ba2Cu2.15Ti1.85O10.85,,,,,,,10.85,,,,,,,,,4.2,,,,,,,6400.0,,,,,,,,,
,,,Er1Ba2Cu3O7-Z,,,,ErBa2Cu3O7,,,,,,,,,,90.0,,,,,90.0,,,,1.0,,,,,,,,,
"Ru-microdomains are included in lamellar, broad transition",,,Sr2Ru1O4,,,,Sr2RuO4,,1.1,,180.0,3.7,,,shape_03,,2.7,,,,,2.7,,,,,,,,,,,,,
,,,Ag0.667Al0.333,,,,Ag1-xAlx,,,,,,,,,,0.126,,,,,0.126,,,,,,,,,,,,,
,,,Y0.6Pr0.4Ba2Cu3O6.5,,,,"(Y,Pr)Ba2Cu3Oz",,,6.5,,,,,shape_01,,14.9,,,,,14.9,,,,,,,,,,,,,
Polycrystalline sample,,,Er0.5Pr0.2Ca0.3Ba2Cu3O7-Z,,,,"(Er,Pr,Ca)Ba2Cu3O7-z",,,,,,,,shape_01,,,71.0,,,,71.0,,,370.0,,,,,,,,,,
Neel-T(as-grown)=180 K.,,,Nd1.9Ce0.1Cu1O4,,,,"(Nd,Ce)2CuO4",164.4,,,,,,,shape_03,,,,,,,,,,,,,,,,,,,,
,,,Bi2Sr2Ca0.8Gd0.2Cu2O8,,,,"Bi2Sr2(Ca,Gd)Cu2O8",,,,,,,,,,73.0,,,,,73.0,,,,,,,,,,,,,
,,,Bi2Sr2Ca1Cu2OZ,,,,Bi2Sr2CaCu2O8,,,,,,,1.04e-09,shape_03,,82.0,,,,,82.0,,,,0.19,,,,,,,,,
,,,Hg0.7Cr0.3Sr2Cu0.99Zn0.01O4+z,,,,"(Hg,Cr)Sr2(Cu,Zn)O4",,,,,,,,shape_01,,,,,63.0,,63.0,,,532.0,3510.0,,,,,,,,,
"d<x>=7.069 g/cm3. porosity=18.70. For zero porosity, E=75.95, G=29.98, B=54.2, P=0.26",,301.0,Tm1Ba2Cu3O6.71,,,,TmBa2Cu3O7,,,6.71,,,,,shape_01,,78.0,85.0,,,,78.0,,,,,,,,,5.75,,,,
,,,Ho1Os1.2Sn2.5,,,,,,,,,,,,,,1.4,,,,,1.4,,,,,,,,,,,,,
,,,Y1Ba2Cu3F0.016Oz,,,,"YBa2Cu3(O,F)7",,,,,,,,,,90.8,,,,,90.8,,,,,,,,,,,,,
"activation energy=23.7 (from RES), 2.41 meV (from TP).",,,La1.45Sr0.55Cu0.6Fe0.4O4,,,,"(La,Sr)2(Cu,Fe)O4",,,4.0,,,,,shape_01,,,,10.0,,,,,,,,,,,,,,21.1,,
,,,Bi2Sr2Ca1Cu0.95Fe0.05O8+Y,,,,"Bi2Sr2Ca(Cu,Fe)2O8",,,,,,,,shape_01,33.0,52.0,70.0,,,37.0,52.0,,,,,,,,,,,,,
,,,Bi4Sr4Ca0.5Ho1.5Cu4O16+Y,,,,"Bi2Sr2(Ca,Ho)Cu2O8",,,,,,,,,,1.5,,,,,1.5,,,,,,,,,,,,,
optimal. oxygen content not measured.,,,Bi2Sr2Ca1Cu2O8+z,10.5,,,Bi2Sr2CaCu2O8,,,,,,,,shape_03,,92.2,,,,,92.2,,,,,,,,,,,,83.0,
,,,B1Hf1,,,,B1Hf1,,,,,,,,,,3.1,,,,,3.1,,,,,,,,,,,,,
,,,La1Os4P12,,,,LaOs4P12,,,,,,,,,,1.8,,,,,1.8,,,,,,,,,,,,,
"H//AB-PLANE,SLIGHTLY DIFFERENT FOR ANOTHER DIRECTION",,,Y1Ba2Cu4OZ,,,,YBa2Cu4O8,,,,,,,,shape_03,73.6,74.6,76.7,,,3.0,74.6,,,,,,,,6.8,,,,,
O-content by mass change during ANN. Mossbauer effect measured.,,,Fe1Sr2Er1Cu2O7.5,,3.14e-06,9.5,FeSr2ErCu2O6+z,,,7.5,,,,,,42.0,,62.0,,,20.0,52.0,,,,,,,,,,,,,
,,,La1.9Yb0.3Ba1.9Ca0.6Cu5O11.797,,,,"La2(La,Ba,Yb,Ca)Ba2Cu5Oz",,,11.797,,,,,shape_01,60.0,,,,,,60.0,,,,,,,,,,,,,
OZ shows 'largest possible' O-content calculated from Cu-valence (=2.45),,,Mo0.25Sr2Y1Cu2.75O7+z,,,,"(Cu,Mo)Sr2YCu2O7",,,,,,,,shape_01,,,,,88.0,,88.0,,,,,,,,,,,,,
not SC. Schottky term(alpha) = 19.44 mJ.K2/mol.,,453.6,Na0.72Co1O2,,,,NaxCoO2,,,2.0,,,,,shape_03,,,,0.4,,,,,32.91,,,,,,,,,,,
,,,Nd1Fe1As1F0.08O0.92,,,,"Nd(O,F)FeAs",,,,,,,,,,,35.0,,,,35.0,,,,,,,,,,,,,
,,,Sr1Fe1.8Pt0.2As2,,,,"Sr(Fe,Pt)2As2",,,,,,,,shape_01,15.8,,,,,,15.8,,,,,,,,,,,,,
Tc by SP-heat.  (dC/Tc) = 88.1 mJ/mol.K2.,,,Pr0.2La0.8Os4Sb12,,,,"(Pr,La)Os4Sb12",,,,,,,,shape_03,,0.903,,,,,0.903,,,,,,,,,,,,,
,,,Y1Ba2Cu2.916Co0.084O7-Z,,,,"YBa2(Cu,Co)3O7",,,,,,,,,,,,,,,,,,,,,,,,,,8.86,,
,,,Ca1.808Cu0.904Cl1.904Na0.096O2.192,,,,"(Ca,Na)2CuO2Cl2",,,2.192,,,,,,,,,,26.0,,26.0,,,,,,,,,,,,,
"COMMERCIAL SINGLE PHASE,FINE GRAIN,SV(T)=2.06E+5 CM/S",,,Y1Ba2Cu3O7,,,,YBa2Cu3O7,,,,,,,,shape_01,,87.0,,,,,87.0,,,,,,,,,5.37,,,,
"ribbon(thickness=0.04 mm). vickers = 58 DPN, Tensile fracture = 2010 MPa, crystallization temp. = 770 K. Hc2(0) = 27 E+5 A/m.",,,Ti55Nb30Si15,,,,TixNbySiz,,,,,,,,,4.9,,,,,0.55,4.9,34.0,,,170.0,,,7.53,,,,,,
anisotropy (Rc/Rab) = 3.1 at RT. anisotropy factor(from Hc2) increases with increasing T: 2.0 (t=0.5) to 3.0 (t=0.9).,,,Ca1Al1Si1,,,,CaAlSi,,0.86,,196.0,1.68,,,,,,,,6.0,0.2,6.0,,,,,,,,,,,,,
,,440.0,Y1Ba2Cu3OX,,,,YBa2Cu3O7,,,,,,,,,90.1,91.6,,,,,91.6,,37.3,,,,,,,,,,,
,,,Cr0.8Os0.2,,,,,,,,,,,,,,2.5,,,,,2.5,,,,,,,,,,,,,
,,,La0.96Sr0.04Fe1As1O1,,,,"(La,Sr)OFeAs",,,,,,,,,,3.65,,,,,3.65,,,,,,,,,,,,,
,,,C0.6Mo4.8Si0.3,,,,C0.6Mo4.8Si0.3,,,,,,,,,,7.6,,,,,7.6,,,,,,,,,,,,,
,,,Ge1Mo3,,,,,,,,,,,,,,1.43,,,,,1.43,,,,,,,,,,,,,
,,,Pb0.6V0.4Sr2Ca0.65Sm0.35Cu2OZ,,,,"(Pb,V)Sr2(Ca,Sm)Cu2Oz",,,,,,,,shape_01,25.5,,,,,,25.5,,,,,,,,,,,,,
,,,La2Cu0.97Zn0.03O4.1,,2.16e-07,1.04,"La2(Cu,Zn)O4",,,4.1,,,,,shape_01,,7.3,,,,,7.3,,,,,,,,,,,,,
,,,Bi1.7Pb0.3Sr2Ca0.94Nd0.06Cu2O8.1,,,,"(Bi,Pb)2Sr2(Ca,Nd)Cu2O8",,,8.1,,,,,,,,90.0,,81.27,,81.27,,,,,,,,,,,,,
,,,C3Ho0.4Th1.6,,,,C3Ho0.4Th1.6,,,,,,,,,,5.5,,,,,5.5,,,,,,,,,,,,,
"Annealed sample. lattice term in SP (beta=0.126 mJ/mol.K4). Debye-T(RES) = 265 K. Res and SUS show occurrence of SC, but not clear  bulk SC or impurity phase.",,426.0,La1Ni2P2,,,,LaNi2P2,,,,,,,,shape_01,,,2.1,,2.6,,2.6,,5.87,36.0,,,,,,,,,,
Jc=values at H=IT,,,Sr1Ca2Cu3OZ,,,,Sr2Ca2Cu3Oz,,,,,,,,,,,,,109.0,,109.0,,,,,,,,,,,,,
The sample is quenched from 500C.,,,Y1Ba2Cu3O7-d,,,,YBa2Cu3O7-d,,,,,,,,shape_01,,78.0,,,,,78.0,,,,900.0,,,,,,,,,
Annealing at 450-480C. TP300= at 290K. ,,,Bi2.1Sr1.37La0.53Cu1O6+Z,,,,"Bi2(Sr,Bi,La)2CuO6",,,,,,,,shape_03,,17.1,,,,,17.1,,,,,,,,,,,4.41,,
"80% SINGLE DOMAIN,SPJUMP BY ASSUMING 3D GAUSSIAN FLUCTUATION,HC2 BY LINEAR DEPENDENCE",,,Y1Ba2Cu3O7-Z,,,,YBa2Cu3O7,,250.0,,11.5,1000.0,,,shape_03,,90.6,,,,,90.6,,,,,,,,,6.4,,,,
not s/c,,,La1.6Sr0.4Ca0.5Gd0.5Cu2O6-Z,,,,"(La,Sr)2(Ca,Gd)Cu2O6",,,,,,,,shape_01,,,,10.0,,,,,,,,,,,,,,,,
,,,La1Ba1.5Sr0.5Cu3O7-Z,,,,"La(Ba,Sr)2Cu3O7",,,,,,,,shape_01,52.4,,,,,8.8,52.4,,,9760.0,,,,,,,,,,
,,,Si0.206V0.794,,,,Si0.206V0.794,,,,,,,,,,14.5,,,,,14.5,,,,,,,,,,,,,
,,,Mo3Te4,,,,Mo3Te4,,,,,,,,,,,,0.31,,,,,,,,,,,,,,,,
,,,Sr1Ni2Ge2,,,,SrNi2Ge2,,,,,,,,shape_01,0.845,0.87,0.915,,,0.036,0.87,,,,,,,,,,,,,
"AFM comes from Eu-moment. Fe-agnetic freezing of moments around 15 K from Mossbauer, muon-SR.",,,Eu1Fe2As1.4P0.6,,,,EuFe2(As0.7P0.3)2,18.0,10.0,,,,,,shape_03,,10.0,,,,,10.0,,,,,,,,,,,,,
"impurity phases=15%-SrMoO4, 2%-CeO2, unknown phase < 2%.",,,Ru0.5Mo0.5Sr2Gd1.4Ce0.6Cu2O10+z,,,,"(Ru,Mo)Sr2(Gd,Ce)2Cu2O10",,,,,,,,,5.0,,22.0,,,,13.5,,,,,,,,,,,,,
,,,C2Er1,,,,C2Er1,,,,,,,,,,,,2.0,,,,,,,,,,,,,,,,
gap by point contact tunneling. Lower gap(pai) = 2.84 meV.,,,B2Mg1,,,,MgB2,,,,,,,,shape_03,,,,,38.7,,38.7,,,,,,,,,,,,7.12,
,,,Tm0.9Lu0.1Fe3Si5,,,,"(Tm,Lu)2Fe3Si5",,,,,,,,,,1.65,,,,,1.65,,,,,,,,,,,,,
,,,Bi8Sr6Ca6Cu9O33.912,,,,Bi2Sr2CaCu2O8,,,33.912,,,,,,,85.0,,,,,85.0,,,,3.8,,,,,,,2.2,,
,,,Dy1Ni2B2C1,,,,DyNi2B2C,10.6,,,,,,,shape_01,,6.0,,,,,6.0,,,,,,,,,,,,,
,,,V3Si0.99Be0.01,,,,V3Si0.99Be0.01,,,,,,,,,,16.6,,,,,16.6,,,,,,,,,,,,,
,,,Sm1Fe0.925Co0.075As1O1,,,,"SmO(Fe,Co)As",,,,,,,,shape_01,,11.6,,,,,11.6,,,,,,,,,,,,,
Energy gap measured by ARPES.,,,Bi2Sr1.6La0.4Cu1O6+z,12.0,,,"Bi2(Sr,La)2CuO6",,,,,,,,shape_03,,32.0,,,,2.0,32.0,,,,,,,,,,,,15.5,
,,,Ba0.77K0.23Fe2As2,,,,"(Ba,K)Fe2As2",,55.9,,,84.3,,,shape_03,,,24.0,,,,24.0,,,,,,,,,,,,,
gamma in mj/K2.mol-Yb. Gamma and Debye-T by specific heat measurement. G-L parameter = 21,,158.0,Yb3Rh4Sn13,,,,Yb3Rh4Sn13,,,,,,,,shape_03,,7.7,,,,,7.7,,28.0,,,210.0,10.0,0.35,,,,,,
,,,Os0.001Re0.999,,,,Re1-xOsx,,,,,,,,,,1.71,,,,,1.71,,,,,,,,-0.0092,,,,,
,,,Bi1.4Pb0.6Sr1.65La0.35Cu1Oz,,,,"(Bi,Pb)2(Sr,La)2CuOz",,,,,,,,,20.1,,30.3,,,,25.2,,,,,,,,,,,,,
,,,La0.99Nd0.01Pt1Si1,,,,"(La,Nd)PtSi",,,,,,,,shape_01,,3.71,,,,,3.71,,,,,,,,,,,,,
"Bi2.1Te1.8Se1.2 from EDX. Phase I (rhombohedral, SG = R3[-]m, #166), Phase-II (monoclinic, SG = C2/m, #12), PhaseIII (9/10-fold monoclinic, SG = C2/m, #12)",,,Bi2Te2Se1,,,,Bi2Te2Se,,,,,,,,,,,5.45,0.0,,,5.45,,,,,,,,,,,,,
,,,Y1Ba2Cu3O6.6,3.05,,,YBa2Cu3Oz,,,6.6,,,,,shape_02,,42.0,,,,,42.0,,,,,,,,,,,,6.15,
,,,Ce0.8La0.2Ru2,,,,"(Ce,La)Ru2",,,,,,,,,,4.77,,,,,4.77,,,,,,,,,,,,,
24.6 at%Gd. Two step transitions. (dC/Tc) = 125 mJ/g-mol.K2 at 13.4 K.,,302.0,Ga1V3,,,,V3Ga,,,,,,,,,,15.2,,,,,15.2,,,,,,,,,,,,,
annealing effect of Tc measured.,,,Sr1Fe1.85Ni0.15As2,,,,"Sr(Fe,Ni)2As2",,,,,,,,shape_03,,,9.8,,9.2,,9.2,,,,,,,,,,,,,
,,,Tl2Ba2Cu1O5.957,,,,Tl2Ba2CuO6,,,5.957,,,,,shape_01,,38.0,,,,,38.0,,,,,,,,,,,,,
,,,Cu0.25C0.75Ca3Cu2O6.85,,,,"(Cu,C)Ca2CaCu2Oz",,,6.85,,,,,,,,,,47.0,,47.0,,,,,,,,,,,,,
"not SC. RRR = 1.35. <243>Am isotope, Am:Pd:Al = 1:5:1.70 by EDX. Hall coeff. = -2 E-10 m3/C for T>100K. Thermopower ; see Fig.5",,295.0,Am1Pd5Al2,,,,AmPd5Al2,,,,,,,-2e-10,shape_03,,,,2.0,,,,,19.0,,16.8,,,,,,,-1.2,,
,,,Y1Ba2Cu3O7-X,8.3,,,YBa2Cu3O7,,,,,,,,,,92.0,,,,,92.0,,,,,,,,,,,,,
,,,Al0.02Au0.92Ga0.06,,,,"(Au,Ga,Al)",,,,,,,,,0.15,0.158,0.163,,,,0.158,,,,,,,,,,,,,
,,,Al0.2La0.8,,,,La1-xAlx,,,,,,,,,,4.43,,,,,4.43,,,163.0,,,5.41,2.54,,,,,,
"Hc2 for H//layer at 2.9 K. For H normal to layer, Hc2(2.9K) = 6.7 kOe.",,,S0.8Se1.2Ta1,,,,S0.8Se1.2Ta1,,,,,,,,,,3.9,,,,,3.9,,,,,,,,,,,,,
"ASSUMPTION(OXYGEN CONTENT DOES NOT CHANGE BY BROMINATION),BR CONTENT MEASURED",,,Y1Ba2Cu3Br0.9O6.2,,,,,,53.0,,25.0,776.0,,,shape_03,,92.0,,,,1.0,92.0,,,,,,,,,,,,,
not SC,,,Pr1Ba1Sr1Cu3O6.98,,,,"Pr(Ba,Sr)2Cu3O7",16.2,,6.98,,,,,shape_01,,,,4.0,,,,,,,,,,,,,,,,
,,,La0.95Y0.05Fe0.995Mn0.005As1F0.11O0.89,,,,"(La,Y)Fe0.995Mn0.005AsO0.89F0.11",,,,,,,,shape_01,,18.6,,,,,18.6,,,,,,,,,,,,,
beta-FeSe type,,,Fe1Se0.85,,,,FeSe0.85,,,,,,,,,,10.6,,,,,10.6,,,,,,,,,,,,,
,,,Tl2Ba2Ca2Cu3O10,,,,Tl2Ba2Ca2Cu3O10,,,10.0,,,,,shape_01,,115.0,,,,,115.0,,,,,,,,,,,,,
"F-concentration not given. anisotropy = 4.0(penetration depth), =5.5(coherence length).",,,Nd1Fe1As1F0.2O0.8,,,,"Nd(O,F)FeAs",,85.0,,,170.0,2700.0,,shape_03,,32.6,,,,,32.6,,,,,,,,,,,,,
,,,Eu0.7Pr0.3Ba2Cu3O7,,,,"(Eu,Pr)BaSrCu3O7",,,,,,,,,,,,,53.8,,53.8,,,,,,,,,,,,,
phase transition at about 160 K.,,,Cs1V6S8,,,,CsV6S8,,,,,,,,,,0.32,,,,,0.32,,,,,,,,,,,,,
not SC. Bi2212-phase = 100%.  Thermal expansion coeff. = 5.70 E-7 /K.,,,Bi1.6Pb0.4Sr2Ca0.5Sm1.5Cu3Oz,,,,"(Bi,Pb)2Sr2(Ca,Sm)2Cu3Oz",,,,,,,,shape_01,,,,21.0,,,,,,,,,,,,,,,,
lattice term in SP beta= 0.515 mJ/mol.K4,,265.0,Eu0.5K0.5Fe1.9Ni0.1As2,,,,Eu0.5K0.5(Fe1-xNix)2As2,,,,,,,,shape_01,,,,,18.0,,18.0,,187.0,420.0,,,,,,,,,,
,,,Bi1.95Sr1.75Nd0.3Cu1O4,,,,"Bi2(Sr,Nd)2CuO4",,,,,,,,,,30.0,,,,,30.0,,,,,,,,,,,,,
,,,Tl1Ba2Ca1Cu2O8,,,,TlBa2CaCu2O,,,,,,,,shape_01,104.33,,111.66,,,,107.995,,,,11.37,,,,,,,0.89,,
"Single phase,ISOTOPE=ln(1-dTc/Tc)/ln(M16/M18). ,ISOEL=O",,,La1.85Sr0.15Cu0.998Co0.002O4+z,,,,"(La,Sr)2(Cu,Co)O4",,,,,,,,shape_01,,,,,34.61,,34.61,,,,,,,,,,,,,
,,,Bi1.8Pb0.2Sr2Ca0.8Nd0.2Cu2O8.21,,,,"(Bi,Pb)2(Sr,Nd)2(Ca,Nd)Cu2O8",,,8.21,,,,,shape_01,84.0,87.0,,,,,87.0,,,,1.4,,,,,,,,,
M=(NH3). Low-Tc phase(contains 3 phases: low-Tc + beta-FeSe + Fe7Se8). NH3 content not shown,,,Na0.4M1Fe1As1,,,,(NH3)yNaxFeAs(x=0.4),,,,,,,,,,,38.0,,35.0,,35.0,,,,,,,,,,,,,
pressure-induced s/c. Resistivity did not reach to zero ever under 100GPa Tc(max)=15K at P=150 GPa. dTc/dP = 0.14 K/GPa at Pc(=50 GPa).,,,Ca1,,,,,,,,,,,,,,15.0,,0.0,,,15.0,,,,,,,,,,,,,
no magnetic order.,,,Pd2Er1Sn1,,,,Pd2ErSn,,,,,,,,,,,,,,,,,,,,,,,,,,,,
,,,Ba1Pb0.8Sb0.2O3-Z,,,,"Ba(Pb,Sb)O3",,,,,,,-1.22e-08,,,,,2.0,,,,,,,0.0424,,,,,,,,,
volume fraction = 97 %,,,Ca1Ga1Si1,,,,"Ca(Ga,Si)2",,,,,,,,,,4.3,,,,,4.3,,,,,,,,,,,,,
,,,Pb0.7Hg0.3Sr4Cu2C1O10,,,,"(Pb,Hg)Sr4Cu2(CO3)O7",,,,,,,,,,68.0,,,68.0,,68.0,,,,,,,,,,,,,
,,,Ca1.883Cu0.941Cl1.941Na0.059O2.117,,,,"(Ca,Na)2CuO2Cl2",,,2.117,,,,,,,26.0,,,26.0,,26.0,,,,,,,,,,,,,
RRR=50. Longtudinal ultrasonic attenuation measured.,,,Al2La1,,,,LaAl2,,,,,,,,,,3.273,,,,,3.273,,,,,,,,,,,,,
T(*)=865C,,,Bi2Sr2Ca1Cu2Li0.4Oz,,,,,,,,,,,,,91.2,,,,,8.5,91.2,,,,,,,,,,,,,
,,,Y1Ba2Cu2.85Al0.15OX,,,,"YBa2(Cu,Al)3O7",,,,,,,,,,33.0,,,,,33.0,,,,3.75,,,,,,,,,
,,,Bi1.8Pb0.2Sr2Ca1Cu2O8+y,,,,"(Bi,Pb)2Sr2CaCu2O8",,,,,,,,shape_01,,80.0,,,,,80.0,,,57000.0,33000.0,,,,,,,,,
,,,Hg1Ba2Ca13Cu14Oz,,,,HgBa2Ca13Cu14Oz,,,,,,,,,105.1,,,,,,105.1,,,,,,,,,,,,,
,,,Y1Ni2B2C1,,,,YNi2B2C,,,,,,,,shape_01,,15.0,,,,,15.0,,,,,,,,,,,,,
,,,Ca1Al0.8Si1.2,,,,"Ca(Al,Si)2",,,,,,,,,,4.05,,,,,4.05,,,,,,,,,,,,,
Tc(on) = 37.6 K.,,,Mg0.854Au0.146B2,,,,"(Mg,Au)B2",,,,,,,,shape_01,,25.6,,,,,25.6,,,,,,,,,,,,,
,,,C1.58La1,,,,C1.58La1,,,,,,,,,,9.6,,,,,9.6,,,,,,,,,,,,,
,,,La0.93Pr0.07Tl3,,,,La1-xPrxTl3,,,,,,,,,,0.8,,,,,0.8,,,,,,,,,,,,,
,,,La1N1,,,,LaN,,,,,,,,,,1.0,,,,,1.0,,,,,,,,,,,,,
RRR = 4.76,,,La1Ru3Si2,,,,LaRu3Si2,,,,,,,,shape_01,6.89,,,,6.89,,6.89,,,,,,,,,,,,,
semi-conductive,,,La2Cu1O4+Z,,,,La2CuO4,,,,,,,,shape_01,,,,,,,,,,,75000.0,,,,,,,,,
"Thermal conductivity k(H,T) were measured for H??[110]. Figure shows Hc2 and Hd , where the slope of k(H) changes significantly.",,,Ho1Ni2B2C,,,,HoNi2B2C,,,,,,,,shape_03,,8.6,,,,,8.6,,,,,,,,,,,,,
"Three more Neel-T (=2.401,2.381,2.352 K) are found.",,,Er2Fe3Si5,,,,Er2Fe3Si5,2.79,,,,,,,,,,,0.5,,,,,,,,,,,,,,,,
p-type semiconductor. carrier from Hall effect. Tc defined by SUS. cubic to rhonbohedral transition at 400C.,,,Ge0.937Te1,,,,GeTe,,,,,,,,,,0.311,,,,,0.311,,,,,,,,,,,,,
RRR = 6. impurity: beta-phase(NiAs-type). low-temp-phase transition(P4/nmm to P-1) at 105 K. (dC/gamma*Tc) = 0.61. Hc2(T) has (1-t^2) dependence.,,,Fe1Se0.88,,,,alpha-FeSe,,,,,,,,,8.0,,,,8.0,,8.0,16.3,9.17,,,,4.5,,,,,,,
,,,Ag0.828Ga0.172,,,,"(Ag,Ga)",,,,,,,,,,0.116,,,,,0.116,,,,,,,,,,,,,
RRR = 8.1. Tc(SP) = 0.72 K. Lattice term in SP (beta) = 3.00 mJ/mol.K4. [gamma]n  = [gamma](in DB) - gamma(0) = 65.5 - 16 = 50 mJ/mol.K2,,325.0,Y6Nb4Al43,,,,Y6Nb4Al43,,,,,,,,shape_01,,0.86,,,,,0.86,0.22,65.5,5.5,,,38.7,,,,,,,
"neutron flvence=9.97E+21/m2, Tc=78K by microwave absorption",,,Y1Ba2Cu3Li0.06O7-Z,,,,YBa2Cu3(Li)O7,,,,,,,,shape_01,,86.8,,,,4.0,86.8,,,,,,,,,,,,,
,,,C3La2,,,,C3La2,,,,,,,,,,11.0,,,,,11.0,,,,,,,,,,,,,
,,,Pr1Fe1As1H0.6O0.6,,,,"Pr(O,H)FeAs",,,,,,,,shape_01,49.6,,51.9,,49.7,,49.7,,,,,,,,,,,,,
,,1043.0,Mg0.997Fe0.003B2,,,,"(Mg,Fe)B2",,,,,,,,shape_01,,37.9,,,,,37.9,,,25.1,,,,,,,,10.05,,
Pcrit = 70 kbar,,,Ga1Sb1,,,,GaSb,,,,,,,,,,4.2,,0.0,,,4.2,,,,,,,,,,,,,
,,,La0.6Pr0.4Ba2Cu3O7,,,,"(La,Pr)Ba2Cu3O7",12.7,,,,,,,shape_01,,,,,54.8,,54.8,,,,,,,,,,,,,
,,,Nb0.5Hf0.5N0.98,,,,"(Nb,Hf)Nx",,,,,,,,,,7.33,,,,,7.33,,,,,,,,,,,,,
,,,Ti1Zn2,,,,Ti1Zn2,,,,,,,,,,,,1.02,,,,,,,,,,,,,,,,
Gap measured by Point Contact Andreev Reflection (PCAR ). Tc(PCAR=45 K. Two gaps: d1=5 meV (2d/kTc = 2.6) and d2 = 11 meV (=5.7),,,Nd1Fe1As1F0.1O0.9,5.7,,,"NdFeAs)O,F)",,,,,,,,shape_03,,,51.0,,,,51.0,,,,,,,,,,,,11.0,
,,,H0.27La1.89Sr0.11Cu0.995Fe0.005O4,,,,"(La,Sr)2CuO4",,,4.0,,,,,shape_01,,13.8,16.5,,,,13.8,,,,,,,,,,,,,
"c-axis oriented film,d=3000A",,,Y1Ba2Cu2.94Zn0.06O7-z,,,,"YBa2(Cu,Zn)3O7",,,,,,,,,,73.0,,,,3.0,73.0,,,,0.366,,,,,,,,,
,,,Hg4K1,,,,,,,,,,,,,,3.27,,,,,3.27,,,,,,,,,,,,,
,,,Sc5Rh4Si10,,,,Sc5Rh4Si10,,,,,,,,,,8.54,,,,,8.54,,,,,,,,,,,,,
,,,Y0.8Ca0.2Ba0.95La0.05Cu3OZ,,,,"(Y,Ca)(Ba,La)2Cu3Oz",,,,,,,,shape_01,77.5,,,,,,77.5,,,,,,,,,,,,,
SP-heat measured down to 0.38 K,,,U2Pt0.9Rh0.1C2,,,,"U2(Pt,Rh)C2",,,,,,,,shape_01,,1.09,,,,,1.09,,,42.0,,,,,,,,,,
e-ph = 1.10. Hc(0)=0.197 T.,,135.0,Sn1Mo6S8,,,,SnMo6S8,,,,,,,,,,11.7,,,,,11.7,,107.0,,,,,,,,,,,
,,,Dy1Ba2Cu2.6Fe0.4O7.09,,,,"DyBa2(Cu,Fe)3O7",,,7.09,,,,,shape_01,,,,,,,,,,,,,,,,,,,,
concentration by EPMA. Mother compound SnTe has 1.2% Sn vacancy from RH. RRR = 1.66. Tc(SP) = 1.74 K. (dC/gamma*Tc) = 0.632,,,Sn0.923In0.065Te1,,,,Sn1-xInxTe,,,,,,,,shape_03,,,1.8,,,,1.8,,1.11,437.0,,,,,,,,,,
,,,Pb0.5Cd0.5La0.8Sr1.2Cu1O5-Z,,,,"(Pb,Cd)LaSrCuO5",,,,,,,,shape_01,,,,4.2,,,,,,,1900.0,,,,,,,-6.2,,
,,,Gd1Ba1.8Sr0.2Cu3OX,,,,"Gd(Ba,Sr)2Cu3O7",,,,,,,,,89.7,94.7,97.5,,,,94.7,,,,,,,,,,,,,
,,,La1.8Sr0.2Cu1O4,2.5,,,"(La,Sr)2CuO4",,,,,,,,,,30.0,,,,,30.0,,,,,,,,,,,,,
SC properties calculated from muon-SR measurements.,,,Ba1Pt1Si3,,,,BaPtSi3,,,,,,,,shape_01,,1.75,,,,,1.75,0.064,,,,18.8,7.2,,,,,,,
,,,Yb0.8Pr0.2Ba2Cu3O7-Z,,,,"(Yb,Pr)Ba2Cu3O7",,,,,,,,shape_01,83.6,,,,,,83.6,,,,,,,,,,,,,
,,,K0.9O3Re1,,,,K0.9O3Re1,,,,,,,,,,,,1.3,,,,,,,,,,,,,,,,
,,,Bi1.6Pb0.4Sr2Ca2Cu3F0.8Oz-0.8,,,,"(Bi,Pb)2Sr2Ca2Cu3(F,O)10",,,,,,,,shape_02,109.9,,,,,,109.9,,,,,,,,,,,,,
,,,Sr2Cu1C0.82B0.12O5,,,,"Sr2CuO2(CO3,BO3)",,,,,,,,,,,,,30.0,,30.0,,,,,,,,,,,,,
,,333.0,Pr2Rh3Sn5,,,,,,,,,,,,shape_01,,,,,,,,,,,,,,,,,,,,
BSCCO/AL2O3(60A)/AL JUNCTION,,,Bi1Sr1Ca1Cu1O1,5.5,,,Bi2Sr2CaCu2O8,,,,,,,,shape_04,,85.0,,,,,85.0,,,,,,,,,,,,18.0,
,7.9,,Y0.4Pr0.6Ba2Cu4O8,,8.4e-07,2.63,"(Y,Pr)Ba2Cu4O8",,,,,,,,shape_01,40.0,,,,,,40.0,,,,,,,,,,,,,
oxidize with 50 mol % Ag2O2. impurity phase = CeO2,,,Mo0.25Sr2Ce2.01Y0.99Cu2.75O11+z,,,,"(Cu,Mo)Sr2(Ce,Y)3Cu2O11",,,,,,,,,,,,,50.9,,50.9,,,,,,,,,,,,,
,,,Bi2F0.6S2O0.4,,,,"Bi2(O,F)S2",,,,,,,,shape_01,,,,,5.1,,5.1,,,,,,,,,,,-33.2,,
semiconductor-like,,,La0.9Sr0.1Cu0.965Ni0.035O4,,,,"(La,Sr)2(Cu,Ni)O4",,,,,,,,shape_01,,,,4.2,,,,,,,,,,,,,,,,
,,,C0.44Mo0.56,,,,,,,,,,,,,,1.3,,,,,1.3,,,,,,,,,,,,,
,,,Gd0.95Pr0.05Ba2Cu3O7-Z,,,,"(Gd,Pr)Ba2Cu3O7",,,,,,,,shape_01,,88.0,,,,,88.0,,,,,,,,,,,,,
impurity phase : Fe3O4(NiAs type phase),,,Fe1.02Te0.5Se0.4S0.1,,,,"Fe(Te,Se,S)",,,,,,,,,11.8,13.0,14.3,,,,13.0,,,,1160.0,,,,,,,,,
,,,Ca1Al1Si1,,,,5H-CaAlSi,,,,,,,,shape_03,,,,,5.95,0.4,5.95,,,,,,,,0.13,,,,,
dTc/dP in K/GPa. COHERE<c> = 120 A. anisotropy factor = 20.,,,C8K1Hg1,,,,C8KHg,,,,,,,,,,1.88,,,,,1.88,,,,,,190.0,,-0.63,,,,,
,,,Bi1.6Pb0.4Sr2Ca2Cu3OZ,,,,"(Bi,Pb)2Sr2Ca2Cu3O10",,,,,,,,,100.5,,115.0,,,,107.75,,,,2.934,,,,,3.821,,,,
impurity phase = CsFe2As2. RRR = 14.5. Anomaly appears around 15 K ( due to magnetic order of Eu(2+) ) in SUS(T),,,Eu1Cs1Fe4As4,,,,EuCsFe4As4,,,,,,,,shape_01,34.9,,35.1,,35.0,,35.0,87.5,,,,,1.9,3.612,,,,,,
,,,Hf1W2,,,,Hf1W2,,,,,,,,,,,,0.033,,,,,,,,,,,,,,,,
,,487.0,Sm1Ba2Cu3O6.11,,,,SmBa2Cu3O7,,,6.11,,,,,shape_01,,,,4.0,,,,,,,,,,,,,,,,
P-induced s/c. Pcr = 13 GPa. Tc and dTc/dP are at P = Pcr. Hc2(0) and COHERE are at P=20 GPa. cluster compound.,,,Ga1Nb4Se8,,,,GaNb4Se8,,,,,,,,,,2.9,,,,,2.9,1.7,,,,,13.0,,0.4,,,,,
,,,Li0.28Zr1N1Cl1,,,,LixZrNCl,,,,,,,,,,15.2,,,,,15.2,,,,,,,,,,,,,
,,,Ba1Fe1.818Co0.09Cu0.092As2,,,,"Ba(Fe,Co,Cu)2As2",,,,,,,,,,,,2.0,,,,,,,,,,,,,,,,
Tc defined as maximum of (dR/dT),,,Y1Ba2Cu2.91P0.09O7-z,,,,"YBa2(Cu,PO4)3O7",,,,,,,,,,80.97,,,,,80.97,,,,,,,,,,,,,
,,,Y0.95Cs0.05Ba2Cu3O6.61,,,,"(Y,Cs)Ba2Cu3O7",,,6.61,,,,,shape_01,89.4,,95.5,,,6.1,92.45,,,,,,,,,,,,,
,,,Y1La1.8Ba3.2Cu6O14.49,,,,,,,14.49,,,,,,,41.9,,,,,41.9,,,,,,,,,,,,,
MOMENT shows remanent momentb per Ru.,,,Ru0.97Sn0.03Sr2Gd1.4Ce0.6Cu2Oz,,,0.39,"RuSr2(Gd,Ce)2Cu2Oz",,,,,,,,shape_01,,,35.0,,,,35.0,,,,,,,,,5.4,,,,
<27>Al-NMR measured for H//c. Linewidth of NMR supports to be [penet]//ab = 4600 A.,,,U1Pd2Al3,,,,UPd2Al3,14.5,,,,,4600.0,,shape_03,,2.0,,,,,2.0,,,,,,,,,,,,,
,,,Pd0.9Pt0.1Te2,,,,Pd0.9Pt0.1Te2,,,,,,,,,,1.65,,,,,1.65,,,,,,,,,,,,,
Hc2 defined as R=0.5Rn.  Carrier from Hall coeffic.,,,Sn0.6723Pb0.1677In0.16Te1,,,,"(Sn,Pb)1-xInxTe",,,,,,,,,,3.11,,,,,3.11,,,,,,,0.8,,,,,,
optimal F-cintent sample. Tc(P) measured upto 8GPa. Tc defined as SUS(on),,,Sm1Fe1As1F0.1O0.9,,,,"Sm(O,F)FeAs",,,,,,,,shape_01,,,,,53.0,,53.0,,,,,,,,,,,,,
"e-ph coupling = 0.382, estimated from McMillan's eq.",,435.0,Al1,,,,Al,,,,,,,,,,,,,1.16,,1.16,,1.34,,,,,,,,,,,
,,,Ga6Yb1,,,,YbGa6,,,,,,,,,,,,1.7,,,,,,,,,,,,,,,,
,,,La1.85Sr0.15Cu0.99Co0.01O4,,,,"(La,Sr)2(Cu,Co)O4",,,,,,,,,,,,,25.2,,25.2,,,,,,,,,,,,,
,,,La1.869Ba0.131Cu0.99Ni0.01O4,,,,"(La,Ba)2(Cu,Ni)O4",,,,,,,,,,7.0,,,,,7.0,,,,,,,,,,,,,
,,,Y2Ba4Cu7O14.19,,,,Y2Ba4Cu7O15,,,14.19,,,,,shape_01,,,,,13.9,,13.9,,,,,,,,,,,,,
nominal: Mo3C1.8. Thermodynamic Hc(0) = 0.15 T.  (dC/gamma*Tc) = 1.48,,,C2Mo3,,,,eta-Mo3C2,,,,,,,,,,,,,7.4,,7.4,5.7,11.8,,,197.0,7.6,,,,0.014,,,
The cooperative electronic phenomena of charge density wave and superconductivity are demonstrated to coexist in the cluster compound K2Mo15Se19.,,183.0,K1Mo15Se19,,,,K2Mo15Se19,,,,,,,,shape_03,,,,,2.8,,2.8,2.9,63.0,,,200.0,11.0,,,,0.012,,0.4,
"Autoclave heating (150C, 3days): Fe/S = 1.52 by EDX.",,,Li0.48Fe1.52S1H1O1,,,,Li1-xFexOHFeS,,,,,,,,,,2.51,,,,,2.51,,,360.0,,,,,,,,,,
O-content is nominal. Tc depends on synthesized pressure. Tc in DB shows for the best sample (synthesized at P=2.0 GPa).,,,Nd1Fe1As1O0.7,,,,NdOFeAs,,,,,,,,,52.1,53.7,54.3,,53.0,,53.7,,,,,,,,,,,,,
,,,Pb0.36Sn0.64,,,,Pb0.36Sn0.64,,,,,,,,,,7.75,,,,,7.75,,,,,,,,,,,,,
"R = R0+A*T^n, Curie-Weis law, Debye-model, are used..",,213.0,Pr0.25Ce0.75Pt4Ge12,,,2.94,"(Pr,Ce)Pt4Ge12",,,,,,,,shape_01,,,,0.05,,,,,113.8,44.3,,,,,,,,,,
,,,Tl2Ba2Ca0.8Y0.2Cu1.96Co0.04O8+z,,,,"Tl2Ba2(Ca,Y)(Cu,Co)2O8",,,,,,,,shape_01,,66.8,,,,,66.8,,,,,,,,,,,23.9,,
"K-content, x estimated from Tc using Tc = 38.5 -54(0.345-x) - 690(0.345-x)^2. Thermal conductivity measured for heat current//a and //c.",,,Ba0.788K0.212Fe2As2,,,,"(Ba,K)Fe2As2",,35.4,,,,,,shape_03,,19.0,,,,,19.0,,,,,,,,,,,,,
not s/c,,,Li0.33Sr2Y1Cu2.67Oz,,,,"(Li,Cu)Sr2YCu2Oz",,,,,,,,shape_02,,,,20.0,,,,,,,,,,,,,,,,
,,,Ce1Fe1As1F0.05O0.95,,,,"Ce(O,F)FeAs",2.73,,,,,,,,,,13.2,,11.7,,11.7,,,,,,,,,,,,,
,,,Sm1Ba2Cu3O6.773,,,,SmBa2Cu3O7,,,6.773,,,,,,,87.8,,,,,87.8,,,,,,,,,,,,,
,,,Y1Ba2Cu3O6.7,,,,YBa2Cu3Oz,,,6.7,,,,,shape_03,,,,,,,,,,,,,,,,,,,,
,,,La1.85Sr0.15Cu0.99Zn0.01O4,,,,"(La,Sr)2(Cu,Zn)Oz",,,,,,,,shape_03,,,28.0,,,,28.0,,,,,,,,,,,,,
"p-cohere=150A, n-cohere=100.  Aeffective mass=140",,,U1Ru2Si2,,,,URu2Si2,,,,,,,,,,1.2,,,,,1.2,,,,,,15.0,,,,,,,
,,,Y1Ba2Cu3O6.78,,,,YBa2Cu3Oz,,,6.78,,,,,,80.4,,84.8,,,,82.6,,,,,,,,,,,,,
phase transition at about 160 K.,,,S8V6,,,,V6S8,,,,,,,,,,0.76,,,,,0.76,,,,,,,,,,,,,
,2.3,,Gd1Ba2Cu2.7Fe0.3O6.3,,,8.29,"GdBa2(Cu,Fe)3O7",,,6.3,,,,,,,,,,,,,,,,,,,,,,,,,
"TF-muon-SR used for SC properties measurements. Two gaps ( large one in DB, small one is 0.006 meV). large (10%),  small(90%)",,,Lu0.8Zr0.2B12,,,,LuxZr1-xB12,,,,,,,,shape_01,,0.55,,,,,0.55,,,,,621.0,,,,,,,0.087,
"New phase appears at T0 K for P > 1.0 GPa, which defined as a peak of (dR/dT). shown in Fig.",,,Ba0.79K0.21Fe2As2,,,,"(Ba,K)Fe2As2",,,,,,,,shape_03,18.0,,,,,,18.0,,,,,,,,,,,,,
