Repository: Tejasvini595/superconductor_deepset

## Overview

This repository contains the official implementation of **"From Individual Elements to Macroscopic Materials: In Search of New Superconductors via Machine Learning"**.

The code implements a **DeepSet neural network** for predicting the critical temperature (Tc) of superconducting materials based solely on their chemical composition. By explicitly enforcing permutation invariance, the DeepSet architecture avoids artifacts associated with arbitrary element ordering and provides a physically meaningful framework for learning composition–property relationships in superconducting materials.

File: data/superconductors_kaggle_ready_v2.csv (part 35 of 87)
comment,curiet,debyet,element,gapene,kaizero_value,moment_value,name,neelt,nhc2zero_value,oz,pcohere_value,phc2zero_value,ppenet_value,rh300,shape,t1_value,t2_value,t3_value,tcn_value,tcsus_value,tcwidth_value,critical_temp_K,upper_critical_field_0K_T,gamma_sommerfeld_mJmolK2,resistivity_normal_uOhmcm,resistivity_roomtemp_uOhmcm,penetration_depth_nm,coherence_length_nm,dhc2dt_TK,dtcdp_KGPa,density_gcm3,lower_critical_field_0K_T,thermopower_300K_uVK,energy_gap_meV,data_quality_flag
,,,Y1Ba2Cu3O6.56,,,,YBa2Cu3-xZnxOz,,,6.56,,,,,shape_03,,59.0,,,,,59.0,,,,,,,,,,,,,
,,,Bi2Sr2Ca0.8Y0.2Cu1.95Zn0.05O8+z,,,,"Bi2Sr2(Ca,Y)(Cu,Zn)2O8",,,,,,,,shape_01,,75.0,,,,,75.0,,,,,,,,,,,,,
Aeffective mass=66,,,U1Pd2Al3,,,,UPd2Al3,,,,,,,,,,2.0,,,,,2.0,,,,,,8.5,,,,,,,
Ce-content by ICP.  thickness=1000 A.,,,Pr1.85Ce0.15Cu1O4,,,,"(Pr,Ce)2CuO4",,,,,,1800.0,,shape_05,,24.2,,,,1.0,24.2,,,,,,,,,,,,,
,,,Pd0.05Ru0.05Zr0.9,,,,,,,,,,,,,,9.0,,,,,9.0,,,,,,,,,,,,,
,,,Bi2Sr2Ca0.8Y0.2Cu2Oz,,,,"Bi2Sr2(Ca,Y)Cu2O8",,,,,,,,shape_03,,87.0,100.0,,87.0,,87.0,,,,,,,,,,,,,
,,,Y1Ba2Cu2.925Fe0.075O7-Z,,,,"YBa2(Cu,Fe)3O7",,,,,,,,,,86.4,,,,,86.4,,,,,,,,,,,,,
,,,Mo64Ru16P20,,,,"(Mo,Ru)0.8P0.2",,,,,,,,,,7.31,,,,,7.31,,,,300.0,,,2.45,,,,,,
film made at 10 K ,,,Ge3Te4,,,,,,,,,,,,,,1.55,,,,,1.55,,,,,,,,,,,,,
"inhomogeneity: gap=15 meV(2/3 volume) , gap=30 meV(1/3 volume) in the normal states by STM. SC(45K) comes from clover like defect around Pr atom.",,,Ca0.86Pr0.14Fe2As2,6.3,,,"(Ca,Pr)Fe2As2",,,,,,,,shape_03,20.0,,45.0,,,,32.5,,50.0,,,,,,,,,,12.0,
,,,Al0.27La0.73,,,,La1-xAlx,,,,,,,,,,3.82,,,,,3.82,,,185.0,,,6.010000000000001,2.39,,,,,,
,,,Lu0.7Ca0.3Ba2Cu3O6.4,,,,,,,6.4,,,,,,,,68.0,,,,68.0,,,,,,,,,,,,,
several % impurity phases.,,,Y1Pt2Si2,,,,YPt2Si2,,,,,,,,shape_01,,,1.5,,,,1.5,,,12.0,,,,,,,,,,
,,,Y1Ba2Cu2.7Al0.3O7-Z,,,,"YBa2(Cu,Al)3O7",,,,,,,,shape_01,,59.4,,,,,59.4,,,,,,,,,,,,,
R(min) = 31.4 K.,,,Mo1Te1.72S0.28,,,,"Mo(Te,S)2",,,,,,,,,0.736,,,,,,0.736,,,,,,,,,,,,,
,,,O1Ti1,,,,TiOx,,,,,,,,,,0.64,,,,,0.64,,0.6,,,,,0.34,,,,,,
"four samples (average oxygen isotope mass: M=16.00, 16.61, 17.23, 17.84) are measured.",,,Nd1.85Ce0.15Cu1O4,,,,"(Nd,Ce)2CuO4",,,,,,,,,,,,,23.6,,23.6,,,,,,,,,,,,,
"main phase = Y2(Pd,Pt)1.3Ge2.5 by EDX. impurity phase = ThCr2Si2-type structure. gamma = 6-7 mJ/mol.K2 by fitting (3 < T < 5 K).",,255.0,Y2Pd1Ge3,,,,Y2PdGe3,,,,,,,,,2.7,2.82,3.2,,,0.5,2.82,,,,,,,,,,,,,
dTc/dP in K/GPa.,,,Lu1Ni0.9Cu0.1B1C1,,,,"Lu(Ni,Cu)BC",,,,,,,,,,3.3,,,,,3.3,,,,,,,,-0.17,,,,,
P=0-5-21 kbar,,,Mo6Pb0.92S7.5,,,,Mo6Pb0.92S7.5,,,,,,,,,,14.0,,,,,14.0,,,,,,,,,,,,,
,,,Ir0.953Mo0.047,,,,Ir1-xMox,,,,,,,,,,0.168,,,,,0.168,,,,,,,,,,,,,
T<CDW> = 80.3 K. SP (beta) = 1.12 mJ/mol.K4.,,,Lu1Pt1.2Pd0.8In1,,,,Lu(Pt1-xPdx)2In,,,,,,,,shape_01,,0.67,,,,,0.67,,5.09,,,,,,,,,,,
Antiferrodistortive phase transition at 104  K by SP. Hall mobility = 8000 cm3/V.sec. mean free path = 1800 A.,,,Sr1Ti1O3-d,,,,SrTiO3-d,,,,,,,,shape_03,,0.201,,,,,0.201,,,,,,58.0,,,,,,,
"final heat treatment(950-1005C, total 168h)",,,Mo0.25Sr2Ce2Y1Cu2.75O11+z,,,,"(Cu,Mo)Sr2(Ce,Y)3Cu2O11",,,,,,,,,,54.5,,,,,54.5,,,,,,,,,,,,,
"M-H curves measured for H//c-axis. samples show the absence of Meissner state, then lower critical field not observed",2.55,,U1Co1Ge1,,,,UCoGe,,,,,,,,shape_03,,0.48,,,,,0.48,,,,,,,,,,,,,
,,,Y1Ba2Cu2.94Zn0.06O6.65,,,,"YBa2(Cu,Zn)3O7",,,6.65,,,,,shape_01,,18.9,,,,,18.9,,,,,,,,,,,,,
trace of BaCuO2 and CuO,5.0,,Y0.6Pr0.4Ba2Cu4O8,,3.7e-07,3.17,"(Y,Pr)Ba2Cu4O8",,,,,,,,shape_01,,58.0,,,,5.0,58.0,,,,1280.0,,,,,,,,,
,,,Gd0.98Ca0.02Ba2Cu3O7-z,,,,"(Gd,Ca)Ba2Cu3O7",,,,,,,,,,,,,85.4,,85.4,,,,,,,,,,,,,
,,,Y1Ba1.972Ca0.028Cu4O8,,,,"Y(Ba,Ca)2Cu4O8",,,,,,,,shape_01,,,,,79.7,,79.7,,,,,,,,,,,,,
AFM due to Fe-site vacancy. vacancy content not given. STR transition at 512 K. Resistivity shows maximum at 180 K.,,,Tl0.4Rb0.4Fe2Se2,,,,"(Tl,Rb)xFe2Se2",500.0,,,,,,,shape_03,30.9,,31.8,,,,31.35,,,,,,,,,,,,,
,,,Y1Ba2Cu2.55Fe0.45O7-y,,,,"YBa2(Cu,Fe)3O7",,,,,,,,shape_01,,,,4.2,,,,,,,,,,,,,,,,
Sr2CuO2CO3 type.,,,La1Ba1Cu1B1O5,,,,"(La,Ba)2CuO2(BO3)",,,,,,,,,,,,4.2,,,,,,,,,,,,,,,,
,,,Y1La0.3Ba1.7Cu3O7,,,,"Y(La,Ba)2Cu3O7",,,,,,,,shape_01,,,,,57.45,,57.45,,,,,,,,,,,,,
"ABRES minimum at 50K,CRES minimum at 56K, Tc(in CRES)=19.4K",,,Pr1.85Ce0.15Cu1O4,,,,"(Pr,Ce)2CuO4",,,,,,,,shape_03,,20.9,,,,,20.9,,,,,,,,,,,,,
T<STR> = 118 K. Strain induced by gluind to glass substrate. The strain size not clear (See text).  Tc = 15.1K due to strain free phase fraction in the strained sample.,,,Ca1Fe1.94Co0.06As2,,,,"Ca(Fe,Co)2As2",,,,,,,,,,,,,15.1,,15.1,,,,,,,,,,,,,
,,,Sm1Ba2Cu2.94Fe0.06O7-z,,,,"SmBa2(Cu,Fe)3O7",,,,,,,,shape_01,,71.0,,,77.0,,71.0,,,,,,,,,,,,,
"secondary phases are 214 or 1212. samples with various Ce-, Eu-contents were investigated.",,,Pb0.5Eu1.75Sr1.75Ce0.5Cu2.5Oz,,,,"(Pb,Cu)(Eu,Ce)2(Sr,Eu)2Cu2Oz",,,,,,,,,10.0,,25.0,,,,17.5,,,,,,,,,,,,,
SP-heat measured by thermal relaxation method(2 - 200K). Two gaps (2D/kTc = 6.6(H) and 2.2 (L).). lattice term coeff. in SP (beta) = 0.496 mJ/mol.K4. Thermodynamic Hc(0) = 0.85 T.,,,Ba0.68K0.32Fe2As2,6.6,,,"(Ba,K)Fe2As2",,,,,,,,shape_03,,,,,38.5,,38.5,,1.2,,,,,,,,,,11.0,
,,,Nd1.665Gd0.185Ce0.15Cu1O4,,,,"(Nd,Gd,Ce)2CuO4",,,,,,,,,15.8,,21.6,,19.0,,19.0,,,,,,,,,,,,,
,,,Pr1.83Ce0.15Cu1OZ,,,,"(Pr,Ce)2CuOz",,,,,,,,shape_05,,,15.0,,,,15.0,,,,,,,,,,,,,
,,,Ca9La1Pt3Fe10As18,,,,(Ca1-xLax)(Pt3As8)(FeAs)10,,,,,,,,shape_01,,,,,27.9,,27.9,,,,,,,,,,,,,
"Tl,Pb 1223(95vol %)",,,Tl0.575Pb0.575Sr1.6Ba0.4Ca2Cu3Ag0.4Oz,,,,,,,,,,,,shape_02,,,,,116.0,,116.0,,,,,,,,,,,,,
,,,Si0.3V0.7,,,,Si0.3V0.7,,,,,,,,,,16.95,,,,,16.95,,,,,,,,,,,,,
F-content not given,,,Hg1Ba2Cu1O4+z,,,,HgBa2CuO4Fx,,,,,,,,shape_01,,,,,96.0,,96.0,,,,,,,,,,,,,
,,,Bi2Sr2Ca1Cu2I0.86O8.242,,,,Bi2Sr2CaCu2O8Ix,,,8.242,,,,,shape_01,,55.5,,,,,55.5,,,,,,,,,,,-3.6,,
adding 5 mol % Ni2B,,,Y1Ni2B2C1,,,,ErNi2B2C,,,,,,,,,,11.0,,,,,11.0,,,,,,,,,,,,,
Tc defined as (dR/dT) = 0. T<intra> = 39.7 K defined as the peak of (dR/dT). (delta-Tc) = Tc - T<intra>.,,,Ru1Sr2Eu1.5Ce0.5Cu2O10,,,,"RuSr2(Eu,Ce)2Cu2O10",,,,,,,,shape_01,,,44.3,,,4.71,44.3,,,,,,,,,,,,,
,,,Y1Sr2Cu2.8Mo0.2O7,,,,"YSr2(Cu,Mo)3O7",,,7.0,,,,,shape_01,40.0,,,,,,40.0,,,,,,,,,,,,,
,,,C0.2Cr0.8,,,,C0.2Cr0.8,,,,,,,,,,,,1.2,,,,,,,,,,,,,,,,
"main phase=Bi2212, minor=Bi2223, inprity=Bi2201, Ca2PbO4, LAT and Tc, for Bi2223, Jc77=16.7A",,,Bi1.7Pb0.3Sr2Ca2Cu3Oz,,,,,,,,,,,,shape_02,105.1,,112.0,,,,108.55,,,,,,,,,,,,,
,,,C3Er0.4Th1.6,,,,C3Er0.4Th1.6,,,,,,,,,,8.2,,,,,8.2,,,,,,,,,,,,,
,,,Tc0.9V0.1,,,,Tc0.9V0.1,,,,,,,,,,11.32,,,,,11.32,,,,,,,,,,,,,
"Tc, Hc2 defined as 0.5 Rn. G-L parameter = 68",,,Fe0.1Ni0.9Zr2,,,,"(Fe,Ni)Zr2",,,,,,,,,,2.65,,,,,2.65,,,168.0,,,8.0,2.2,,,,,,
,,,V3Si0.6Sn0.4,,,,,,,,,,,,,,9.7,,,,,9.7,,,,,,,,,,,,,
R-ion radius vs Tc.,,,Eu0.2Pr0.3Ca0.5Ba2Cu3O7-z,,,,"(Eu,Pr,Ca)Ba2Cu3O7",,,,,,,,shape_01,,,,,96.0,,96.0,,,,,,,,,,,,,
overdoped sample.  gap measured by Raman spectroscopy,,,Bi2Sr2Ca1Cu2O8+z,5.2,,,Bi2Sr2CaCu2O8,,,,,,,,shape_03,,,,,57.0,,57.0,,,,,,,,,,,,,
,,,As2Pd1,,,,As2Pd1,,,,,,,,,,,,1.1,,,,,,,,,,,,,,,,
"RRR = 10.9  . Anisotropy = 1.65 (onset),  2.00 (off). K-content x from WDS",,,Ba0.53K0.47Fe2As2,,,,"(Ba,K)Fe2As2",,156.0,,,238.0,,,shape_03,,,,,,,,,,,327.0,,,,,,,,,
,,,Mg0.94Ir0.06B2,,,,"(Mg,Ir)B2",,,,,,,,,,28.1,,,,,28.1,,,,,,,,,,,,,
apical site = Cl.,,,Ca1.825Na0.175Cu1Cl2O2,,,,"(Ca,Na)2CuO2Cl2",,,,,,,,shape_01,,26.0,,,,,26.0,,,,,,,,,,,,,
,,,Sm1Fe0.7Ru0.3As1F0.15O0.85,,,,"Sm(O,F)(Fe,Ru)As",29.5,,,,,,,,,11.1,,,,,11.1,21.8,,,,,,,,,,,,
,,,La1.81Sr0.19Cu0.98Ru0.02O4,,,,"(La,Sr)2(Cu,Ru)O4",,,,,,,,,,13.5,,,,,13.5,,,,,,,,,,,,,
,,,Hg0.9Au0.1Ba2Ca2Cu3Oz,,,,"(Hg,Au)Ba2Ca2Cu3Oz",,,,,,,,,,133.0,,,,,133.0,,,,,,,,,,,,,
,,385.0,Ir0.37V0.67,,,,"(V,Ir)",,,,,,,,,,1.71,,,,,1.71,,4.76,,,,,,,,,,,
In<115> NQR measured. gap & Curie-T were obtained from NQR measurements.,2.47,,Ce1Rh0.2Ir0.8In5,7.54,,,"Ce(Rh,Ir)In5",,,,,,,,shape_03,,0.67,,,,,0.67,,,,,,,,,,,,,
"for 0.4<=x<=0.6 in Nd(1-x)Ca(x)Ba2Cu2HgO6+z , single phase obtained",,,Nd0.5Ca0.5Ba2Cu2HgO6+z,,,,"HgBa2(Nd,Ca)Cu2O6",,,,,,,,shape_01,,,110.0,,,,110.0,,,,,,,,,,,,,
,,,Nd1.1Ba1.7Sr0.2Cu3O6.858,,,,"(Nd,Ba,Sr)3Cu3Oz",,,6.858,,,,,shape_01,,,,,70.0,,70.0,,,,,,,,,,,,,
nominal = FeTe0.8Se0.2,14.0,,Fe1.049Te0.79Se0.21,,,,"Fe(Te,Se)",,,,,,,,shape_03,,,,1.8,,,,,,,,,,,,,,,,
"XRD, IR, resistivity, SUS were measured.",,,La1.85Sr0.15Cu1O4,,,,"(La,Sr)2(Cu,Co)O4",,,4.0,,,,,shape_01,,37.0,,,,,37.0,,,,,,,,,,,,,
,,,Hg1Ba2Ca2Cu3O8.17,,,,HgBa2Ca2Cu3O8.17,,,8.17,,,,,shape_01,,,,,94.0,,94.0,,,,160000.0,,,,,,,,,
melting point=1490 C. space-G=P4. density=5.77 g/cm3. Tc from [ref].,,,La5B2C6,,,,La5B2C6,,,,,,,,,,6.9,,,,,6.9,,,,,,,,,,,,,
,,,Bi1.5Pb0.5Sr1.4La0.6Cu1O6.118,,,,"(Bi,Pb)2(Sr,La)2CuO6",,,6.118,,,,,,,10.8,,,,,10.8,,,,,,,,,,,,,
Hirr is determined as Jc=1e+3 A/cm2,,,C0.5Ba2Ca2Cu3.5O9+z,,,,"(Cu,C)Ba2Ca2Cu3O9",,,,,,,,,,67.0,,,,,67.0,,,,,,,,,,,,,
,,,Y1Ba1.9Sr0.1Cu3O6.89,,,,"Y(Ba,Sr)2Cu3O7",,,6.89,,,,,,,89.0,,,,,89.0,,,,,,,,,,,,,
,,,La0.84Tm0.16Sn3,,,,"(La,Tm)Sn3",,,,,,,,,,3.33,,,,,3.33,,,,,,,,,,,,,
,,,N0.84Ti1,,,,N0.84Ti1,,,,,,,,,,,,1.17,,,,,,,,,,,,,,,,
"impurity phases: BaNi9P5(9%),Ba(PO3)2(2%), BaNi2(PO4)2 (1%)",,,Ba1Ni2P2,,,,BaNi2P2,,,,,,,,,2.7,,3.0,,3.0,,3.0,,,,2800.0,,,,,,,,,
,,,Y1Ba1.95Cu2.95Co0.05O6.9,,,,,,,6.9,,,,,,70.0,,,,,,70.0,,,,,,,,,,,,,
dTc/dp in K/GPa. not CDW-s/c. ,,401.0,Sc5Ir4Si10,,,,Sc]5Ir4Si10,,,,,,,,,,8.3,,,,,8.3,,,,,,,,-0.256,,,,,
Tc by mutual inductance. (dTc/dP) estimated from Tc(P) figure.,,,La2.9579Ce0.0421In1,,,,"(La,Ce)3In",,,,,,,,,,7.11,,,,,7.11,,,,,,,,-0.34,,,,,
The Sample is directly deposited on Substrate.,,,Sr0.875Nd0.125Cu1O2-d,,,,"(Sr,Nd)CuO2",,,,,,,,shape_05,,,20.0,,,,20.0,,,,,,,,,,,,,
,,,Y0.88Ca0.12Ba2Cu3O6,,,,"(Y,Ca)Ba2Cu3Oz",,,6.0,,,,,shape_03,,,0.0,,,,0.0,,,,,,,,,,,,,Check: Tc=0 (Non-superconducting?)
zero resistivity attains. additional ferromag-like transition at 27 K.,121.0,,Ru0.8Sr2Y1Cu2.2O8.1,,,,"(Ru,Cu)Sr2YCu2Oz",,,8.1,,,,,,35.0,,,,65.0,,65.0,,,,,,,,,,,,,
,,,Tl3Y1,,,,YTl3,,,,,,,,,,1.52,,,,,1.52,,,,,,,,,,,,,
in-plane Hall coeff.,,,Bi2Sr1.7La0.3Cu1O6,,,,"Bi2(Sr,La)2CuO6",,,,,,,1.35,shape_03,,,30.0,,,,30.0,,,,,,,,,,,,,
,,,Ge4Rh1,,,,RhGe4,,,,,,,,shape_01,2.27,2.56,2.66,,,,2.56,,,800.0,,,,,,,,,,
,,,Y1Re0.15Ba2Cu2.85O7.17,,,,"(Cu,Re)Ba2YCu2O7",,,7.17,,,,,,85.0,,,,91.0,,91.0,,,,,,,,,,,,,
"RRR = 1.31. d[penet](T) measured by TDO and ARPES. As a fitting parameter, [penet] = 8320 A and energy gap  are obtained.. Jc(H=0,T=2K) = 3.4E+2 A/cm2",,,Sn0.5In0.5Te1,6.4,,,"(Sn,In)Te",,,,,,,,shape_03,4.3,,4.5,,,0.2,4.4,1.6,,,880.0,853.0,14.35,0.496,,,,,1.247,
splat-cooled sample. gamma(bcc) phase.,,147.0,U0.89Mo0.11,,,,U1-xMox,,,,,,,,,,1.25,,,,,1.25,3.3,13.0,,,,,3.8,,,,,,
zero-field muon-SR measured.,,,La1.9Sr0.1Cu0.9975Zn0.0025O4,,,,"(La,Sr)2(Cu,Zn)O4",,,,,,,,shape_01,,,,,23.71,,23.71,,,,,,,,,,,,,
,,,Ag1Mo4S5,,,,AgMo4S5,,,,,,,,,,7.77,,,,,7.77,,,,,,,,-0.6,,,,,
,,,Al0.04Au0.92Ga0.04,,,,"(Au,Ga,Al)",,,,,,,,,0.0901,0.101,0.108,,,,0.101,,,,,,,,,,,,,
not SC. SUS-anomaly at 200K due to SDW/CDW. Lattice term in SP (beta) = 0.79 mJ/mol.K4 derived for 3.9 < T < 25 K.,,223.0,Ba1Ti2As2O1,,,,BaTi2As2O,,,,,,,,shape_01,,,,0.0,,,,,15.3,,,,,,,,,,,
,,,Nd1Ba2Cu3O7,,,3.53,NdBa2Cu3O7,,,,,,,,,,88.0,,,,,88.0,,,,,,,,,,,,,
residual resistivity from best fitting of R(T),,356.9,Sc4Dy1Ir4Si10,,,,"(Sc,Dy)5Ir4Si10",,,,,,,,,,5.95,,,,,5.95,,,40.95,,,,,,,,,,
,,,Fe2As2Sr4Mg1Ti1O6,,,,"Fe2As2Sr4(Mg,Ti)2O6",,,,,,,,,2.0,,10.0,,,,6.0,,,,,,,,,,,,,
"RES IS UNDER 0.1 MPA,OZ BY COULOMETRIC TITRATION",,,Yb0.7Ca0.3Ba1.6Sr0.4Cu3O6.78,,,,"(Yb,Ca)(Ba,Sr)2Cu3O7",,,6.78,,,,,shape_01,,44.6,,,,,44.6,,,,0.516,,,,-1.25,,,,,
,,,Ba1Fe1.82Ni0.18As2,,,,"Ba(Fe,Ni)2As2",,,,,,,,shape_03,,17.4,18.4,,,,17.4,,,,,,,,,,,-25.7,,
,,,C60Rb3,,,,Rb3C60,,,,,,,,,,27.5,,,,,27.5,58.0,,,,,2.35,,,,0.025,,,
,,,Be0.95Os0.05,,,,Be0.95Os0.05,,,,,,,,,,0.57,,,,,0.57,,,,,,,,,,,,,
"kaizero=11.6E-6 emu/mol, DOS=0.47/eV.spin.fu",,,C1.95Y1,,,,YC2,,,,,,,,,,3.86,,,,,3.86,,,,,,,,,,,,,
,,,Bi2Sr2Ca0.85Y0.15Cu1.96Zn0.04O8+d,,,,"Bi2Sr2(Ca,Y)(Cu,Zn)2O8",,,,,,,,shape_01,,71.6,,,,,71.6,,,,,,,,,,,16.0,,
"R = R0+A*T^n, Curie-Weis law, Debye-model, are used..",,215.0,Pr0.5Ce0.5Pt4Ge12,,,3.19,"(Pr,Ce)Pt4Ge12",,,,,,,,shape_01,,,,0.05,,,,,119.1,36.9,,,,,,,,,,
Tc measured upto P(max) = 1.1 GPa.,,,La1Al2,,,,LaAl2,,,,,,,,,,3.23,,,,,3.23,,,,,,,,-0.175,,,,,
,,,Ca1Ba1Gd1Cu3O7-Z,,,,CaBaGdCu3O7,,,,,,,,,,49.0,,,,,49.0,,,,89.64,,,,,,,,,
,,,Mn0.63Mo0.37,,,,Mn0.63Mo0.37,,,,,,,,,,,,1.3,,,,,,,,,,,,,,,,
dtc/dp is the value at P=1.75GPa two step transition,,,B0.8C0.2Ba1.5Sr0.5Ca3Cu4OZ,,,,"(B,C)(Ba,Sr)2Ca3Cu4Oz",,,,,,,,,,,,,,,,,,,,,,,1.9,,,,,
,13.0,,Bi4Sr4Tb2Cu4OZ,,,7.66,,,,,,,,,shape_01,,,,,,,,,,,,,,,,,,,,
,,,Bi2.05Sr2Ca1Cu1.99Zn0.01O8+y,,,,Bi2Sr2CaCu2O8,,,,,,,,shape_04,,,,,,,,,,,,,,,,,,,,
,,,Gd1Ba2Cu2.7Ga0.3O7-y,,,,"GdBa2(Cu,Ga)O7-y",,,,,,,,shape_01,,,,,21.0,,21.0,,,,,,,,,,,,,
,,,Nd0.8Pr0.2Ba2Cu3O7,,,,"(Nd,Pr)Ba2Cu3O7",,,,,,,,shape_01,,31.4,,,,,31.4,,,,,,,,,,,,,
,,,Rh1Y2,,,,Rh1Y2,,,,,,,,,,,,0.32,,,,,,,,,,,,,,,,
,,255.0,Ti0.63V0.27Al0.1,,,,Ti-V-Al,,,,,,,,,,3.62,,,,,3.62,,8.63,,,,,,,,,,,
,,,Tm1Ba2Cu3O6.49,,,,TmBa2Cu3Oz,,,6.49,,,,,,,,50.0,,,,50.0,,,,,,,,,,,,,
,,352.0,Nd1Ba2Cu2.99Ga0.01O7-y,,,,"NdBa2(Cu,Ga)3O7",,,,,,,,shape_01,,81.2,81.5,,,,81.2,,142.24,,,,,,,,,,,
prepared at P=65 kbar,,,P1S1Ta1,,,,P1S1Ta1,,,,,,,,,,,,1.25,,,,,,,,,,,,,,,,
,,,Ca0.2La0.8Ba1.55La0.45Cu3Oy,,,,"((Ca,La)(Ba,La)2Cu3Oz",,,,,,,,,,,,,28.1,,28.1,,,,,,,,4.6,,,,,
RRR=50,,,Pr1Os4Sb12,,,,PrOs4Sb12,,,,,,,,shape_03,,1.85,,,,,1.85,,,,,,,,,,,,,
,,,Nd1.4Pr0.6Ba4Cu7O14.541,,,,"(Nd,Pr)2Ba4Cu7O14",,,14.541,,,,,shape_01,,,,,41.0,,41.0,,,,,,,,,,,,,
,,,La1.85Sr0.15Cu0.99Zn0.01O4,,,,"(La,Sr)2(Cu,Zn)O4",,,,,,,,shape_03,29.1,29.4,31.6,,,,29.4,,,,,,,,,,,,,
,,,Y1Ba1.9Pr0.1Cu3OZ,,,,"Y(Ba,Pr)2Cu3O7",,,,,,,,shape_01,83.3,,,,,,83.3,,,,,,,,,,,,,
Hc2(0) estimated from dHc2/dT. Ugamma=mJ/mol.K2. E-ph coupling const.=0.55. Sus(300)=6.9 E-4 emu/mol.,,184.0,Co3Th7,,,,Th7Co3,,,,,,,,,,1.8,,,,,1.8,0.34,43.0,,,,,,,,,,,
not SC,,609.0,Mg1Ni3B2,,,,MgNi3B2,,,,,,,,,,,,1.8,,,,,4.9,,,,,,,,,,,
,,,Sm1Ba-1Cu3O6.94,,,,SmBa2Cu3Oz,,,6.94,,,,,shape_01,,86.3,,,,,86.3,,,,,,,,,,,,,
"Single phase,ISOTOPE=ln(1-dTc/Tc)/ln(M16/M18).,ISOEL=O",,,La1.8Sr0.2Cu0.985Fe0.015O4+z,,,,"(La,Sr)2(Cu,Fe)O4",,,,,,,,shape_01,,,,,16.04,,16.04,,,,,,,,,,,,,
Pd-intercalated HoTe3.  CDW-gap size = 240 and 235 meV measured by ARPES.,,,Pd0.2Ho1Te3,,,,PdxHoTe3,,,,,,,,shape_03,,,2.0,,,,2.0,,,,,,,,,,,,,
,,,La1Ni2B2C1,,,,LaNi2B2C,,,,,,,,,,,,2.0,,,,,,,,,,,,,,,,
,,,Zr1P1.1Se0.9,,,,ZrP2-xSex,,,,,,,,shape_01,,,,,5.34,,5.34,,,,,,,,,,,,,
nodeless gap for  0.07 < x.  gaps obtained from electronic SP analysis.,,,Pr0.9Ce0.1Pt4Ge12,,,,"(Pr,Ce)Pt4Ge12",,,,,,,,shape_01,,3.03,,,,,3.03,,,,,,,,,,,,0.44,
,,,La1.85Sr0.15Cu1O4-Y,5.2,,,"(La,Sr)2CuO4",,,,,,,,,,35.9,,,,,35.9,,,,,,,,,,,,,
,,,Y0.8Ca0.2Ba1.8Nd0.2Cu3OZ,,,,"(Y,Ca)(Ba,Nd)2Cu3O7",,,,,,,,,81.3,85.8,,,,6.4,85.8,,,,,,,,,,,,,
Ca2CuO2Cl2+x KclO4,,,Ca1.7K0.3Cu1Cl2O2,,,,"(Ca,K)2CuO2Cl2",,,,,,,,,,,,,24.0,,24.0,,,,,,,,,,,,,
,,,Bi1.8Pb0.2Sr1.6La0.4Cu1Oz,,,,"(Bi,Pb)2(Sr,La)2CuOz",,,,,,,,,35.0,,43.0,,,,39.0,,,,,,,,,,,,,
,,,Y1Ba2Cu3O6.95,,,,YBa2Cu3O7,,,6.95,,,,,shape_01,,92.2,,,,0.7,92.2,,,,,,,,,,,,,
,,,Y1Ba2Cu2.85Fe0.075Zn0.075O7-z,,,,"YBa2(Cu,Fe,Zn)3O7",,,,,,,,shape_01,,50.0,,,,,50.0,,,,,,,,,,,,,
"impurity phases = FeP2, FeP4 < 2%",,,Sm1Fe4P12,,,,SmFe4P12,1.6,,,,,,,shape_01,,,,1.8,,,,,,,,,,,,,,,,
,,,Y1Ba2Cu2.85Zn0.15OX,,,,"YBa2(Cu,Zn)3O7",,,,,,,,,,38.0,,,,,38.0,,,1.4,1.76,,,,,,,,,
compositions show nominal values.,,,V0.5Sr2.3Ca4.7Cu6.5O15.5,,,,"(Cu,V)Sr2(Ca,Sr)5Cu3Oz",,,,,,,,,,75.0,,,,,75.0,,,,,,,,,,,,,
impurity phase = HgO,,,Hg2Ba2Y1Cu2O8-z,,,,Hg2Ba2YCu2O8,,,,,,,,,,,,,0.0,,0.0,,,,,,,,,,,,,Check: Tc=0 (Non-superconducting?)
,,,H0.61Nb0.76Pd0.24,,,,"(H,Nb,Pd)",,,,,,,,,,3.38,,,,,3.38,,,,,,,,,,,,,
,,,Tl1Ba1Sr1Cu1O5,,,,TlBaSrCuO5,,,,,,,,shape_01,33.0,,50.0,,,,41.5,,,,,,,,,,,,,
"Hc2 defined as STM tunneling spectroscopy, down to 0.1 K. Hc2 feature shows three phases at T= 2, 4, 6 K. H//a-axis.",,,Er1Ni2B2C,,,,ErNi2B2C,,,,,,,,shape_03,,11.0,,,,,11.0,,,,,,,,,,,,,
,,,La1.85Sr0.15Cu1O4,,,,"(La,Sr)2CuO4",,,,,,,,shape_01,,,37.5,,,,37.5,,,,,,,,,,,,,
,,,Ir1Te2,,,,IrTe2,,,,,,,,shape_01,,,,1.8,,,,,,,,,,,,,,,,
2H-type MoS2.  not SC,,,Mo1S2,,,,2H-MoS2,,,,,,,,shape_01,,,,0.0,,,,,,,,,,,,,,,,
as-synthesized (not oxygenated)  sample has Tc = 143.45 K. R(T) semicond-like,,,Ru0.97Re0.03Sr2Gd1Cu2Oz,,,,"(Ru,Re)Sr2GdCu2Oz",123.47,,,,,,,shape_01,,,9.96,,,,9.96,,,,,,,,,,,,,
,,,Yb1Ba2Cu2.7Ga0.3O7-y,,,,"YbBa2(Cu,Ga)O7-y",,,,,,,,shape_01,,90.0,,,90.0,,90.0,,,,,,,,,,,,,
,,,Y1Ba2Cu3O7-Z,,,,YBa2Cu3O7,,,,,,,,shape_01,,92.0,,,,,92.0,,,,,,,,,,,,,
magnetic superconductor,,,Gd1.4Ce0.6Ru1Sr2Cu2O10-d,,,,"(Gd,Ce)2RuSr2Cu2O10",180.5,,,,,,,shape_01,,,,,42.0,,42.0,,,,,,,,,,,,7.7,
,,,Y1Ba2Cu2.925Mn0.075O7-Z,,,,"YBa2(Cu,Mn)3O7-z",,,,,,,,,,85.0,,,,,85.0,,,3500.0,4900.0,,,,,,,,,
P-induced SC. Pc = 2.4 GPa. Tc(max) = 23.0 K at P = 3.58 GPa. magnetic(para-AFM) and structural(tetra-ortho) transitions at T = 71 K.,,,Ba1Fe1.68Ru0.32As2,,,,"Ba(Fe,Ru)2As2",,,,,,,,shape_03,23.0,,,0.0,,,23.0,,,,,,,,,,,,,
,,,Lu0.8Tm0.2Ru1B2,,,,"(Lu,Tm)RuB2",,,,,,,,shape_01,,,,,7.31,,7.31,,,,,,,,,,,,,
T<SDW> = 0.5 K. T<STR>(tetra-to-ortho) = 165 K.,,,Sm1Fe1As1F0.1O0.9,,,,"SmFeAs(O,F)",,,,,,,,,,38.9,,,,,38.9,,,,,,,,,,,,,
,,,Nb1Pt2,,,,Nb1Pt2,,,,,,,,,,,,1.46,,,,,,,,,,,,,,,,
,,,Mg1B1.958C0.042,,,,"Mg(B,C)2",,,,,,,,,,37.9,,,,,37.9,25.0,,,,,,,,,,,,
dTn/dp = 0.48 K/GPa (Neel Temp).,,,Ho0.9Dy0.1Ni2B2C1,,,,"(Ho,Dy)Ni2B2C",,,,,,,,shape_03,,8.15,,,,,8.15,,,,,,,,-0.64,,,,,
,,,La1Fe1As1F0.15O0.85,,,,LaOFeAs,,,,,,,,,,,24.3,,,,24.3,,,,,,,,,,,,,
"compositions of K and Fe are nearly 0.8 and 1.65 , respectively by EDX.",,,K0.8Fe1.992Co0.008Se2,,,,K0.8Fe2-xCoxSe2,,,,,,,,,,,17.0,,,,17.0,,,,,,,,,,,,,
,,,Eu1Fe2As1.48P0.52,,,,EuFe(As1-xPx)2,,,,,,,,shape_03,,,,0.0,,,,,,,,,,,,,,-2.65,,
,,,La1.8Nd0.2Cu0.99Zn0.01O4.086,,,,"(La,Nd)2(Cu,Zn)O4",,,4.086,,,,,shape_01,,35.6,,,,,35.6,,,,,,,,,,,,,
,,,Nb3Sn0.8Ge0.2,,,,"Nb3(Sn,Ge)",,,,,,,,,,17.65,,,,,17.65,,,,,,,,,,,,,
,,,Pr0.8Sr0.2Fe0.85Co0.15As1O1,,,,"(Pr,Sr)(Fe,Co)AsO",,,,,,,,shape_01,,15.8,,,,,15.8,,,,,,,,,,,-40.2,,
GAMMA FROM SUSCEPTIBILITY,,,Y1Ba2Cu2.64Fe0.36O7.12,,,,"YBa2(Cu,Fe)3O7",,,7.12,,,,,shape_01,,32.0,,,,,32.0,,312.0,,,228.0,71.0,,,,,,,
Films from 1.5at%B-target.,,,B0.015C0.985,,,,B-doped CNT,,,,,,,,shape_04,,,,,12.0,,12.0,1700.0,,,,100.0,17.0,0.02,,,,,,
,,,La1.85Sr0.15Ca1Cu2O6.03,,,,"(La,Sr)2CaCu2O6",,,6.03,,,,,shape_01,,47.5,,,,,47.5,,,,,,,,,,,,,
"ABRES minimum at 33K, CRES minimum at 38K, Tc(in CRES)=24.5K",,,Nd1.85Ce0.15Cu1O4,,,,"(Nd,Ce)2CuO4",,,,,,,,shape_03,,22.0,,,,,22.0,,,,,,,,,,,,,
"Hg2(2+) polycation, Debye-T from simple Debye model. GL-parameter = 38.",,147.0,Hg0.44Re1O3,,,,HgxReO3,,,,,,,,shape_01,,7.7,,,,,7.7,4.8,4.9,,,320.0,8.200000000000001,,,,0.006,,,
not s/c,,,La1.6Sr0.4Ca0.5Yb0.5Cu2O6-Z,,,,"(La,Sr)2(Ca,Y)Cu2O6",,,,,,,,shape_01,,,,10.0,,,,,,,,,,,,,,,,
,,,B6Sm1,,,,B6Sm1,,,,,,,,,,,,1.28,,,,,,,,,,,,,,,,
,,,H0.983Pd1,,,,,,,,,,,,,,7.355,,,,,7.355,,,,,,,,,,,,,
,,,V3Si0.46Ga0.54,,,,,,,,,,,,,,7.4,,,,,7.4,,,,,,,,,,,,,
,,,Bi1.7Pb0.3Ag0.4Sr2Ca2Cu3Oz,,,,"(Bi,Pb)2AgxSr2Ca2Cu3Oz",,,,,,,,,,106.0,,,,,106.0,,,,,,,,,,,,,
,,,Sr1Os2P2,,,,SrOs2P2,,,,,,,,,,,,1.8,,,,,,,,,,,,,,,,
SC properties not investigated,1.0,,Be13Tm1,,,,TmBe13,,,,,,,,,,,,0.0,,,,,,,,,,,,,,,,
,,,Nd1.7575Y0.0925Ce0.15Cu1O4,,,,"(Nd,Y,Ce)2CuO4",,,,,,,,,16.2,,20.6,,18.0,,18.0,,,,,,,,,,,,,
,,,Er0.76Gd0.24Rh4B4,,,,"(Er,Gd)Rh4B4",1.89,,,,,,,,,4.18,,,,,4.18,,,,,,,,,,,,,
,,,Y1Ba2Cu4O8,,,,YBa2Cu4O8,,,,,,,,,,72.0,,,,,72.0,,,,,,,,,,,,,
,,,La1.85Sr0.15Cu0.9925Co0.0075O4,,,,"(La,Sr)2(Cu,Co)O4",,,,,,,,,,,,,30.6,,30.6,,,,,,,,,,,,,
alpha-U. isotope effect measured at P = 11 kbar (Tc=2.17K),,,U1,,,,alpha-U,,,,,,,,,,0.2,,,,,0.2,,,,,,,,,,,,,
,,,Pb0.9Pt0.1Te2,,,,,,,,,,,,,,1.65,,,,,1.65,,,,,,,,,,,,,
react in 520C CsOH,,,La1Cs1Cu1O,,,,"(La,Cs)2CuO4",,,,,,,,,,,,13.0,,,,,,,,,,,,,,,,
,,,O1.06Ti1,,,,TiOx,,,,,,,,,,0.54,,,,,0.54,,0.52,,,,,0.44,,,,,,
,,,C60K3,,,,K3C60,,,,,,,,,,18.0,,,,,18.0,28.0,,,,,3.4000000000000004,2.0,,,,,,
,,,La1Tl3,,,,La1Tl3,,,,,,,,,,1.57,,,,,1.57,,,,,,,,,,,,,
reentrant temperature = 6.2 K due to FM. Hc2 extracted from R(T) figure defined as 0.5Rnby DB-stuffs,,,Eu0.7Sr0.3Fe1.715Co0.285As2,,,,"(Eu,Sr)(Fe,Co)2As2",,,,,,,,,,10.2,,,,,10.2,,,,,,,,,,,,,
"dTc/dP is for P>1 GPa. For P=0, dTc/dp = +0.012 K/GPa",,,Ta0.91W0.09,,,,Ta1-xWx,,,,,,,,,,2.78,,,,,2.78,,,,,,,,-0.022,,,,,
,,,Y1Ba2Cu3OZ,,,,YBa2Cu3O7,,,,,,,,shape_01,,90.0,,,,,90.0,,,,,,,,,,,,,
,,,Ir0.9Ta0.1,,,,Ir1-xTax,,,,,,,,,,0.067,,,,,0.067,,,,,,,,,,,,,Info: Very Low Tc (<0.1K)
,,,Y1Ba2Cu2.98Fe0.02O6.93,,,,"YBa2(Cu,Fe)3O7",,,6.93,,,,,,,91.8,,,,,91.8,,,,1.7,,,,,,,,,
,,,Tl2Ba2Cu1O5.943,,,,Tl2Ba2CuO6,,,5.943,,,,,shape_01,,56.0,,,,,56.0,,,,,,,,,,,,,
Tn measured from T-dependence of <31>P-NMR. Curie-T obtained from (1/T1*T).,20.7,,La1Fe1As0.6P0.4O1,,,,LsFe(As1-xPx)O,17.6,,,,,,,shape_01,,,,,7.73,,7.73,,,,,,,,,,,,,
,,,Tl2Ba2Ca1Cu2OZ,,,,Tl2Ba2CaCu2Oz,,,,,,,,shape_05,,,,,100.0,,100.0,,,,,260.0,,,,,,,,
,,,Ag7F1O8,,,,,,,,,,,,,,0.3,,,,,0.3,,,,,,,,,,,,,
,,,Os1Ta1,,,,Os1Ta1,,,,,,,,,,1.95,,,,,1.95,,,,,,,,,,,,,
"real conc. x = 0.087 in (Ba,K)(Fe1-xMx)2As2 by EPMA.  Tc defined as max of (dR/dT).",,,Ba0.5K0.5Fe1.8Cu0.2As2,,,,Ba0.5K0.5(Fe1-xCux)2As2,,,,,,,,shape_03,,11.83,,,13.04,,11.83,,,,,,,,,,,,,
RRR=2.2,,,Mg1B1.96C0.04,,,,"Mg(B,C)2",,,,,,,,shape_03,,35.5,,,,,35.5,,,,,,,,,,,,,
,,230.0,La3S4,,,,La3S4,,,,,,,,,,8.06,,,,,8.06,,7.2,,,,,,,,,,,
,,,Pb0.6Cd0.4Sr2Y0.5Ca0.5Cu2Oz,,,,"(Pb,Cd)Sr2(Y,Ca)Cu2Oz",,,,,,,,shape_01,,,22.5,,,,22.5,,,,,,,,,,,,,
optimally F-doped sample. NMR and NQR of <75>As were measured.,,,La1Fe1As1F0.11O0.89,,,,"La(O,F)FeAs",,,,,,,,shape_01,,,27.6,,26.3,,26.3,,,,,,,,,,,,,
Tc and Tn  from muon-SR.,,,La1Fe1As1F0.1O0.9,,,,"La(O,F)FeAs",,,,,,254.0,,,,25.1,,,,,25.1,,,,,,,,,,,,,
,,,Dy1Ba2Cu3OZ,,,10.5,DyBa2Cu3O7,,,,,,,,shape_01,91.8,,92.4,,,,92.1,,21.6,,,,,,,,,,,
SUS(RT) = 0.29 E-6 emu/g,,,Cu1S2,,,,CuS2,,,,,,,,,1.48,,1.53,,,,1.505,,,,150.0,,,,,4.354,,,,
,,,Y1Ba2Cu3O7-Z,,,,RBa2Cu3O7,,,,,,,1.1e-09,,,,90.0,,,,90.0,,,,,,,,,,,3.7,,
,,,Lu1Ru2,,,,Lu1Ru2,,,,,,,,,,0.86,,,,,0.86,,,,,,,,,,,,,
Jc=values at H=IT,,,Sr2Ca1Cu2F2O4.6,,,,"Sr2CaCu2(O,F)z",,,,,,,,,,,,,99.0,,99.0,,,,,,,,,,,,,
(dC/gamma*Tc) = 0.5,,,Ce1Rh0.13Co0.87In5,,,,"Ce(Rh,Co)In5",,,,,,,,shape_03,,1.73,,,,,1.73,,620.0,,,,,,,,,,,
,,,Na2Rb0.75Cs0.25C60,,,,"Na2(Rb,Cs)C60",,,,,,,,shape_02,,,,,5.2,,5.2,,,,,,,,,,,,,
,,,Dy1Ru3B2,,,,DyRu3B2,40.1,,,,,,,,,,,1.2,,,,,,,,,,,,,,,,
,,,La1Ba1.25Ca0.75Cu3O6.958,,,,"La(Ba,Ca)2Cu3Oz",,,6.958,,,,,,,79.9,,,,,79.9,,,,,,,,,,,,,
Debye-T used in data-analysis.,,102.0,Pb1,,,,Pb,,,,,,,,,,7.193,,,,,7.193,,,,,,,,-0.386,,,,,
,,,Al1Sc1Au2,,,,ScAlAu2,,,,,,,,,,4.4,,,,,4.4,,,,,,,,,,,,,
diamond film containing 2.6 at% B,,,C1,,,,B-doped diamond,,,,,,,,,,3.8,,,,0.3,3.8,11.0,,,,,,4.3,,,,,,
,,,Bi2Sr2Ca0.8Yb0.2Cu2O8.26,,,,"Bi2(Sr,Ca)2(Ca,Yb)Cu2O8",,,8.26,,,,2.09e-09,shape_01,,92.1,,,,,92.1,,,,,,,,,,,,,
single crystal 0.6*0.6*1.4 mm3.,,,La2Cu1O4.11,,,,La2CuO4.11,,,4.11,,,,,shape_03,,,,,45.0,,45.0,,,,,,,,,,,,,
RESRT = 1.26 E-4 Ohm.cm. RRR=1.94,,,La13Ga8Sb21,,,,La13Ga8Sb21,,,,,,,,,,2.4,,,,,2.4,,,,,,,,,,,,,
,,,Pr1Ir2Zn20,,,3.49,PrIr2Zn20,,,,,,,,shape_03,0.05,,,,0.05,,0.05,,,,,,,,,,,,,Info: Very Low Tc (<0.1K)
not SWC. Curie-T shows ferromagnetic Curie-T; T<FM> defined as peak point of as-SUS.,0.45,,Pr0.4Nd0.6Os4Sb12,,,,"(Pr,Nd)Os4Sb12",,,,,,,,shape_03,,,,0.2,,,,,,,,,,,,,,,,
"oxygen content evaluated by neutron diffraction,synthesis condition of precursor is important",,,Hg1Ba2Ca1Cu2O6.22,,,,HgBa2CaCu2O6,,,6.22,,,,,,,,127.0,,,,127.0,,,,,,,,,6.45,,,,
COMPOSITION IS NOMINAL VALUE,,,Cs1Rb2C60,,,,"(Cs,Rb)3C60",,,,,,,,,,31.0,,,,,31.0,,,,,,,,,,,,,
,,,Pb1Mo6S8,,,,PbMo6S8,,,,,,,,,,13.5,,,,,13.5,,,,,,,,,,,,,
compositions are nominal values. Gapene calculated from gap(77.3K)=32 meV using BCS dependency.,,,Bi1.9Pb0.5Sr2Ca2Cu3O10+z,8.1,,,"(Bi,Pb)2Sr2Ca2Cu3O10",,,,,,,,,,,,,110.0,,110.0,,,,,,,,,,,,38.5,
,,,La1.79Sr0.21Cu0.995Zn0.005O4,,,,"(La,Sr)2(Cu,Zn)O4",,,,,,,,shape_01,,20.0,,,20.0,,20.0,,,,1120.0,,,,,,,,,
thickness=600A,,,Bi2Sr2.08Ca0.92Cu2O8,,,,"Bi2Sr2(Ca,Sr)Cu2O8",,,,,,,,shape_05,88.6,95.3,99.6,,,,95.3,,,,,,,,,,,,,
R(T) anomaly at 100K due to T-to-O transition.,,,Ca1Fe1As1D1,,,,CaFeAsD,,,,,,,,,,,,2.0,,,,,,,3100.0,,,,,,,,,
,,,Mo5.6Ru0.4Se8,,,,"(Mo,Ru)6Se8",,,,,,,,,,5.69,,,,,5.69,,,,,,,4.48,,,,,,
Amorphous. Se-concentration x = 0.30 in Pd1-xSex. Tc defined as mid of SUS-change. RRR = 0.96,,,Pd0.7Se0.3,,,,a-PdSe,,,,,,,,,,,,,2.04,,2.04,,,,,,,1.67,,,,,,
,,,Sr0.75Nb1O3,,,,SrNbO3,,,3.0,,,,,shape_01,,,,,,,,,,,1.8,,,,,,,,,
,,,Y1Ba2Cu2.91Zn0.09O6.73,,,,"YBa2(Cu,Zn)3Oz",,,6.73,,,,,shape_03,,,25.0,,,,25.0,,,,,,,,,,,,,
,,,Sc0.01V0.99,,,,V1-xScx,,,,,,,,,,5.67,,,,,5.67,0.497,,,,,,,,,,,,
react in 370C CsOH,,,La1Cs1Cu1O,,,,"(La,Cs)2CuO4",,,,,,,,,,,,13.0,,,,,,,,,,,,,,,,
Amorphous film. P-induced SC. Tc at Pc=100 kbar.,,,As2Te3,,,,As2Te3,,,,,,,,,,4.4,,,,,4.4,,,,,,,,,,,,,
,,,Nb0.625Sn0.25V0.125,,,,Nb0.625Sn0.25V0.125,,,,,,,,,,14.2,,,,,14.2,,,,,,,,,,,,,
P-induced SC. P<cr> = 3.4 GPa. Tc shows Tc(max)  at P = 3.4 GPa. Tn defined as a peak of (dR/dT).,,,Ca0.74La0.26Fe1As2,,,,"(Ca,La)FeAs2",63.0,,,,,,,shape_03,14.0,,38.2,0.0,,,26.1,,,,,,,,,,,,,
[gamma] from curve fitting of Cel(T). Pauli para [Kai] at 10 K = 6.61 E-4cm3/mol.  (dC/gamma*Tc) = 1.40,,420.0,Al20.3V20,2.7,,,AlxV2Al20,,,,,,,,shape_01,,1.49,,,,,1.49,,33.0,,,,,,,,,,,
as-cast. not SC.,,518.0,Fe2Ti1,,,,TiFe2,,,,,,,,,,,,1.4,,,,,7.26,,,,,,,,,,,
,,,Sr1,,,,Sr1,,,,,,,,,,,,0.017,,,,,,,,,,,,,,,,
not SC. R(T) anomaly at 95.8 K. La-content = 0 by EPMA. H-content = 1.0 by TDS. O-content = 0.06 by EPMA.,,,Ca1Fe1As1H1,,,,CaFeAsH,,,,,,,,,,,,5.0,,,,,,,,,,,,,,,,
,0.5,,Gd1Ba2Cu2.85Ni0.15OZ,,,8.01,"GdBa2(Cu,Ni)3O7",2.06,,,,,,,shape_01,,71.0,,,,,71.0,,,,,,,,,,,,,
Tc defined as intersect of M=0 and line with thehighest dM/dT,,,Y1Ba1.76Sr0.24Cu4O8,,,,"Y(Ba,Sr)2Cu4O8",,,,,,,,shape_03,,,,,76.0,,76.0,,,,,,,,,,,,,
,,359.0,Y1Ba2Cu3O6.5,,,,YBa2Cu3O7,,,6.5,,,,,shape_01,,50.0,,,,,50.0,,4.0,,,,,1.5,,,,,,
"The lattice parameters show a linear x-dependence in Nb5Ir3-xPtxO, but Tc shows nonlinear x-dependency.",,,Nb5Ir0.2Pt2.8O1,,,,Nb5Ir0.2Pt2.8O,,,,,,,,shape_03,,,,,,,4.89,,,,,,,,,,,,,
not SC. Curie-Weiss for T > 100 K.,,,Ce1Rh1Ge3,,,2.53,CeRhGe3,14.6,,,,,,,shape_01,,,,0.5,,,,,40.0,,,,,,,,,,,
co-doped Y123 materials,,,Y1Ba1.75La0.25Cu2.75Al0.25Oz,,,,"Y(Ba,La)2(Cu,Al)3Oz",,,,,,,,shape_01,,81.0,,,,,81.0,,,,,,,,,,,,,
,345.0,,La1.8Sr0.2Cu0.94Ni0.06O4,,,,"(La,Sr)2(Cu,Ni)O4",,,4.0,,,,,shape_01,,,,,,,,,,,,,,,,,,,,
,,,Ho1Ba1Sr1Cu3O6.94,,,,RBaSrCu3O7,,,6.94,,,,,shape_01,,79.0,,,,,79.0,,,,,,,,,,,,,
O-content by iodometry.,,,La1.4Ba1.5Ca0.1Cu3O6.59,,,,"La(Ba,La,Ca)2Cu3O7",,,6.59,,,,,shape_01,,,,5.0,,,,,,,,,,,,,,,,
Tc by M(50Oe),,,C6Ca1,,,,C6Ca,,,,,,,,shape_03,,11.1,,,,,11.1,,,,,,,,0.5,,,,,
F-Content was not determined,,,Hg1Ba2Cu1FO4+z,,,,"HgBa2Cu(O,F)4",,,,,,,,,,,97.0,,,,97.0,,,,,,,,,,,,,
"Co-content determined from WDS. [penet] from TDR method. Al-film coating (Tc=1.2 K, [penet] = 50 nm) to obtain absolute [penet] values.",,,Ba1Fe1.874Co0.126As2,,,,"Ba(Fe,Co)2As2",,,,,,1500.0,,shape_03,,23.4,,,,,23.4,,,,,,,,,,,,,
,,,La1.84Sr0.16Cu0.99Zn0.01O4,,,,"(La,Sr)2(Cu,Zn)O4",,,4.0,,,,,shape_01,,,,,28.8,,28.8,,,,,,,,,,,,,
"compositions by EDX. Bump in R(T) at 230 K( maybe I-M transition). Hc2 defined as R=0.9Rn. Anisotropy(Hc2) = 3.3. Jc(5K,0T) = 1.7E+4 A/cm2",,,K0.58Fe1.56Se2,,,,K0.58Fe1.56Se2,,84.0,,,276.0,,,shape_03,,,31.9,,,,31.9,,,,,,,,,,,,,
,,,Ho2Cu1O4,,,,Ho2CuO4,,,,,,,,,,,,,,,,,,,,,,,,,,,,
NMR of Nb< 93 > measured,,242.0,Nb1,,,,Nb,,,,,,,,,,9.2,,,,,9.2,,7.9,,,,,,,,,,,
,,,Sm1.82Ce0.18Cu1O4-y,,,,"(Sm,Ce)2CuO4",,,,,,,,shape_01,8.8,,,,,,8.8,,,,,,,,,,,,,
gray - black ,,,Ga1N1,,,,Ga1N1,,,,,,,,,,5.85,,,,,5.85,,,,,,,,,,,,,
Tc was measured by torque magnetometer. Isotope effect on penetration depth was measured but values of xi were not given.,,,La1.92Sr0.08Cu1O4,,,,"(La,Sr)2CuO4",,,,,,,,shape_03,,19.6,,,,,19.6,,,,,,,,,,,,,
,,,Ba2Ca3Cu5O12-z,,,,CuBa2Ca3Cu4O12-z,,121.0,,16.0,195.0,,5.4,shape_01,,,,,117.5,,117.5,,,,,,,,,,,,,
,,,La1.78Sr0.22Cu0.993Zn0.007O4,,,,"(La,Sr)2(Cu,Zn)O4",,,4.0,,,,,shape_01,,,18.0,,,,18.0,,,,,,,,,,,,,
"gamma from J.Chem.Phys., 71(1979)5287",,,Cd2Re2O7,,,,Cd2Re2O7,,,,,,,,shape_01,,1.1,,,,,1.1,0.8,26.6,,,,,,,,,,,
,,,La1.83Sr0.17Cu0.96Ni0.04O4,,,,"(La,Sr)2(Cu,Ni)O4",,,,,,,,shape_01,,8.2,,,,,8.2,,,,,,,,,,,,,
,,,Y0.6Pr0.4Ba2Cu3O7-Z,,,,"(Y,Pr)Ba2Cu3O7",,,,,,,,shape_01,46.0,48.0,57.2,,,,48.0,,,,2.5,,,,,,,15.2,,
,,,Os2Y1,,,,Os2Y1,,,,,,,,,,4.7,,,,,4.7,,,,,,,,,,,,,
structure by x-ray diffraction,,,Ba1.9K0.1Pb0.85Bi0.15O4,,,,"(Ba.K)2(Pb,Bi)O4",,,,,,,,,,12.5,,,12.5,,12.5,,,,,,,,,,,,,
thickness=600A,,,Bi2Sr3Cu2O8,,,,Bi2Sr2SrCu2O8,,,,,,,,shape_05,55.5,91.5,101.7,,,,91.5,,,,,,,,,,,,,
,,,Nb3Al0.92Ge0.08,,,,"Nb3(Al,Ge)",,,,,,,,,,19.9,,,,,19.9,,,,,,,,,,,,,
,,,Pr2Cu1O4,,,,Pr2CuO4,,,,,,,,,,,,,,,,,,,,,,,,,,,,
F-content x in LaO1-xFx)BiS2 = 0.23 by EPMA. R not to zero at 2 K.,,,La1Bi1S2F0.3O0.77,,,,"La(O,F)BiS2",,,0.77,,,,,shape_03,,,3.1,,,,3.1,,,,,,,,,,,,,
not CeCo3B2-type. kaizero = 6.88 E-4 emu/mol. e-ph interaction = 0.47.,0.0,450.0,Ce1Os3B2,,,,CeOs3B2,,,,,,,,,,3.5,,,,,3.5,,40.1,,,,,,,,,,,
,,,Eu0.5Ce0.5F1Bi1S1Se1,,,,Eu0.5Ce0.5FBiS2-xSex,,,,,,,,shape_01,3.36,,,,,,3.36,,,,,,,,,,,,,
dhcp. Tc < 1.3 K at ambient pressure. Tc=0.79 K from onother paper.  dTc/dP estimated from Tc=0.79 K at ambient pressure and Tc(p=2GPa)) = 1.6 K.,,,Am1,,,,Am,,,,,,,,shape_01,,0.79,,1.3,,,0.79,,,,,,,,0.45,,,,,
"AS-GROWN-IRRADIATED BY FAST NEUTRON,FLUENCE OF 8.16E+17 N/CM2",,,Y1Ba2Cu3O7-Z,,,,YBa2Cu3O7,,,,,,,,shape_03,,,,,,,,,,,,,,,,,,,,
RRR=5.5.  rapid quenched sample.,,,B2Mg1,,,,MgB2,,,,,,,,shape_03,,38.0,,,,,38.0,,,,,,,,,,,,,
,,382.0,Sn0.04V0.96,,,,V1-xSnx,,,,,,,,,,1.86,,,,,1.86,,7.12,,,,,,,,,,,
RRR = 46. hidden order temperature T<HO> = 17.6 K. RRR defined as R300/R2K for I//a.,,,U1Ru2Si2,,,,URu2Si2,,,,,,,,shape_03,,1.42,,,,,1.42,,,,,,,,,,,,,
,,,Y1Ba2Cu3OX,,,,YBa2Cu3O7,,,,,,,,,,92.0,,,,,92.0,,,,,,,,,,,,,
Tc by SUS. <18>O-content by infrared spectroscopy.,,,La1.912Ca0.0875Cu1O4,,,,"(La,Ca)2CuO4",,,,,,,,,,,,,16.0,,16.0,,,,,,,,,,,,,
,,,Tl0.5Ba2Ca2Cu1Zn2.5O10-z,,,,"(Cu,Tl)Ba2Ca(Cu,Zn)3O10",,,,,,,,,120.0,,,,,,120.0,,,,,,,,,,,,,
,,,Pr1.84Ce0.16Cu1O4-Z,,,,"(Pr,Ce)2CuO4",,,,,,,,shape_01,,12.3,,,,,12.3,,,,,,,,,,,,,
O-content by coulometric titration. Tc is independent of O-content for 10.09=<z=<10.35.,,,Ba2Ca3Cu4O10.35,,,,CuBa2Ca3Cu4O10,,,10.35,,,,,shape_01,,,,,116.0,,116.0,,,,,,,,,,,,,
"K-content, x estimated from Tc using Tc = 38.5 -54(0.345-x) - 690(0.345-x)^2. Thermal conductivity measured for heat current//a and //c.",,,Ba0.823K0.177Fe2As2,,,,"(Ba,K)Fe2As2",,16.0,,,,,,shape_03,,10.0,,,,,10.0,,,,,,,,,,,,,
,,,Gd1Ba2Cu2Co1O7.16,,,,RBa2(Cu2Co)O7,,,7.16,,,,,,,,,4.2,,,,,,,,,,,,,,,,
Hc2 defined by SP-heat measurements.,,,Ce1Co1In4.989Cd0.011,,,,"CeCo(In,Cd)5",,5.16,,,12.8,,,shape_03,,2.18,,,,,2.18,,,,,,,,,,,,,
"Impurity phases: Bi2S3,CeS. Tn (in phase diagram) obtained from hump in R(T,H) at H constant.",,212.0,Eu0.5Ce0.5Bi1S2F1,,,,"(Eu,Ce)BiS2F",,,,,,,,shape_01,,2.2,,,,,2.2,0.75,127.0,,,,,,,,,,,
,,,Nd0.8Pr0.2Ba2Cu3O7-y,,,,"(Nd,Pr)Ba2Cu3O7",,,,,,,1e-09,shape_01,,,49.0,,,,49.0,,,,1700000.0,,,,,,,,,
"P-induced SC. Tc depends on pressurizing path. (A): P increases at RT, (B): P increases at 4.2 K. Tc shows Tc(max) = 7.7 K (P=13 GPa).",,,Si1,,,,Si,,,,,,,,,,7.7,,0.0,,,7.7,,,,,,,,,,,,,
,,,Bi2La0.3Ca2.7Cu2OZ,,,,,,,,,,,,shape_01,,20.2,,,,,20.2,,,,30.7,,,,,,,,,
,,,Gd0.09Ls0.91Os2,,,,Gd0.09La0.91Os2,,,,,,,,,,6.0,,,,,6.0,,,,,,,,,,,,,
hole/Cu p=0.14,,,Ru1Sr1.6Ba0.4Gd1Cu2O8,,,,"Ru(Sr,Ba)2GdCu2O8",,,,,,,,,34.0,,44.0,,,,39.0,,,,,,,,,,,,,
,,,Mo0.61Ru0.39,,,,Mo0.61Ru0.39,,,,,,,,,,7.18,,,,,7.18,,,,,,,,,,,,,
"intercalation-[(Py-CnH2n+1)2HgI4], bisalkylpyridinium tetraiodomercurate. Interlayer distance=A 48.1A",,,Py2C12H226Hg1I4Bi2Sr1.5Ca1.5Cu2OZ,,,,"[(Py-CnH2n+1)2HgI4]Bi2(Sr,Ca)2CaCu2Oz",,,,,,,,,,,,,82.2,,82.2,,,,,,,,,,,,,
,,,Hg1Ba2Cu0.97Fe0.03O4+z,,,,"HgBa2(Cu,Fe)O4",,,,,,,,shape_01,,,,,95.0,,95.0,,,,,,,,,,,,,
NMR of Nb< 93 > measured,,225.0,Nb0.65Zr0.35,,,,Nb1-xZrx,,,,,,,,,,10.6,,,,,10.6,,9.5,,,,,,,,,,,
"R = R0+A*T^n, Curie-Weis law, Debye-model, are used.. Tc(SP) = 4.76 K. (gap/Tc) = 3.49 from SP(electron)- data-fitting.",,192.0,Pr0.94Ce0.06Pt4Ge12,,,,"(Pr,Ce)Pt4Ge12",,,,,,,,shape_01,,,,,,,,,53.7,,,,,,,,,,,
"impurity phase: Bi2Se3, Bi2S3.  semicond-like R(T)",4.1,,Sr0.5Ce0.5F1Bi1S1.7Se0.3,,,,Sr0.5Ce0.5FBiS1.7Se0.3,,,,,,,,shape_01,2.5,,2.7,,,,2.6,,,8510.0,3960.0,,,,,,,,,
not SC,,,Pr1Ba1.2Sr0.8Cu3O6.96,,,,"Pr(Ba,Sr)2Cu3O7",18.8,,6.96,,,,,shape_01,,,,4.0,,,,,,,,,,,,,,,,
,,,La1.85Sr0.15CuNi0.04O4,,,,"(La,Sr)2(Cu,Ni)O4",,,,,,,,shape_01,,2.5,,,,,2.5,,,,,,,,,,,,,
hole/Cu = 0.17 ,,,Bi2Sr2Ca0.9Pr0.1Cu2O8,,,,"Bi2Sr2(Ca,Pr)Cu2O8",,,,,,,,shape_03,,86.0,,,,,86.0,,,,,,,,,,,,,
Tc is for <16>O. Tc(<18>O) = 35.12 K. . spin glass temp: Tg(<16>O) = 15.54 K . Tg(<18>O) = 16.58 K. Tg  exponent: alpha-Tg = -0.54.,,,Y0.55Pr0.45Ba2Cu3O7-z,,,,"(Y,Pr)Ba2Cu3O7",,,,,,,,shape_01,,,,,36.5,,36.5,,,,,,,,,,,,,
,,,Y1Ba2Cu2.98Ni0.02O6.94,,,,"YBa2(Cu,Ni)3O7-z",,,6.94,,,,,shape_01,,,,,86.0,,86.0,,,,,,,,,,,,,
"C(T) analyzed by Debye and Einstein model. gamma= 15.3 mJ/mol.K2, Debye-T = 270.6 K, Einstein-T = 351.4 K, (dC/Tc) = 5 mJ/mol.K2",,270.0,Ce1Fe1As0.85P0.15F0.05O0.95,,,,"CeFe(As,P)O0.95F0.05",3.3,,,,,,,shape_01,,,21.3,,21.7,,21.7,,11.3,,,,,,,,,,,
,,,Y1Ir2Rh2B4,,,,"Y(Ir,Rh)4B4",,,,,,,,,,8.92,,,,,8.92,,,,,,,,,,,,,
,,,Tl2Ba2Cu1O5.963,,,,Tl2Ba2CuO6,,,5.963,,,,,shape_01,,53.0,,,,,53.0,,,,,,,,,,,,,
"Solid State Commun.,24(1977)699",,,Tm1Th3.4Ru0.6B4,,,,"Tm(Rh,Ru)4B4",,,,,,,,,,8.3,,,,,8.3,,,,,,,,,,,,,
"[gap], [penet] are from muon-SR analysis. Two gaps:  large gap in DB, small one = 1.1 meV, (2d/kTc) = 0.8",,,Ba0.6Rb0.4Fe2As2,5.1,,,"(Ba,Rb)Fe2As2",,,,,,,,shape_01,,34.0,,,,,34.0,,,,,255.0,,,,,,,7.5,
,,,Pb3Sr1,,,,Pb3Sr1,,,,,,,,,,1.85,,,,,1.85,,,,,,,,,,,,,
,114.0,,Ru0.925Ti0.075Sr2Gd1Cu2O8,,,2.75,"(Ru,Ti)Sr2GdCu2O8",,,,,,,,shape_01,,29.2,,,,,29.2,,,,,,,,,,,,,
"0212 phase is dominant,0201 and 0223 phases appers. Two step transition. Tc=109K maybe due to 0223 phase.",,,Sr2Ca1Cu2O5.5,,,,Sr2CaCu2Oz,,,,,,,,,,,,,77.0,,77.0,,,,,,,,,,,,,
not SC,,,Ce1Cu2Si1.5Ge0.5,,,,"CeCu2(Si,Ge)2",1.9,,,,,,,shape_03,,,,0.2,,,,,,,,,,,,,,,,
,,,Lu0.25Y0.75Ni2B2C1,,,,"(Lu,Y)Ni2B2C",,,,,,,,,,14.2,,,,,14.2,,,,,,,,,,,,,
Neel-T defined as a inflection point in R(T). Tc defined as R=0.1Rn and  0.9Rn.,,,Ce1Pt3Si1,,,,CePt3Si,2.25,,,,,,,,0.696,,0.8,,,,0.748,,,,,,,,,,,,,
,,,Fe1Se0.25Te0.75,,,,"Fe(Se,Te)",,,,,,,,shape_01,11.8,13.2,13.4,,9.5,,13.2,,,,,,,,,,,,,
"cubic,  like Be.",,,Bi1Nb3,,,,,,,,,,,,,,3.05,,,,,3.05,,,,,,,,,,,,,
,,,Os0.29V0.71,,,,Os0.29V0.71,,,,,,,,,,,,0.37,,,,,,,,,,,,,,,,
,,,In0.87Te1,,,,In1-xTe,,,,,,,,,,1.55,,,,,1.55,,,,,,,,,,,,,
,,,Y1Ba1Sr1Cu2.9Sn0.1O7,,,,"Y(Ba,Sr)2(Cu,Sn)3Oz",,,7.0,,,,,,,69.1,,,,,69.1,,,,,,,,,,,,,
,,,Y1Ba2Cu3O6.7,,,,YBa2Cu3O7,,,6.7,,,,,shape_01,,56.0,,,,,56.0,,,,4.0,,,,,,,22.0,,
crystallization of sample 11544. glass temp. = 623 K. cryst.temp. = 698 K.,,,Zr46.75Ti8.25Cu7.5Ni10Be27.5,,,,Zr-Ti-Cu-Ni-Be,,,,,,,,,,3.76,,,,,3.76,3.2,,,,,,1.2,,,,,,
,,,Bi2Sr2Ca1Cu2OZ,,,,Bi2Sr2CaCu2O8,,,,,,,,shape_03,,93.0,,,,,93.0,,,,1.0,,,,,,,,,
RRR=5.9. R(300K) = 343 uOhm.cm.  R(0 K) = 58.2 uOhm.cm.,,,Pr1Os2.4Ru1.6Sb12,,,,"Pr(Os,Ru)4Sb12",,,,,,,,shape_03,,1.14,,,,,1.14,,,,,,,,,,,,,
IR-shifts were measured.,,,La1.87Sr0.13Cu0.98Li0.02O4,,,,"(La,Sr)2(Cu,Li)O4",,,,,,,,,25.9,,39.8,,,,32.85,,,,,,,,,,,,,
composition by EDX. starting compo. = 0.8KO2 + 0.15K + 0.1BaO + 0.5Bi2O3,,,Ba0.19K0.81Bi1O3,,,,"(Ba,K)BiO3",,,,,,,,shape_01,,,,,8.4,,8.4,,,,,,,,,,,,,
,,,La2Cu1O4.017,,,,La2CuO4,,,4.017,,,,,shape_01,,34.7,39.0,,,,34.7,,,,,,,,0.7000000000000001,,,1.84,,
,,,Bi2Sr1.6Ca1.2Y0.2Cu2O8.26,,,,"Bi2(Sr,Ca)2(Ca,Y)Cu2O8",,,8.26,,,,2.24e-09,shape_01,,89.1,,,,,89.1,,,,,,,,,,,,,
first stage KC8.,,,C8K1H0.19,,,,C8KH0.19,,,,,,,,,,,,,0.22,,0.22,,,,,,,,,,,,,
[penet] measured by magnetic force microscopy(MFM). Two gaps obtained by fitting. large gap in DB. small one (2D/kTc) = 1.2,,,Ba1Fe1.902Co0.098As2,4.4,,,"Ba(Fe,Co)2As",,,,,,4000.0,,,,15.8,,,,,15.8,,,,,,,,,,,,,
Figure shows Tc(x). plasmon study by EELS.,,,Ba0.61K0.39Bi1O3,,,,"(Ba,K)BiO3",,,,,,,,shape_03,,31.5,,,,,31.5,,,,,,,,,,,,,
gamma in mj/mol.K2. E-ph coupling = 0.38,,248.0,Fe1Zr2,,,,Zr2Fe,,,,,,,,,,0.17,,,,,0.17,,16.5,,,,,,,,,,,
hole conc = 0.20. chemical compo. obtained by EDX. hole conc from L3-absorption edge.,,,Bi2.02Sr1.82La0.15Cu1.02O6+z,,,,"Bi2(Sr,La)2CuO6",,,,,,,,shape_01,,,,,11.0,,11.0,,,,,,,,,,,,,
"New method for growing single crystal of AP2-xXx (A=Zr, Hf, X=S,Se) with a wedge-tyoe cubis-anvil under a pressure of 2GPa.",,,Zr0.5Y0.5P1Se1,,,,Zr0.5Y0.5PSe,,,,,,,,shape_03,,,,,6.66,,6.66,,,,,,,,,,,,,
,,,Bi2Sr2Ca0.6Y0.4Cu2O8,,,,"Bi2Sr2(Ca,Y)Cu2O8",,,,,,,,,,37.0,,,,,37.0,,,,,,,,,,,,,
,,,Tl2Ba2Ca0.75Y0.25Cu2O8+Z,,,,"Tl2Ba2(Ca,Y)Cu2O8",,,,,,,7.59e-09,shape_01,58.0,73.2,,,,,73.2,,,,38.4,,,,,,,,,
"Effect of non-magnetic rare earth substitution for Zr on mixed anion Zr(P,Se)2 superconductors.",,,Zr1.6Sc0.4P1.25Se0.75,,,,Zr1.60Sc0.40P1.25Se0.75,,,,,,,,shape_02,,,,,,,7.315,,,,,,,,,,,,,
T*(phase transition measured by R(T)) = 92.2. (dC/gamma*Tc) = 1.87. Einstein-T = 43.9 K.,,234.3,Ca0.75Sr2.25Rh4Sn13,4.11,,,(CaxSr1-x)3Rh4Sn13,,,,,,,,shape_03,,4.84,,,,,4.84,,36.8,,,,,,,,,,,
,,,Ga3Zr5,,,,Ga3Zr5,,,,,,,,,,3.85,,,,,3.85,,,,,,,,,,,,,
,,,Sn0.875Mo6S8,,,,Sn Mo6S8,,,,,,,,shape_01,,14.048,,,,,14.048,,,,,,,,,,,,,
,,,Th1Pt2B2C1,,,,,,,,,,,,shape_01,,6.7,,,,,6.7,,,,,,,,,,,,,
,,,Bi2Sr2Ca1Cu2Zn0.01C0.32H0.16N0.08Oz,,,,(ZnPc)Bi2Sr2CaCu2O8,,,,,,,,,,,68.3,,,,68.3,,,,,,,,,,,,,
,,,La1.6Nd0.4Ca0.8Ba2Cu4.8O10+z,,,,"(La,Nd)2CaBa2Cu5Oz",,,,,,,,shape_01,70.0,,,,,,70.0,,,,,,,,,,,,,
"lattice term of SP, beta = 1.42 mJ/mol.K4 for 0.1<T<4.2 K. Hc2(0) shows Hc(0) estimated using Hc=Hc0(1-t^2).",,,In1,3.77,,,In,,,,,,,,,,3.405,,,,,3.405,285.0,1.69,,,,,,,,,,,
"grain size = 20 nm. Film thickness = 80 nm. Film compositions : 71.1 at % Pb, 28.9 at % Bi.  Hc2 for H perpendicular to film plane.",,,Pb7Bi3,,,,Pb7Bi3,,,,,,,,shape_04,,10.3,,,,,10.3,,,,,,,,,,,,,
,,,Y1.2Ba0.8Cu1O4,7.0,,,,,,,,,,,,,75.0,85.0,,,,75.0,,,,,,,,,,,,,
"compositions by WDS, not bulk SC. SC maybe from Ni-Bi compounds (but not detected by XRD.",,,Tb1Ni0.74Bi1.9,,-0.0012,10.0,TbNi1-xBi2+y,10.2,,,,,,,shape_03,,,4.2,,,,4.2,,,,,,,,,,,,,
dTc/dP in K/Gpa.,,,Ge0.18Nb0.82,,,,Nb-Ge,,,,,,,,shape_01,,6.05,,,,,6.05,,,,,,,,-0.35,,,,,
"anisotropy = 4 from coherence length. specific data has no(or bad) unit. structure data (rhombohedral, a=5.17 A, alpha=49.55) from J.Solid State Chem, 178(2005)2847.",,,C6Ca1,,,,CaC6,,,,360.0,,,,,,,,,11.3,1.0,11.3,,,,,,,,,,,,,
O(18)=88%,,,Y1Ba2Cu2.775Zn0.225O7-d,,,,"YBa2(Cu,Zn)3O7-d",,,,,,,,shape_01,,13.4,,,12.7,,13.4,,,,,,,,,,,,,
,,,Y1Ba2Cu2.948Zn0.052O7-z,,,,"YBa2(Cu,Zn)3O7",,,,,,,,shape_03,72.0,73.0,,,,,73.0,,,,,,,,,,,,,
,,,Y1Ir1Si1,,,,YIrSi,,,,,,,,,,2.7,,,,,2.7,,,,,,,,,,,,,
,,,Y1Ba2Cu2.85Au0.15OZ,,,,"YBa2(Cu,Au)3O7",,,,,,,,shape_01,,92.3,,,,,92.3,,,,,,,,,,,,,
"ANN(1300C,2d) (1000C,2d) (700C,4d)",,,Th1Ir2Si2,,,,ThIr2Si2,,,,,,,,shape_01,2.16,,2.27,,,,2.215,,,,,,,,,,,,,
,,,Bi0.5Sr1.5Y1.15Ce0.85Cu2O8-z,,,,"(Bi,Sr)2(Y,Ce)2Cu2O8",,,,,,,,shape_01,30.0,34.0,40.0,,30.0,10.0,34.0,,,,,,,,,,,,,
impurity phase = 0.32 wt% CaB6. gamma in mj/mol.K2.,,,Ca1B1.05Pd3,,,,CaBxPd3,,,,,,,,shape_01,,0.8,,,,,0.8,,5.0,,,,,,,,,,,
,,,Y1Ba1.75La0.25Cu3OX,,,,"Y(Ba,La)2Cu3O7",,,,,,,,,,76.0,,,,,76.0,,,,2.6,,,,,,,,,
"ANN(100C,4d) (700C,7d)",,,Th1Rh2Ge2,,,,ThRh2Ge2,,,,,,,,shape_01,,,,,,,1.1,,,,,,,,,,,,,
"M = 2,4,6-trimethylpyridine . reaction ( 160C, 6d).",,,M0.165Ta1S2,,,,(M)0.165TaS2,,,,,,,,,,1.95,,,,,1.95,,,,,,,,,4.7,,,,
Tc defined as Tc(on). T0 is the temperature of maximum (dR/dT) .,,,La1Fe1As1O1.0,,,,LaOFeAs,,,,,,,,shape_01,,,10.2,,,,10.2,,,,,,,,,,,,,
,,,Y1Ba2Cu3O6.93,,,,YBa2Cu3Oz,,,6.93,,,,,,,92.6,,,,,92.6,,,,,,,,0.44,,,,,
sp-heat cntain T<-2> and T<5> terms. fitting range (0.6<T<10K).,,550.0,La1.7Sr0.3Cu1O4,,,,"(La,Sr)2CuO4",,,,,,,,shape_03,,,,0.095,,,,,6.9,,,,,,,,,,,
GAMMA FROM KAIZERO=36.0 DIAMAG CORRECTION,,389.0,Y1Ba2Cu3O6.95,,,,YBa2Cu3O7,,,6.95,,,,,shape_01,,91.0,,,,0.9,91.0,,5.53,0.127,0.35,,,,,,,,,
,,,Ti1,,,,Ti1,,,,,,,,,,0.4,,,,,0.4,,,,,,,,,,,,,
,,,Cu19.6Zr78.4Mn2,,,,(Cu20Zr80)1-xMnx,,,,,,,,,,1.14,,,,,1.14,,,,,,,,,,,,,
,,,Tl1Ba2Ca1Cu2O8,,,,TlBa2CaCu2O8,,,,,,,,,,,,,105.0,,105.0,,,,,,,,,,,,,
Antiferrodistortive phase transition at 104  K by SP. Hall mobility = 3000 cm3/V.sec. mean free path = 800 A.,,,Sr0.9978Ca0.0022Ti1O3-d,,,,"(Sr,Ca)TiO3-d",,,,,,,,shape_03,,0.182,,,,,0.182,,,,,,84.0,,,,,,,
,,,Co0.1Zr0.9,,,,Co0.1Zr0.9,,,,,,,,,,3.9,,,,,3.9,,,,,,,,,,,,,
,,,Mo1.86Ta0.14B1C1,,,,"(Mo,Ta)2BC",,,,,,,,,,5.6,,,,,5.6,,,,,,,,,,,,,
[gamma] calculated from [dHc2/dT] and Rn.,,,Lu0.65Er0.35Ru1B2,,,,"(Lu,Er)RUB2",,,,,,,,shape_01,6.85,,7.03,,,,6.94,,7.3,22.0,,,,0.25,,,,,,
H-content by TDS (not nominal),,,La1Fe1As1H0.6O0.4,,,,"LaFeAs(O,H)",110.0,,,,,,,,,,,4.0,,,,,,,,,,,,,,,,
