Repository: Tejasvini595/superconductor_deepset

## Overview

This repository contains the official implementation of **"From Individual Elements to Macroscopic Materials: In Search of New Superconductors via Machine Learning"**.

The code implements a **DeepSet neural network** for predicting the critical temperature (Tc) of superconducting materials based solely on their chemical composition. By explicitly enforcing permutation invariance, the DeepSet architecture avoids artifacts associated with arbitrary element ordering and provides a physically meaningful framework for learning composition–property relationships in superconducting materials.

File: data/superconductors_kaggle_ready_v2.csv (part 36 of 87)
comment,curiet,debyet,element,gapene,kaizero_value,moment_value,name,neelt,nhc2zero_value,oz,pcohere_value,phc2zero_value,ppenet_value,rh300,shape,t1_value,t2_value,t3_value,tcn_value,tcsus_value,tcwidth_value,critical_temp_K,upper_critical_field_0K_T,gamma_sommerfeld_mJmolK2,resistivity_normal_uOhmcm,resistivity_roomtemp_uOhmcm,penetration_depth_nm,coherence_length_nm,dhc2dt_TK,dtcdp_KGPa,density_gcm3,lower_critical_field_0K_T,thermopower_300K_uVK,energy_gap_meV,data_quality_flag
Superconductor,,,Pb0.63Cu2.27Sr1.9Cd0.1Y0.79Ca0.21Oz,,,,"(Pb,Cu)(Sr,Cd)2(Y,Ca)Cu2Oz",,,,,,,,shape_01,35.0,,55.0,,,,45.0,,,,,,,,,,,,,
semiconductor,,,Tl1Sr2Yb1Cu2O7,,,,TlSr2YbCu2O7,,,7.0,,,,,shape_01,,,,5.0,,,,,,,,,,,,,,,,
,,,Bi2Sr2Ca0.65Y0.35Cu1.94Zn0.06O8+z,,,,"Bi2Sr2(Ca,Y)(Cu,Zn)2O8",,,,,,,,shape_01,,31.0,,,,,31.0,,,,,,,,,,,,,
"during deintercalation process, Br-content = 0.5. Na-content by ICP-AES.",,,Na0.45Co1H2.6O3.3,,,,NaxCoO2/yH2O,,,,,,,,,,,,,2.0,,2.0,,,,,,,,,,,,,
,,201.0,Ga41Mo6V2,,,,Mo8-xVxGa41,,,,,,,,shape_03,,,8.7,,,,8.7,,99.1,221.0,,,,,,,,,,
"ANN(300C,in 5 atm O2). hole conc  p=0.153.",,,Hg1Ba2Cu0.97Zn0.03O4.081,,,,"HgBa2(Cu,Zn)Oz",,,4.081,,,,,shape_01,,,,,83.0,,83.0,,,,,,,,,,,2.0,,
optimal oxygen content,,,Tl2Ba2Cu1O6,,,,TlBa2CuO6,,43.2,,27.6,,2880.0,,shape_01,,,92.1,,,,92.1,,,,,,,,,,,,,
,,,Y1La0.6Ba1.4Cu3O6.8,,,,"Y(La,Ba)2Cu3O7-d",,,6.8,,,,,shape_01,,,,,,,,,,,,,,,,,,,,
using Mg<26>,,,B2Mg1,,,,MgB2,,,,,,,,,,40.21,,,,,40.21,,,,,,,,,,,,,
"K-content by EDX. NMR data shows microscopic coexistence of AFM and NMR. Tc = 16 K and 15.5 K for H//a = 12T and H//c =12T, respectively.",,,Ba0.77K0.23Fe2As2,,,,"(Ba,K)Fe2As2",46.0,,,,,,,shape_03,,,,,16.5,,16.5,,,,,,,,,,,,,
"Hc1=250 Oe, and Hc2=20 kOe at 2.0 K",,287.0,Cu0.7Zn0.3Ir2S4,,,,"(Cu,Zn)Ir2S4",,,,,,,,shape_01,,2.8,,,,,2.8,35.0,13.0,,,,,,,,,,,
thickness=0.6 micron,,,Tl0.78Bi0.22Sr1.6Ba0.4Ca2Cu3O9-Z,,,,"(Tl,Bi)(Sr,Ba)2Ca2Cu3O9",,,,,,,,shape_04,106.0,,110.0,,,,108.0,,,,,,,,,,,,,
,,,Bi2Sr2Ca1Cu2O8+D,,,,Bi2Sr2Ca1Cu2O8,,,,,,,,shape_03,,82.0,,,,,82.0,,,,,,,,,,,,,
Tc=2.47 K at P=20 kbar,,,Na0.23W1O3,,,,NaxWO3,,,,,,,,,,2.16,,,,,2.16,,,,,,,,0.15,,,,,
,,,Y1Ba2Cu2.55Ni0.45O7-y,,,,"YBa2(Cu,Ni)3O7",,,,,,,,shape_01,,45.0,,,,,45.0,,,,,,,,,,,,,
(dTc/dx) = 9 K/at%Zn,,,La1Fe0.99Zn0.01As1O0.85,,,,"La(Fe,Zn)AsO0.85",,,,,,,,,,,,,10.04,,10.04,,,,,,,,,,,,,
,,400.0,Y1Ba2Cu3OX,,,,YBa2Cu3O7,,,,,,,,,,92.0,,,,,92.0,,21.0,,,,,,,,,,,
,,,Th1.6Er0.4C3,,,,"(Th,Er)2C3",,,,,,,,,,8.2,,,,,8.2,,,,,,,,,,,,,
,,,Bi8Sr6Ca6Cu9O33+X,,,,Bi2Sr2CaCu2O8,,,,,,,,,,74.3,,,,,74.3,,,,2.2,,,,,,,-3.53,,
Ce-content by ICP. underdoped. thickness=1250 A.,,,La1.913Ce0.087Cu1O4-z,,,,"(La,Ce)2CuO4",,,,,,3200.0,,shape_05,,28.7,,,,0.8,28.7,,,,,,,,,,,,,
quench to RT from 865C,,,Bi2Sr1.95Ba0.05Ca1Cu2Oz,,,,"Bi2(Sr,Ba)2CaCu2O8",,,,,,,,,67.0,88.3,,,,17.0,88.3,,,,,,,,,,,,,
,,,Ba0.68K0.32Fe1.954Co0.046As2,,,,"(Ba,K)(Fe,Co)2As2",,,,,,,,shape_03,,35.0,,,,,35.0,,,,,,,,,,,,,
carrier = 6.75 E+20 /cm3,,,Sn0.985Te1,,,,SnxTe,,,,,,,,,,0.0433,,,,,0.0433,,,,,,,,,,,,,Info: Very Low Tc (<0.1K)
,,,Y1Ba2Cu3O7-d,,,,YBa2Cu3O7-d,,,,,,,,shape_03,,87.5,,,,,87.5,,,,,,,,,,,,,
,,,Nd1.85Ce0.15Cu0.98Ni0.02O4,,,,"(Nd,Ce)2(Cu,Ni)O4",,,,,,,-1.2e-10,shape_01,,,,2.0,,,,,,,,,,,,,,,,
Tc defined as 0.9Rn.,,,Li1.07Ti1.93O4,,,,LiTi2O4,,,,,,,,,11.4,,12.0,,,,11.7,24.8,,,,,,3.03,,,,,,
Ti-content x=0.00125. RESN temp.= 3K.,,,Sr2Ru0.99875Ti0.00125O4,,,,"Sr2(Ru,Ti)O4",,,,,,,,shape_03,0.46,,,,,,0.46,,,0.98,,,,,,,,,,
,,,Sm1.5Ba1.5Cu3O7.22,,,,"Sm(Ba,Sm)2Cu3O7",,,7.22,,,,,shape_01,,,,,,,,,,,,,,,,,,,,
,,,Y1Ba2Cu2.982Zn0.018OY,,,,"YBa2(Cu,Zn)3Oz",,,,4.1,,,,shape_03,82.0,,,,,,82.0,,,,,,,,,,,,,
,,,Y1Ba2Cu3.84Fe0.16O8,,,,"YBa2(Cu,Fe)4O8",,,,,,,,,,61.0,,,,,61.0,,,,,,,,,,,,,
RRR = 16.4. (dTc/dP) = -0.55 K/GPa at P=2 GPa. For P=0 in DB. Hc2 data for H perpendicular to b-axis.,,,Bi3Ni1,,,,NiBi3,,,,,,,,shape_01,4.1,,,,4.1,,4.1,,,,,,,0.105,-0.35,,,,,
"Electronic nematicity was clarified around the quantum critical point(x=0.16) of FeSe(1-x)Sx(x=0-0.26) in the normal state of resistivity, braeking the superconductivity in high magnetic fields.",,,Fe1Se0.95S0.05,,,,Fe1Se0.95S0.05,,,,,,,,shape_03,,,,,,,9.12,,,,,,,,,,,,,
RESN shows resistivity at 0 K (extrapolated value),,,Tl0.5Pb0.5Sr2Ca1Cu2.95Ni0.05O7,,,,"(Tl,Pb)Sr2Ca(Cu,Ni)2O7",,,,,,,,shape_01,44.0,,50.0,,50.0,,50.0,,,10140.0,22640.0,,,,,,,,,
,,,Tl1Ba0.6Sr0.4La1Cu1O5,,,,"Tl(Ba,Sr)LaCuO5",,,5.0,,,,,shape_01,,,,,20.0,,20.0,,,,,,,,,,,,,
"Hall number = 0.921E+20/cm3. G-L = 48. thermodynamical Hc = 57 Oe.  For PbTe, Debye-T = 168 K.",,,Pb0.989Tl0.011Te1,,,,"(Pb,Tl)Te",,,,,,,,shape_03,,1.16,,,,,1.16,0.39,0.511,,,1400.0,29.0,,,,0.0003,,,
,,,La1.82Sr0.18Cu1O3.987,,,,"(La,Sr)2CuO4",,,3.987,,,,,,,33.0,,,,,33.0,,,,,,,,,,,,,
As-prepared,,,Hg1Ba2Cu1O4.18,,,,HgBa2CuO4,,,4.18,,,,,shape_01,,,,,95.0,,95.0,,,,,,,,,,,,,
(dC/gamma*Tc) = 0.46,,,La1Fe1P1F0.05O0.95,,,,"LaFeP(O,F)",,,,,,,-3.72e-09,shape_01,,,,,8.0,,8.0,,,,,,,,,,,,,
,,,Nd1.48Gd0.37Ce0.15Cu1O4,,,,"(Nd,Gd,Ce)2CuO4",,,,,,,,,14.9,,20.4,,18.0,,18.0,,,,,,,,,,,,,
,,,Bi2Sr2Ca0.5Y0.5Cu1.95Zn0.05O8+d,,,,"Bi2Sr2(Ca,Y)(Cu,Zn)2O8",,,,,,,,shape_01,,,,4.2,,,,,,,,,,,,,,19.0,,
,,,Bi2Sr2Cu1Oz,,,,Bi2Sr2CuOz,,,,55.0,,,,,12.0,,19.0,,,,15.5,,,,,,,,,,,,,
,,,Y1Ba2Cu3O7-z,,,,YBa2Cu3O7,,,,,,,,shape_03,,92.0,,,,,92.0,,,,,,,,,,,,,
,,,La1.885Sr0.115Cu1O4,,,,"(La,Sr)2CuO4",,,,,,,,,,,31.0,,,,31.0,,,,,,,,,,,,,
,,,Pr0.5Nd0.5Os4Sb12,,,,"(Pr,Nd)Os4Sb12",,,,,,,,shape_03,,0.6,,,0.71,,0.6,,,,,,,,,,,,,
"mixture of A15(a=11.770) and bct (a=12.957, c=11.432A). Tc=40 K under 15 kbar.",,,Cs3C60,,,,Cs3C60,,,,,,,,,,40.0,,,,,40.0,,,,,,,,,,,,,
oxygen content by Rietveld analysis for 2125-structure. hole in sheet = 0.182.,,,La1.6Pr0.4Ca0.8Ba2Cu4.8O11.1064,,,,"(La,Pr)2CaBa2Cu5Oz",,,11.1064,,,,,shape_01,,54.0,,,,,54.0,,,,,,,,,,,,,
hole conc = 0.17. chemical compo. obtained by EDX. hole conc from L3-absorption edge.,,,Bi1.96Sr1.66La0.31Cu1.01O6+z,,,,"Bi2(Sr,La)2CuO6",,,,,,,,shape_01,,,,,17.0,,17.0,,,,,,,,,,,,,
,,,Ba0.542K0.458Bi1O3,,,,"(Ba,K)BiO3",,,,,,,,,,23.1,,,,,23.1,,,,,,,,,,,,,
almost single phase. [penet] at 1.6 K  from muon-SR .,,,Li1Fe1As1,,,,LiFeAs,,,,,,,,shape_01,,12.0,,,,,12.0,,,,,244.0,,,,,,,,
"impurity phases: FeAs(3.2 wt%), Sr3V2O7(1.13 wt%), SrFe2As2(0.6 wt%).",,,Sr1.8Ca0.2V1Fe1As1O3,,,,"(Sr,Ca)VO3FeAs",,,,,,,,,,13.7,,,,,13.7,,,,,,,,,,,,,
nominal composition = (Cu0.5V0.5)Sr2CaCu2O7.5. susceptibility(5 K) = -5.64 emu/g.,,,Cu3.5V0.5Sr2Ca1Oz,,,,"(Cu,V)Sr2Ca2Cu3Oz",,,,,,,,,,98.0,,,,,98.0,,,,,,,,,,,,,
"KAIZERO=EMU/G.OE,CURIEC=EMU.K/G.OE",3.1,,Gd1Ba2Cu2.972Fe0.03OZ,,,7.42,"GdBa2(Cu,Fe)3O7",,,,,,,,,,90.0,,,,,90.0,,,,,,,,,,,,,
,,,La1.81Sr0.19Cu0.94Co0.06O4,,,,"(La,Sr)2(Cu,Co)O4",,,,,,,,shape_01,,,,,31.8,,31.8,,,,,,,,,,,,,
,1.68,,Pr1Rh3B2,,,,PrRh3B2,,,,,,,,shape_01,,,,1.2,,,,,,,,,,,,,,,,
"Tc shows the maximum value. SEM, EDX",,,Nb0.75Al0.16Ga0.09,,,,,,,,,,,,,,19.45,,,,,19.45,,,,,,,,,,,,,
P-induced SC.,,,Ca1Fe2As2,,,,CaFe2As2,171.0,,,,,,,shape_03,,11.6,,0.0,,,11.6,,,,,,,,,,,,,
,,,La1.85Sr0.15Cu0.99Ni0.01O4,,,,"(La,Sr)2(Cu,Ni)O4",,,,,,,,shape_01,,,,,29.0,,29.0,,,,,,,,,,,,,
,,,Y0.9Ca0.1Ba1.7La0.3Cu3O7.04,,,,"(Y,Ca)(Ba,La)2Cu3Oz",,,7.04,,,,,,,82.0,,,,,82.0,,,,,,,,,,,,,
,,274.0,La1.9Th0.1C1.35,,,,,,,,,,,,,,12.7,,,,,12.7,,2.3,,,,,,,,,,,
,,,Nb3Si1Sn1V3,,,,,,,,,,,,,,4.0,,,,,4.0,,,,,,,,,,,,,
,,,Pb2Sr2Dy1Cu3O8,,,,Pb2Sr2RCu3O8,,,,,,,,shape_03,71.0,,82.0,,,,76.5,,,,,,,,,,,,,
,,,La1Ba1.5Ca0.5Cu3O7.12,,,,"(La,Ba,Ca)3Cu3O6",,,7.12,,,,,shape_01,,,,,,,,,,,,,,,,,,,,
,,,Th1Ir1.4Os0.6,,,,"Th(Ir,Os)2",,,,,,,,,,4.41,,,,,4.41,,,,,,,,,,,,,
,,395.0,Y1Ba2Cu2.79Zn0.21O7,,,,"YBa2(Cu,Zn)3O7",,,,,,,,shape_01,,27.0,,,,,27.0,,17.55,,,,,,,,,,,
,,,Er1Ba2Cu2.64Zn0.18Fe0.18O6.95,,,,"ErBa2(Cu,Zn,Fe)3Oz",,,6.95,,,,,shape_06,,,21.0,,,,21.0,,,14000.0,12300.0,,,,,,,,,
,,,Y0.91Pr0.05Ca0.04Ba2Cu3O7-z,,,,"(Y,Pr,Ca)Ba2Cu3O7",,,,,,,,shape_01,,87.3,,,,,87.3,,,,,,,,,,,,,
nominal=Bi2(O0.91F0.09)3S2.2. Hc1(0) and Hc2(0) from Hc1(2K) and Hc2(2K) using GL eq.  GL-parameter = 9.6,,,Bi2.14F0.24S2O0.76,,,,"Bi(O,F)BiS2",,,,,,,,shape_01,,,3.5,,,,3.5,0.178,,,,412.0,42.900000000000006,,,,0.00222,,,
Tc and Tn  from muon-SR.,,,La1Fe1As1F0.075O0.925,,,,"La(O,F)FeAs",,,,,,366.0,,,,21.2,,,,,21.2,,,,,,,,,,,,,
,,,La2Ni1O4,,,,La2NiO4,,,4.0,,,,,shape_01,,,,,,,,,,,,,,,,,,,,
solid solution. P-type conductivity,,,Sn0.714Ge0.126In0.16Te1,,,,"(Sn,Ge,In)Te",,,,,,,,shape_01,,2.23,,,,,2.23,,,,,,,,,,,,,
,,,La1Pt1Si1,,,,LaPtSi,,,,,,,,shape_01,5.2,,3.4,,,,4.3,,,,625.0,,,,,,,,,
,,,La1.84Sr0.16Cu0.995Zn0.005O4,,,,"(La,Sr)2(Cu,Zn)O4",,,4.0,36.5,,,,shape_01,,,,,,,,,,,,,,,,,,,,
,,,Bi2Sr1.3Eu0.7Cu1O6.408,,,,"Bi2(Sr,Eu)2CuO6",,,6.408,,,,,,,,,5.0,,,,,,,,,,,,,,,,
,,,C0.75Hf0.05Mo0.95,,,,C0.75Hf0.05Mo0.95,,,,,,,,,,14.2,,,,,14.2,,,,,,,,,,,,,
,,,La1.75Sr0.25Cu0.94Ni0.06O4,,,,"(La,Sr)2(Cu,Ni)O4",,,,,,,,shape_01,,,,,36.5,,36.5,,,,,,,,,,,,,
ANN(800 C).,,,La0.7Sm0.3Bi1S2F0.5O0.5,,,,"(La,Sm)(O,F)BiS2",,,,,,,,shape_01,,3.11,,,2.87,,3.11,,,,,,,,,,,,,
,,,La1.65Nd0.2Ca0.122Ba0.028Cu1O3.99,,,,"(La,Nd,Ca,Ba)2CuOz",,,3.99,,,,,,,,,,27.1,,27.1,,,,,,,,,,,,,
,,,Nd2Cu1O4,,,,"Nd2Cu(O,F)4",,,,,,,,shape_01,,,27.0,,,,27.0,,,,,,,,,,,,,
,,,Y1Ba1.3Sr0.7Cu3O6.98,,,,"Y(Ba,Sr)2Cu3O7",,,6.98,,,,,shape_01,,84.5,,,,,84.5,,,,,,,,,,,,,
,,,La1.85Sr0.15Cu1O4,,,,"(La,Sr)2CuO4",,,,,,,,,,37.1,,,,,37.1,,0.134,,,,,,,,,,,
d-wave BCS model,,,Y1Ba2Cu3O7-d,,,,YBa2Cu3O7-d,,,,,,0.21,,shape_01,,,,,66.0,,66.0,,,,,,,,,,,,42.464576,
,,,Bi1.6Pb0.4Sr2Ca2Cu3OZ,,,,"(Bi,Pb)2Sr2Ca2Cu3O10",,,,,,,,,101.2,,115.0,,,,108.1,,,,2.543,,,,,4.252,,,,
,,,Bi2Sr2Ca1Cu1.8Li0.2Oz,,,,"Bi2Sr2Ca(Cu,Li)2Oz",,,,,,,,,86.9,,,,,8.9,86.9,,,,,,,,,,,,,
GAMMA ESTIMATED BY BCS TYPE JUMP(1.43),,,Nd1.85Ce0.15Cu1O4,,,,"(Nd,Ce)2CuO4",,,,,,,,shape_01,,22.0,,,,,22.0,,1.2,,,,,,,,,,,
,,,Bi2Sr2Ca0.2Y0.8Cu2O8+Z,,,,"Bi2Sr2(Ca,Y)Cu2O8",2.05,,,,,,5.74e-08,,,,,,,,,,,,713.0,,,,,,,,,
,,,Mo0.15Ti0.85,,,,"(Ti,Mo)",,,,,,,,,,4.08,,,,,4.08,6.55,,,115.0,,,,,,,,,
Young's modulus using 200 kHz LiNbO3 piezoelectric oscilator. O-T transition=913K.,,,Er1Ba2Cu3O6.95,,,,ErBa2Cu3Oz,,,6.95,,,,,shape_01,,,,,,,,,,,,,,,,,,,,
Thick film (d = 150-250 nm). R(T) anomaly at 120 K (structure/magnetic transition),,,Ba0.98La0.02Fe2As2,,,,"(Ba,La)Fe2As2",,,,,,,,shape_04,,,,2.0,,,,,,,,,,,,,,,,
,,,Cd1Hg1,,,,,,,,,,,,,,1.77,,,,,1.77,,,,,,,,,,,,,
O(18) isotope,,,Pr1.85Ce0.15Cu1O4-y,,,,"(Pr,Ce)2CuO4",,,,,,,,shape_01,,,,,20.5,,20.5,,,,,,,,,,,,,
quench condensation,,,In0.1Pb0.9,,,,In0.1Pb0.9,,,,,,,,,,6.8,,,,,6.8,,,,,,,,,,,,,
,,,Y1Ba2Cu3O7,,,,YBa2Cu3OzFx,,,7.0,,,,,,,,,,91.0,,91.0,,,,,,,,,,,,,
,,,Er0.75Ca0.25Ba2Cu3O6.88,,,,"(Er,Ca)Ba2Cu3O7",,,6.88,,,,,shape_01,62.0,67.5,73.0,,,,67.5,,,,,,,,,,,,,
not SC. Curie-T ( from Ce-moment) = 5 K.,1.0,,Ce1Fe1P1O1,,,,CeFePO,,,,,,,,shape_03,,,,1.8,,,,,,,,,,,,,,,,
,,,Gd1Ba1.5Sr0.5Cu3O7-Z,,,,"R(Ba,Sr)2CuO7",,,,,,,,shape_01,85.6,,,,,1.7,85.6,,,,,,,,,,,,,
,,,Ru0.4V0.6,,,,Ru0.4V0.6,,,,,,,,,,1.0,,,,,1.0,,,,,,,,,,,,,
"R(77)=22.9 Ohm, cm",,,La2Ba2Cu2Ti1.7Sc0.3O10.81,,,,,,,10.81,,,,,,,,,4.2,,,,,,,220000.0,,,,,,,,,
,,,B1Sr2Ca3Cu4O11,,,,BSr2Ca3CuO11,,,,,,,,,,,,,110.0,,110.0,,,,,,,,,,,,,
,,,La1Te1,,,,La1Te1,,,,,,,,,,1.48,,,,,1.48,,,,,,,,,,,,,
RRR=9.33. gamma=0.34mJ/gat.K2. (dC/gamma*Tc) = 1.66. Hc(0) = 41.5 mT.,,970.0,B12Zr1,3.7,,,ZrB12,,,,,,,,shape_03,,5.97,,,6.0,0.025,5.97,,4.42,1.925,17.95,,,,,3.63,,,,
,,,Cu1Ga2,,,,Cu1Ga2,,,,,,,,,,,,1.27,,,,,,,,,,,,,,,,
gap = 1.38 meV.  RRR = 4.2,,,In0.08Pb0.92,4.56,,,Pb1-xInx,,,,,,,,,,7.025,,,,,7.025,,,,,,,,,,,,,
RRR = 10.  H//c-axis,,,Y0.86Gd0.14Ni2B2C1,,,,"(Y,Gd)Ni2B2C",,,,,,,,shape_03,10.15,,10.8,,,,10.475,,,,,,,,,,,,,
"Single phase,ISOTOPE=ln(1-dTc/Tc)/ln(M16/M18). ,ISOEL=O",,,La1.85Sr0.15Cu0.996Zn0.004O4+z,,,,"(La,Sr)2(Cu,Zn)O4",,,,,,,,shape_01,,,,,37.5,,37.5,,,,,,,,,,,,,
nominal = FeTe,67.0,,Fe1.087Te1,,,,"Fe(Te,Se)",,,,,,,,shape_03,,,,1.8,,,,,,,,,,,,,,,,
,,,Tl1Bi1Sr2Ca1Cu2O7,,,,"(Tl,Bi)Si2CaCu2O7",,,7.0,,,,,shape_03,,,,,86.0,,86.0,,,,,,,,,,,,,
RRR = 1150. (dC/gamma*Tc) = 0.53. Lattice term in SP (beta) = 0.35 mJ/mol.K4.A=0.025 uOhm.cm/K2 in R(T) = R0 + A*T^2.,,177.0,K1Fe2As2,,,,KFe2As2,,,,,,,,,,3.4,,,,0.5,3.4,,102.0,0.39,450.0,,,,,,,,,
,,,La3S4,,,,,,,,,,,,,,6.5,,,,,6.5,,,,,,,,,,,,,
,,,Fe0.9Co0.1Se1,,,,"(Fe,Co)Se",,,,,,,,,,,5.0,,,,5.0,,,,,,,,,,,,,
IR spectrum shows BO3(3-) ion.,,,Y1Sr1Ba1Cu2.75B0.25Oz,,,,"Y(Sr,Ba)2(Cu,(BO3))3O7",,,,,,,,,,,,,35.0,,35.0,,,,,,,,,,,,,
,,,Tb1Ba2Cu3O7,,,9.7,TbBa2Cu3O7,,,,,,,,,,,,,,,,,,,,,,,,,,,,
"380.0 mg for specific heat, 65K<T<200K, volume fraction of Hg1223 is about 30%",,,Hg1Ba2Ca2Cu3O8,,,,HgBa2Ca2Cu3O8,,,,,,,,,,133.0,,,,,133.0,,,,,,,,,,,,,
,,,Y1Ba2Cu2.94Zn0.06O6.68,,,,"YBa2(Cu,Zn)3O7-d",,,6.68,,,,,shape_05,20.0,,,,,,20.0,,,,740.0,,,,,,,,,
metastable alloy made by liquid quenching. Tc measured by ac bridge.,,,Pd16.5Sb83.5,,,,Pd16.5Sb83.5,,,,,,,,,,,4.9,,,,4.9,,,,,,,,,,,,,
,,,Y1Ba1Sr1Cu3O6.91,,,,"Y(Ba,Sr)Cu3O7",,,6.91,,,,,,,81.0,,,,,81.0,,,,,,,,,,,,,
e-ph = 0.45.,,230.0,Mo6S8,,,,Mo6S8,,,,,,,,,,1.8,,,,,1.8,,28.3,,,,,,,,,,,
ANN sample.,,,Tl1,,,,Tl1-xInx,,,,,,,,,,2.39,,,,,2.39,,,,,,,,,,,,,
Ge stabilized Sc4C3 phase.,,,Sc1C0.75Ge0.01,,,,"Sc(C,Ge)0.75",,,,,,,,,,,,4.0,,,,,,,,,,,,,,,,
,,,Y1Ba2Cu2.98Zr0.2O6.75,,,,"YBa2(Cu,Zr)3O7",,,6.75,,,,,,,89.8,,,,,89.8,,,,,,,,,,,,,
density=8.151 g/cm3,,,Zr1Ru1P1,,,,ZrRuP,,,,,,,,,,13.0,,,,,13.0,17.5,,,,,4.34,,,,,,,
,,,La0.7Y0.3Fe1As1O0.6,,,,"(La,Y)O0.6FeAsO",,,,,,,,,27.4,35.6,,,31.9,,35.6,,,,,,,,,,,,,
Energy gaps by STM. small gap = 10.5 meV. large one = 27.2 meV (in DB),,,Bi2Sr1.6La0.4Cu1O6+z,11.0,,,"Bi2(Sr,La)2CuO6",,,,,,,,shape_03,,32.0,,,,,32.0,,,,,,,,,,,,27.2,
"cubic,  like Be.",,,C1Ga1Mo2,,,,,,,,,,,,,,3.7,,,,,3.7,,,,,,,,,,,,,
,,,U0.92Gd0.02Pd2Al3,,,,"(U,Gd)Pd2Al3",13.8,,,,,,,,,0.64,,,,,0.64,,,,,,,,,,,,,
,,,Y1Ba2Cu3O6.59,,,,YBa2Cu3O7,,,6.59,,,,,shape_01,,61.2,,,,,61.2,,,,,,,,,,,,,
,,,In0.046Sn0.954,,,,Sn1-xInx,,,,,,,,,,3.655,,,,,3.655,,,,,,,0.0193,,,,,,
,2.8,,Y1Ba2Cu2.73Fe0.27O7.1,,,3.2,"YBa2(Cu,Fe)3O7",,,7.1,,,,,shape_01,,69.0,,,,,69.0,,,,,,,,,,,,,
T<STR>(T-to-O) = 105 K and T<AFM> = 94 K by neutron diffraction. moment shows /Fe-stite.,,,Ca1Fe1.888Co0.112As2,,,0.475,"Ca(Fe,Co)2As2",94.0,,,,,,,shape_03,,16.5,,,,,16.5,,,,,,,,,,,,,
RRR (R300/R4) = 218. SP (beta)= 0.0856 mJ/mol.K4. (delta) = 5.59E-4 mJ/mol.K6. (dC<e>/gamma*Tc) = 0.86,,449.0,Th1Co1C2,,,,ThCoC2,,,,,,,,shape_01,2.55,2.65,,,2.55,0.2,2.65,,8.38,,,,,,,,,,,
,,,Er1Rh3.6Ir0.4B4,,,,"Er(Rh,Ir)4B4",,,,,,,,,,7.95,,,,,7.95,,,,,,,,,,,,,
,,,Hg1Tl2Sr4Ca2Cu4OZ,,,,"(Hg,Tl)(Ba,Sr) CA Cu Oz",,,,,,,,shape_02,85.0,,98.0,,,,91.5,,,,,,,,,,,,,
"interlayer distance, d=9.35 A.",,,Li0.13Zr1N1Cl1,3.4,,,LixZrNCl,,,,,,,,,,12.2,,,,,12.2,,1.1,,,,,,,,,,,
not SC,,,Ti6Ni16Si7,,,,Ti6Ni16Si7,,,,,,,,shape_01,,,,0.3,,,,,,,,,,,,,,,,
splat-cooled sample. alpha-(ortho) + gamma(bcc) phase. Hc2(0) = 0.3 T by using T^2 approx.,,179.0,U1,,,,U,,,,,,,,,,1.24,,,,,1.24,0.3,11.0,,,,,0.35,,18.06,,,,
2 vol.% of Ce3Pt4In13. Pcr = 1 GPa. Tc(max) and SP-jump(max)  at 3.5 GPa. QCP = 3.58 GPa. [gamma] and beta (=2.88 mJ/mol.K4) obtained by fitting for 12<T<19 K. in SP. [dHc2/dT] at 3.0 GPa.,,189.0,Ce1Pt2In7,,,,CePt2In7,5.5,,,,,,,,,2.1,,0.05,,,2.1,,340.0,,,,,5.52,,,,,,
,,,La1.8Sr0.2Cu1O4,,,,,,,,,,,,shape_01,33.0,,,,28.0,,28.0,,,,,,,,,,,,,
,,,La1Cu2Si2,,,,LaCu2Si2,,,,,,,,shape_01,,,,0.05,,,,,,,,,,,,,,,,
,,,Ca0.285Sr0.665Cu1O2-Z,,,,"(Ca,Sr)0.95CuOz",,,,,,,,,,,,,40.0,,40.0,,,,,,,,,,,,,
,,,Y1Ba2Cu3O6.85,2.7,,,YBa2Cu3Oz,,,6.85,,,,,shape_02,,77.0,,,,,77.0,,,,,,,,,,,,9.0,
energy gap calculated from muon-SR(TF=500G) fitting. fitting Tc = 3.7 K.,,,Mg10Ir19B16,4.93,,,Mg10Ir19B16,,,,,,,,,,3.7,,,4.6,,3.7,,,,,323.0,,,,,,,1.6,
T<STR> = 87 K.,,,Pr1Os2Zn20,,,,PrOs2Zn20,,,,,,,,shape_01,0.06,,,,,,0.06,,,,,,,0.2,,,,,,Info: Very Low Tc (<0.1K)
,,,Y1Ba2Cu3OZ,,,,YBa2Cu3Oz,,,,,,,,shape_05,42.0,,,,,,42.0,,,,,,,,,,,,,
CURIEC=EMU.K/MOL,7.0,,Pr1Ba2Cu3O6.6,,,,PrBa2Cu3O7,,,6.6,,,,,shape_01,,,,,,,,,,,,,,,,,,,,
"[cohere]c calculates from resistivity using LD model, Josephson coupling. Anisotropy(cohere) = 17.699 assuming [cohere]ab = 10 A.",,,Tl0.9Bi0.1Sr1.8Yb0.2Ca0.8Cd0.2Cu1.99Fe0.01O7-z,,,,"(Tl,Bi)(Sr,Yb)2(Ca,Cd)(Cu,Fe)2O7",,,,,,,,,68.2,,88.5,,,,78.35,,,,,,,,,,,,,
anisotropy=22.6,,,Hg1Ba2Cu1O4.108,,,,HgBa2CuO4,,,4.108,18.0,,1770.0,,shape_03,,,,,89.1,,89.1,,,,,,,,,,,,,
,,,Ir3Lu7,,,,Ir3Lu7,,,,,,,,,,0.78,,,,,0.78,,,,,,,,,,,,,
,,,V2.8Si2Co5.2,,,,V2.8Si2Co5.2,,,,,,,,,,,,1.02,,,,,,,,,,,,,,,,
,,,Y1Ba2Cu2.94Ga0.06O7,,,,"YBa2(Cu,Ga)3O7",,,,,,,,,,87.99,,,,,87.99,,,,2.473,,,,,,,,,
,,,Pb0.9922Tl0.0078Te1,,,,"(Pb,Tl)Te",,,,,,,,shape_03,,0.51,,,,,0.51,,,,,,,,,,,,,
T<CDW> = 199 K. SP (beta) = 0.70 mJ/mol.K4  (dC/gamm*Tc) = 1.9. DOS = 0.53 states/eV from gmma.,,202.0,Ti0.8Ta0.2Se2,,,,Ti1-xTaxSe2,,,,,,,,shape_03,,2.28,,,,,2.28,2.33,1.99,,,,12.0,1.4,,,,,,
,,,Th1Ir1.8Os0.2,,,,"Th(Ir,Os)2",,,,,,,,,,5.66,,,,,5.66,,,,,,,,,,,,,
,,,Ba1.4Sr0.6Yb1Cu3O6.66,,,,"Cu(Ba,Sr)2YbCu2Oz",,,6.66,,,,,shape_01,,,,,43.1,,43.1,,,,,,,,,,,,,
,,,Y1Ba2Cu3O6.19,,,,YBa2Cu3HxOz,,,,,,,,,91.0,,95.4,,,,93.2,,,,,,,,,,,,,
not SC. (dR/dT) = 0.348 uOhm.cm/K at 300 K.,8.3,,Er3Ru4Ge13,,,9.04,Er3Ru4Ge13,,,,,,,,,,,,1.5,,,,,,,,,,,,,,,,
gamma in mj/mol.K2. delta-C=1540 mj/mol.K. delta-C/gamma*Tc=1.3,,,Ce1Rh0.3Co0.7In5,,,,"Ce(Rh,Co)In5",,,,,,,,shape_03,,1.42,,,,,1.42,,820.0,,,,,,,,,,,
,,,Ru0.4Rh0.6P1,,,,Ru1-xRhxP,,,,,,,,shape_01,,1.27,,,,,1.27,,,,,,,,,,,,,
,,,Dy1Rh2Ir2B4,,,,"Dy(Rh,Ir)4B4",,,,,,,,,,4.53,,,,,4.53,,,,,,,,,,,,,
apical site = BrCl.,,,Ca1.9Na0.1Cu1Br1Cl1O2,,,,"(Ca,Na)2CuO2BrCl",,,,,,,,shape_01,,,,5.0,,,,,,,,,,,,,,,,
gap (delta)=1.8 meV,,,Er1Ni2B2C1,3.8,,,ErNi2B2C,,,,,,,,shape_01,,11.0,,6.0,,,11.0,,,,,,,,,,,,,
"major grain: Mo0.4Sn0.1Sr1.5YCu2.9Oz by EDX position of Sn : Mo-site, grain boundary",,,Mo1Sn0.075Sr2Y1Cu2O8-z,,,,Mo(Snx)Sr2YCu2O8,,,,,,,,,,,,,22.0,,22.0,,,,,,,,,,,,,
,,,Sr1.75K0.25Cu1C1O5,,,,"(Sr,K)2Cu(O2,CO3)",,,,,,,,,,,,,13.0,,13.0,,,,,,,,,,,,,
,,,Mo0.84Zr0.16C1,,,,"(Mo,Zr)C",,,,,,,,,,11.0,,,,,11.0,,,,,,,,,,,,,
Li-doped. Li-content not known. Li-intercalated between halogen layers.,,,Li1Zr1N1Cl0.255Br0.745,,,,"LixZrN(Cl,Br)",,,,,,,,,,14.1,,,,,14.1,,,,,,,,,,,,,
G-L = 56. H//c-axis for muon-SR.,,,Ba8Si46,,,,Ba8Si46,,,,,,,,,,8.0,,,,,8.0,6.5,,,,400.0,7.2,,,,,,,
Oxygen content by iodometry. hole conc p<sh>=0.158,,,La0.5Pr0.5Ba1.5Sr0.5Cu3O6.916,,,,"(La,Pr)(Ba,Sr)2Cu3O7",,,6.916,,,,,shape_01,,,,10.0,,,,,,,,,,,,,,,,
chemical analysis: Hf0.335Tc0.665,,,Hf1Tc2,,,,Hf1Tc2,,,,,,,,,,5.6,,,,,5.6,,,,,,,,,,,,,
O<18>O exchange: 65 - 85%. No appreciable isotope effect for Cu.,,,Y1Ba2Cu3O7-z,,,,YBa2Cu3O7,,,,,,,,,,92.0,,,,,92.0,,,,,,,,,,,,,
,,,Mo0.33Re0.67,,,,Mo1-xRex,,,,,,,,,,5.8,,,,,5.8,,,,,,,,,,,,,
impurity phase: MgO,,,Mg0.97Cr0.03B2,,,,"(Mg,Cr)B2",,,,,,,,,,35.1,,,,,35.1,,,,,,,,,,,,,
K-content by wave length dispersive x-ray spectroscopy(WDS). lattice term of SP: beta=0.83 mJ/mol.K4.,,230.0,Ba0.55K0.45Fe2As2,,,,"(Ba,K)Fe2As2",,,,,,,,shape_03,,29.5,30.0,,,,29.5,,23.0,,,,,,,,,,,
,,,Y1Ba2Cu3O6.58,,,,YBa2Cu3O7,,,6.58,,,,,shape_01,,43.5,,,,,43.5,,,,,,,,,,,,,
,,,La1.675Nd0.2Sr0.125Cu1O4,,,,"(La,Nd,Sr)2CuO4",,,4.0,,,,,shape_01,,,,,10.5,,10.5,,,,,,,,,,,,,
"Hc2 defined as ""onset"". -(dHc2/dT) = 6.7 T/K for P=20.4 kbar",,,Ba0.55K0.45Fe2As2,,,,"(Ba,K)Fe2As2",,,,,,,,shape_03,28.8,,30.7,,,,29.75,,,,,,,8.0,-2.5,,,,,
,,,Nd1.48Tb0.38Ce0.15Cu1O4,,,,"(Nd,Tb,Ce)2CuO4",,,4.0,,,,,shape_01,,,,,8.0,,8.0,,,,,,,,,,,,,
optimum O-content sample(O-content not given). Tc depends on lattice parameter-a.,,,Sm1Fe1As1O0.85,,,,SmOFeAs,,,,,,,,,,,,,54.0,,54.0,,,,,,,,,,,,,
Gruneizen parameter=0.79,,288.0,Bi2Sr1.8Ca1.2Cu2O8,,,,Bi2Sr2CaCu2O8,,,,,,,,shape_01,,,79.5,,,,79.5,,,,,,,,,,,,,
TC AND LATTICE PARAMETERS ARE GIVEN AS A FUNCTION OF OXYGEN CONTENT,,,Y1Ba2Cu2.94Fe0.06O6.954,,,,"YBa2(Cu,Fe)3O7",,,6.954,,,,,,,76.6,,,,,76.6,,,,,,,,,,,,,
,,,Y1Ba2Cu3O6.68,,,,YBa2Cu3Oz,,,6.68,,,,,shape_03,,,15.0,,,,15.0,,,,,,,,,,,,,
,,,Ca1Pt3P1,,,,CaPt3P,,,,,,,,shape_01,,6.6,,,,,6.6,,17.7,,,,,,,,,,,
,,,Ru0.45V0.55,,,,Ru0.45V0.55,,,,,,,,,,4.0,,,,,4.0,,,,,,,,,,,,,
P-induced SC. Tc and (dTc/dP) shows at P=81 kbar.,,,Bi1,,,,Bi(V),,,,,,,,,,8.3,,0.0,,,8.3,,,,,,,,-0.18,,,,,
"X=0.102(EPMA),TD1=210,TD2=49",,,La1.882Ba0.118Cu1O4-Z,,,,"(La,Ba)2CuO4",,,,,,,,shape_01,,9.2,,,,,9.2,,,,,,,,,,,6.5,,
,,,Eu2.17Ce0.5Sr1.33Cu2Co1O9.2,,,,"(Eu,Ce)2(Eu,Sr)2(Cu,Co)3O8+z",,,9.2,,,,,,,,,4.2,,,,,,,,,,,,,,,,
,,,Sr10Ba4Cu24O41,,,,"(Sr,Ba)14Cu24O41",,,,,,,,shape_03,,,,,,,,,,,,,,,,,,,,
,,,Y1Ba2Cu2.95Al0.05O7,,,,"YBa2(Cu,Al)3O7",,,,,,,,,,,88.0,,,,88.0,,,,,,,,,,,,,
carbonate-free samples. Optimally doped sample. Precise component=Hg0.970Ba2CuO4.059(CO3)0.0088 by NED.,,,Hg1Ba2Cu1O4.09,,,,HgBa2CuO4,,,4.09,,,,,shape_01,97.0,,,,98.0,,98.0,,,,,,,,,,,,,
,,,Al2Cu1,,,,Cu1Al2,,,,,,,,,,1.02,,,,,1.02,,,,,,,,,,,,,
,,,Pd1Sb1Se1,,,,,,,,,,,,,,1.0,,,,,1.0,,,,,,,,,,,,,
not bulk SC. Fe1.06Te0.68Se0.32 from XDS analysis.,,174.0,Fe1Te0.67Se0.33,,,,"Fe(Te,Se)",,,,,,,,shape_03,,,14.0,,,,14.0,,39.0,,,,,,,,,,,
Cu-valence = 2.26,,,Hg0.5Fe0.5Sr2Y0.2Ca0.8Cu2O6.63,,,,"(Hg,Fe)Sr2(Y,Ca)Cu2O7",,,6.63,,,,,,58.0,,69.0,,,,63.5,,,,,,,,,,,-6.0,,
,,,Cu1Se1Te,,,,,,,,,,,,,,1.6,,,,,1.6,,,,,,,,,,,,,
RRR = 700. Thermal conductivity measured.,,,Nb1,,,,Nb,,,,,,,,,,9.1,,,,,9.1,,,,,,,,,,,,,
,,,Bi2Sr2Ca1Cu2I0.47O8.28,,,,Bi2 Sr2 Ca Cu2 O8 Ix,,,8.28,,,,,shape_02,,,,,,,,,,,,,,,,,,,,
"Bi2Se3(12%). Two step SC transitions, Hc2 defined as R(on) for each transitions",,,Eu0.5La0.5F1Bi1S1.2Se0.8,,,,"Eu0.5La0.5FBi(S,Se)2",,,,,,,,shape_01,3.8,,6.2,,,,5.0,,,,,,,,,,,,,
dTc/dP in K/Gpa. Hc2(0) by linear extraporation. G-L parameter=9.5. coherence=84 A at 15 K.,,,Y1Pd2B2C1,,,,YPd2B2C,,,,,,,,,,22.6,,,,,22.6,13.3,,,,,8.4,0.5900000000000001,-0.9,,0.031,,,
"prepared at P=160-180 kbar, T=1000C. ",,,C1Rh1,,,,C1Rh1,,,,,,,,,,3.4,,,,,3.4,,,,,,,,,,,,,
,,,La1.9Sr0.1Cu0.98Zn0.02O4,,,,"(La,Sr)2(Cu,Zn)O4",,,,,,,,shape_01,2.0,,,,,,2.0,,6.0,,,,,,,,,,,
"DELTA-TC=1.16K,72.1%O(18)",,,Y0.7Pr0.3Ba2Cu3O7-Z,,,,"(Y,Pr)Ba2Cu3O7",,,,,,,,,,60.0,,,,,60.0,,,,,,,,,,,,,
GAMMA FROM DHC2DT,,,Ho1Ba2Cu3O7-Z,,,,HoBa2Cu3O7,,,,,,,,,,92.7,,,,1.0,92.7,153.0,8.16,0.7,,,12.1,2.4,,,,,,
"hydrostatic P using He-gas. Tc by RES. (P,Tc) = (0.36,6.22), (0.67,5.29)",,,La1Fe1P1O1,,,,LaOFeP,,,,,,,,shape_03,,7.32,,,,,7.32,,,,,,,,-3.0,,,,,
"two phase(La2CuO4+La2CuO4.08), calculated from b=12(Pi)^4*R*n/(5*Debeit^3),n=7",,396.0,La2Cu1O4+z,,,,La2CuO4,,,,,,,,shape_01,,,,5.0,,,,,0.64,,,,,,,,,,,
,,,Y1Ba2Cu3OZ,,,,YBa2Cu3O7,,,,,,,,shape_01,,90.7,,,,,90.7,,,,,,,,,,,,,
"detwinned single crystal. TP300, RH300 from PRL0864907",,,Y1Ba2Cu3O7,,,,YBa2Cu3Oz,,394.0,7.0,9.51,,,0.46,shape_03,,92.0,,,,,92.0,,,,,,,,,,,-7.17,,
structure beta = 94.81,,,Y2Br0.25Cl1.75C2,,,,"Y2(Br,Cl)2C2",,,,,,,,,,2.85,,,,,2.85,,,,,,,,,,,,,
,,,Tm1Ba2Cu2.775Ni0.225O7-y,,,,"TmBa2(Cu,Ni)3O7",,,,,,,,shape_01,,82.0,,,,,82.0,,,,,,,,,,,,,
RHN=80K,,,Nd1.85Ce0.15Cu1O3.95,,,,"(Nd,Ce)2CuO4",,,3.95,,,,-2.35e-10,,,22.1,,,,,22.1,,,,,,,,,,,,,
,,,Nb2.7Mo0.3Al1,,,,,,,,,,,,,,11.4,,,,,11.4,,,,,,,,,,,,,
,,,Mo0.05Tc0.95,,,,Mo0.05Tc0.95,,,,,,,,,,10.8,,,,,10.8,,,,,,,,,,,,,
,,,Y0.58Pr0.42Ba2Cu3O7-d,,,,"(Y,Pr)Ba2Cu3O7",,,,,,,,shape_03,,,40.0,,,,40.0,,,,,,,,,,,,,
,,,Sm1Ba2Cu2.92Zn0.08O6.85,,,,"SmBa2(Cu,Zn)3O7",,,6.85,,,,,shape_01,,49.0,,,47.0,,49.0,,,,,,,,,,,,,
Mo8.1Ga40.9 by EDX. SP (beta) = 11.76 mJ/mol.K4.  (dC/gamma*Tc) = 2.83.  DOS = 22.36 state/eV.fu from gamma. Hc3(0) =12.3 T. Hc3/Hc2 = 1.5,,,Ga41Mo8,,,,Mo8Ga41,,,,,,,,shape_03,,,9.8,,,,9.8,8.3,,,,,15.8,1.0,,,0.0131,,,
,,,Y1Ba2Cu3O6.96,,,,YBa2Cu3Oz,,,6.96,46.0,,,2.3e-09,,,85.0,,,,,85.0,,,,,,,,,,,12.5,,
,,,La1.96Sr0.04Cu1O4,,,,"(La,Sr)2CuO4",,,,,,,,shape_04,,,,,,,,,,3.7,6.31,,,,,,,,,
,,,Fe1Se0.75Te0.25,,,,"Fe(Se,Te)",,,,,,,,,9.1,13.3,15.3,,13.5,,13.3,,,,,,,,,,,,,
,,,Mo0.25Sr2Ce2.01Dy0.99Cu2.75O11+z,,,,"(Cu,Mo)Sr2(Ce,Dy)3Cu2O11+z",,,,,,,,shape_01,,,,,48.6,,48.6,,,,,,,,,,,,,
Nb-Nb chain//c-axis. NbTe4 :Te = 0.8:0.2 (weight fraction). T<CDW> = 208 K  another anomaly at 50 K in R(T). Not SC,,,Nb1Te4,,,,NbTe4-x,,,,,,,,,,,,2.0,,,,,,,,,,,,,,,,
,7.1,,Y0.2Pr1.8Ba4Cu7O15-Z,,1.32e-06,2.63,"(Y,Pr)2Ba4Cu7O15",,,,,,,,,,,,4.2,,,,,,,,,,,,,,,,
impurity phase appears.,,,Nd1Fe1As1O0.2,,,,NdOxFeAs,,,,,,,,,,54.0,,,,,54.0,,,,,,,,,,,,,
NOT S/C,,,Bi2Sr1La1Cu1O6.6,,,,"Bi2(Sr,La)2CuO6",,,6.6,,,,,,,,,4.2,,,,,,,,,,,,,,,,
impurity=Pb0.5Tl0.5Sr2CuO5,,,Pb0.5Tl0.5Sr4Cu2C0.7N0.3O10,,,,"(Tb,Tl)Sr4Cu2O7(CO3,NO3)",,,,,,,,,,28.0,,,,,28.0,,,,,,,,,,,,,
,,,Sc0.6V0.4,,,,V1-xScx,,,,,,,,,,6.84,,,,,6.84,,,,,,,,,,,,,
details not given. samples were prepared by rf-sputtering .,,,Ta1Ge2,,,,Ge2Ta,,,,,,,,,,2.3,,,,,2.3,,,,,,,,,,,,,
,,,C1Mo2,,,,Mo2C,,,,,,,,,,2.78,,,,,2.78,,,,,,,,,,,,,
RRR=30 (I//a). Ordered moment = 0.07 myuB along c-axis. anisotropy (Hc2<a>/Hc2<c>) = 10.,,,U1Co1Ge1,,,,UCoGe,,,,,5.0,,,shape_03,,0.6,,,,0.1,0.6,,57.0,,,,,,,,,,,
,,,Ga25Mn14V61,,,,"(V,Mn)75Ga25",,,,,,,,,,4.22,,,,,4.22,,,,,,,,0.0595,,,,,
P-induced SC. P<crit> = 4.3 GPa. Tc shows at 5.5 GPa.,,,Ce1Co1Ge3,,,,CeCoGe3,21.0,,,,,,,,,,0.7,0.0,,,0.7,,,,,,,,,,,,,
Mn-doped Sn0.92Ag0.05Te. Mn-concentration in ppm,,,Sn0.92Ag0.05Te1,,,,"(Sn,Ag,Mn)Te",,,,,,,,,,1.66,,,,,1.66,,,,,,,,,,,,,
,,,Si0.22V0.78,,,,Si0.22V0.78,,,,,,,,,,14.38,,,,,14.38,,,,,,,,,,,,,
,,,Rh2Y3,,,,Rh2Y3,,,,,,,,,,1.48,,,,,1.48,,,,,,,,,,,,,
oz calculated using linear relation in TP300 vs oz. (dC/Tc) = 42.3 mJ/mol.K2),,,Tm1Ba2Cu3O6.96,,,,TmBa2Cu3O7,,,6.96,,,,,shape_01,,89.88,,,,0.6,89.88,,,,410.0,,,,,,,0.0,,
as-sintered,,,Pb0.5Cu0.5Sr0.9La1.1Cu1O5.16,,,,"(Pb,Cu)(Sr,La)2CuOz",,,5.16,,,,,,,28.1,,,,,28.1,,,,,,,,,,,,,
,,,Y1Ba2Cu3O6.67,,,,YBa2Cu3Oz,,,6.67,,,,,shape_01,,,,,,,,,,,,,,,,,,,,
,,,Nd1Fe0.85Ru0.15As1F0.11O0.89,,,,"Nd(O,F)FeAs",,,,,,,,shape_01,,34.0,,,,,34.0,,,,,,,,,,,,,
,,,Y1Ba2.01Cu2.81Ni0.19O6.7,,,,"YBa2(Cu,Ni)3O7",,,,,,,,,,65.0,73.0,,,,65.0,,,,,,,,,,,,,
,,,Y1Ba1.8Na0.2Cu3Oz,,,,"Y(Ba,Na)2Cu3O7",,,,,,,,shape_01,90.8,,,,,,90.8,,,,,,,,,,,,,
,,,Y0.8Ca0.2Ba2Cu2.8Zn0.2O6.73,,,,"(Y,Ca)Ba2(Cu,Zn)3O7",,,6.73,,,,,,41.0,,,,43.0,,43.0,,,,,,,,,,,,,
,,,Y1Sr2Cu2.7Fe0.3O7.1,,,,"YSr2(Cu,Fe)3O7",,,7.1,,,,,shape_01,51.0,,,,,,51.0,,,,,,,,,,,,,
grain size = 1-100 um. [penet] from muon-SR. [ppenet] using [penet] = 1.31*[ppenet].,,,La1Fe1As1F0.075O0.925,,,,"La(O,F)FeAs",,,,,,364.0,,shape_01,,,22.0,,,,22.0,,,,,36.4,,,,,,,,
,,,Hg1Tl2Ba4Ca2Cu4OZ,,,,"(Hg,Tl)(Ba,Sr) Ca Cu Oz",,,,,,,,,110.0,,125.0,,,,117.5,,,,,,,,,,,,,
,,,Pr1Ba2Cu2.4Fe0.6OZ,,,,"PrBa2(Cu,Fe)3O7",8.1,,,,,,,,,,,4.2,,,,,,,,,,,,,,,,
Ar-annealed at 420C,,,Cu4Ba2Ca2O8+Z,,,,CuBa2Ca2Cu3O8,,,,,,,,,,,,,118.0,,118.0,,,,,,,,,,,,,
Caution (Schon's data).  hole density=3.3-3.5/C60,,,C60,,,,hole-doped C60,,,,,,,,,,52.0,,,,,52.0,,,,,,,,,,,,,
,,,Ge0.23Mo0.77,,,,Ge0.23Mo0.77,,,,,,,,,,2.16,,,,,2.16,,,,,,,,,,,,,
"dTc/dp(K/GPa) calculated from thermal expansion. Figure shows volume thermal expansion coefficient for [001], [100] direction.",,,Ce1Co1In5,,,,CeCoIn5,,,,,,,,shape_03,,2.25,,,,,2.25,,,,,,,,0.34,,,,,
"nearly single phase. The possibility of the existence of minor phase of (Cu1-xCx)Ba2Ca3Cu4O11-y is not excluded. We, however, believe this situation would not affect our thermoelectric power result.",,,Ba2Ca3Cu5O11-y,,,,CuBa2Ca3Cu4O11-y,,,,,,,,shape_01,115.9,,,,,,115.9,,,,5200.0,,,,,,,,,
impurity phase: IrSe2(<5%). e-ph = 0.57. (dC/gamma*Tc) = 1.58,,212.0,Cu1Ir1.6Pt0.4Se4,,,,"Cu(Ir,Pt)2Se4",,,,,,,,shape_01,,,1.76,,,,1.76,3.2,16.5,,,,10.1,2.6,,,,,,
,,,Er1Ba2Cu2.95Ni0.05OX,,,9.6,"ErBa2(Cu,Ni)3O7",,,,,,,,shape_01,,87.8,,,,,87.8,,,,,,,,,,,,,
,,,Ca8.77Pr1.23Pt3Fe10As18,,,,(Ca1-xPrx)(Pt3As8)(FeAs)10,,,,,,,,shape_01,,,,,26.9,,26.9,,,,,,,,,,,,,
KAIZERO=EMU/MOLE,,,Gd1Ba2Cu3O7-Z,,0.00071,7.79,GdBa2Cu3O7,,,,,,,,shape_01,,91.5,,,,,91.5,,,,,,,,,,,,,
,,,Y1Ba2Cu3OY,,,,YBa2Cu3O7,,,,,,,,,,91.9,,,,,91.9,,,,,,,,,,,,,
,,,Au0.845Sn0.155,,,,Au1-xSnx,,,,,,,,,,0.53,,,,,0.53,,,,,,,,,,,,,
,,,Y1Ba2Cu2.5Ni0.5O7,,,0.87,"YBa2(Cu,Ni)3O7",,,,,,,,,,52.3,,,,,52.3,,,2.5,,,,,,,,,,
,,,Nd1.5725Y0.2775Ce0.15Cu1O4,,,,"(Nd,Y,Ce)2CuO4",,,,,,,,,,,13.9,,10.5,,10.5,,,,,,,,,,,,,
,,,Y1Ba2Cu2.82Ga0.18O7-Z,,,,"YBa2(Cu,Ga)3O7",,,,,,,,,,58.2,,,,,58.2,,,,,,,,,,,,,
"IMPURITY PHASE EXISTS,NQR EXPERIMENT",,,Lu0.9Pr0.1Ba2Cu3O2,,,,"(Lu,Pr)Ba2Cu3O7",,,2.0,,,,,,,85.0,,,,,85.0,,,,,,,,,,,,,
,,,Er0.55Ca0.3Hf0.15Ba2Cu3O7.05,,,,"(Er,Ca,Hf)Ba2Cu3O7",,,7.05,,,,,shape_01,,72.2,,,,,72.2,,,,,,,,,,,,,
,,,Pb1Mo6S8,,,,PbMo6S8,,,,,,,,,,14.4,,,,,14.4,60.0,,,,,,6.0,,,,,,
,,,Ru0.05Ti0.95,,,,,,,,,,,,,,2.5,,,,,2.5,,,,,,,,,,,,,
tape. deposition temp. = 1000C.,,,Ge1Nb3,,,,Nb3Ge,,,,,,,,,,20.46,,,,,20.46,31.19,,,,,,2.2,,,,,,
,,,Nd0.8Sm0.2F0.3Bi1S2O0.5,,,,"(Nd,Sm)(O,F)BiS2",,,,,,,,,,,,,5.3,,5.3,,,,,,,,,,,,,
,,,Gd1.25Ba1.75Cu3O6.98,,,,"Gd(Ba,Gd)2Cu3O7",2.4,,6.98,,,,,shape_01,,28.0,,,,,28.0,,,,,,,,,,,,,
,,,La1.6Sr0.4Cu1O4-Z,,,,"(La,Sr)2CuO4",,,,,,,,,,,,,,,,,,,,,,,,,,-3.86,,
,,,Ti0.6Ta0.4Se2,,,,Ti1-xTaxSe2,,,,,,,,,,1.22,,,,,1.22,,,,,,,,,,,,,
,,,Ga1V3,,,,V3Ga,,,,,,,,,,13.87,,,,,13.87,,,,,,,,0.105,,,,,
,,,Eu1Ba2Cu3S1O6,,,,"EuBa2Cu3(O,S)7",,,,,,,,,,85.0,,,,,85.0,,,,,,,,,,,,,
,,,Tl1Ba2Ca2Cu3Oz,,,,TlBa2Ca2Cu3Oz,,,,,,,,shape_01,,128.0,,,,2.2,128.0,,,,,,,,,,,2.24,,
,,,Re0.5W0.5,,,,Re0.5W0.5,,,,,,,,,,8.1,,,,,8.1,,,,,,,,,,,,,
,,,Y1Ba2Cu3O6.94,,,,YBa2Cu3O7,,,6.94,,,,,,,,97.0,,,,97.0,,,,,,,,,,,,,
,,,Bi2Sr1.6Gd0.4Ca1Cu2O8+z,,,,"Bi2(Sr,Gd)2CaCu2O8",,,,,,,,,,50.0,,,,,50.0,,,,,,,,,,,,,
,170.0,,La1.78Sr0.22Cu0.98Ni0.02O4,,,,"(La,Sr)2(Cu,Ni)O4",,,4.0,,,,,shape_01,,,,,,,,,,,,,,,,,,,,
gap parameter derived from BCS-relation.,,250.0,Cu1.8Mo6S8,3.46,,,Cu1.8Mo6S8,,,,,,,,,,10.7,,,,,10.7,,48.5,,,,,,,,,,,
,,,Er1Ba2Cu3O6.6,,,,ErBa2Cu3O6+x,0.48,,6.6,,,,,shape_03,75.0,,,,,,75.0,,,,,,,,,,,,,
z=nominal,,,Cu0.5P0.5Sr2Ca1.8Y0.2Cu3O9.35,,,,,,,9.35,,,,,,,,,,70.0,,70.0,,,,,,,,,,,,,
Cu-valence = 2.02,,,Hg0.5Fe0.5Sr2Y1Cu2O6.77,,,,"(Hg,Fe)Sr2YCu2O7",,,6.77,,,,,,,,,,,,,,,,,,,,,,,,,
"R(T) exponent n=1.3 for T < 150 K. From muon-SR analysis, two-gap model (larger in DB, lower d2=0.3 meV, 2d2/kTc = 0.25). carrier = 4.97E+27  /m^3. SP (dC/Tc) = 25 mJ/mol.K2",,,Th1As1Fe1N1,4.29,,,ThAsFeN,,,,,,,,shape_01,,,30.0,,30.0,,30.0,,,,,375.0,,2.4,,,,,5.2,
not SC,,,Ba1Fe2As2,,,,"Ba(Fe,Cr)2As2",132.0,,,,,,,shape_03,,,,1.8,,,,,6.1,,,,,,,6.454,,,,
,,,Tl0.5Ba2Ca2Cu2.5Ge1O10-z,,,,"(Cu,Tl)Ba2Ca2(Cu,Ge)3O10",,,,,,,,shape_02,108.0,,100.0,,,,104.0,,,,,,,,,,,,,
,,,Eu0.8Pr0.2Ba2Cu3O6.7,,,,"(Eu,Pr)Ba2Cu3O7",,,6.7,,,,,shape_01,65.0,,67.0,,65.0,,65.0,,,,,,,,,,,,,
,,,B1Mo2,,,,B1Mo2,,,,,,,,,,5.85,,,,,5.85,,,,,,,,,,,,,
,,,Ba1.6Sr0.4Yb0.65Ca0.35Cu2O6.4,,,,"Cu(Ba,Sr)2(Yb,Ca)Cu2O6",,,6.4,,,,,,,,,,61.0,,61.0,,,,,,,,,,,,,
Tc is defined as maximun ds/dT,,,Y1Ba2Cu3O6.765,,,,YBa2Cu3Oz,,,,,,,,shape_01,,75.8,,,,,75.8,,,,,,,,,,,,,
,,,Dy0.7Pr0.3Ba2Cu3O6.9,,,,"(Dy,Pr)Ba2Cu3O7",,,6.9,,,,,,,53.9,,,,,53.9,,,,,,,,,,,17.92,,
,,,Bi1.6Pb0.3Sb0.1Sr2Ca2Cu3OX,,,,,,,,,,,,shape_01,102.3,109.6,,,,6.0,109.6,,,,,,,2.26,,,,,,
,,,Bi2.2Sr1.8Ca1.05Cu1.55Na0.6O8+Z,,,,"Bi2Sr2Ca(Cu,Na)2O8",,,,,,,,,,91.0,,,,,91.0,,,,,,,,,,,,,
"Y123(70%),Y124(30%)",,,Sm1Ba2Cu4O8,,,,SmBa2Cu4O8,,,,,,,,shape_02,,69.3,,,,,69.3,,,,,,,,,,,,,
,,,La1.15Gd0.85Cu1O4,,,7.9,"(La,Gd)2CuO4",,,,,,,,,,,,,,,,,,,,,,,,,,,,
,,,Eu0.8Sr0.2Ba1.6Pr0.1Cu3O6.78,,,,"(Eu,Sr)(Ba,Pr)2Cu3O7",,,6.78,,,,,shape_01,24.0,,50.0,,51.0,,51.0,,,,,,,,,,,,,
sample from Viennese.  Tc confirmed by SUS and RES.,6.0,,Co3Y4,,,,Y4Co3,,,,,,,,,,2.1,,,,,2.1,,,,,,,,,,,,,
dTc/dP in K/GPa.,,120.0,Tm1Pd2Sn1,,,,,,,,,,,,,,1.92,,,,,1.92,,,,,,,,0.262,,,,,
PENET estimated from Meissner volume. COHERE calculated from PENET.,,,Rb1Os2O6,,,,RbOs2O6,,,,,,,,shape_01,,6.3,,,,,6.3,,,,,520.0,7.4,,0.9,,,,,
,,,Y1Ba2Cu2.85Zn0.15O7-z,,,,"YBa2(Cu,Zn)3O7",,,,,,,,shape_01,,44.4,,,,,44.4,,,,,,,,,,,,,
martensitic phase transformation . fraction of rhombo-phase determined to be 0.58 from SP. Tc shows for rhombo-phase.,,189.0,V2Zr1,,,,V2Zr,,,,,,,,,,8.0,,,,,8.0,,18.9,,,,,,,,,,,
,,,H0.54Nb0.65Pd0.35,,,,"(H,Nb,Pd)",,,,,,,,,,1.67,,,,,1.67,,,,,,,,,,,,,
M=NH3. LiM intercalated SC. RRR=( = 12. R300/R50). Anisotropy(R300) = 900. Anisotropy(Hc2(0.5Rn)) = 12.,,,Li0.36M1Fe2Se2,,,,Li0.36(NH3)yFe2Se2,,29.5,,,208.7,,-0.000264,shape_03,,,44.56,,,1.1,44.56,,,,,,,,,,,,,
"thermal expansion(figure): p=1 means ab-axis, p=2 means c-axis",,,Y1Ba2Cu3O7,,,,YBa2Cu3O7,,,,,,,,shape_03,,90.0,,,,2.0,90.0,,,,,,,,1.77,,,,,
Ru-content x = 0.097 in CeCo1-xRuxIn5 By EDX,,,Ce1Co0.6Ru0.4In5,,,,"Ce(Co,Ru)In5",,,,,,,,shape_03,,1.8,,,,,1.8,,,,,,,,,,,,,
"impurity phases: NdOF, Bi2S3",,,Nd1Bi1S2F0.1O0.9,,,,"Nd(O,F)Bi2S2",,,,,,,,,,,,,4.24,,4.24,,,,,,,,,,,,,
structure type not clear.,5.62,,Gd1Rh4B4,,,,GdRh4B4,,,,,,,,,,,,1.0,,,,,,,,,,,,,,,,
,,,Er0.8Pr0.2Ba2Cu3O7-Z,,,,"(Er,Pr)Ba2Cu3O7",,,,,,,,shape_01,,76.5,,,,,76.5,,,,,,,,,,,,,
,,,Y0.75Gd0.25Ni2B2C1,,,,"(Y,Gd)Ni2B2C",,,,,,,,,,4.84,,,,,4.84,,,,,,,,,,,,,
,,,B2Mg1,,,,MgB2,,,,,,,,shape_01,,39.0,,,,,39.0,,,,,,,,,,,,,
TWO STEP TRANSITION IN SUSCEPTIBILITY,,,Tl1.7Sr3Ca0.7Cu4.3OZ,,,,,,,,,,,,,104.0,,109.0,,,,106.5,,,,,,,,,,,,,
,,,La1.85Ba0.15Cu1O4,,,,"(La,Ba)2CuO4",,,,,,,,,26.0,30.0,32.0,,,,30.0,,,6.0,,,,,,,,,,
,,,Lu2Rh1,,,,Lu2Rh1,,,,,,,,,,,,0.32,,,,,,,,,,,,,,,,
"BACUO2 IMPURITY,CU-O APICAL=2.66A,TC DEPENDS ON REACTION CODITION",,,Tl2Ba2Ca3Cu4O12,,,,Tl2Ba2Ca3Cu4O12,,,,,,,,shape_01,,109.0,,,,,109.0,,,,,,,,,,,,,
,,,Hg1Mg1,,,,Hg1Mg1,,,,,,,,,,1.39,,,,,1.39,,,,,,,,,,,,,
"A15,Nb,sigma phases",,,Nb80Ga18Mn2,,,,"Nb80(Ga,Mn)20",,,,,,,,,,7.79,,,,,7.79,9.6,,,,,,1.8,,,,,,
,,,Ir1Se2,,,,Ir1Se2,,,,,,,,,,,,0.32,,,,,,,,,,,,,,,,
,,,V2.88Ce0.12Si1,,,,V2.88Ce0.12Si1,,,,,,,,,,15.32,,,,,15.32,,,,,,,,,,,,,
Tc and Tm by ac-SUS. x<crit> = 0.92.,,,Lu0.5Ho0.5Rh4B4,,,,"(Lu,Ho)Rh4B4",,,,,,,,,,8.43,,,,,8.43,,,,,,,,,,,,,
,,,D0.967Pd1,,,,PdDx,,,,,,,,,,8.14,,,,,8.14,,,,,,,,,,,,,
"4 fu in unit cell. Impurity phase = CaRh2(Tc=6.4 K), unidentified phase (Tc=8.7 K). SP fitting for 2 < T < 10K. Hc2(0) = 1.2 T using quadratic T-dependency",,325.0,Ca3Rh8B2,,,,Ca3Rh8B6,,,,,,,,,,,,,4.0,,4.0,1.0,14.0,,,,,,,,,,,
,,,Tl2.5Pb0.5Nd1Sr2Cu2.5OX,,,,,,,,,,,,,36.94,,42.8,,,,39.87,,,,,,,,,,,,,
RRR=2.6. Hc2 defined as midpoint. anisotropy = 3-4 derived from Hc2. Jc > 1E+5 A/cm2 for T < 17K.,,,Ba1Fe1.8Co0.2As2,,,,"Ba(Fe,Co)2As2",,28.0,,,8.5,,-0.00122,shape_03,,,,,24.0,,24.0,,,,,,,,,,,,,
underdopcng,,,Y0.975Yb0.025Ba2Cu3OZ,,,,"(Y,Yb)Ba2Cu3Oz",,,,,,166.0,,shape_01,,65.0,,,,,65.0,,,,,204.0,,,,,,,,
"DTC=0.18+-0.04K WITH 85%O(18),ALPHA=0.019+-0.005",,,Y1Ba2Cu3O7,,,,YBa2Cu3O7,,,,,,,,shape_01,,91.6,,,,,91.6,,,,,,,,,4.8,,,,
lattice term in SP beta= 0.496 mJ/mol.K4. reentrant RES at 6 K.,,269.0,Eu0.5K0.5Fe1.94Ni0.06As2,,,,Eu0.5K0.5(Fe1-xNix)2As2,,,,,,,,shape_01,,,,,23.0,,23.0,,230.0,680.0,,,,,,,,,,
,,,Bi2Sr2Ca0.6K0.4Cu2OZ,,,,"Bi2Sr2(Ca,K)Cu2O8",,,,,,,,,,75.0,,,,,75.0,,,,,,,,,,,,,
,,,Y1Ba1.25Sr0.75Cu3O6.928,,,,"Y(Ba,Sr)2Cu3Oz",,,6.928,,,,,,,85.5,,,,,85.5,,,,,,,,,,,,,
SINGLE SIZE=1X1.5 MM2,,,Tl1.8Ca1.6Ba2Cu2.9OZ,,,,,,,,,,,,shape_03,,118.0,,,,,118.0,,,,,,,,,,,,,
"Measuring the c-axis Jc current in Fe1+yTe1-xSex single crystals, depairing limit along the c-axis is investigated, based on the GL theory.",,,Fe1Te0.6Se0.4,,,,FeTeSe,,,,,,,,shape_03,,,,,,,13.7,,,,,1320.0,3.0,,,,,,,
B substitutes for C.,,,B0.978C0.022Si1,,,,B-doped SiC,,,,,,,,,,1.35,,,,0.15,1.35,,,,,,,,,,,,,
as-sintered,,,Pb0.6Cu0.4Sr1.1La0.9Cu1O5.18,,,,"(Pb,Cu)(Sr,La)2CuOz",,,5.18,,,,,,,28.0,,,,,28.0,,,,,,,,,,,,,
magnetically aligned sample. optimum oxygen content. H//c-axis,,,La1.766Sr0.234Cu1O4+z,3.8,,,"(La,Sr)2CuO4",,,,,,,,,,18.7,,,,,18.7,,2.81,,,,,,,,,,,
,,,Y1Ba2Cu3O7-Z,,,,YBa2Cu3O7,,,,,,,,,91.5,,,,,,91.5,,,,,,,,,,,,,
,,,Bi1.4Pb0.6Sr2Y1.65Ce0.35Cu2O10+z,,,,"(Bi,Pb)2Sr2(Y,Ce)2Cu2O10",,,,,,,,shape_01,,23.5,,,,,23.5,,,,,,,,,,,,,
,,,La1.885Ba0.115Cu1O4,,,,"(La,Ba)2CuO4",,,,,,,,,,,,,13.9,,13.9,,,,,,,,,,,,,
"(dL/dP) shows (1/L)*(dL/dP). B(30K)=122GPA,SEE PHC1590668",,,Y1Ba2Cu4O8,,,,YBa2Cu4O8,,,,,,,,,,80.0,,,,,80.0,,,,,,,,,,,,,
optimal doping,,,Bi2Sr1.9La0.1Cu1Oz,,,,"Bi2(Sr,La)2CuO6",,,,,,,,shape_03,,18.0,,,,,18.0,,,,,,,,,,,,,
,,,Bi2Sr2Ca0.8Y0.2Cu2O8,,,,"Bi2Sr2(Ca,Y)Cu2O8",,,,,,,,,,70.0,,,,,70.0,,1.7,,,,,,,,,,,
GL(kappa) = 125,,,Zr0.96V0.04B2,,,,"(Zr,V)B2",,,,,,,,shape_01,,,,,8.33,,8.33,16.4,,0.7,,570.0,4.5,,,,0.0025,,,
thickness=,,,Y1Ba2Cu3O7,,,,YBa2Cu3O7,,,,,,,,shape_04,,90.2,,,,,90.2,,,,0.418,2500.0,,,,,,,,
not SC. as-grown sample,,,Sr1Fe2As0.8P1.2,,,,"SrFe2(As,P)2",,,,,,,,shape_03,,,,1.8,,,,,,,,,,,,,,,,
Specific heat was measured. The oxygen content was determined from precision iodometric titration method(ref.29).,,,Pr1.2Ba1.8Cu3O7,,,,"Pr(Ba,Pr)2Cu3O7+z",15.5,,7.0,,,,,shape_02,,,,2.0,,,,,,54000.0,,,,,,,,,,
,,,Ge3Rh5,,,,Ge3Rh5,,,,,,,,,,2.12,,,,,2.12,,,,,,,,,,,,,
"impurity=Hg1212,CaO,CuO,CaHgO2",,,Hg1Ba2Ca2Cu3O8+z,,,,Hg Ba2 Ca2 Cu3 Oz,,,,,,,,,,,,,133.0,,133.0,,,,,,,,,,,,,
,,,D0.952Pd1,,,,,,,,,,,,,,7.536,,,,,7.536,,,,,,,,,,,,,
Fe-content not given(estimated value). Fe-vacancy ordered temperture T<STR> = 525  K.,,,Cs0.8Fe1.7Se2,,,,CsxFeySe2,504.0,,,,,,,shape_03,27.5,,30.9,,,,29.2,,,,,,,,,,,,,
impurity phase: SrSnO3.,,,Sm1Sr2Ta0.8Sn0.2Cu2O8-z,,,,"SmSr2(Ta,Sn)Cu2O8-z",,,,,,,,shape_01,,,,,30.0,,30.0,,,,,,,,,,,,,
"ANN(800C,2w). C(mJ/mol.K) = 170*T + 90*T^3 for T<2.5.",,,Ce2Pd3Si5,,,2.51,Ce2Pd3Si5,8.4,,,,,,,shape_01,,,,0.5,,,,,170.0,,,,,,,,,,,
P = 10.6 kbar. e-ph = 0.83,,,Bi2Pd1,,,,beta-PdBi2,,0.49,,,,,,shape_03,,4.72,,,,,4.72,,,22.79,,,25.9,,,,,,,
,,,Mo0.3V0.7,,,,Mo0.3V0.7,,,,,,,,,,0.76,,,,,0.76,,,,,,,,,,,,,
sandwitch of 3 layers. Misfit = 2.5 %,,,Pb1Se1Eu1S1,,,,PbSe/EuS,,,,,,,,shape_04,,2.48,,,,,2.48,,,,,,,,,,,,,
,,,Y1Ba2Cu3O6.9,,,,YBa2Cu3O7-d,,,6.9,,,,,shape_05,90.5,,91.13,,,,90.815,,,,,,,,,,,,,
,,,Pb0.352Sn0.528In0.12Te1,,,,"(Pb,Sn,In)Te",,,,,,,,,,3.6,,,,,3.6,5.23,,,,,,,,,,,,
,,,Pt1Tl2,,,,Pt1Tl2,,,,,,,,,,1.58,,,,,1.58,,,,,,,,,,,,,
As-arc melted sample.,,,Cr0.74Re0.26,,,,Cr1-xRex,,,,,,,,shape_01,,2.69,,,,,2.69,5.8,5.39,,,,,,,,,,,
"e-ph coupling = 0.385, estimated from McMillan's eq.",,468.0,Al0.9Li0.1,,,,Al1-xLix,,,,,,,,,,,,,1.29,,1.29,,1.16,,,,,,,,,,,
,,,Y1Ba2Cu2.85Ni0.15O7-Z,,,,"YBa2(Cu,Ni)3O7",,,,,,,,shape_01,,74.6,,,,,74.6,,,,,,,,,,,,,
,,,Dy1Ba2Cu3OX,,,,DyBa2Cu3O7,,,,,,,,shape_01,,91.8,92.3,,,2.0,91.8,,,0.68,,,,2.7,,,,,,
"Tc, Hc2 defined as 0.5 Rn. G-L parameter = 74",,,Fe0.4Ni0.6Zr2,,,,"(Fe,Ni)Zr2",,,,,,,,,,1.78,,,,,1.78,,,170.0,,,9.6,2.6,,,,,,
,,,La0.95Pr0.85Sr0.2Cu1O4,,,,"(La,Sr,Pr)2CuO4",,,,,,,,,,27.0,,,27.0,,27.0,,,,,,,,,,,,,
Debye-T from resistivity(Bloch-Gruneisen),,280.0,B2Zr1,,,,ZrB2,,,,,,,,,,5.5,,,,,5.5,0.1,,,,,57.0,,,,,,,
,,,Y0.8Pr0.2Ba2Cu3O7.55,,,,"(Y,Pr)Ba2Cu3Oz",,,7.55,,,,,,,68.3,,,,,68.3,,,,,,,,,,,,,
gamma in mj/mol.K2. Not s/c,,495.0,La1Ni2B2C1,,,,LaNi2B2C,,,,,,,,,,,,5.0,,,,,8.4,,,,,,,,,,,
,,,Bi4Sr3Ca2.9Tm0.1Cu4O16.36,,,,,,,16.36,,,,,,,80.0,,,,,80.0,,,,,,,,,,,,,
,,,Dy0.2Tb0.8Ni2B2C1,,,,"(Dy,Tb)Ni2B2C",12.5,,,,,,,shape_03,,,,2.0,,,,,,,,,,,,,,,,
"TC=110K + 80K, TWO PHASES",,293.0,Bi2Sr2Ca6Cu8O19,,,,Bi2Sr2Ca6Cu8O19,,,,,,,,,,80.0,,,,,80.0,,,,,,,,,,,,,
,,,Y1Ba2Cu3O6.78,,,,YBa2Cu3O7,,,6.78,,,,,shape_01,,85.4,,,,,85.4,,,,5.0,,,,,,,,,
"ANN(350C,in vac). hole conc  p=0.062.",,,Hg1Ba2Cu1O4.033,,,,HgBa2CuOz,,,4.033,,,,,shape_01,,,,,48.0,,48.0,,,,,,,,,,,66.3,,
,,,Y1Ba2Cu3O6.93,,,,YBa2Cu3O7,,,6.93,,,,,,,91.4,,,,,91.4,,,,,,,,,,,,,
,,,La1Ni1As1O1,,,,LaONiAs,,,,,,,,,,,2.75,,,,2.75,,,,,,,,,,,,,
,,,Rh0.02Zr0.98,,,,Zr1-xRhx,,,,,,,,,,4.8,,,,,4.8,,,,,,,,,,,,,
"P-induced SC. Two Tn (= 21K and 13.5 K). RRR = 54.  SC properties for P = 5.6 GPa. Tc= 0.696, 0.69, 0.693, 0.646 for P = 5.6, 5.5, 5.4, 4.9 GPa, respectively.",,,Ce1Co1Ge3,,,,CeCoGe3,21.0,,,,,,,shape_01,,,0.75,0.0,,,0.75,7.0,,,,,7.0,18.0,,,,,,
,,,Bi2Sr2Ca0.6Gd0.4Cu2O8,,,,"Bi2Sr2(Ca,Gd)Cu2O8",,,,,,,,,,30.0,,,,,30.0,,,,,,,,,,,,,
carrier n = 10.5E+20 /cc.  GL parameter = 2.57.,,,Sn1Te1,,,,SnTe,,,,,,,,,,0.06,,,,,0.06,,,,,,,,,,,,,Info: Very Low Tc (<0.1K)
,,,Al1Nb3,,,,Nb3Al,,,,,,,,,,18.6,,,,,18.6,,,,,,,2.45,,,,,,
,,,Nb77.9Sn11.1Al5.5Ge5.5,,,,,,,,,,,,,,13.0,,,,,13.0,,,,,,,,,,,,,
HOMOGENEOUS 2223,,,Tl1.8Ba2Ca2.2Cu3OZ,,,,Tl2Ba2Ca2Cu3O10,,,,,,,,shape_01,117.0,120.0,130.0,,,,120.0,,,,3.47,,,,,,,,,
RRR = 3.,,,U1Pd1.98Al3,,,,UPd2Al3,14.9,,,,,,,,,1.2,,,,0.23,1.2,,,,,,,,,,,,,
,,,Re3W1,,,,Re3W1,,,,,,,,,,9.0,,,,,9.0,,,,,,,,,,,,,
,,,In0.82Mg0.18,,,,In1-xMgx,,,,,,,,,,3.67,,,,,3.67,,,,,,,,,,,,,
not SC. Actualconcentration of Sn (in DB value) is 50 % of nominal values. Fermi liquid temperature T<FL> = 2.21 K.,,,Ce1Ir1In4.9Sn0.1,,,,CeIrIn5-xSnx,,,,,,,,shape_03,,,,0.2,,,,,519.0,,,,,,,,,,,
,,,Pr1.86Ce0.14Cu1O4-z,,,,"(Pr,Ce)2CuO4",,,,,,,,shape_01,,25.0,,,25.0,,25.0,,,,,,,,,,,,,
,,,Y1Ba2Cu3O6.96,,,,YBa2Cu3O7,,,6.96,,,,,shape_01,88.9,,,,,,88.9,,,,,,,,-0.27,,,,,
R(200K) = 15.05 uOhm.cm,,,Y1Pd5Al2,,,,YPd5Al2,,,,,,,,shape_01,,,,0.3,,,,,5.0,,,,,,,,,,,
,,,Y0.6Pr0.4Ba2Cu3O6.95,,,,"(Y,Pr)Ba2Cu3O7",,,6.95,,,,,shape_01,,45.3,,,,2.8,45.3,,40.4,,,,,,,,,,,
,,,La1.2Ba1.8Cu3O6.98,,,,"La(Ba,La)2Cu3O7",,,,,,,,,,80.0,,,,,80.0,,,,,,,,,,,,,
glas temp. TG=402,,408.0,Bi1Pb1Sr3Ca3Cu4OZ,,,,,,,,,,,,shape_06,78.5,,,,,,78.5,,,,,,,,,6.76,,,,
carrier p=0.20. P estimated from Tc using Tallon's eq.,,,Bi2Sr1.6La0.4Cu1Oz,,,,"Bi2(Sr,La)2CuOz",,,,,,,1.25,shape_04,24.0,,,,,,24.0,,,,,,,,,,,,,
,,,Y1Ba2Cu285Ni0.15O7-z,,,,"YBa2(cu,Ni)3O7",,,,,,,,shape_01,,73.4,,,,,73.4,,,,,,,,,,,,,
,,,Ga1Ti3,,,,Ga1Ti3,,,,,,,,,,,,0.35,,,,,,,,,,,,,,,,
"substrats; saphire(c-plane),  d=800 A.  energy gap estimated by T-dependence of [penet]",,,Nb1C1N1,4.3,,,NbCN,,,,,,,,shape_05,,,,,16.5,,16.5,,,,,134.0,,,,,,,,
