Repository: Tejasvini595/superconductor_deepset

## Overview

This repository contains the official implementation of **"From Individual Elements to Macroscopic Materials: In Search of New Superconductors via Machine Learning"**.

The code implements a **DeepSet neural network** for predicting the critical temperature (Tc) of superconducting materials based solely on their chemical composition. By explicitly enforcing permutation invariance, the DeepSet architecture avoids artifacts associated with arbitrary element ordering and provides a physically meaningful framework for learning composition–property relationships in superconducting materials.

File: data/superconductors_kaggle_ready_v2.csv (part 37 of 87)
comment,curiet,debyet,element,gapene,kaizero_value,moment_value,name,neelt,nhc2zero_value,oz,pcohere_value,phc2zero_value,ppenet_value,rh300,shape,t1_value,t2_value,t3_value,tcn_value,tcsus_value,tcwidth_value,critical_temp_K,upper_critical_field_0K_T,gamma_sommerfeld_mJmolK2,resistivity_normal_uOhmcm,resistivity_roomtemp_uOhmcm,penetration_depth_nm,coherence_length_nm,dhc2dt_TK,dtcdp_KGPa,density_gcm3,lower_critical_field_0K_T,thermopower_300K_uVK,energy_gap_meV,data_quality_flag
,,,Tm1Ba2Cu4O8,,,,TmBa2Cu4O8,,,,,,,,,79.0,,,,,,79.0,,,,,,,,,,,,,
HIP,,,Pb0.5Cu0.5Sr1La1Cu1O5.19,,,,"(Pb,Cu)(Sr,La)2CuOz",,,5.19,,,,,,,24.1,,,,,24.1,,,,,,,,,,,,,
"ANN(1125C, 85h, 1 atm-O2). Tc sensitive to O-contents.",,,Nd1.5Ce0.5Sr2Ta1Cu2O10,,,,"(Nd,Ce)2Sr2TaCu2O10",,,,,,,,shape_01,,,,,25.0,,25.0,,,,,,,,,,,,,
,,,Ag1Th2,,,,Ag1Th2,,,,,,,,,,2.26,,,,,2.26,,,,,,,,,,,,,
"two step transiyion, second is due to Al1223, Higher Tc due to Al1234",,,Al1Sr2Ca2Cu3O9.9,,,,AlSr2Ca2Cu3Oz,,,9.9,,,,,shape_02,,77.0,,,,,77.0,,,,,,,,,,,,,
"Thermal conductivity, k well fitted to (k/T) = a + b*T^(alpha-1), a=-3 uW/K2. alpha = 2.41. H perpendicular to the (100) plane.",,,Ca3Ir4Sn13,,,,Ca3Ir4Sn13,,,,,7.0,,,shape_03,7.25,,,,6.9,0.2,6.9,,,,,,7.9,,,,,,,
,,,Y1Ba2Cu3O6.88,,,,YBa2Cu3O7-d,,,6.88,,,,,shape_03,91.5,,,,,1.9,91.5,,,,,,,,,,,,,
"Hc1=95 Oe (4K), = 50 Oe (6K).",,,Mg1.2C1.52B0.08Ni3,,,,"Mg1.2(C,B)1.6Ni3",,,,,,,,,,,,,6.9,,6.9,,,,,,,,,,,,,
M<av>=118.05. Tc by mutual inductance.,,,Sn1,,,,Sn,,,,,,,,,,3.7444,,,,,3.7444,307.7,,,,,,,,,,,,
,,,C2Lu1,,,,C2Lu1,,,,,,,,,,3.33,,,,,3.33,,,,,,,,,,,,,
,,,Y1Ba1.6La0.4Cu3O7.083,,,,"Y(Ba,La)2Cu3Oz",,,7.083,,,,,,45.5,49.4,53.5,,,,49.4,,,,,,,,,,,,,
,,,Y0.925Ca0.075Ba2Cu3O6.93,,,,"(Y,Ca)Ba2Cu3O7",,,6.93,,,,,shape_01,80.7,86.3,,,,9.0,86.3,,,,,,,,,,,,,
,,,Al0.32La0.68,,,,La1-xAlx,,,,,,,,,,3.23,,,,,3.23,,,194.0,,,6.24,2.62,,,,,,
T<CDW> = 250 K. e-ph = 0.45. (dC/gamma*Tc) = 1.35. G-L parameter = 151.,,194.0,Bi2Rh3Se2,,,,Bi2Rh3Se2,,,,,,,,,0.76,0.84,0.9,,,,0.84,1.13,9.5,,,2570.0,17.1,1.95,,,0.00012,,,
,,,Yb0.9Ca0.1Ba1.6Sr0.4Cu4O8,,,,"(Yb,Ca)(Ba,Sr)2Cu4O8",,,,,,,,shape_01,85.0,86.0,87.0,,,,86.0,,,,,,,,,,,1.37,,
van der Waals layered structure. [penet] measured using TDO system. [penet](London) = 44 nm from calc.,,,Na1Sn2As2,4.2,,,NaSn2As2,,0.241,,380.0,0.567,,,shape_03,,1.18,,,,,1.18,,,122.0,,960.0,,,,,,,,
overdope,,,Bi2Sr2Ca1Cu2O8+Z,,,,Bi2Sr2CaCuO8,,,,,,,,shape_03,,,77.0,,,3.0,77.0,,,,,,,,,,,,,
Heat capacity measured. O-content determined by TGA.,,,Pr0.88La1Ce0.12Cu1O3.908,,,,"(Pr,La,Ce)2CuO4",,8.5,3.908,62.0,,,,shape_03,,27.0,,,,,27.0,,,,,,,,,,,,,
EFFECTIVE O2 PRESSURE DURING ANN=100 ATM,,,La1.89Ca1.11Cu2OZ,,,,"(La,Ca)2CaCu2O6",,,,,,,,shape_03,13.0,,,,,,13.0,,,,,,,,,,,,,
"RRR = 9.3 . Tc(SP) = 2.96  K. SP (beta) = 1.32  mJ/mol.K4, (delta) = 0.104  mJ/mol.K6.",,,Tl1Ni2Se1.8S0.2,,,,"TlNi2(Se,S)2",,,,,,,,shape_03,,,2.85,,2.83,,2.83,,35.68,,,,,,,,,,,
structure beta = 99.97,,,Y2Br0.75Cl1.25C2,,,,"Y2(Br,Cl)2C2",,,,,,,,,,3.7,,,,,3.7,,,,,,,,,,,,,
,,,La1.92Sr0.08Cu1O4,,,,"(La,Sr)2CuO4",,,,,,,,,,,,,27.1,,27.1,,,,,,,,,,,,,
,,,Y1Ba1.5Sr0.5Cu3Oz,,,,"Y(Ba,Sr)2Cu3O7",,,,,,,,,84.0,,,,,,84.0,,,,,,,,,,,,,
Superconductor,,,Pb0.63Cu2.27Sr1.7Cd0.3Y0.79Ca0.21Oz,,,,"(Pb,Cu)(Sr,Cd)2(Y,Ca)Cu2Oz",,,,,,,,shape_01,35.0,,55.0,,,,45.0,,,,,,,,,,,,,
,,,C0.5Ba2Ca3Cu4.5OZ,,,,"(Cu,C)Ba2Ca3Cu4Oz",,,,,,,,shape_03,,,,,111.0,,111.0,,,,,,,,,,,,,
FITTING C=AT**(-2)+BT**3+CT**5+DT**7,,254.0,Tl2Ba2Ca1Cu2OX,,,,Tl2Ba2CaCu2Oz,,,,,,,,shape_01,,101.0,106.0,,,8.8,101.0,,6.8,,,,,,,,,,,
,,,Sb1Ti3,,,,,,,,,,,,,,5.8,,,,,5.8,,,,,,,,,,,,,
,,,Er1Ba2Cu2.97Fe0.03O6.94,,,,"ErBa2(Cu,Fe)3Oz",,,6.94,,,,,shape_06,,,88.0,,,,88.0,,,800.0,1700.0,,,,,,,,,
,,,Tl2Ba2Ca2Cu3O9.877,,,,Tl2Ba2Ca2Cu3O10,,,9.877,,,,,shape_01,,111.0,,,,,111.0,,,,,,,,,,,,,
,,,B2Mg1,,,,MgB2,,,,,,,,,36.6,,,,,,36.6,,,,,,,,,,,,,
,,,Ce1Fe1As1F0.12O0.88,,,,"Ce(O,F)FeAs",,,,,,,,,,,40.0,,,,40.0,107.0,,,,,,3.86,,,,,,
,,,Y1Ba2Cu3.98Ni0.02O8,,,,"YBa2(Cu,Ni)4 O8",,,,,,,,,62.1,,80.0,,,,71.05,,,,,,,,,,,,,
,,,La1Ru2.94Cu0.06Si2,,,,"La(Ru,Cu)3Si2",,,,,,,,shape_01,6.44,,,,,,6.44,,,,,,,,,,,,,
,,,Nd2Cu1F0.22O3.78,,,,"Nd2Cu(O,F)4",,,,,,,,shape_01,22.0,,27.0,,,,24.5,,,,,,,,,,,,,
Hirr defined as Jc = 50 A/cm2.,,,Y1Ba1.36Sr0.64Cu4O8,,,,"Y(Ba,Sr)2Cu4O8",,,,,,,,shape_03,,,,,81.0,,81.0,,,,,,,,,,,,,
,,,Y1Ba2Cu3.98Co0.02O8,,,,"YBa2(Cu,Co)4O8",,,,,,,,,66.6,,80.0,,,,73.3,,,,,,,,,,,,,
RRR=1.3,,,Mg1B1.8C0.2,,,,"Mg(B,C)2",,,,,,,,shape_03,,13.5,,,,,13.5,,,,,,,,,,,,,
,,,Sm1.7575Y0.0925Ce0.15Cu1O4,,,,"(Sm,Y,Ce)2CuO4",,,,,,,,,12.0,,16.4,,14.0,,14.0,,,,,,,,,,,,,
as-quenched sample.,,,Rh1Zr3,,,,Zr3Rh,,,,,,,,,,4.3,,,,,4.3,,,230.0,,,,3.18,,,,,,
,,,C60K3,,,,K3C60,,,,,,,,,,18.0,,,,,18.0,28.0,,,,,34.0,2.0,,,,,,
neutron dose = 0,,,Cu40Zr60,,,,ZrxCuy,,,,,,,,,,1.6,,,,,1.6,2.88,,,,,,2.75,,,,,,
"small amount of Pr2O3, FeAs, SrFe2As2 impurities.",,,Pr0.8Sr0.2Fe0.8Co0.2As1O1,,,,"(Pr,Sr)(Fe,Co)AsO",,,,,,,,shape_01,,11.5,13.8,,,,11.5,,,,,,,,,,,,,
"2H-phase. volume=132 A3. bulk modulus , compressbility from X-ray analysis. (dTc/dP)  for P < 1.8 GPa",,,Nb1Se1.5Te0.5,,,,"2H-Nb(Se,Te)2",,,,,,,,shape_01,,,3.35,,,,3.35,,,,,,,,0.6,,,,,
,,,Y1Ba2Cu3O7,3.4,,,YBa2Cu3O7,,,,,,,,,,85.0,,,,,85.0,,,,,,,,,,,,,
penet unit= micron meter,,,Bi2Sr2Ca1Cu2O8+d,,,,Bi2Sr2CaCu2O8+d,,,,,,,,shape_03,,,,,87.0,5.0,87.0,,,,,,,,,,,,0.38,
,,,Nd1Bi1S2F0.5O0.5,,,,"LNdO,F)BiS2",,,,,,,,,,4.37,4.4,,4.0,,4.37,,,,,,,,,,,,,
,,320.0,Y1Ba2Cu3O6,,,,YBa2Cu3Oz,,,6.0,,,,,shape_01,,,,,,,,,4.27,,,,,,,,,,,
,,,Tl1Sr2Ca0.6Y0.4Cu2O6.86,,,,"TlSr2(Ca,Y)Cu2Oz",,,6.86,,,,,shape_01,,87.0,,,,,87.0,,,,,,,,,,,,,
"ANN(970C, 24h, in pure Ar)",,,Pr0.88La1Ce0.12Cu1O4-z,,,,"(Pr,La,Ce)2CuO4",0.0,,,,,,,shape_03,,,,,24.0,,24.0,,,,,,,,,,,,,
,,,Pb2Sr2Y0.5Ca0.5Cu3O8.1882,,,,"Pb2Sr2(Y,Ca)Cu3O8Fx",,,8.1882,,,,,,22.0,62.0,,,,,62.0,,,,,,,,,,,,,
"pressure-induced s/c. Rhombo-phase. Tc(P=8.7GPa) = 5.5 K, Tc(P=25.2GPa) = 6.2 K.",,,P1,,,,P,,,,,,,,,,5.5,,0.0,,,5.5,,,,,,,,,,,,,
R(T) shows upturn behavior in low T . High -Tc phase for P > 1.95 GPa. RESN minimum at P = 1.95 GPa.,,,La1Bi1Se2F0.5O0.5,,,,"La(O,F)BiSe2",,,,,,,,shape_03,,,3.57,,,,3.57,,,,,,,,,,,,,
Tmin(R shows minimum) = 52.4 K.,,,Sm1Fe0.875Co0.125As1O1,,,,"SmO(Fe,Co)As",,,,,,,,shape_01,,15.8,,,,,15.8,,,,,,,,,,,,,
Jc = 20 A/cm2,,,Li1Ti2O4,,,,LiTi2O4,,,,,,,,shape_01,,12.7,,,,,12.7,,,,,,,,,,,,,
,,,Y1Ba2Cu3O7-d,,,,YBa2Cu3O7-d,,,,,,,,shape_03,53.0,,,,,,53.0,,,,,,,,,,,,,
,,,La1Os4Sb12,,,,LaOs4Sb12,,,,,,,,shape_03,,1.0,,,,,1.0,0.65,,,,,,,,,,,,
not s/c,,,Y0.4Pr0.6Ba2Cu3O6.85,,,,"(Y,Pr)Ba2Cu3Oz",,,6.85,,,,,shape_01,,,,4.2,,,,,,,,,,,,,,,,
,,,Nb25Ti70Mo5,,,,,,,,,,,,,,7.4,,,,,7.4,,,,,,,,,,,,,
,,,Y1Ba2Cu4O8,,,,(YBa2Cu4O8),,,,,,,,,79.7,,,,,,79.7,,,,,,,,,,,,,
,,,Bi1Sr0.75Nd0.25Cu1OY,,,,"Bi2(Sr,Nd)3Cu2O8",,,,,,,,,,14.96,,,,,14.96,,,,,,,,,,,,,
"NMR, muon-SR measured. [penet](T) nearly const. for T < (Tc/3). penet(London) and energy gap obtained from muon-SR fitting. nodeless SC.",,,Sr1Au1Si3,3.3,,,SrAuSi3,,,,,,,,shape_01,,1.54,,,,,1.54,,,,,398.0,,,,,,,0.213,
,,,Bi2Sr1.7Gd0.3Ca1Cu2O8+z,,,,Bi2(Sr.Gd)2CaCu2O8,,,,,,,,,,60.4,,,,,60.4,,,,,,,,,,,,,
,,,Nb1Sn2,,,,Nb1Sn2,,,,,,,,,,2.68,,,,,2.68,,,,,,,,,,,,,
dTc/dp=0.01 K/Gpa. K<B>=0.0017 Gpa,,,As1Nb3,,,,,,,,,,,,,,0.25,,,,,0.25,,,,,,,,0.01,,,,,
"heat(1470 K,4.0 GPa, 2 h)",,,La0.69Rh4P12,,,,LaxRh4P12,,,,,,,,,6.15,8.07,10.37,,,,8.07,,,,,,,,,,,,,
Ar Annealed (500C for 5h) Sample.,,,Tl1.07Sr2.04Lu0.29Ca0.61Cu1.99Oy,,,,"TlSr2(Lu,Ca)Cu2Oy",,,,,,,,shape_01,,,,,77.0,,77.0,,,,,,,,,,,,,
"Compositions = Y7Ru3.67In0.86Ge11.2 by EDS. RRR = 3. Anisotropy(Hc2) = 2.2. (dC/gamma*Tc) = 2.4.  SP (beta) = 3.55 mJ/mol.K4, (delta) = 7.48 uJ/mol.K6. e-ph = 0.73",,236.0,Y7Ru4In1Ge12,4.36,0.00088,,Y7Ru4InGe12,,5.3,,78.8,2.4,,,shape_03,5.6,,5.8,,5.8,,5.8,,43.0,26.0,79.0,,,,,7.129,,,,
gamma in mJ/mol.K2,,271.0,Ge0.045Nb0.955,,,,"Nb3(Nb,Ge)",,,,,,,,,,4.15,,,,,4.15,,18.9,,,,,,,,,,,
,,,Hg1Ba2Ca2Cu3O8+z,,,,"(Tl,Hg)Ba2Ca2Cu3O8",,,,,,,,,134.0,,,,,,134.0,,,,,,,,,,,,,
,,,Y1Ba2Cu3HO7-X,,,,YBa2Cu3HxO7,,,,,,,,,34.8,,51.3,,,,43.05,,,,58.0,,,,,,,,,
,,,Bi4Sr3Ca3Cu3.8Fe0.2Oz,,,,"Bi4Sr3Ca3(Cu,Fe)4Oz",,,,,,,,,40.0,,,,60.0,,60.0,,,,10.13,,,,,,,,,
,,,Re0.92V0.08,,,,Re0.92V0.08,,,,,,,,,,6.8,,,,,6.8,,,,,,,,,,,,,
"R = R0+A*T^n, Curie-Weis law, Debye-model, are used.. Tc(SP) = 3.13 K. (gap/Tc) = 2.92 from SP(electron)- data-fitting.",,196.0,Pr0.9Ce0.1Pt4Ge12,,,3.63,"(Pr,Ce)Pt4Ge12",,,,,,,,shape_01,,4.11,,,,,4.11,,53.7,9.67,,,,,,,,,,
"AC resistivity impurity phase=Nd OF,Cu2O",,,Nd2Cu1F0.1O4,,,,"Nd2Cu(O,F)4",,,,,,,,shape_01,,,6.0,,,,6.0,,,,,,,,,,,,,
,,,Nb0.625Pt0.375,,,,Nb0.625Pt0.375,,,,,,,,,,3.73,,,,,3.73,,,,,,,,,,,,,
,,,Ce0.875La0.125Co1In5,,,,"(Ce,La)CoIn5",,,,,,,,shape_03,,0.86,,,,,0.86,,,,,,,,,,,,,
h(As) =  1.3451 A. Angle(As-Fe-As) = 112.137 deg.,,,Ba2Ti2Fe1.98Cr0.02As4O1,,,,"Ba2Ti2(Fe,Cr)2As4O",,,,,,,,shape_01,,,,,19.1,,19.1,,,747.0,,,,,,,,,,
,,,La1.85Ca1.15Cu2O6+Z,,,,La(2-x)Ca(1+x)Cu2O6,,,,,,,,shape_01,,48.0,,,,,48.0,,,,,,,,,,,,,
Compositions determined by WDS..,,,Ba1Fe1.808Rh0.192As2,,,,"Ba(Fe,Rh)2As2",,,,,,,,shape_03,,,,,17.8,,17.8,,,,,,,,,,,,,
"ANN(650C, 24h, in Ar flow). p = 0.25 /Cu, estimated from ARPES. underdoped.",,,Bi1.35Pb0.85Sr1.4La0.45Cu1O6+z,,,,"(Bi,Pb)2(Sr,La)2CuO6",,,,,,,,shape_03,,27.0,,,,,27.0,,,,,,,,,,,5.99,,
Anisotropy (Hc2) = 1.88,,,Na1Fe0.994Cu0.006As1,,,,"Na(Fe,Cu)As",,16.0,,,30.0,,,shape_03,10.2,,,,,,10.2,,,,,,,,,,,,,
O(18)=92%,,,Y1Ba2Cu2.737Zn0.262O7-d,,,,"YBa2(Cu,Zn)3O7-d",,,,,,,,shape_01,,8.0,,,,,8.0,,,,,,,,,,,,,
,,,Bi3Pt1,,,,Bi3Pt1,,,,,,,,,,,,1.8,,,,,,,,,,,,,,,,
,,,Ir1Nb3,,,,,,,,,,,,,,1.9,,,,,1.9,,,,,,,,,,,,,
,,,Y0.8Ca0.2Ba2Cu2.8Zn0.2O6.74,,,,"(Y,Ca)Ba2(Cu,Zn)3Oz",,,6.74,,,,,,,44.0,,,,,44.0,,,,,,,,,,,3.09,,
,,,Y1Ba1.95La0.05Cu3O6.98,,,,"Y(Ba,La)2Cu3O7",,,6.98,,,,,shape_01,90.0,,,,,,90.0,,,,,,,,,,,,,
"oxidized (z>4.0) sample, but z is not given. Substrate = LaAlO3 (a=3.793 A). thickness = 450 A.",,,La1.97Ce0.03Cu1O4+z,,,,"(La,Ce)2CuO4",,,,,,,,shape_04,,31.1,,,,,31.1,,,,,,,,,,,,,
,,,Pr1Ba2Cu3O6.95,,,,PrBa2Cu3O7,,,6.95,,,,,shape_01,,,,,,,,,94.0,,,,,,,,,,,
P-induced SC . SC for 10.5 < P < 11.5. SC properties (DB) are for P = 11.4 GPa.,,,Ce1Ni1C2,,,,CeNiC2,,,,,,,,shape_01,2.5,,3.5,0.0,,,3.0,20.0,,23.0,,,4.2,7.1,,,,,,
,,,Y1Ba2Cu2.94Li0.06O6.6,,,,"YBa2(Cu,Li)3Oz",,,6.6,,,,,shape_03,,,26.0,,,,26.0,,,,,,,,,,,,,
"ALMOST SINGLE PASE,(PB0.5CU0.5)SR2(CA0.5ND0.5)CU2O7",,,Pb0.5Sr2Ca0.5Nd0.5Cu2.5O7,,,,"(Pb,Cu)Sr2(Ca,R)Cu2O7",,,,,,,,shape_01,,60.0,,,,,60.0,,,,,,,,,,,,,
Volume fraction of tetra-phase = 76 %,,,Ce0.7Pr0.3Bi1S2O1,,,,Ce1-xPrxOBiS2,,,,,,,,shape_01,2.12,,,,,,2.12,,,,,,,,,,,,,
annealed,,,Bi2Sr2Ca0.79Y0.21Cu2O8+Z,,,,"Bi2Sr2(Ca,Y)Cu2O8+z",,,,,,2300.0,,shape_06,,,77.0,,,,77.0,,,,,,,,,,,,,
EXCESS OXYGEN OCCUPY AN INTERSTITIAL SITE,,,La2Cu1O4.32,,,,La2CuO4,,,4.32,,,,,shape_03,,,37.5,,,,37.5,,,,,,,,,,,,,
,,,Y2Ba4Cu7O15-z,,,,Y2Ba4Cu7O14,,,,,,,,,,78.8,,,,6.5,78.8,,,,,,,,5.0,,,,,
RRR = 1.09. G-L parameter = 88.56. (dC/gamma*Tc) = 2.14(dC/Tc = 40). Hc2(0) = 18.2 T from empirical eq. fitting .,,338.5,Al2C1Mo3,4.028,,,Mo3Al2C,,,,,,,,,,9.1,9.2,,,0.2,9.1,15.08,18.65,,190.0,375.5,4.684,2.39,,,0.0047,,,
small amount of Ru1-xFexAs impurity. T<SDW> = 165 K.,,,Sr1Fe1.8Ru0.2As2,,,,"Sr(Fe,Ru)2As2",,,,,,,,shape_01,,,,2.0,,,,,,,,,,,,,,,,
"Compositions, Ta:Os:Si = 31:34:25 by EDX,  SUS(300) = 8.9 E-5 emu/mol. molar weight = 399.2g/mol. unit cell = 0.1772 nm3",,,Ta1Os1Si1,,,,TaOsSi,,,,,,,,shape_01,5.4,,,,5.5,,5.5,,,,,,,,,14.96,,,,
"4444, insulator",,,Y0.7Ca0.3Ti1O3,,,,"(Y,Ca)TiO3",,,,,,,,shape_01,,,,1.2,,,,,,,,,,,,,,,,
"N2-flow, 300C, 2OH",,,Hg1Ba2Ca4Cu5Oz,,,,HgBa2Ca4Cu5Oz,,,,,,,,shape_02,,,,,85.0,,85.0,,,,,,,,,,,,,
,,,Pb0.252Sn0.588In0.16Te1,,,,"(Pb,Sn,In)Te",,,,,,,,,,3.92,,,,,3.92,2.75,,,,,,,,,,,,
,,,Hf0.32Ta0.68,,,,Hf1-xTax,,,,,,,,,,6.68,,,,,6.68,,,,,,,,,,,,,
,,,Bi2Sr2Ca0.59Y0.41Cu2Oz,,,,"Bi2Sr2(Ca,Y)Cu2O8",,,,,,,,shape_03,,56.1,,,,,56.1,,,,,,,,,,,,,
not SC,359.0,,Zr1V0.4Fe1.6,,,,"Zr(V,Fe)2",,,,,,,,,,,,4.2,,,,,,,,,,,,,,,,
,,,La1.85Sr0.15Cu0.965Ni0.035O4,,,,"(La,Sr)2(Cu,Ni)O4",,,,,,,,shape_01,,2.1,,,,,2.1,,,,,,,,,,,,,
,,,Y1Ba2Cu3Oz,,,,YBa2Cu3O7,,,,,,,,,,86.0,,,,,86.0,,,1.088,,,,,,,,,,
"neutron flvence=1.02E+21/m2, Tc=83.1K by microwave absorption",,,Y1Ba2Cu3Li0.06O7-Z,,,,YBa2Cu3(Li)O7,,,,,,,,shape_01,,86.7,,,,4.0,86.7,,,,,,,,,,,,,
(dC/gamma*Tc) = 1.186.,,,Sn0.949In0.051Te1,,,,"(Sn,In)Te",,,,,,,,shape_03,,1.653,,,1.121,,1.653,,1.027,,,,,,,,,,,
,,260.0,Bi2.1Sr2Ca1Cu2O8+z,,,,Bi2Sr2CaCu2O8,,,,,,,,shape_01,78.0,89.0,,,,,89.0,,4.0,,,,,,,,,,,
P-induced SC. P(cr)=110 kbar. Tc(110kbar)= 1.8 K. Y(II) for P < 125 kbar. RRR=8.,,,Y1,,,,Y(II),,,,,,,,,,1.8,,0.0,,,1.8,,,,,,,,-0.32,,,,,
,,,La0.8Pr0.2Pb3,,,,La1-xPrxPb3,,,,,,,,,,1.34,,,,,1.34,,,,,,,,,,,,,
,,,Ca0.285Sr0.665Cu1O2-Z,,,,"(Ca,Sr)0.95CuOz",,,,,,,,,,,,,100.0,,100.0,,,,,,,,,,,,,
"hole concentration p = 0.214, estimated using Tallon's eq. energy gap from thermal conductivity using d-wave SC theory.",,,Tl2Ba2Cu1O6+z,9.6,,,Tl2Ba2CuO6,,,,,,,,shape_03,,68.0,,,,,68.0,,,,,,,,,,,,28.0,
,,,Tl1Ba1.6Sr0.4Pr1Cu2O7-d,,,,"Tl(Ba,Sr)2PrCu2O7",6.5,,,,,,,shape_01,,,,,,,,,,,,,,,,,,,,
,,,Y1Ba2Cu3O7-z,,,,YBa2Cu3O7,,,,,,,,shape_02,,92.0,,,,0.2,92.0,,,,,,,,,,,,,
,,,Y1Ba2Cu3OZ,3.2,,,YBa2Cu3O7,,,,,,,,shape_05,,90.0,,,,,90.0,,,,,,,,,,,,,
not SC. Actualconcentration of Pt (in DB value) is 44 % of nominal values. Fermi liquid temperature T<FL> = 1.21 K.,,,Ce1Ir0.932Pt0.068In5,,,,CeIr1-xPtxIn5,,,,,,,,shape_03,,,,0.2,,,,,532.0,,,,,,,,,,,
Tc by mutual inductance.,,,Ca1Si2,,,,CaSi2,,,,,,,,,,1.37,,,,,1.37,,,,,,,,,,,,,
,,,Y1Sr2Cu2.75V0.25O6.7,,,,"YSr2(Cu,V)3O7",,,6.7,,,,,shape_01,,,,4.2,,,,,,,,,,,,,,,,
"SIS, SIN tunnel junction",,,C6Ca1,4.6,,,CaC6,,,,,,,,,,,,,11.6,,11.6,,,,,,,,,,,,2.3,
gamm in mj/mol.K2,,,Y0.5Lu0.5Ni2B2C1,,,,"(Y,Lu)Ni2B2C",,,,,,,,,,14.9,,,,,14.9,7.1,18.7,,,,,,,,,,,
,,,Ca1Ba1La1Cu3O6.85,,,,,,,6.85,,,,,,,76.0,,,69.8,,76.0,,,,,,,,,,,,,
R(60K) = 7.10  mOhm.cm,,,Sm1Fe0.94Mn0.06As1F0.12O0.88,,,,"Sm(O,F)(Fe,Mn)As",,,,,,,,shape_01,,,16.0,,,,16.0,,,,,,,,,,,,,
,,,Bi2Sr1.3Ca0.7Cu1O8-Z,,,,,,,,,,,,,62.0,84.0,82.0,,,,84.0,,,,,,,,,,,,,
,,,K0.42W1O3,,,,KxWO3,,,,,,,,shape_01,1.3,1.34,1.5,,,0.2,1.34,,,,,,,,,,,,,
Li-doped. Li-content not known. Li-intercalated between halogen layers.,,,Li1Zr1N1Cl0.525Br0.475,,,,"LixZrN(Cl,Br)",,,,,,,,,,14.3,,,,,14.3,,,,,,,,,,,,,
Ge stabilized Sc13C10 phase.,,,Sc1C0.75Ge0.02,,,,"Sc(C,Ge)0.75",,,,,,,,,,8.5,,,,,8.5,,,,,,,,,,,,,
ANN(900C) - Q. SUS(300 K) = 1.57 E-5 emu/mol.,,,Au1.6Pd0.4In1Y1,,,,"(Au,Pd)2InY",,,,,,,,,,2.64,,,,0.1,2.64,,,,,,,,,,,,,
Cu-O2 distance = 2.824 A,,,Hg1Ba2Ca1Cu2O6.08,,,,HgBa2CaCu2O6,,,6.08,,,,,,,92.0,,,92.0,,92.0,,,,,,,,,6.0,,,,
,,,Tl1C1Sr2Ba2Cu2O10,,,,Tl(CO3)Sr2Ba2Cu2O7,,,,,,,,,,68.2,,,,,68.2,,,,,,,,,,,,,
,,,Bi1.6Pb0.4Sr2Ca2Cu2.93Fe0.07OZ,,,,,,,,,,,,,79.9,,98.8,,,,89.35,,,,,,,,,,,,,
nominal composition = (Cu0.5V0.5)Sr2CaCu2O7.15. susceptibility(5 K) = -9.07 emu/g.,,,Cu4.5V0.5Sr2Ca1Oz,,,,"(Cu,V)Sr2Ca3Cu4Oz",,,,,,,,,,98.0,,,,,98.0,,,,,,,,,,,,,
"T=990C, P=2.5GPa, 2.5H",,,Sr2Tm1Cu3O7.28,,,,CuSr2TmCu2Oz,,,7.28,,,,,,,,,,56.0,,56.0,,,,,,,,,,,,,
"H-content x = 0.33  , measured by TG-MS. O-content = 0.88 by thermodynamic method",,,La1Fe1As1H0.35,,,,"La(O,H)FeAs",,,,,,,,shape_01,,,29.5,,29.0,,29.0,31.5,1.66,,,,,,,,0.00609,,,
R not to zero at 5 K. Tc defined by SUS. no structural transformation  upto 15 GPa. extrapolated Tc = 0 at P = 4.8 GPa. lattice parameters measured upto 15 GPa.,,,Na1Al1Si1,,,,NaAlSi,,,,,,,,,,,,,7.4,,7.4,,,,,,,,,,,,,
Energy gap from <27>Al-NMR. Tc(H=4.06T) = 4 K.,,,Np1Pd5Al2,6.4,,,NpPd5Al2,,,,,,,,shape_03,,4.9,,,,,4.9,,,,,,,,,,,,,
,,,O3Tl0.03W1,,,,O3Tl0.03W1,,,,,,,,,,2.14,,,,,2.14,,,,,,,,,,,,,
dTc/dp = 2.1 K/GPa when pressure changed at T<200K  ,,,Y1Ba2Cu3O6.41,,,,YBa2Cu3Oz,,,6.41,,,,,shape_03,,,,,17.1,,17.1,,,,,,,,20.0,,,,,
,,,Bi2Sr2Ho1.64Ce0.36Cu2O10.22,,,,"Bi2Sr2(Ho,Ce)2Cu2O10",,,10.22,,,,,shape_01,,24.0,,,,,24.0,,,,,,,,,,,,,
alpha-phase(<2%). (dC/gamma*Tc) = 2,,304.0,Ti0.4V0.6,,,,TixV1-x,,,,,,,,shape_01,,7.46,,,7.62,,7.46,10.64,10.35,61.55,,,,2.9,,,,,,
ANN(600C).,,,Bi2.2Sr1.72La0.08Ca1Cu2O8,,,,"Bi2(Sr,Bi,La)2CaCu2Oz",,,,,,,,shape_03,,,,,78.2,,78.2,,,,,,,,,,,,,
,,,Nd1Fe0.98Ru0.02As1F0.11O0.89,,,,"Nd(O,F)(Fe,Ru)As",,,,,,,,,,46.7,,,,,46.7,,,,,,,,,,,,,
,,,Y1Ba2Cu2.8Ni0.2O7,,,,"YBa2(Cu,Ni)3O7",,,,,,,,,,79.4,,,,,79.4,,,,,,,,,,,-3.849,,
"RHN=AT 60K,PRESS. DEP. OF TC AND HC2 ALSO SHOWN",,,La1.92Sr0.08Cu1OZ,,,,"(La,Sr)2CuO4",,,,,,,,shape_01,,21.8,25.2,,,,21.8,,,,5.5,,,,3.75,,,,,
"T(sub)=690C, single crystal thin film(350nm)",,,Y1Ba2Cu3O7-z,,,,YBa2Cu3O7,,,,,,170.0,,shape_05,88.0,,,,,,88.0,,,,,,,,,,,,,
,,,La1Ru2.88Cu0.12Si2,,,,"La(Ru,Cu)3Si2",,,,,,,,shape_01,5.93,,,,,,5.93,,,,,,,,,,,,,
,,,Bi1.9Pr0.1Sr2Ca2Cu3OZ,,,,"(Bi,M)2Sr2Ca2Cu3O10",,,,,,,,,81.0,,113.0,,,,97.0,,,,,,,,,,,,,
,,,La0.8Sr0.2Cu0.9Fe0.1O4,,,,"(La,Sr)2(Cu,Fe)O4",,,4.0,,,,,,,,,10.0,,,,,,,,,,,,,,,,
,,,Pb2Sr2Y0.2Ca0.8Cu3O8+Z,,,,"Pb2CuSr2(Y,Ca)Cu2O8",,,,,,,,shape_02,,73.2,,,,,73.2,,,,1066.0,,,,,,,,,
"fluorination(200C,15h)",,,Hg1Ba2Cu1O4,,,,HgBa2CuOzF0.3,,,,,,,,shape_01,,,,,97.0,,97.0,,,,,,,,,,,,,
,,,Sm1.45Gd0.4Ce0.15Cu1O3.97,,,,"(Sm,Gd,Ce)2CuO4",4.18,,3.97,,,,,shape_03,,,,,19.2,,19.2,,,,,,,,,,,,,
AT LEAST 90% Y123 PHASE,32.0,,Y0.5Sc0.5Ba2Cu3O7-Z,,,1.37,"(Y,Sc)Ba2Cu3O7",,,,,,,,,,83.0,,,,,83.0,,,,9.8,,,,,,,,,
"TL=1.10 BY CHEMICAL ANALYSIS,IMPURITY = TL0.2CA0.8CUOZ",,,Tl1.4Ba2Ca2.6Cu3O9.53,,,,,,,9.53,,,,,shape_01,,118.0,,,,,118.0,,,,,,,,,,,,,
,,,Cu1Y1,,,,CuY,,,,,,,,,,0.47,,,,,0.47,,,,,,,,,,,,,
using 98.46 at % Mg<11>. ac-sus measured upto 20 GPa.,,,B2Mg1,,,,MgB2,,,,,,,,,,39.1,,,,,39.1,,,,,,,,-1.11,,,,,
,,,Y0.8Ca0.2Ba2Cu4O8,,,,"(Y,Ca)Ba2Cu4O8",,,,,,,,shape_01,,,,,85.6,,85.6,,,,,,,,,,,,,
,,,Bi2Sr2Ca0.9Pr0.1Cu2O8,,,,"Bi2Sr2(Ca,Pr)Cu2O8",,,,,,,,shape_01,60.5,,,,,,60.5,,,,,,,,,,,,,
,,,Y1Ba2Cu3F0.38O6.7,,,,YBa2Cu3OzFx,,,6.7,,,,,,,,,,91.0,,91.0,,,,,,,,,,,,,
,,,Y0.97Ca0.03Ba2Cu3O6.97,,,,"(Y,Ca)Ba2Cu3O7",,,6.97,,,,,shape_01,,86.7,,,,,86.7,,,,,,,,-0.55,,,,,
,,,Nb1Sn1Ta1V1,,,,,,,,,,,,,,6.2,,,,,6.2,,,,,,,,,,,,,
RRR=21. gap measured by point contact Andreev reflection. I /n [110],,,Lu1Ni2B2C1,3.75,,,LuNi2B2C,,,,,,,,shape_03,16.1,,,,,0.2,16.1,,,,,,,,,,,,2.6,
spin-orbit parameter = 0.3 from fitting Hc2(T).,,,Ga0.253V0.747,,,,V1-xGax,,,,,,,,shape_01,,14.9,,,,1.3,14.9,22.8,,,,,,4.3,,,,,,
"2gap/kTc = 3.63,",,,Dy1Ni2B2C1,1.02,,,DyNi2B2C,10.2,,,,,,,,,6.51,,,,,6.51,,,,,,,,,,,,,
,,,O3Rb0.33W1,,,,O3Rb0.33W1,,,,,,,,,,7.7,,,,,7.7,,,,,,,,,,,,,
,,,Y1Ba2Cu0.27Zn0.03OZ,,,,"YBa2(Cu,Zn)3OZ",,,,14.0,,,,shape_03,,85.6,,,,0.2,85.6,,,,,,,,,,,,,
,,,La0.9Nd0.1Pt2.1B2.4C1.2,,,,"(La,Nd)Pt2B2C",,,,,,,,,,8.5,,,,,8.5,,,,,,,,,,,,,
,,,Y2Rh3Si5,,,,Y2Rh3Si5,,,,,,,,,,2.7,,,,,2.7,,,,,,,,,,,,,
,,,In0.18Mg0.82,,,,In0.18Mg0.82,,,,,,,,,,,,0.013,,,,,,,,,,,,,,,,
,,,Na1Fe0.97Co0.03As1,,,,"Na(Fe,Co)As",,,,,,,,shape_03,,,,,21.0,,21.0,,,,,,,,,,,,,
,,,Ir3Sc1,,,,Ir3Sc1,,,,,,,,,,,,0.32,,,,,,,,,,,,,,,,
,,,Y1.8Au0.2C2.6,,,,"(Y,Au)2C3",,,,,,,,,,10.1,,,,,10.1,,,,,,,,,,,,,
,,,Hg1Ba2Ca1Cu2O6.1,,,,HgBa2CaCu2O6.10,,,6.1,,,,,shape_01,,,,,92.0,,92.0,,,,270000.0,,,,,,,,,
,,,Hg1Ba2Cu1O4+z,,,,HgBa2CuO4,,,,,,,,shape_01,,,,,97.0,,97.0,,,,,,,,,6.2,,,,
,,,Er1Ba2Cu2.85Co0.15O7-y,,,,"ErBa2(Cu,Co)3O7-y",,,,,,,,shape_01,89.9,,91.8,,88.5,,88.5,,,,,,,,,,,,,
,,,Y1Ba2Cu3O6.95,,,,YBa2Cu3O7,,,6.95,,,,4.1e-10,shape_01,,90.9,,,,,90.9,,,,0.78,,,,,,,-0.02,,
,,,Mo6Se7.5Te0.5,,,,"Mo6(Se,Te)8",,,,,,,,,,6.69,,,,,6.69,,,,,,,4.45,,,,,,
,,,Er0.95Gd0.05Rh4B4,,,,"(Er,Gd)Rh4B4",0.98,,,,,,,,,7.61,,,,,7.61,,,,,,,,0.05,,,,,
,,,Ir0.71Ru0.29,,,,Ir1-xRux,,,,,,,,,,0.18,,,,,0.18,,,,,,,,,,,,,
P-induced SC. SC observed for 170 < P < 26 kbar. Tc and Hc2(0) at P = 170 kbar.,,,P1,,,,P,,,,,,,,,,5.8,,,,,5.8,4.8,,,,,,,,,,,,
,,,Ir1Mo1,,,,Ir1Mo1,,,,,,,,,,8.8,,,,,8.8,,,,,,,,,,,,,
gamma in mj/mol.K2. Tc by specific heat,,,Be13U1,,,,"(U,Th)Be13",,,,,,,,,,0.941,,,,,0.941,,995.0,,,,,,,,,,,
"epitaxial films, thickness d=1000 A. O-content not given. Tc sensitive to O-content. Hc2 defined as Tc(on) for H perpendicular to film plane. O may substituts for Te.",,,Fe1.08Te1Ox,,,,FeTe:O,,,,,,,,shape_05,8.0,,12.0,,,,10.0,200.0,,,,,,23.0,,,,,,
,,,Y1Ba2Cu2.94Zn0.06O6.38,,,,"YBa2(Cu,Zn)3O7-d",,,6.38,,,,,shape_05,,,,,,,,,,,1980.0,,,,,,,,,
"D(LNTC)/DP=5.5%/GPA,RH300=250K",,,La1.84Sr0.16Cu1O4,,,,"(La,Sr)2CuO4",,,,,,,8.3e-10,shape_01,,38.0,,,,,38.0,,,,,,,,2.15,,,,,
,,,Fe0.99Co0.01Se0.3Te0.7,,,,"(Fe,Co)Se0.3Te0.7",,,,,,,,shape_03,,13.3,,,13.8,,13.3,,,,,,,,,,,,,
,,,Y1Ba2Cu3O6.82,,,,YBa2Cu3Oz,,,6.82,,,,,,85.0,,89.1,,,,87.05,,,,,,,,,,,,,
,,,Bi2Sr1.8Ca1Lu0.2Cu2O8.27,,,,"Bi2(Sr,Ca)2(Ca,Lu)Cu2O8",,,8.27,,,,1.84e-09,shape_01,,91.1,,,,,91.1,,,,,,,,,,,,,
,,,Y0.88Ca0.12Ba2Cu4O8,,,,"(Y,Ca)Ba2Cu4O8",,,,,,,,shape_01,,,88.5,,,,88.5,,,,,,,,,,,,,
"600C,1BAR",,,Bi2Sr1.8K0.2Ca1Cu2O8+X,,,,"Bi2(Sr,K)2CaCu2O8",,,,,,,,,61.5,66.5,70.5,,,,66.5,,,,,,,,,,,,,
(delta-C/gamma*Tc )=1. Gamma in mj/mol.K2. Tc for B<11>,,750.0,B2Mg1,,,,MgB2,,,,,,,,,,39.2,,,,,39.2,,3.0,,,,,,,,,,,
,,,La1Rh2Si2,,,,LaRh2Si2,,,,,,,,shape_01,,0.074,,,,,0.074,,,,,,,,,,,,,Info: Very Low Tc (<0.1K)
,,,Ca1Al1Si1,,,,CaAlSi,,,,,,,,shape_01,,7.8,,,,,7.8,,,,,,,,,,,,,
,,,Y0.8Pr0.2Ba2Cu3O6.95,,,,"(Y,Pr)Ba2Cu3O7",,,6.95,,,,,shape_01,,74.6,,,,,74.6,,,,,,,,,,,,,
,,,Y1Ba2Cu3H1.68O6.91,,,,YBa2Cu3HxO7,,,6.91,,,,,,,,,4.2,,,,,,,,,,,,,,,,
,,,Nd1Ba1Sr0.9Ca0.1Cu3O7-z,,,,"Nd(Ba,Sr,Ca)2 Cu3 O7",,,,,,,,shape_01,66.0,,,,70.0,,70.0,,,,,,,,,,,,,
Tc defined as 0.9Rn.,,,Li1.035Ti1.965O4,,,,LiTi2O4,,,,,,,,,11.5,,12.0,,,,11.75,21.4,,,,,,2.62,,,,,,
,,,Ho1Rh2Ir2B4,,,,"Ho(Rh,Ir)4B4",,,,,,,,,,6.35,,,,,6.35,,,,,,,,,,,,,
"This is Sample A. ANN(300C,14H in O2)",,,Hg1Ba2Ca1Cu2O6+d,,,,HgBa2CaCu2O6,,,,,,,,shape_01,,124.0,,,,,124.0,,,,70000.0,,,,,,,,,
T<SDW> = 84.6 K,,,Eu0.73La0.27Fe2As2,,,,Eu1-xLaxFe2As2,20.0,,,,,,,shape_03,,,,,,,,,,,,,,,,,,,,
"resistivity shows two anomalies, 340K(HTT to LTO) and 125K(LTO to LTT). dTc/dp value is for uniaxial pressure [110].",,,La1.64Eu0.2Sr0.16Cu1O4,,,,"(La,Eu,Sr)2CuO4",,,,,,,,shape_03,,,,,10.0,,10.0,,,,,,,,25.0,,,,,
X=0.102 BY EDAX,,,Y1Ba2Cu2.88Zn0.12O6.92,,,,"YBa2(Cu,Zn)3O7",,,6.92,,,,,shape_01,,53.0,,,,,53.0,,,,,,,,,,,,,
Li-intercalated layered niobium oxide,,,Li0.46Cs1Ca2Nb3O10,,,,LixCsCa2Nb3O10,,,,,,,,shape_01,,,,,5.31,,5.31,,,,,,,,,,,,,
,,,La1.72Nd0.1Ba0.18Cu1O4,,,,"(La,Nd,Ba)2CuO4",,,,,,,,,,,,,19.8,,19.8,,,,,,,,,,,,,
"RRR = 8. SP-heat:(beta=0.369 mJ/mol.K4, (delta)=3.7 mJ/mol.K6. Debye-T(RES) = 170K. DOS(FL) = 2.73 states/eV.f.u. (dC/gamma*Tc) = 1.03",,298.0,Sr1Pd2As2,3.0,,,SrPd2As2,,,,,,,,shape_03,,0.92,1.5,,,,0.92,0.07,6.43,7.57,,170.0,69.0,,,7.682,0.00117,,,
,,,La1.86Ba0.14Cu1O4,,,,"(La,Ba)2CuO4",,,,,,,,shape_01,,7.4,,,,,7.4,,,,,,,,24.0,,,,,
,,,Ho0.85Dy0.15Ni2B2C1,,,,"(Ho,Dy)Ni2B2C",5.9,,,,,,,shape_03,,7.9,,,,,7.9,,,,,,,,,,,,,
"Single phase,ISOTOPE=ln(1-dTc/Tc)/ln(M16/M18). ,ISOEL=O",,,La1.8Sr0.2Cu0.983Fe0.017O4+z,,,,"(La,Sr)2(Cu,Fe)O4",,,,,,,,shape_01,,,,,13.02,,13.02,,,,,,,,,,,,,
super structure was detected,,,Y0.9Ba2Cu3O6.58,,,,YBa2Cu2Cu3O7,,,6.58,,,,,shape_01,,,,,93.4,4.2,93.4,,,,,,,,,,,,,
,,,Bi2Sr2Ca0.9Y0.1Cu2O8+Z,,,,"Bi2Sr2(Ca,Y)Cu2O8",,,,,,,2.08e-09,,69.6,81.5,90.0,,,,81.5,,,,4.58,,,,,,,,,
,,,Sm1Fe0.9Co0.1As1O1,,,,"SmO(Fe,Co)As",,,,,,,,shape_01,,15.6,,,15.6,,15.6,48.0,,,,,,4.5,,,,,,
CU(1) SITEGAP,,,Y1Ba2Cu3O7-Y,8.3,,,YBa2Cu3O7,,,,,,,,,,92.0,,,,,92.0,,,,,,,,,,,,,
Self-flux sample. RRR = 4.,,,Te2U1,,,,UTe2,,,,,,,,shape_03,,1.1,,,,,1.1,,,,,,,,,,,,,
carrier = 20 E+20 /cm3,,,Sn1Te1,,,,SnTe,,,,,,,,,,0.207,,,,,0.207,,,,,,,,,,,,,
,,,Hf0.5V2Zr0.5,,,,Hf0.5V2Zr0.5,,,,,,,,,,10.1,,,,,10.1,,,,,,,,,,,,,
Debye-T from resistivity measurements,,210.0,H0.995Pd1,,,,PdH0.995,,,,,,,,,9.0,,9.55,,,,9.275,,,,,,,,,,,,,
,,,Y0.775Ba1.925Ca0.3Cu3Oz,,,,"(Y,Ca)(Ba,Ca)2Cu3O7",,,,,,,,,,,,,81.0,,81.0,,,,,,,,,,,,,
Annealing at 350C. TP300= at 290K.  ,,,Bi2.1Sr1.74La0.16Cu1O6+Z,,,,"Bi2(Sr,Bi,La)2CuO6",,,,,,,,shape_03,,7.5,,,,,7.5,,,,,,,,,,,-9.21,,
polycrystaite film on MgO substrate,,,Y1Ba2Cu3O7,2.91,,,YBa2Cu3O7,,,,,,,,,80.0,,,,,3.0,80.0,,,,,,,,,,,,10.0,
,,,Ni19.75Zr79Mn1.25,,,,(Ni20Zr80)1-xMnx,,,,,,,,,,1.92,,,2.43,,1.92,,,,,,,,,,,,,
O-content = 3.99 - 3.97. Hall coeff. RH(T) measured.,,,Pr1.85Ce0.15Cu0.98V0.02O3.98,,,,"(Pr,Ce)2(Cu,V)O4",,,3.98,,,,,shape_01,,22.3,,,,,22.3,,,,,,,,,,,,,
,,,Bi4Sr4Ca1Tm1Cu4O16.67,,,,"Bi2Sr2(Ca,Tm)Cu2O8",,,16.67,,,,,,,37.7,,,,,37.7,,,,,,,,,,,,,
,,,Ca1Al1.1Si0.9,,,,"Ca(Al,Si)2",,,,,,,,,,6.63,,,,,6.63,,,,,,,,,,,,,
,,,Nb3Rh0.95Co0.05,,,,,,,,,,,,,,1.96,,,,,1.96,,,,,,,,,,,,,
,,,Gd0.97Pr0.03Ba2Cu3O7,,,,"(Gd,Pr)Ba2Cu3O7",,,,,,,,shape_01,,93.1,,,,,93.1,,,,,,,,,,,,,
"YBCO(001)Y2O3(001)/YBCO(001) JUNCTION,GAP AT 4.5K",,,Y1Ba2Cu3O7-Z,3.5,,,YBa2Cu3O7,,,,,,,,shape_04,86.0,,,,,,86.0,,,,,,,,,,,,9.0,
#NAME?,,,Bi1.4Pb0.6Sr2Ca1.8Ga0.2Cu3O7,,,,,,,,,,,,shape_02,,68.2,103.4,,,,68.2,,,,,,,,,,,,,
Curie constant unit is 10-5erg K/(Oe)2g and Fig 9,,,La1.13Pr0.72Sr0.15Cu1O4,,,,"(La,Pr,Sr)2CuO4",,,4.0,,,,,,,,32.0,,,,32.0,,,900.0,3800.0,,,,,,,,,
"COHERE BY MAGNETIC FLUCTUATION,KAIZERO IN CM3/MOLE",,,Bi1.75Pb0.25Sr2Ca2Cu3O10+Z,,,,"(Bi,Pb)2Sr2Ca2Cu3O10",,,,11.8,,,,,,108.0,,,,,108.0,,,,,,,,,,,,,
Tc by ac-SUS. hydrostatic pressure. Tc(max) in this series.,,,Y1.968Lu0.032Fe3Si5,,,,"(Y,Lu)2Fe3Si5",,,,,,,,shape_01,,2.9,,,,,2.9,,,,,,,,,,,,,
P-induced SC. P and T cycle: (P=100 GPa) - (cool to 4 K) - warm to 100-150 K and apply next P) - (cool to 4K),,,D2S1,,,,D2S,,,,,,,,,,,30.0,,,,30.0,,,,,,,,,,,,,
"impurity phase:CuO. small grain size, growth direction along a-axis. coercive force = 48.8 Oe at 300K",,,Cu1Cr0.95Fe0.05O2,,,,"Cu(Cr,Fe)O2",,,,,,,,,97.0,,138.0,,,,117.5,,,,38000000.0,,,,,,,,,
,,,Y1Sr2Cu2.7Ti0.3O7.144,,,,"YSr2(Cu,Ti)3O7",,,7.144,,,,,shape_01,,12.0,,,12.0,,12.0,,,,,,,,,,,,,
,,,Mo0.39Ru0.61,,,,Mo0.39Ru0.61,,,,,,,,,,6.9,,,,,6.9,,,,,,,,,,,,,
,,,Bi2Sr2Ca1Cu1.3K0.7O8+z,,,,,,,,,,,,,,93.0,,,,,93.0,,,,,190.6,,,,,,,40.4,
"impurity phases = RuP2, RuP4 < 2%. M-I transition at 16.5 K.",,,Sm1Ru4P12,,,,SmRu4P12,,,,,,,,shape_01,,,,1.8,,,,,,,,,,,,,,,,
powder sample. dTc/dP in K/GPa.,,,B2Mg1,,,,MgB2,,,,,,,,shape_01,,38.6,,,,,38.6,,,,,,,,-0.8,,,,,
,,,La1.89Ba0.11Cu1O4,,,,"(La,Ba)2CuO4",,,,,,,,,,,,,5.4,,5.4,,,,,,,,,,,,,
,,,La1Mo6S8,,,,LaMo6S8,,,,,,,,,,7.1,,,,,7.1,,,,,,,,,,,,,
,,,Ba0.67Pt3B2,,,,BaPt3B2,,,,,,,,,,5.6,,,,,5.6,,,,,,,,,,,,,
,,,La1.8Sr0.2Cu1O4,,,,"(La,Sr)2CuO4",,,,,,,,,,,,,,,,,,,,,,,,,,,,
(PB0.5CU0.5)SR2(CA0.5SM0.5)CU2O7,,,Pb0.5Sr2Ca0.5Sm0.5Cu2.5O7,,,,"(Pb,Cu)Sr2(Ca,R)Cu2O7",,,,,,,,shape_01,,62.0,,,,,62.0,,,,,,,,,,,,,
,,,Bi2Sr1.9Ca1.1Cu2O8.181,,,,"Bi2(Sr,Ca)3Cu2O8",,,8.181,,,,,,,71.8,,,,,71.8,,,,,,,,,,,,,
,,,Er1Ba2Cu2Co1O7.07,,,,RBa2(Cu2Co)O7,,,7.07,,,,,,,,,4.2,,,,,,,,,,,,,,,,
,,,Tl0.5Pb0.5Sr4Cu2C1O3O7,,,,"(Tl,Pb)Sr4Cu2(CO3)O7",,,,23.9,,1700.0,,shape_01,,,,,71.0,,71.0,57.6,,,,,,1.2,,,0.00244,,,
(dC/gamma*Tc) = 1.86. gap(0) = 1.93Tc,,,Nb0.18Re0.82,,,,,,,,,,,,shape_01,,8.9,,,8.6,,8.9,23.0,4.8,,,414.0,,,,,,,,
Tc is defined as T3. dTc/dP is estimated from the figure. Tc(max)=151.3K,,,Hg0.9Pb0.1Ba2Ca2Cu3O8+Z,,,,"(Hg,Pb)Ba2Ca2Cu3O8",,,,,,,,,,,130.0,,,,130.0,,,,,,,,3.3,,,,,
RRR=4.4,,,U1Pd2Al2.4Ga0.6,,,,"UPd2(Al,Ga)3",13.6,,,,,,,,,0.33,,,,,0.33,,144.0,,,,,,,,,,,
,,,Bi2Sr2Ca1Cu2O8.28,,,,Bi2Sr2CaCu2Oz,,,8.28,,,,,shape_03,,,80.0,,,,80.0,,,,,,,,,,,,,
TC DEPEND ON HOLE DENSITY,,,La1.82Sr0.18Cu1O4,,,,"(La,Sr)2CuO4",,,4.0,,,,,,,37.0,,,,,37.0,,,,,,,,,,,,,
,,,Hg1Ba2Ca2Cu3O8+y,,,,HgBa2Ca2Cu3O8+y,,,,,,,,shape_03,,110.4,,,,1.2,110.4,,,,,,,,,,,,,
,,,Bi2Sr1.34La0.66Cu1OZ,,,,"Bi2(Sr,La)2CuOz",,,,,,,,shape_03,23.0,,,,,,23.0,,,,,,,,,,,,,
(dC/Tc) = 10 mJ/mol.K2,,255.0,Sr1Fe1.8Co0.2As2,,0.0006,,"Sr(Fe,Co)2As2",,,,,,,,shape_01,,,,,19.2,,19.2,,12.6,,,,,,,,,,,
"impurity phase=A2, V5Al8",,,V0.65Ge0.15Al0.2,,,,V1-x-yGexAly,,,,,,,,,,5.5,,,,,5.5,,,,,,,,,,,,,
"THICKNESS=2810A,COHERE AB/C=13.8",,,La1.8Sr0.2Cu1O4,,,,"(La,Sr)2CuO4",,,,33.0,,,,shape_05,,30.4,,,,,30.4,,,,,,,,,,,,,
,,,Bi2Sr2Ca0.8Tb0.2Cu2Oz,,,,"Bi2Sr2(Ca,Tb)Cu2O8",,,,,,,,shape_01,,83.0,,,,,83.0,,,,9.27,,,,,,,3.11,,
Tc=2.26 K at P=20 kbar,,,Rb0.33W1O3,,,,,,,,,,,,,,2.45,,,,,2.45,,,,,,,,-0.095,,,,,
,,,Y1Ba2Cu2.94Al0.06O7,,,,"YBa2(Cu,Al)3O7",,,,,,,,shape_01,,,,,,,,,12.2,,,,,,,,,,,
,,,Nd0.6Ca0.4Ba2Cu2.2Hg0.8O6+z,,,,"(Hg,Cu)Ba2(Nd,Ca)Cu2O6",,,,,,,,shape_01,,,108.0,,,,108.0,,,,,,,,,,,,,
,,,Mo6Se6.5Te1.5,,,,"Mo6(Se,Te)8",,,,,,,,,,6.23,,,,,6.23,,,,,,,4.73,,,,,,
,,,Ba2Ca4Cu6O14-z,,,,CuBa2Ca4Cu5O14,,,,,,,,,,102.0,,,,,102.0,,,,,,,,,,,,,
impurity phase = ReB2 < 5%. space-G = P6<3>/mc. RRR = 6. G-L parameter = 17,,,B3Re7,,,,Re7B3,,,,,,,,,,3.3,,,,,3.3,0.9,,,,331.0,19.1,,,,0.006,,,
Tc by SP-heat. lower-Tc = 1.724 K. (dC/Tc) = 788 mJ/mol.K2.,,,Pr1Os4Sb12,,,,PrOs4Sb12,,,,,,,,shape_03,,1.81,,,,,1.81,,,,,,,,,,,,,
fully reduced,,,Y1Ba2Cu3O6.03,,,,YBa2Cu3Oz,,,6.03,,,,,shape_01,,,,10.0,,,,,,,,,,,,,,,,
av. grain size = 180 micron. RRR = 4.9,,,Er1Pd2Sn1,,,,ErPd2Sn,1.0,,,,,,,shape_01,,1.17,,,,,1.17,,,,,,,,,,,,,
GAP AT 4.2K,,,Y1Ba2Cu3O7,3.2,,,YBa2Cu3O7,,,,,,,,,,90.0,,,,,90.0,,,,,,,,,,,,12.0,
,,,Y0.7Pr0.3Ba2Cu3Oz,,,,"(Y,Pr)Ba2Cu3O7",,,,,,,,,,56.9,,,,,56.9,,,,,,,,,,,,,
growth direction:c axis,,,Y1Ba2Cu3O7-d,,,,YBa2Cu3O7-d,,,,,,,,shape_05,,84.0,,,,,84.0,,,,,,,,,,,,,
,,,Y0.8Pr0.2Ba2Cu4O8,,,,"(Y,Pr)Ba2Cu4O8",,,,,,,,shape_02,69.0,,72.0,,,,70.5,,,,,,,,,,,,,
Tc(max) = 150 K at 29 Gpa.,,,Hg1Ba2Ca1Cu2O6,,,,HgBa2CaCu2O6,,,,,,,,shape_01,,,125.0,,,,125.0,,,,,,,,2.2,,,,,
,,,Y1Ba2Cu3O7,,,,YBa2Cu3O7,,,,,,,,,,93.0,,,,,93.0,,,,,,,,,,,,,
Isostructure of NpPd5Al2. Crystalline electric field (CEF) measured by neutron inelastic scattering(NIS),,,Nd1Pd5Al2,,,2.7,NdPd5Al2,1.2,,,,,,,shape_01,,,,0.3,,,,,,,,,,,,,,,,
pseudogap measured by NMR,,,Bi2Sr2Cu1O6.36,,,,Bi2Sr2CuO6.36,,,6.36,,,,,shape_03,,,,,8.0,,8.0,,,,,,,,,,,,,
,,,Ca1K1Fe4As4,,,,CaKFe4As4,,,,,,,,shape_03,,35.1,,,,,35.1,,,,,,,,,,,,,
"ORTHO-III. Gd-content - 1.05 - 1.35 at% for ESR measurement. penet(a)=135, penet(b)=116 nm.",,,Y1Ba2Cu3O6.77,,,,YBa2Cu3Oz,,,6.77,,,125.0,,shape_03,,,,,75.0,,75.0,,,,,,,,,,,,,
,,,Cd0.2Zn0.8,,,,Cd0.2Zn0.8,,,,,,,,,,0.628,,,,,0.628,,,,,,,,,,,,,
IMPURITY R2BACUO5(GREEN PHASE),,,Er1Ba1Sr1Cu3O6.94,,,,RBaSrCu3O7,,,6.94,,,,,shape_01,,78.0,,,,,78.0,,,,,,,,,,,,,
,,,La1Pr0.85Sr0.15Cu1O4,,,,"(La,Sr,Pr)2CuO4",,,,,,,,,,28.0,,,28.0,,28.0,,,,,,,,,,,,,
stannides. RRR=0.96. sublattice[Sn1-xTmx] is important for SC.,,,Tm1Rh1.3Sn4,,,7.52,"(Sn,Tm)Tm4Rh6Sn18",,,,,,,,shape_03,,2.07,,,,0.03,2.07,,,,320.0,,,0.415,,11.22,,,,
M<av>=113.58. Tc by mutual inductance.,,,Sn1,,,,Sn,,,,,,,,,,3.8082,,,,,3.8082,312.4,,,,,,0.0147,,,,,,
,,,Tl0.6La1Sr1Cu1.4O5,,,,,,,,,,,,shape_01,26.0,,40.0,,,,33.0,,,,80.0,,,,,,,,,
,,,Y1Ba2Cu3O6.72,,,,YBa2Cu3O7,,,6.72,,,,,shape_01,,60.8,,,,,60.8,,,,3.8,,,,,,,,,
,,,Nb0.025Ta0.975,,,,Nb0.025Ta0.975,,,,,,,,,,4.465,,,,,4.465,,,,,,,,,,,,,
,,,Y0.9Ca0.1Ba2Cu3O7,,,,"(Y,Ca)Ba2Cu3Oz",,,7.0,,,,,,,81.8,,,,,81.8,,,,,,,,,,,,,
not s/c,,,Bi0.33Sr2Y1Cu2.67Oz,,,,"(Bi,Cu)Sr2YCu2Oz",,,,,,,,shape_01,,,,20.0,,,,,,,,,,,,,,,,
"TRANSPORT PROPERTIES JUMP AT T0,T0=71K(LTO TO LTT)",,,La1.48Nd0.4Sr0.12Cu1O4,,,,,,,,,,,,shape_03,,8.3,,,,,8.3,,,,,,,,,,,,,
Tc(SUS) < 2.0 K. maybe small SC volume.,,,Se2Ta1.1,,,,Ta1+xSe2,,,,,,,,shape_01,,2.1,,,,,2.1,,,,,,,,,,,,,
,,,Er1Ba2Cu3O6.11,,,,ErBa2Cu3Oz,,,6.11,,,,,,,,,,,,,,,,,,,,,,,,,
,,,Hg1Ba2Ca1Cu2O6.1,,,,HgBa2CaCu2O6.10,,,6.1,,,,,shape_01,,,,,93.0,,93.0,,,,,,,,,,,,,
"DOS = 28.2 states/eV.spin , obtained from [gamma]",,,La0.985Ce0.015Ni1C2,,0.001,2.32,"(La,Ce)NiC2",,,,,,,,shape_01,1.5,,,,,,1.5,,8.3,14.2,,,,,,,,,,
,,,Bi2Sr1.9Gd0.1Ca1Cu2O8+z,,,,"Bi2(Sr,Gd)2CaCu2O8",,,,,,,,,,76.0,,,,,76.0,,,,,,,,,,,,,
RRR = 1.62. SP (beta) = 2.01 mJ/mol.K4. (dC/gamma*Tc) = 1.74. Hc(0) = 101 mT. Hp = 8.70 T. GL(kappa) = 44. e-ph = 0.73,,189.0,Zr4Rh2O1,3.46,,,Zr4Rh2Ox,,,,,,,,shape_01,,4.7,,,4.3,,4.7,6.08,17.9,,,319.90000000000003,7.2,1.95,,,0.0088,,0.64,
,,,Bi1Pb0.4Sr1Ca1Cu2OX,,,,,,,,,,,,shape_03,88.0,,115.0,,,,101.5,,,,,,,,,,,,,
Neel-T and T<SG>( spin glass temp) defined as the peak of ac-SUS.,,,U0.85La0.15Pd2Al3,,0.00036,2.5,"(U,La)Pd2Al3",4.3,,,,,,,,,,,,,,1.2,,,,,,,,,,,,,
,,,Bi2Sr1.6Pr0.4Cu1O6.313,,,,"Bi2(Sr,Pr)2CuO6",,,6.313,,,,,,,,,,21.8,,21.8,,,,,,,,,,,,,
,,,Pb0.7Cd0.3Sr2Y0.5Ca0.5Cu2Oz,,,,"(Pb,Cd)Sr2(Y,Ca)Cu2Oz",,,,,,,,shape_01,,,26.5,,,,26.5,,,,,,,,,,,,,
,,,Nb3Rh0.05Au0.95,,,,"Nb3(Rh,Au)",,,,,,,,shape_01,,11.0,,,,,11.0,,,,,,,,,,,,,
10% 1221 phase. Tc increases as increasing C/B ratio,,,Lu1Ni1B0.8C1.2,,,,LuNiBxCy,,,,,,,,,,,,,3.2,,3.2,,,,,,,,,,,,,
"Ba-content by EDS. Tn nearly equal to T<STR> measured by SUS and RES. Tc defined as sharp drop of R, but not to zero (maybe filamentary SC)",,,Ba1Fe1.974Mo0.026As2,,,,"Ba(Fe,Mo)2As2",,,,,,,,shape_03,,,12.5,,,,12.5,,,,,,,,,,,,,
"0212,0201,0223,0234, phases were contained",,,Sr2Ca2Cu3O5.5,,,,Sr2Ca2Cu3Oz,,,,,,,,,,,,,109.0,,109.0,,,,,,,,,,,,,
,,,La1.8Nd0.05Ca1.15Cu2O6-Z,,,,"(La,Nd,Ca)2CaCu2O6",,,,,,,,shape_01,15.0,19.0,23.0,,,,19.0,,,,,,,,,,,,,
,,,Y1Ba2Cu2.919Zn0.081O7-Z,,,,"YBa2(Cu,Zn)3O7",,,,,,,,,,47.4,,,,,47.4,,,,,,,,,,,,,
"impurity phase: FeAs. RRR = 4.87. T<SDW> = 200K defined as R(T) anomaly. Hc2, Hirr defined as 0.9Rn and 0.1Rn, respectively.",,,Eu0.7Na0.3Fe2As2,,,,"(Eu,Na)Fe2As2",,,,,,,,shape_01,,,34.7,,32.0,,32.0,90.0,,,,,1.9,3.87,,,,,,
broad transition,,,Y0.8Ca0.2Sr1Ba1Cu2.8B0.2O7,,,,"(Y,Ca)SrBa(Cu,(BO3))3Oz",,,,,,,,,,,,,45.0,,45.0,,,,,,,,,,,,,
"hydrostatic, up to 1 Gpa",,,Gd1Ba1.5Sr0.5Cu3O6.63,,,,"Gd(Ba,Sr)2Cu3Oz",,,6.63,,,,,,,,,,16.0,,16.0,,,,,,,,2.2,,,,,
NQR measurement,,,Y1Ba2Cu3.98Zn0.02O8,,,,"YBa2(Cu,Zn)4O8",,,,,,,,shape_01,,,68.0,,,,68.0,,,,,,,,,,,,,
,,,Tl1Sr2Ca1Cu2O6.68,,,,TlSr2CaCu2Oz,,,6.68,,,,,,,75.0,,,,,75.0,,,,,,,,,,,,,
resistivity(max) at T=46 K. Sp-heat measured for 0.3 < T= < 4 K.,,,Ce1Co1In5,,,,CeCoIn5,,,,,,,,shape_03,,2.26,,,,,2.26,,,,,,,,,,,,,
Nb-doped SrTiO3. carrier doping by Nb-doping. mobility = 600 cm2/V.s. G-L = 8.4,,,Sr1Ti1O3,,,,SrTiO3,,,,,,,,shape_03,,0.43,,,,,0.43,,1.6,,,,,,,,,,,
,,,Pr1Tl2Sr2Ca4Cu5O2,,,,PrTl2Sr2Ca4Cu5O,,,2.0,,,,,,79.0,,97.0,,,,88.0,,,,,,,,,,,13.0,,
,,,Bi4Sr3Ca1.5Y1.5Cu4O16,,,,,,,,,,,,,,86.1,,,,,86.1,,,,,,,,,,,,,
,,,Y1Ba2Cu3O6.975,,,,YBa2Cu3O7,,,6.975,,,,3.54e-10,shape_01,,,,,,,,,,,,,,,,,,,,
,,,Hf0.5Re0.5,,,,Hf0.5Re0.5,,,,,,,,,,,,1.02,,,,,,,,,,,,,,,,
fully oxygenated,,,Y1Ba1.6La0.4Cu3Oz,,,,,,,,,,,,shape_01,,,,,50.1,,50.1,,,,,,,,,,,,,
as-prepared,,,Tl0.5Pb0.5Sr4Cu2C7O21,,,,,,,,,,,,,,,,,60.0,,60.0,,,,,,,,,,,,,
,,,Eu1.5Ce0.5Sr2Cu2Nb1O10,,,,"(R,Ce)2Sr2Cu2NbO10",,,,,,,,,,,23.0,,,5.0,23.0,,,,,,,,,6.58,,,,
deposited at 2 K.,,,Cu0.1Pb0.9,,,,Cu0.1Pb0.9,,,,,,,,,,6.5,,,,,6.5,,,,,,,,,,,,,
,,,Cu0.2Ir1Te1.5Se0.5,,,,"CuxIr(Te,Se)2",,,,,,,,shape_01,,,2.3,,,,2.3,,,,,,,,,,,,,
"Jc(5K,5T)=23300 A/cm2. Jc(50K,5T)=68 A/cm2. Tirr(1T)=77 K. Tirr(5T)=41 K.",,,Y1Re0.1Ba2Cu2.9O7.08,,,,"(Cu,Re)Ba2YCu2O7",,,7.08,,,,,,89.0,,,,90.0,,90.0,,,,,,,,,,,,,
"THC300=THC150, TP300=TP200",,,Pr1Ba2Cu4O8,,,,"(Y,Pr)Ba2Cu4O8",,,,,,,,shape_01,,,,5.0,,,,,,,600.0,,,,,,,64.6,,
Vickers = 665 DPN. crystallization temp. = 852 K.,,,Ti45Nb40Si15,,,,TixNbySiz,,,,,,,,,,5.1,,,,0.5,5.1,20.1,,,,,,,,,,,,
"Irradiation (1.4 GeV, <208>Pb-ion) effect. Density of deffect expressed by matching field B (T-unit). B = 2.0 T.  d[penet] = T^n, n = 2.08",,,Ba1Fe1.91Ni0.09As2,,,,BaFe1-xNix)2As2,,,,,,,,shape_03,,,17.86,,,,17.86,,,,,,,,,,,,,
reentrant Tc2=4.95 K. FM order at Curie Temp.,5.33,,Er0.16Ho0.84Rh4B4,,,,"(Er,Ho)Rh4B4",,,,,,,,,,5.95,,,,,5.95,,,,,,,,,,,,,
annealed in Ar/H2 at 290C for 15min,,,Tl0.5Bi0.5Sr4Cu2C1O10,,,,"(Tl,Bi)Sr4Cu2(CO3)O7",,,,,,,,,,,,,52.0,,52.0,,,,,,,,,,,,,
Hirr defined as Jc = 50 A/cm2.,,,Y1Ba2Cu4O8,,,,YBa2Cu4O8,,,,,,,,shape_03,,,,,78.1,,78.1,,,,,,,,,,,,,
,,,Y1Ba1.5La0.5Cu3O7.17,,,,"Y(Ba,La)2Cu3O7",,,7.17,,,,,shape_01,50.9,,57.3,,,11.6,54.1,,,2.8,4.8,,,,,,,39.7,,
,,,K0.9Bi1.1O3,,,,"(K,Bi)BiO3",,,,,,,,,,,,,10.2,,10.2,,,,,,,,,,,,,
,,,Ba1.6Sr0.4Yb0.65Ca0.35Cu3O6.52,,,,"Cu(Ba,Sr)2(Yb,Ca)Cu2O6",,,6.52,,,,,,,,,,79.0,,79.0,,,,,,,,,,,,,
Tc calculated from Tc(Pb)=7.195 K (not given by the Authors),,,In0.0293Pb0.9707,,,,Pb1-xInx,,,,,,,,,,7.109,,,,,7.109,,,,,,,,,,,,,
,,,Y1Ba2Cu3O6.962,,,,YBa2Cu3O7,,,6.962,,,1350.0,,shape_01,,,,,92.1,7.0,92.1,,,,,,,,,,,,,
,,,Bi1.4Pb0.6Sr1.6Ca1Nd0.4Cu2O8+Z,,,,"(Bi,Pb)2(Sr,Nd)2(Ca,Nd)Cu2O8",,,,,,,,shape_02,52.0,62.0,,,,,62.0,,,,,,,,,,,,,
"space-G=I4<->3d. impurity phase(C, Y2O3, YC2, Y2OxCy). s/c volume fraction=10 %. PENET frm Hc1.",,,C3Y2,,,,Y2C3,,,,,,,,,,18.0,,,,,18.0,,,,,434.0,,,,,0.0035,,,
substrate = LaAlO3(a = 3.793 A). thickness = 450 A. stoichiometric (z=4.0) sample,,,La1.88Ce0.12Cu1O4,,,,"(La,Ce)2CuO4",,,4.0,,,,,shape_04,,24.3,,,,,24.3,,,,,,,,,,,,,
structural transition at 150 K.,,,La1Ru2Zn20,,,,LaRu2Zn20,,,,,,,,shape_03,0.2,,,,0.2,,0.2,,,,,,,,,,,,,
T<STR> is transition temperature from P4/nmm to Cmma,,,Na1Fe0.99Co0.01As1,,,,"Na(Fe,Co)As",,,,,,,,shape_03,,,,,17.8,,17.8,,,,,,,,,,,,,
,,,O1.07Ti1,,,,TiOx,,,,,,,,,,1.0,,,,,1.0,,,,,,,,,,,,,
,,,Tl2Ba2Cu1O6+y,,,,Tl2Ba2CuO6+y,,,,,,,,,11.0,,,,,,11.0,,,,,,,,,,,,,
,,,La3.3Gd0.1Ca0.2Ba3.4Cu7O16.449,,,,,,,16.449,,,,,shape_01,,,,,,,,,,,18.5,,,,,,,,,
Tl:Ba:La:Cu=1.10:1.43:0.57:0.95,,,Tl1Ba1.4La0.6Cu1O5,,,,"Tl(Ba,La)2CuO5",,,,,,,,shape_01,20.2,24.0,28.5,,,8.3,24.0,,,,,,,,,,,,,
OZ=3.99-3.              97,,,Pr1.85Th0.15Cu1O3.98,,,,"(Pr,Th)2CuO4",,,3.98,,,,,,,17.2,,,,,17.2,,,,,,,,-0.18,,,,,
"Tc(max) = 36.7 K at P = 8.9 GPa. (dTc/dP) = 3.2 and -1.7 K/GPa for 0<P<8.9 and for P>8.9 GPa, respectively. Mossbauer effect measured.",,,Fe1.01Se1,,,,beta-Fe1.01Se,,,,,,,,shape_01,,,8.0,,,,8.0,,,,,,,,12.6,,,,,
,,,La2.25Pr0.75Tl1,,,,"(La,Pr)3Tl",,,,,,,,,,1.24,,,,,1.24,,,,,,,,,,,,,
,,,Er0.5Pr0.5Ba2Cu3OZ,,,,"(Er,Pr)Ba2Cu3O7",,,,,,,,shape_01,,24.8,,,,,24.8,,,,,,,,,,,,,
,,,Nd1.88Ce0.12Cu0.96IN0.04O4-Z,,,,"(Nd,Ce)2(Cu,In)O4",,,,,,,,shape_01,2.6,10.5,22.0,,,19.4,10.5,,,,,,,,,,,,,
,,,Bi2Sr1.5La0.5Cu1OZ,,,,"Bi2(Sr,La)2CuOz",,,,,,,,shape_03,,,8.2,,,,8.2,,,,,,,,0.47,,,,,
,,,Ba0.55K0.45Bi1O3,,,,"(Ba,K)BiO3",,,,,,,,shape_04,,20.0,,,,,20.0,,,,1100.0,,,1.6,,,,,,
,,,Ho0.5Dy0.5Ni2B2C1,,,,"(Ho,Dy)Ni2B2C",7.61,,,,,,,shape_03,,5.91,,,,,5.91,,,,,,,,,,,,,
,,,Y0.8Ca0.05Pr0.15Ba2Cu3O6.95,,,,"(Y,Ca,Pr)Ba2Cu3O7",,,6.95,,,,,shape_01,,82.7,,,,,82.7,,,,,,,,,,,,,
,,,Cr0.8Re0.2,,,,Cr1-xRex,,,,,,,,,,1.31,,,,,1.31,,,,,,,,,,,,,
,3.36,,Y1Ba2Cu3.88Co0.12O8,,0.0006,3.91,"YBa2(Cu,Co)4 O8",,,,,,,,,48.0,,68.0,,,,58.0,,,,,,,,,,,,,
P-induced SC. P(cr)=2.61 GPa. SC properties for P=2.61 GPa. SC region shown in FIG(from JPS076051007). gamma calculated from Hc2(T). RR=0.44 microOhm.cm. RRR=250.,46.0,,Ir1U1,,,,UIr,,,,,,,,shape_03,,0.14,,0.0,,,0.14,0.0258,48.5,,,,110.0,,,,,,,
,,,La1.9Ba0.1Cu1O4,,,,"(La,Ba)2CuO4",,,,,,,,,,,,,29.1,,29.1,,,,,,,,,,,,,
not SC down to 4.2 K.,10.0,,Nd1Ir1Si1,,,,NdIrSi,,,,,,,,,,,,4.2,,,,,,,,,,,,10.237,,,,
N=IN E+21/CM3,,,La1.85Sr0.15Cu0.97Ni0.03O4,,,,"(La,Sr)2(Cu,Ni)O4",,,,,,,1.78e-09,,,16.3,,,,,16.3,,,,,,,,,,,,,
,,,Y0.2Gd0.8Ba2Cu3O7-z,,,8.15,"(Y,Gd) Ba2 Cu3 O7",,,,,,,,,,,,,92.0,,92.0,,,,,,,,,,,,,
"NEELT DECREASES WITH PRESSURE,DTC/DP=+0.50K/KBAR FOR P>3KBAR",,,La2Cu1O4,,,,La2CuO4,204.0,,,,,,,,,37.7,,,,,37.7,,,,,,,,4.0,,,,,
as-grown,,,Tl1Ba0.8Sr1.2Ca2Cu3O9-z,,,,"Tl(Ba,Sr)2 Ca2 Cu3 O9",,,,19.1,,,,shape_03,,98.0,,,,,98.0,,,,,1640.0,,,,,,,,
,,,La1.83Ba0.17Cu1O4,,,,"(La,Ba)2CuO4",,,,,,,,,,,,,26.9,,26.9,,,,,,,,,,,,,
"A15,Nb,sigma phases",,,Nb78Ga18Mn4,,,,"Nb78(Ga,Mn)22",,,,,,,,,,5.97,,,,,5.97,7.42,,,,,,1.68,,,,,,
,,,Ca0.2Ba1.55La1.25Cu3O7.11,,,,"(La,Ca)(Ba,La)2 Cu3O7",,,7.11,,,,,,59.7,,,,,,59.7,,,,,,,,,,,,,
,,,Y1.8Zr0.2C2.9,,,,"(Y,Zr)2C3",,,,,,,,,,13.0,,,,,13.0,,,,,,,,,,,,,
,,,La1.9Sr0.1Cu1O4,,,,"(La,Sr)2CuO4",,,,,,,3.73e-09,,,26.2,,,,,26.2,,,0.287,0.958,,,,,,,,,
,,,La1.75Nd0.1Ca1.15Cu2O6-Z,,,,"(La,Nd,Ca)2CaCu2O6",,,,,,,,shape_01,12.0,15.0,19.0,,,,15.0,,,,,,,,,,,,,
,,248.0,Tb2Rh3Sn5,,,,,7.0,,,,,,,shape_01,,,,,,,,,,,,,,,,,,,,
"By measuring resistivity, Hall coefficient, and Raman scattering at high pressures on TaS2, CDW  was observed to disappear at 7.3 Gpa, and reveals characeristics of distinct pressure-tunable.",,,Ta1S2,,,,TaS,,,,,,,,shape_03,,,,,,,0.8,,,,,,,,,,,,,
,,,Ba2Bi3,,,,Ba2Bi(Sb1-xBix)2,,,,,,,,,,4.48,,,,,4.48,,,,,,,,,,,,,
,,,La1.9Sr0.1Cu1O4,,,,"(La,Sr)2CuO4",,,,,,,,shape_01,,,,,,,,,,,,,,,,,,,,
,,,Lu0.8Ca0.2Ba2Cu3O6.13,,,,"(La,Ca)Ba2Cu3O7",,,6.13,,,,,,,,41.0,,,2.0,41.0,,,,,,,,,,,,,
nearly single phase,,,Tl0.5Pb0.5Sr2Eu1.8Ce0.2Cu2O9,,,,"(Tl,Pb)Sr2(Eu,Ce)2Cu2O9",,,,,,,,,,,40.0,,,,40.0,,,,,,,,,,,,,
,,,Y0.6Pr0.4Ba2Cu3O6.61,,,,"(Y,Pr)Ba2Cu3Oz",,,6.61,,,,,shape_01,26.0,,,,,,26.0,,,,,,,,,,,,,
,,,Hf1V2D0.25,,,,HfV2Dx,,,,,,,,,,8.24,,,,,8.24,,,,,,,,,,,,,
,,,Nb0.24Tc0.76,,,,Nb0.24Tc0.76,,,,,,,,,,12.9,,,,,12.9,,,,,,,,,,,,,
Effect on superconducting transition temperature of non-magnetic rare earth atoms was studied to substitute A-atom into APX-based superconductors.,,,Hf0.6Lu0.4P1.45S0.55,,,,Hf0.8Lu0.4P1.45S0.55,,,,,,,,,,,,,,,4.48,,,,,,,,,,,,,
Co-content confirmed by EMS. thermal expansin(TE) measured by capacitance dilatometer. (dTc/dP) calculated from SP and TE using Ehrenfest relation.,,,Ba1Fe1.84Co0.16As2,,,,"Ba(Fe,Co)2As2",,,,,,,,shape_03,,21.5,,,,,21.5,,,,,,,,-1.7,,,,,
"RRR=2.2. DB shows values for sigma-band. For pai-band, gap=2.5 meV, gapene = 1.75.",,,Mg0.9Al0.1B2,3.9,,,"(Mg,Al)B2",,,,,,,,shape_01,,33.4,,,,,33.4,,,,,,,,,,,,5.4,
,,,Nd1Ba2Cu3OX,,,,NdBa2Cu3O7,,,,,,,,,,90.0,,,,,90.0,,,4.8,,,,,,,,,,
,,,Bi2Sr2Ca0.45Gd0.55Cu2O8+z,,,,"Bi2Sr2(Ca,Gd)Cu2O8",,,,,,,,,,24.0,,,,,24.0,,,,,,,,,,,,,
