Repository: Tejasvini595/superconductor_deepset

## Overview

This repository contains the official implementation of **"From Individual Elements to Macroscopic Materials: In Search of New Superconductors via Machine Learning"**.

The code implements a **DeepSet neural network** for predicting the critical temperature (Tc) of superconducting materials based solely on their chemical composition. By explicitly enforcing permutation invariance, the DeepSet architecture avoids artifacts associated with arbitrary element ordering and provides a physically meaningful framework for learning composition–property relationships in superconducting materials.

File: data/superconductors_kaggle_ready_v2.csv (part 38 of 87)
comment,curiet,debyet,element,gapene,kaizero_value,moment_value,name,neelt,nhc2zero_value,oz,pcohere_value,phc2zero_value,ppenet_value,rh300,shape,t1_value,t2_value,t3_value,tcn_value,tcsus_value,tcwidth_value,critical_temp_K,upper_critical_field_0K_T,gamma_sommerfeld_mJmolK2,resistivity_normal_uOhmcm,resistivity_roomtemp_uOhmcm,penetration_depth_nm,coherence_length_nm,dhc2dt_TK,dtcdp_KGPa,density_gcm3,lower_critical_field_0K_T,thermopower_300K_uVK,energy_gap_meV,data_quality_flag
,,,Y1Ba2Cu2.91Zn0.09O6.65,,,,"YBa2(Cu,Zn)3O7-d",,,6.65,,,,,shape_05,10.0,,,,,,10.0,,,,900.0,,,,,,,,,
R<ab> has the peak at 130 K. Tc(max) = 32.4 K at P = 0.48 GPa,,,K0.86Fe2Se1.82,,,,KFe2Se2,,,,,,,,shape_03,,,31.1,,,,31.1,,,,,,,,,,,,,
,,,Re1,,,,Re,,,,,,,,shape_01,,1.694,,,,,1.694,,,,,,,,-0.023,,,,,
Hall coeff. RH(T) measured.,,,Pr1.85Ce0.15Cu0.94V0.06O4-z,,,,"(Pr,Ce)2(Cu,V)O4",,,,,,,,shape_01,,15.4,,,,,15.4,,,,,,,,,,,,,
,,,Pb1Te1,,,,,,,,,,,,,,,,1.28,,,,,,,,,,,,,,,,
,,,La1.76Nd0.125Sr0.115Cu1O4,,,,"(La,Nd,Sr)2CuO4",,,4.0,,,,,shape_01,,,,,25.5,,25.5,,,,,,,,,,,,,
,,,Sm1Fe0.94Ni0.06As1O1,,,,"Sm(Fe,Ni)AsO",,,,,,,,shape_01,,9.0,,,,,9.0,16.9,,,,,,,,,,,,
"phases = A15, Nb5Ga3.  RRR=1.84",,,Ga25Nb75,,,,"Nb75(Ga,Al)25",,,,,,,,,,17.6,,,,,17.6,29.3,,,,,,2.4,,,,,,
NEEL-T FOR CU,,,Gd1.65Nd0.2Ce0.15Cu1O4,,,,"(Gd,Nd,Ce)2CuO4",140.0,,,,,,,,,,,4.2,,,,,,,,,,,,,,,,
,,,Dy1Ba2Cu2.9Ni0.1OX,,,10.5,"DyBa2(Cu,Ni)3O7",,,,,,,,shape_01,,81.8,,,,,81.8,,,,,,,,,,,,,
,,,Mo3Se4,,,,Mo3Se4,,,,,,,,,,5.8,,,,,5.8,,,,,,,,,,,,,
,,,Bi2Sr2Ca1Cu2O8,,,,Bi2Sr2CaCu2O8,,,,,,170.0,,shape_03,,,,,99.0,,99.0,,,,,,,,,,,,,
,,,Dy1Ba2Cu2.98Fe0.02O6.88,,,,"DyBa2(Cu,Fe)3O7",,,6.88,,,,,shape_01,,88.0,,,90.0,,88.0,,,,,,,,,,,,,
,,,Y1Ba2Cu3O6.53,,,,YBa2Cu3Oz,,,6.53,,,,,,,54.0,,,,,54.0,,,,,,,,2.98,,,,,
C-content (estimated from lat-a) = 0.09452,,,Mg1B1.6C0.4,,,,"Mg(B,C)2",,,,,,,,,,33.3,,,,,33.3,,,,,,,,,,,,,
"Figure=Hirr vs T for H//c-axis,platelet=1.5*1*0.3mm3,Hirr by ac-permiability measurement using freq. from 10 to E+5 Hz",,,Y1Ba2Cu3O7,,,,YBa2Cu3O7,,,,,,,,shape_03,,87.5,,,,,87.5,,,,,,,,,,,,,
weak static AF order(Cu-moment). spin excitations were studied by inelastic ND.,,,Pr0.88Ce0.12La1Cu1O4-z,,,,"(Pr,Ce,La)2CuO4",40.0,,,,,,,shape_03,,,,,21.0,,21.0,,,,,,,,,,,,,
<18>O-sample (90% exchange by weight change). O-content(=4.0) by titration method.,,,La1.88Sr0.12Cu1O4,,,,"(La,Sr)2CuO4",,,4.0,,,,,shape_01,,,,,30.2,,30.2,,,,,,,,,,,,,
,,,Y1Ba2Cu2.8Fe0.2O6.8,,,,"YBa2(Cu,Fe)3O7",,,6.8,,,,,shape_01,,43.9,,,,,43.9,,,,,,,,,,,,,
,,,Th1Rh0.96Si1.04,,,,ThSi2-xRhx,,,,,,,,shape_01,,6.45,,,,,6.45,,,,,,,,,,,,,
,,,La1.83Sr0.17Cu0.65Ni0.35O4,,,,"(La,Sr)2(Cu,Ni)O4",,,,,,,,shape_01,,13.5,,,,,13.5,,,,,,,,,,,,,
Hc2(4.2K)= 29.0 kG. alpha- and sigma-phase detected.,,,Tc0.5W0.5,,,,W1-xTcx,,,,,,,,,,7.52,,,,,7.52,4.55,,,,,,,,,,,,
R not to zero at 1.6 K.,,,Sr1Fe1.6Pt0.4As2,,,,"Sr(Fe,Pt)2As2",,,,,,,,shape_01,,,7.0,,,,7.0,,,,,,,,,,,,,
"major phase= Tl1212, minor phase = Tl1201. volume ratio(Tl1212/tl1201) = 73/27",,,Tl0.8Sr1.8Yb0.2Ca1Cu2.2O7-z,,,,"(Tl,Cu)(Sr,Yb)2CaCu2O7",,,,,,,,,71.3,,85.4,,,,78.35,,,,,,,,,,,,,
,,,Mo5.25Nb0.75Se8,,,,Mo5.25Nb0.75Se8,,,,,,,,,,6.2,,,,,6.2,,,,,,,,,,,,,
,,,Sm1Ba2Cu3O6.89,,,,SmBa2Cu3O7,,,6.89,,,,,shape_01,,90.0,,,91.0,,90.0,,,,,,,,,,,,,
,,,Pb0.58Sn0.58Ti2Se5.16,,,,(Pb1-xSnxSe)1.6(TiSe2)2,,,,,,,,shape_03,,3.6,,,,,3.6,,,,,,,,,,,,,
"M =triton B . reaction( 25C,30min).",,,M1Ta1S2,,,,(M)TaS2,,,,,,,,,,5.0,,,,,5.0,,,,,,,,,,,,,
As-synthesized. not SC,,,Pr2Ba4Cu7O15-z,,,,Pr2Ba4Cu7O15-z,,,,,,,,shape_01,,,,2.0,,,,,,,,,,,,,,,,
"c-axis oriented film. D=5000A,not s/c",,,Nd1.83Ce0.17Cu1O4-Z,,,,"(Nd,Ce)2CuO4",,,,,,,,shape_05,12.0,,,,,,12.0,,,,,,,,,,,,,
,,,Bi2Sr2Ca1Cu2O8.194,,,,Bi2Sr2CaCu2O8,,,8.194,,,,2.78e-09,shape_01,,92.0,,,,,92.0,,,,,,,,,,,,,
,33.0,,La1Ba2Cu2.9Co0.1O7.04,,,3.1,"LaBa2(Cu,Co)3O7",,,7.04,,,,,,,,,4.2,,,,,,,,,,,,,,,,
,,,Lu1Ba1.7Sr0.3Cu3O7-d,,,,"Lu(Ba,Sr)2Cu3O7-d",,,,,,,,shape_02,79.0,,,,,,79.0,,,,1020.0,,,,,,,,,
,,,Y1Ba2Cu2.85Ga0.15O7-z,,,,"YBa2(Cu,Ga)3O7",,,,,,,,shape_01,,75.7,,,,,75.7,,,,,,,,,,,,,
"matrix(Ti2GeC) , minor phase (Ti2C)",,,Ti2Ge1C1,,,,T12GeC,,,,,,,,shape_01,,,,,9.5,,9.5,8.1,,,,,6.4,,,,,,,
"T=985C, P=2.1GPa, 2.5H",,,Sr2Y1Cu3O7.75,,,,CuSr2YCu2Oz,,,7.75,,,,,,,,,,67.0,,67.0,,,,,,,,,,,,,
,,,Cu1.2Co1.8S4,,,,Cu1+xCo2-xS4,,,,,,,,,,2.3,,,,,2.3,,,,,,,,,,,,,
,,,Zr1Ru0.9Rh0.1P1,,,,"Zr(Ru,Rh)P",,,,,,,,,,2.9,,,,,2.9,,,,,,,,,,,,,
1*1*0.1mm3,,,Pr1.85Ce0.15Cu1O4+Z,,,,"(Pr,Ce)2CuO4",,,,56.0,10.0,850.0,,shape_03,,23.2,,,,,23.2,,,400.0,,,,,,,,,,
intercalated material = Ybx(NH3)y.  M=NH3,,,Yb0.1M0.16Mo1S2,,,,Yb0.1(M)0.16MoS2,,,,,,,,,,2.4,,,,,2.4,,,,,,,,,,,,,
pressure effect upto 19.1 kbar. twined sample. d(lnTc)/dP = 0.26 /GPa.,,,Pt3U1,,,,UPt3,,,,,,,,shape_03,,0.48,,,,,0.48,,,,,,,7.2,0.126,,,,,
anisotropy = 1.6 from coherence-L.,,,Ba2Ca3Cu5O12-z,,,,"CuBa2(Ca,Mg)3Cu4O12",,121.0,,16.0,195.0,,,,117.5,,,,,,117.5,,,,,,,,,,,,,
"Tl,Pb 1212(45 vol%)+Tl,Pb1223(44%)+CaPbO4(6%)",,,Tl0.69Pb0.46Sr1.6Ba0.4Ca2Cu3Ag0.4Oz,,,,,,,,,,,,shape_02,,,,,119.0,,119.0,,,,,,,,,,,,,
,,,Tl1Sr1.75Th0.25Ca1Cu2O7,,,,"Tl(Sr,Th)2CaCu2O7",,,,,,,,shape_01,,,,,51.6,,51.6,,,,,,,,,,,,,
Tc(max) = 43 K at P=4 GPa. (dTc/dP) = 6.5 K/GPa for 0 < P < 4 GPa and (dTc/dP) = -1.38 K/GPa for 4 < P .,,,La1Fe1As1F0.11O0.89,,,,"La(O,F)FeAs",,,0.89,,,,,,,27.9,,,,,27.9,,,,,,,,6.5,,,,,
,,,La1.85Sr0.15Cu1O4,2.7,,,"(La,Sr)2CuO4",,,,,,,,,,36.0,,,,,36.0,,,,,,,,,,,,,
,,,Zn0.02Pc0.02Bi2Sr2Ca1Cu2Oz,,,,Bi2Sr2CaCu2O8-(Zn Pc)xBi2Sr2CaCu2O8,,,,,,,,,,,67.0,,,,67.0,,,,,,,,,,,,,
,,,La0.5Sr1.5Cu0.25Fe0.75O3.8,,,,"(La,Sr)2(Cu,Fe)O4",,,3.8,,,,,,,,,10.0,,,,,,,,,,,,,,,,
,,,Y0.7Pr0.3Ba2Cu3OZ,,,,"(Y,Pr)Ba2Cu3O7",,,,,,,,shape_01,,58.4,,,,,58.4,,,,,,,,,,,,,
thickness = 1000A. [penet] measured by transmission microwavw method.,,,Nb1,,,,Nb,,,,,,,,shape_04,,9.09,,,,0.1,9.09,,,5.37,,100.8,,,,,,,,
NO-POSITIVE CURVATURE IN HC2 VS T,,,Y1Ba2Cu3O7-Z,,,,YBa2Cu3O7,,,,,,,,shape_03,,93.0,,,,,93.0,,,,,,,,,,,,,
,,,Pr0.7Nd0.3Os4Sb12,,,,"(Pr,Nd)Os4Sb12",,,,,,,,shape_03,,1.27,,,1.26,,1.27,0.389,,,,,,,,,,,,
#NAME?,,,Bi1.4Pb0.6Sr2Ca1Ga1Cu3O7,,,,"(Bi,Pb)2Sr2(Ca,Ga)Cu2O8",,,,,,,,shape_02,,66.5,,,,,66.5,,,,,,,,,,,,,
,,,Bi2Sr2Ca0.6Pr0.4Cu2OZ,,,,"Bi2Sr2(Ca,Pr)Cu2Oz",,,,,,,,shape_01,,,25.0,,,,25.0,,,4000.0,9000.0,,,,,,,,,
,,,Sr2Pr1Ta1Cu2O8-d,,0.00091,2.89,Sr2PrTaCu2O8,2.2,,,,,,,shape_01,,,,,,,,,,,,,,,,,,,,
,,,Rh0.53Se0.47,,,,Rh0.53Se0.47,,,,,,,,,,6.0,,,,,6.0,,,,,,,,,,,,,
,,,Ti50V50,,,,,,,,,,,,,,7.8,,,,,7.8,,,,,,,,,,,,,
,,,La1Rh1Sn1,,,,LaRhSn,,,,,,,,shape_01,,2.0,,,,,2.0,0.7,,11.0,,,,,,,,,,
,,,Y0.65Ca0.15Pr0.2Ba2Cu3O6.95,,,,"(Y,Ca,Pr)Ba2Cu3O7",,,6.95,,,,,shape_01,,77.1,,,,,77.1,,,,,,,,,,,,,
not SC. Semicond. like gap = 34.5 meV. Carrier shows at 0 K. DOS = 9.65 /eV.,,,Nd1Pd1Bi1,,,,NdPdBi,4.0,,,,,,,shape_01,,,,1.2,,,,,,,442.0,,,,,,,69.0,,
2223+2212(MINOR),,,Bi1.6Pb0.4Sr2Ca2Cu2.99Zn0.01OZ,,,,"(Bi,Pb)2Sr2Ca2(Cu,Zn)3O10",,,,,,,,shape_02,95.9,,101.1,,,,98.5,,,,,,,,,,,,,
,,,Cr2Ru1,,,,,,,,,,,,,,2.02,,,,,2.02,,,,,,,,,,,,,
Nematic fluctuations are divergently enhanced at the nematic QCP in FeSe1-xSx superconductors without accompanying other orders.,,,Fe1Se0.79S0.21,,,,FeSe0.79S0.21,,,,,,,,shape_03,,,,,,,5.6,,,,,,,,,,,,,
,,,Y0.8Ca0.2Ba2Cu4O8,,,,"(Y,Ca)Ba2Cu4O8",,,,,,,,shape_01,,90.0,,,,,90.0,,,,,,,,,,,,,
R not to zero at 5K.,,,Sm1Fe1As1F0.1O0.9,,,,"Sm(O,F)FeAs",,,,,,,,,,,12.0,,,,12.0,,,,,,,,,,,,,
,,,Er1Ba2Cu4O8,,,,R Ba2 Cu4 O8,,,,,,,,shape_03,,80.1,,,,,80.1,,,,,,,,,,,,,
,,,Si1Ta1,,,,Ta1Si1,,,,,,,,,,4.28,,,,,4.28,,,,,,,,,,,,,
Energy gap from SP analysis. (dC/gamma*Tc) =  1.35  . e-ph = 0.51  .,,429.9,Re0.1Mo0.9,3.6,,,Re1-xMox,,,,,,,,shape_01,,3.02,,,,,3.02,,2.39,,11.47,,,,,,,,,
,,,Y1Sr2Cu2.8Ge0.2O,,,,"YSr2(Cu,Ge)3O7",,,,,,,,shape_01,18.0,,,,,,18.0,,,,,,,,,,,,,
sp-heat measured for 1.5<T<7 K.,,,La1.875Ba0.125Cu0.94Ni0.06O4,,,,"(La,Ba)2(Cu,Ni)O4",,,,,,,,shape_01,,,,,,,,,6.61,,,,,,,,,,,
deposited at 4.2 K. d=100 A. ,,,Sr1,,,,Sr1,,,,,,,,,,3.6,,,,,3.6,,,,,,,,,,,,,
,,,Os0.74W0.26,,,,Os0.74W0.26,,,,,,,,,,4.4,,,,,4.4,,,,,,,,,,,,,
,,,Sr0.2La1.8Cu0.99V0.01O4,,,,"(La,Sr)2(Cu,V)O4",,,,,,,,,,,12.0,,,,12.0,,,,,,,,,,,,,
,,,Ce0.925La0.075Co1In5,,,,"(Ce,La)CoIn5",,8.9,,,18.8,,,shape_03,,1.31,,,,,1.31,,,,,,,,,,,,,
not s/c,,,Pr1.29La0.7Ce0.01Cu1O4,,,,"(Pr,La,Ce)2CuO4",129.0,,,,,,,,,,,,,,,,,,,,,,,,,,,
R(300)=9.9mOhm,,,Er1Ba2Cu2.94Co0.06O6.8,,,,"ErBa2(Ca,Co)3O7",,,6.8,,,,,shape_01,71.0,73.0,75.0,,,,73.0,,,,,,,,,,,,,
P-P dimer distance = 3.5600A   uncollapsed tetragonal structure,,,Sr0.15Ba0.85Ni2P2,,,,Sr1-xBaxNi2P2,,,,,,,,shape_01,,,,,2.53,,2.53,,,,,,,,,,,,,
"gamma(in mj/mol-Sm.K2), debye-T estimated from specific heat(100-350C).",,219.0,Sm1.85Ce0.15Cu1O4-z,,,0.36,"(Sm,Ce)2CuO4",4.7,,,,,,,shape_03,,,,,16.5,,16.5,,103.2,,,,,,,,,,,
,,,Hg0.7Cr0.3Sr2Cu0.99Ni0.01O4+z,,,,"(Hg,Cr)Sr2(Cu,Ni)O4",,,,,,,,shape_01,,,,,59.0,,59.0,,,889.0,3620.0,,,,,,,,,
,,,Ir0.34Nb0.66,,,,Ir0.34Nb0.66,,,,,,,,,,2.25,,,,,2.25,,,,,,,,,,,,,
Optimally doped sample.,,,Y1Ba2Cu3O7-D,,,,YBa2Cu3O7,,,,,,,,shape_03,,93.1,,,,,93.1,,,,,,,,0.8,,,,,
,,,La1.7Sr0.3Cu1O3.997,,,,"(La,Sr)2CuO4",,,3.997,,,,0.98,shape_01,,10.2,,,,,10.2,,,240.0,780.0,,,,,,,1.18,,
anneald sample,,,Bi2Sr2Ca1Cu2Oz,,,,Bi2Sr2CaCu2O8,,,,,,,,,75.0,78.0,,,,0.1,78.0,,,,,,,,,,,,,
GAP=1.3-6.5,,,Y1Ba2Cu3O7-Y,6.5,,,YBa2Cu3O7,,,,,,,,,,90.0,,,,,90.0,,,,,,,,,,,,,
"beta (SP) = 0.701 mJ/mol.K4. (dC/T) = 3.78, (dC/gamma:Tc) = 1.9. e-ph = 0.61, N(0) = 0.53 states/eV.f.u.",,202.0,Ti0.8Ta0.2Se2,,,,Ti1-xTaxSe2,,,,,,,-0.00019,,,2.29,,,,,2.29,2.23,1.99,,,,12.0,1.4,,,,,,
,,,As4Cu18Sb3,,,,As4Cu18Sb3,,,,,,,,,,,,0.35,,,,,,,,,,,,,,,,
sul=(100)NdGaO3,,,Lu1Ba2Cu3O7,,,,LuBa2Cu3O7,,,,,,,,shape_04,,,,,85.0,2.0,85.0,,,,,,,,,,,,,
,,,Y1Ba2Cu3O6.5,,,,YBa2Cu3Oz,,,6.5,,,,,shape_03,,,,,,,,,,,,,,,,,,,,
N2-ANN process is important for s/c. precise analysis of structure.,,,Fe1Sr2Er1Cu2O6+z,,,,FeSr2ErCu2O6,,,,,,,,,,,,,50.0,,50.0,,,,,,,,,,,,,
,,,Ag1Th2,,,,Ag1Th2,,,,,,,,,,2.19,,,,,2.19,,,,,,,,,,,,,
,,,La1.85Ce0.15Cu0.7Ag0.3O4-Z,,,,"(La,Ce)2CuO4",,,,,,,,,9.9,17.2,22.0,,,,17.2,,,,,,,,,,,,,
"adding 5 mol % (Tb,Er)B2C2",,,Er0.8Tb0.2Ni2B2C1,,,,"(Er,Tb)Ni2B2C",7.1,,,,,,,,,7.1,,,,,7.1,,,,,,,,,,,,,
,,,Lu0.75Ce0.15Ca0.1Ba2Cu3O7-d,,,,"(Lu,Ce,Ca)Ba2Cu3O7",,,,,,,,shape_04,69.0,,,,,,69.0,,,,,,,,,,,,,
,,,La1.95Bi0.05Cu0.99Zn0.01O4.093,,,,"(La,Bi)2(Cu,Zn)O4",,,4.093,,,,,shape_01,,22.7,,,,,22.7,,,,,,,,,,,,,
RHN=120K,,,Tl2Ba2Cu1O6.1,,,,Tl2Ba2CuO6,,,6.1,,,,9.3e-10,,,,,4.2,,,,,,,,,,,,,,,,
,,,B0.6C0.4Sr0.5Ba1.5Ca2Cu3O9,,,,"(B,C)(Sr,Ba)2Ca2Cu3O9",,,9.0,15.6,136.0,,,shape_01,,,,,119.0,7.0,119.0,,,,,214.0,,,,,,,,
"precursor(800C,10H in O2)Cu-valence=2.20",,,Hg1Ba2Cu1O4.1,,,,HgBa2CuO4,,,4.1,,,,,shape_01,,,,,35.0,,35.0,,,,,,,,,,,,,
thickness d=3000A. Hc2 defined R=zero (Hirr). T<min> in FIg. shows T where R is min in R(T). Nernst effect measured and analysed for Hc2.,,,Pr1.83Ce0.17Cu1O4,,,,"(Pr,Ce)CuO4",,3.0,,,,,,shape_05,13.4,,,,,,13.4,,,,,,,,,,,,,
,,,Y1Ba2Cu2.82Al0.18O7,,,,"YBa2(Cu,Al)3O7",,,,,,,,,,,20.0,,,,20.0,,,,,,,,,,,,,
highest phase purity. RRR = 1.08. SP (beta) = 1.43 mJ/mol.K4. (dC/gamma*Tc) = 2.25.  Hp = 5.18 T. e-ph = 0.60,,209.0,Zr4Rh2O0.7,4.2,,,Zr4Rh2Ox,,,,,,,,shape_01,,2.8,,,2.6,,2.8,4.89,14.5,,,,0.8300000000000001,2.51,,,,,0.47,
,,,Y1Ba2Cu3O6.68,,,,YBa2Cu3O7,,,6.68,,,,,shape_01,,54.6,,,,,54.6,,,,,,,,,,,,,
"Cu-content from XRD. [gap], [penet] calculated from muon-SR data.",,,Cu0.081Ti1Se2,,,,CuxTiSe2,,,,,,,,,,4.17,,,,,4.17,0.85,,,,390.0,18.0,,,,,-42800.0,0.6,
"prosity=0.09 C11=140GPa sound velocity, VT=2.609",,377.0,La2Cu1O4,,,,La2CuO4,,,,,,,,shape_01,,,,,,,,,,,,,,,,6.495,,,,
,,,In0.95Pb0.05,,,,,,,,,,,,,,3.6,,,,,3.6,,,,,,,,,,,,,
,,,La0.5Dy0.5Ba2Cu3OZ,,,,"(La,Dy)Ba2Cu3Oz",,,,,,,,shape_06,,,90.0,,,,90.0,,,,,,,,,,,,,
"acceptor-doped fullerene. not s/c. EPR,NMR measured. KAIZERO=0.66E-6 emu/g. Curie-C =15.6 emu.K/g.",,,C60P2F12,,,,C60(PF6)2,,,,,,,,,,,,5.0,,,,,,,,,,,,,,,,
impurity phase=Ba Cu O2,,,Pr0.6Ca0.4Ba2Cu3O7-Z,,,,"(Pr,Ca)Ba2Cu3O7",,,,,,,,,,,39.0,,39.0,,39.0,,,,,,,,,,,,,
,,,La1.9Sr0.1Cu1O4,,,,"(La,Sr)2CuO4",,,,,,,,shape_01,,29.4,,,,,29.4,,,,,,,,,,,,,
,,,La1.76Nd0.125Sr0.115Cu1O4,,,,"(La,Nd,Sr)2CuO4",,,4.0,,,,,shape_01,,,,,25.5,,25.5,,,,,,,,,,,,,
,,,Lu0.8Ca0.2Ba2Cu3O6.54,,,,,,,6.54,,,,,,,,65.0,,,,65.0,,,,,,,,,,,,,
"ANN(940C,5H in Ar)-ANN(350C,10H in flowing O2),Ortho+Tetra",,,Nd1Ba1.5Sr0.5Cu3O6.91,,,,"Nd(Ba,Sr)2Cu3O7",,,6.91,,,,,shape_02,83.0,,,,,,83.0,,,,,,,,,,,,,
Tc is sensitive to SIN condition. SIN in O2.,,,Pb0.5Cd0.5Sr1.8Eu1.6Ce0.6Cu2O9,,,,"(Pb,Cd)(Sr,Eu)2(Eu,Ce)2Cu2O9",,,,,,,,shape_01,35.0,,43.0,,,,39.0,,,,,,,,,,,,,
,,,Y1Ba2Cu3OX,,,,YBa2Cu3O7,,,,,,,,,,89.0,,,,,89.0,,,2.0,,,,,,,,,,
,,,Gd1Ba2Cu3O6.99,,,,GdBa2Cu3Oz,,,6.99,,,,,shape_01,,90.9,,,,4.1,90.9,,,,,,,,,5.47,,,,
,,,Ti55Nb30Si15,,,,TixNbySiz,,,,,,,,,,4.9,,,,,4.9,,,,,,,,,,,,,
air-snsitive. (dC/gamma*Tc) = 1.8. (residual gamma) = 5.3 mJ/mol.K2. Lattice term in SP beta = 2.9 mJ/mol.K4,,175.0,Rb2Cr3As3,,,,Rb2Cr3As3,,,,,,,,,,,4.8,,,0.44,4.8,20.0,55.0,,,,,5.08,,,,,,
,,,La1.99Sr0.01Cu1O4.13,,,,"(La,Sr)2CuO4",,,4.13,,,,,,,40.0,,,,,40.0,,,,,,,,,,,,,
,,,Bi1.95Sr1.75La0.4Cu1O6+z,,,,"Bi2(Sr,La)2CuO6",,,,,,,,,,33.1,,,,,33.1,,,,,,,,,,,,,
e-ph coupling const. = 0.547,,273.3,Mo3.95Zr96.05,,,,Zr1-xMox,,,,,,,,shape_01,,2.53,,,,,2.53,,4.01,,,,,,,,,,,
"R(H) was measured, but not analyzed",,,Ba2Y1Ru0.9Cu0.1O6-z,,,,"Ba2Y(Ru,Cu)O6",,,,,,,,,30.0,,100.0,,,,65.0,,,,,,,,,,,,,
,,,Y0.8Ca0.2Ba1.9Nd0.1Cu3OZ,,,,"(Y,Ca)(Ba,Nd)2Cu3O7",,,,,,,,,79.0,,,,,,79.0,,,,,,,,,,,,,
,,,Nb3Rh0.9Os0.1,,,,,,,,,,,,,,2.3,,,,,2.3,,,,,,,,,,,,,
,300.0,,La1.78Sr0.22Cu0.92Ni0.08O4,,,,"(La,Sr)2(Cu,Ni)O4",,,4.0,,,,,shape_01,,,21.0,,,,21.0,,,,,,,,,,,,,
"R(77)=1.71E+7 Ohm,cm",,,La2Ba1.7K0.03Cu2Ti2O10.69,,,,,,,10.69,,,,,,,,,4.2,,,,,,,11900000.0,,,,,,,,,
,,,Mg1B1.9906C0.0094,,,,"Mg(B,C)2",,,,,,,,,,38.5,,,,,38.5,20.0,,,,,,,,,,,,
,,350.0,Zr2Rh1H2,,,,Zr2RhH2,,,,,,,,,,,,2.0,,,,,6.5,,,,,,,,,,,
"T=990, P=2.5GPa, 9.5H",,,Sr2Tm1Cu3O7.2,,,,CuSr2TmCu2Oz,,,7.2,,,,,,,,,,62.0,,62.0,,,,,,,,,,,,,
C = aT+bT^3+cT^5+dT^7. b=0.643 mJ/mol.K4.,,,Fe1Te1,,,,FeTe,,,,,,,,shape_03,,,,2.0,,,,,25.6,,,,,,,,,,,
Tc measured at p=20 kbar,,,La1.92Ba0.08Cu1O4,,,,"(La,Ba)2CuO4",,,,,,,,,,,,,30.9,,30.9,,,,,,,,,,,,,
"HEAT TREATED AT 200C IN F2(1.3BAR),MAYBE F IS CORPORATED",,,La2Cu1FO4,,,,La2CuFoO4,,,,,,,,,,40.0,,,,,40.0,,,,,,,,,,700.0,,,
Na-intercalated . interlayer distance d = 735 pm.,,,Na0.33Ta1S2,,,,Na0.33TaS2,,,,,,,,,,4.7,,,,,4.7,,,,,,,,,,,,,
Actualconcentration of Sn (in DB value) is 50 % of nominal values.,,,Ce1Ir1In4.986Sn0.014,,,,CeIrIn5-xSnx,,,,,,,,shape_03,,0.8,,,,,0.8,,,,,,,,,,,,,
impurity phase=A2,,,V0.75Si0.025Al0.225,,,,V1-x-ySixAly,,,,,,,,,,9.8,,,,,9.8,,,,,,,,,,,,,
,,,Pd0.95Pt0.05Te2,,,,,,,,,,,,,,1.71,,,,,1.71,,,,,,,,,,,,,
,,,Pt5Y1,,,,Pt5Y1,,,,,,,,,,,,0.32,,,,,,,,,,,,,,,,
,,,Y0.7Pr0.1Ca0.2Ba2Cu3Oz,,,,"(Y,Pr,Ca)Ba2Cu3O7",,,,,,,,,,64.0,,,,,64.0,,,,,,,,,,,,,
dTc/dP in K/GPa.,,,Au1Nb3,,,,,,,,,,,,,,11.08,,,,,11.08,,,,,,,,0.039,,,,,
"M = NH3, M-content measured therm gravimetric method",,,Ca0.45M0.38Mo1S2,,,,Cax(NH3)yMoS2,,,,,,,,,,,,2.0,,,,,,,,,,,,,,,,
,,,Y0.4Pr0.6Ba2Cu3O7,,,2.76,"(Y,Pr)Ba2Cu3O7",,,,,,,,shape_01,,,,,,,,,282.0,,,,,,,,,,,
,,,Y0.8Pr0.2Ba2Cu3O7.4,,,,"(Y,Pr)Ba2Cu3Oz",,,7.4,,,,,,,59.8,,,,,59.8,,,,,,,,,,,,,
,,,Y0.77Ca0.08Pr0.15Ba2Cu3O6.95,,,,"(Y,Pr,Pr)Ba2Cu3O7",,,6.95,,,,,shape_01,,81.7,,,,,81.7,,,,,,,,,,,,,
,,,Sm1Ba2Cu2.8Fe0.2O6.96,,,,"SmBa2(Cu,Fe)3O7",,,6.96,,,,,shape_01,,47.0,,,49.0,,47.0,,,,,,,,,,,,,
,,,Re0.64Ta0.36,,,,,,,,,,,,,,1.46,,,,,1.46,,,,,,,,,,,,,
not SC. Tn measured by resistivity anomaly,,,Ce0.3La0.7Au2Si2,,,,Ce1-xLaxAu2Si2,4.0,,,,,,,shape_01,,,,0.0,,,,,,,,,,,,,,,,
Debye-T by interpolation,,346.0,Os0.362Re0.638,,,,Re1-xOsx,,,,,,,,,,1.35,,,,,1.35,,,,,,,,,,,,,
Hc2 defined by ac-SUS and SP-heat,,,Li2Pd1.5Pt1.5B1,,,,"Li2(Pd,Pt)3B",,,,,,,,shape_01,,4.36,,,,,4.36,2.17,,,,,12.3,,,,,,,
,,,V2.808Re0.192Si1,,,,,,,,,,,,,,4.7,,,,,4.7,,,,,,,,,,,,,
Thicknwss=150-250 nm. optimal La-content.,,,Ba0.88La0.12Fe2As2,,,,"(Ba,La)Fe2As2",,,,,,,,shape_05,,,22.4,,,,22.4,,,,,,,,,,,,,
,,,Bi1.2Pb0.8Sr2Eu1.65Ce0.35Cu2OZ,,,,"(Bi,Pb)2Sr2(Eu,Ce)2Cu2Oz",,,,,,,,shape_01,,38.5,,,,,38.5,,,,,,,,,,,,,
"M = p-phenylenediamine. reaction(140C,4h ).",,,M0.25Ta1S2,,,,(M)0.25TaS2,,,,,,,,,,2.9,,,,,2.9,,,,,,,,,,,,,
,,,C1W1,,,,W1C1,,,,,,,,,,,,1.28,,,,,,,,,,,,,,,,
,,,B2.03Nb1,,,,NbB2+x,,,,,,,,shape_01,,,,,5.26,,5.26,7.6,,,,,,,,,,,,
Tc maybe 126K,,,Hg1Ba2Ca3Cu4O10+z,,,,HgBa2Ca3Cu4O10,,,,,,,,shape_02,,126.0,,,,,126.0,,,,,,,,,,,,,
coexistence of Sc and weak FM. remanence = 0.002 my-B/f.u at 50 K. Magnetic state studied by x-ray magnetic circular dichroism.,210.0,,Sr2V1Fe1As1O2.75,,,,Sr2VFeAsO3-z,,,2.75,,,,,shape_03,,,,,20.0,,20.0,,,,,,,,,,,,,
RRR = 17.2,,,La0.7Y0.3Fe1As1F0.1O0.9,,,,"(La,Y)(O,F)FeAs",,,,,,,,shape_01,,,34.8,,,,34.8,60.5,,,,,,2.51,,,,-30.3,,
,13.0,,Bi4Sr4Ho2Cu4OZ,,,10.23,,,,,,,,,,,,,,,,,,,,,,,,,,,,,
optimal dope. Anisotropy(hc2) = 1.5 at T=0.5Tc. Jc(1.8K) = 3 E+4 A/cm2 for H//ab.,,,Sr1Fe1.84Ni0.16As2,,,,"Sr(Fe,Ni)2As2",,,,,25.0,,,shape_03,,8.65,,,,,8.65,,,,,,,,,,,,,
"RRR = 1.1. SP (beta) = 0.29 mJ/mol.K4, (delta) = 4.96 uJ/mol.K6. (dC/gamma*Tc) = 1.46. e-ph = 0.41",,536.0,Sc1V2Al20,,,,ScV2Al20,,,,,,,,shape_01,,1.03,,,1.0,,1.03,0.333,29.6,,,,31.4,0.482,,2.993,,,,
,,,Sm1Ba2Cu2.96Zn0.04O6.83,,,,"SmBa2(Cu,Zn)3O7",,,6.83,,,,,shape_01,,70.0,,,68.0,,70.0,,,,,,,,,,,,,
SP  (beta) = 0.270 mJ/mol.K4. carrier = hole,,386.0,Ti5Sn2Al1,,,,Ti5Sn2Al,,,,,,,,shape_01,,,,0.5,,,,,31.5,,,,,,,,,,,
1000C,,,Y0.84Sr1.16Ba1Cu2.78S0.22O7,,,,"(Y,Sr)(Sr,Ba)2(Cu,SO4)3Oz",,,,,,,,,,,,,78.1,,78.1,,,,,,,,,,,,,
Pcrit = 250 kbar,,,As1Ga1,,,,GaAs,,,,,,,,,,4.8,,0.0,,,4.8,,,,,,,,,,,,,
,,,Nb3Al0.8In0.2,,,,"Nb3(Al,In)",,,,,,,,,,18.1,,,,,18.1,,,,,,,,,,,,,
,,,Sr2Cu1C0.95B0.05O5,,,,"Sr2CuO2(CO3,BO3)",,,,,,,,,,,,,12.5,,12.5,,,,,,,,,,,,,
,,,Y1Ba2Cu3OX,,,,YBa2Cu3O7,,,,,,,,,,92.0,,,,,92.0,,,,,,,,,,,,,
"density=2.26 g/cm3. Vickers hardness=1700-2800. Jc(20K,1T)=4E+4 A/cm2",,,B2Mg1,,,,MgB2,,,,,,,,,,39.0,,,,,39.0,18.0,,,,,,0.74,,,0.032,,,
Tm defined as peak of M-T curve. Hc2(0) estimated by fitting : Hc2 = Hc2(0)*(1-t^2)^a.,,,Ru0.9Ir0.1Sr2Gd1Cu2O8,,,,"(Ru,Ir)Sr2GdCu2O8",112.0,,,,,,,shape_01,,22.0,,,,,22.0,54.0,,,21000.0,,2.4000000000000004,,,,,,,
SEE 4266,,,Y0.9Ca0.1Ba2Cu4O8,,,,"(Y,Ca)Ba2Cu4O8",,,,,,,,,,89.0,,,89.0,,89.0,,,,,,,,,,,,,
as-grown,,,La1Si2,,,,LaSi2,,,,,,,,,,2.3,,,,,2.3,,,,,,,,,,,,,
,,,Si2Th1,,,,Si2Th,,,,,,,,shape_01,,3.16,,,,,3.16,,,,,,,,,,,,,
,,,Y1Ba2Cu2.79Zn0.21O6.97,,,,"YBa2(Cu,Zn)3O7",,,6.97,,,,,shape_01,,14.2,,,,,14.2,,,,,,,,,,,,,
AC(80HZ) RESISTIVITY,,,Y1Sr1Ba1Cu2.7Co0.3O6+Z,,,,"(Y,Ca)SrBa(Cu,Co)3O7",,,,,,,3.68e-09,shape_01,,22.0,,,,11.0,22.0,,,,27.0,,,,,,,,,
ultrasonic wave velocity,,414.0,Y1Ba2Cu3O7-z,,,,YBa2Cu3O7,,,,,,,,,,,,,,,,,,,,,,,,5.985,,,,
"major phase= Tl1212, minor phase = Tl1201. volume ratio(Tl1212/tl1201) = 83/7",,,Tl0.85Cr0.15Sr2Ca1Cu1.7Ge0.3O7-z,,,,"(Tl,Cr)Sr2Ca(Cu,Ge)2O7-z",,,,,,,,,84.5,,92.8,,,,88.65,,,,,,,,,,,,,
"T=1090C, P=2.0GPa, 2.0H",,,Sr2Y1Cu3O7.95,,,,CuSr2YCu2Oz,,,7.95,,,,,,,,,,62.0,,62.0,,,,,,,,,,,,,
,,,Rh0.12Zr0.88,,,,Rh0.12Zr0.88,,,,,,,,,,11.0,,,,,11.0,,,,,,,,,,,,,
,,,Nd1.1Ba1.9Cu3O6.96,,,,"Nd(Ba,Nd)2Cu3Oz",,,6.96,,,,,,,87.6,,,,,87.6,,,,,,,,,,,,,
"bulk moduluc = 71.4 GPa. c/a = 2.624 . initial compressibility  = 4.20 E-3/GPafor a-axis,   4.85 E-3 /GPa for c-axis. Specific heat measurements.",,,Ce2Rh1In8,,,,Ce2RhIn8,,,,,,,,shape_03,,2.0,,0.0,,,2.0,,,,,,,,,,,,,
"ORTHO-II. Gd-content - 1.05 - 1.35 at% for ESR measurement. penet(a)=202, penet(b)=140 nm.",,,Y1Ba2Cu3O6.52,,,,YBa2Cu3Oz,,,6.52,,,168.0,,shape_03,,,,,56.0,,56.0,,,,,,,,,,,,,
,,,Eu1Ba2Cu2.94Zn0.06O7-y,,,,"EuBa2(Cu,Zn)3O7",,,,,,,,shape_01,,65.9,,,,11.1,65.9,,,,,,,,,,,,,
,,,Y1Ba2Cu3.92Fe0.08O8,,,,"YBa2(Cu,Fe)4O8",,,,,,,,shape_01,,70.0,,,,,70.0,,,,,,,,,,,,,
Composition: x = 0.80 by XRF.   Energy gap from SP analysis. (dC/gamma*Tc) =  1.64  . e-ph = 0.69  .,,480.6,Re0.25Mo0.75,3.8,,,Re1-xMox,,,,,,,,shape_01,,10.3,,,,,10.3,,3.69,,27.1,,,,,,,,,
,,260.0,Y1Ba2Cu4O8,,,,YBa2Cu4O8,,,,,,,,,,79.7,,,,,79.7,,13.0,,,,,,,,,,,
intercalated material = 0.2Sr(NH3)x. M = 0.2Sr(NH3)x,,,M1Mo1Se2,,,,(M)MoSe2,,,,,,,,,,5.0,,,,,5.0,,,,,,,,,,,,,
,,,Y0.8Ca0.2Ba2Cu3O6.4,,,,"(Y,Ca)Ba2Cu3Oz",,,6.4,,,,,,,52.6,,,,,52.6,,,,,,,,,,,,,
"METALLIC,2223 DOMINANT,PB0.2W0.1 SEEMS TO BE FAVOR THE FORMATIONOF 2223 PHASE MORE THAN PB0.5W0.2",,,Bi1.3Pb0.5W0.2Sr2Ca2Cu3OX,,,,"(Bi,Pb,W)2Sr2Ca2Cu3O10",,,,,,,,shape_02,71.0,,118.0,,,,94.5,,,,,,,,,,,,,
compositions are nominal values. Tirr/Tc at H=100Oe = 0.95. Hirr(T=0.7Tc) = 123 mT . anisotropy  < 80.,,,Fe2As2Ca4Mg0.75Ti2.25O7.5,,,,Fe2As2(Ca4(Mg0.25Ti0.75)3O7.5),,,,,,,,shape_01,,,,,42.0,,42.0,,,,,,,,,,,,,
N(0) = 2.5 states/eV.mol-C60 from kai(P) = 2.2 E-4 emu/mol.,,,C60Sr4,,,,Sr4C60,,,,,,,,,,,,,4.4,,4.4,,,,,,,,,,,,,
OZ>3.97,,280.0,La2Cu1O4,,,,La2CuO4,250.0,,,,,,,shape_01,,,,,,,,,0.2,,,,,,,,,,,
"M = ammonia. reaction(25C,3d ).",,,M1Ta1S2,,,,(M)TaS2,,,,,,,,,,42.0,,,,,42.0,,,,,,,,,,,,,
insulator-like. hole not introduced into CuO2 plane.,,,La1.95Na0.05Cu1O4,,,,"(La,Na)2CuO4",,,,,,,,shape_01,,,,16.0,,,,,,,,,,,,,,,,
"500C,12H in O2",,,Hg0.8Ba2Cu1.2O4+Z,,,,"(Hg,Cu)Ba2CuOz",,,,,,2350.0,,shape_03,,,,,75.0,,75.0,,,,,,,,,,,,,
,,,Cu4Te3,,,,Cu4Te3,,,,,,,,,,,,0.3,,,,,,,,,,,,,,,,
,1.5,,Nd1.5Ce0.5Sr2Ga1Cu2O9,,,2.2,"(Nd, Ce)2Sr2GaCu2O9",,,9.0,,,,,shape_01,,,,,,,,,,,,,,,,,,,,
small amount of 2212 phase,,,Bi1.6Pb0.4Sr2Ca2Cu3O9.91,,,,"(Bi,Pb,)2Sr2Ca2Cu3O10",,,9.91,,,,,,,,,,,,,,,,,,,,,,,0.6,,
EXAFS,,,Nb0.75Al0.185Ge0.065,,,,,,,,,,,,,,20.26,,,,,20.26,,,,,,,,,,,,,
,,,Ta0.8W0.2C1,,,,"(Ta,W)C",,,,,,,,,,9.92,,,,,9.92,,,,,,,,,,,,,
,,,Y1Ba1.9La0.1Cu3O6.92,,,,"Y(Ba,La)2Cu3O7",,,6.92,,,,,,87.0,,,,,,87.0,,,,,,,,,,,,,
not SC,,,Mg6Ni16Si7,,,,Mg6Ni16Si7,,,,,,,,shape_01,,,,0.3,,,,,,,,,,,,,,,,
,,,Y0.5Tb0.5Ni2B2C1,,,,"(Y,Tb)Ni2B2C",7.21,,,,,,,shape_03,,,,2.0,,,,,,,,,,,,,,,,
"(C/gamma*Tc) = 1.28,  Tc(peak)  = 1.87 K.",,,Cr0.75Ru0.25,,,,Cr1-xRux,,,,,,,,shape_01,,2.4,,,,0.05,2.4,,,,,,,,,,,,,
,,,Nb0.4Re0.6,,,,Nb0.4re0.6,,,,,,,,,,2.5,,,,,2.5,,,,,,,,,,,,,
Raman spectroscopy,,,Na0.24Co1H2.6O3.3,,,,NaxCoO2/1.3H2O,,,,,,,,,,,,,3.51,,3.51,,,,,,,,,,,,,
pseudogap phase transition temperature T<PG> = 155 K.,,,Ru0.86Rh0.14As1,,,,Ru1-xRhxAs,,,,,,,,shape_01,,0.75,,,,,0.75,,,,,,,,,,,,,
thickness=,,,Y1Ba2Cu3O7,,,,YBa2Cu3O7,,,,,,,,shape_04,,90.2,,,,,90.2,,,,0.27,1700.0,,,,,,,,
,,,Ca1.85Na0.15Cu1Cl2O2,,,,"(Ca,Na)2CuO2Cl2",,,,,,3210.0,,,,,,,23.45,,23.45,,,,,,,,,,,,,
,,,Bi2Sr2Ca1Cu1.92Co0.08O8+z,,,,"Bi2Sr2Ca(Cu,Co)2O8",,,,13.0,,,,shape_03,60.0,,,,,,60.0,,,,,,,,,,,,,
R=0 at T=0.99K,,,Ce1Rh0.25Ir0.75In5,,,,"Ce(Rh,Ir)In5",,,,,,,,shape_03,,0.62,,,,,0.62,,,,,,,,,,,,,
impuity phase: ThC2. lattice term in SP (beta) = 1.012 mJ/mol K4. (dC/gamma*Tc) = 1.1. GL parameter = 25.,,293.0,Th3Ni5C5,,,,Th3Ni5C5,,,,,,,,,,,5.0,,5.0,0.2,5.0,5.8,38.84,,,207.0,7.5,,,,0.008,,,
oxygen content=8.0 - 7.99. Ferromagnetic(Tm=134K) and s/c (Tc=20K for as-grown and Tc=37K for annealed) ,134.0,,Ru1Sr2Gd1Cu2O8,,,,RuSr2GdCu2Oz,,,8.0,,,,,shape_01,37.0,,,,,,37.0,,,,,,,,,,,,,
,,,Al0.5Ge0.5Th2,,,,"(Al,Ge)Th2",,,,,,,,,,0.21,,,,,0.21,,,,,,,,,,,,,
,,441.0,Li1.25Ti1.75O4,,,,"Li(Ti,Li)2O4",,,,,,,,shape_01,,,,1.5,,,,,0.31,,,,,,,,,,,
,,,Sm1Ba2Cu3OX,,,,SmBa2Cu3O7,,,,,,,,shape_01,,94.2,94.6,,,1.0,94.2,,,0.43,,,,2.1,,,,,,
thermal expansion coefficient (temperature scale is wrong),,,Y1Ba2Cu3O6.93,,,,YBa2Cu3O7,,,6.93,,,,,,,92.0,,,,,92.0,,,,,,,,,5.34,,,,
,2.0,,Nd1.85Ce0.15Cu1OZ,,,,"(Nd,Ce)2CuOz",,,,,,,,shape_05,,,24.0,,,,24.0,,,,,,,,,,,,3.0,
lattice term coeffic. off SP : (beta) = 0.44 mJ/mol.K4. CDW temperature(onset) = 78.0 K.,,236.0,Ta1S2,,,,2H-TaS2,,,,,,,,,,0.8,,,,,0.8,,7.5,,,,,,,,,,,
"orthorhombically distorted perovskite,Debye temperature=500K +-50K",,500.0,La0.9Sr0.1Ti1O3,,,,"(La,Sr)TiO3",,,,,,,,shape_01,,,,1.2,,,,,,,,,,,,,,,,
,,,Y1Ba2Cu3O6.69,,,,YBa2Cu3Oz,,,6.69,,,,,,62.8,,66.6,,,,64.7,,,,,,,,,,,,,
,,,Bi2Sr2Ca0.2Y0.8Cu2O8.38,,,,"Bi2Sr2(Ca,Y)Cu2O8",,,8.38,,,,,shape_01,,,,4.2,,,,,,,,,,,,,,276.0,,
,,,Nb2.94Ta0.06Al1,,,,"(Nb,Ta)3Al",,,,,,,,,,17.7,,,,,17.7,,,,,,,,,,,,,
a-axis resistivity,,,Y1Ba2Cu4O8,,,,YBa2Cu4O8,,,,,,,,shape_03,,,,,81.0,,81.0,,,,1450.0,,,,5.8,,,,,
Hc2(4.2K)=199 kG,,,Ga0.3Nb0.7,,,,Nb-Ga,,,,,,,,,,16.3,,,,,16.3,22.0,,,,,,1.95,,,,,,
,,,Bi2.2Sr1.8Ca1.05Cu2.15O8+Z,,,,"Bi2Sr2Ca(Cu,Na)2O8",,,,,,,,,,82.0,,,,,82.0,,,,,,,,,,,,,
94% Hg1212,,,Hg0.65V0.35Sr2Ca0.55Nd0.45Cu2O6.8,,,,"(Hg,V)sr2(Ca,Nd)Cu2Oz",,,6.8,,,,,shape_02,38.0,,96.0,,,,67.0,,,,,,,,,,,,,
,,,Bi2Sr2Ca1Cu2I0.25O8.21,,,,Bi2 Sr2 Ca Cu2 O8 Ix,,,8.21,,,,,shape_01,,71.6,,,,,71.6,,,,,,,,,,,,,
,,,Er1Rh2.4Ir1.6B4,,,,"Er(Rh,Ir)4B4",,,,,,,,,,7.56,,,,,7.56,,,,,,,,,,,,,
,,,Nd1Ba2Cu2.85Ni0.15O7-y,,,,"NdBa2(Cu,Ni)3O7",,,,,,,,shape_01,,75.0,,,,,75.0,,,,,,,,,,,,,
,,488.0,Sm1Ba2Cu3O6.73,,,,SmBa2Cu3O7,,,6.73,,,,,shape_01,,45.0,,,,,45.0,,,,,,,,,,,,,
,,,Au2Na1,,,,Au2Na1,,,,,,,,,,,,0.34,,,,,,,,,,,,,,,,
"c-content: nominal value. Maybe, stoichiometric sample is the best.",,,Mg1C1.25Ni3,,,,MgCNi3,,,,,,,,,,7.3,,,,,7.3,,,,,,,,,,,,,
,,,La1.78Sr0.22Cu0.96Zn0.04O4,,,,"(La,Sr)2(Cu,Zn)O4",,,4.0,,,,,shape_01,,,,4.2,,,,,,,,,,,,,,,,
,,,Tc0.05W0.95,,,,W1-xTcx,,,,,,,,shape_01,,,,0.8,,,,,,,,,,,,,,,,
c/a = 10633,,,Re2Zr1,,,,ZrRe2,,,,,,,,,,5.9,,,,,5.9,,,,,,,,,,,,,
,,,Bi4S2.97Se0.03O4,,,,"Bi4O4(S,Se)3",,,,,,,,shape_01,,,,,4.2,,4.2,2.1,,,,,,,,,,,,
,,,Y1Ba2Cu3O6.97,,,,YBa2Cu3O7,,,6.97,,,1300.0,,shape_01,,,,,91.3,8.0,91.3,,,,,,,,,,,,,
,,125.0,Pb1Mo6Se8,,,,PbMo6Se8,,,,,,,,,,4.0,,,,,4.0,,31.0,,,,,,,,,,,
Tc depends on R-site disorder,,,Ce0.62Gd0.38Fe1As1F0.175O0.825,,,,"N(Ce,Gd)(O,F)FeAs",,,,,,,,,,,,,44.0,,44.0,,,,,,,,,,,,,
,,,Sn1,,,,Sn,,,,,,,,,,3.73,,,,,3.73,,,,,,,,,,,,,
used C<13>. see num = 13077 data.,,,Mg1C1Ni3,,,,MgCNi3,,,,,,,,shape_01,,6.8,,,,,6.8,,,,,,,,,,,,,
,,,Y1Ba2Cu3O6.96,,,,CuBa2YCu2O7,,,6.96,,,,,,91.0,,,,92.0,,92.0,,,,,,,,,,,,,
There are three phases depending on pressure. SG(spacegroup) = I4/mmm for 30 GPa < P  Reemerging SC.,,,Sr0.065Bi2Se3,,,,Sr0.065Bi2Se3,,,,,,,,shape_03,,,7.07,,,,7.07,,,,,,,,,,,,,
"Single phase,ISOTOPE=ln(1-dTc/Tc)/ln(M16/M18). ,ISOEL=O",,,La1.8Sr0.2Cu1O4+z,,,,"(La,Sr)2CuO4",,,,,,,,shape_01,,,,,34.44,,34.44,,,,,,,,,,,,,
RRR = 0.387. T<CDW> = 200K.,,,Ti1Se2,,,,TiSe2,,,,,,,,,,,,0.3,,,,,,,,,,,,,,,,
,130.0,,La1.795Sr0.205Cu1O4,,,,"(La,Sr)2CuO4",,,4.0,,,,,shape_01,,,,,,,,,,,,,,,,,,,,
"Jc from magnetization. Jc(70K,0T)=3.0 E+8 A/cm2. Jc(70K,1T)=0.0 E+7 A/cm2",,,Y0.8Pr0.2Ba2Cu3O7-z,,,,"(Y,Pr)Ba2Cu3O7",,,,,,,,shape_01,76.3,79.5,,,,,79.5,,,,,,,,,,,,,
,,,Ti0.975V0.025,,,,Ti0.975V0.025,,,,,,,,,,1.4,,,,,1.4,,,,,,,,,,,,,
,,,La1.84Sr0.16Cu0.97Zn0.03O4,,,,"(La,Sr)2(Cu,Zn)O4",,,4.0,,,,,shape_01,,,,,7.85,,7.85,,,,,,,,,,,,,
values of super conducting paramete are at 21C. G-L parameter = 8.7,,,Cu1.5Rh1.5S4,,,,,,,,,,,,,,4.5,,,,,4.5,13.5,,,,1340.0,156.0,,,,470.0,,,
"M = NaOH. reaction(25C,30min ).",,,M1Ta1S2,,,,(NaOH)TaS2,,,,,,,,,,4.8,,,,,4.8,,,,,,,,,,,,,
,,,Y0.6Pr0.4Ba2Cu3O6.76,,,,"(Y,Pr)Ba2Cu3Oz",,,6.76,,,,,shape_01,23.7,,,,,,23.7,,,,,,,,,,,,,
T(*)=865C,,,Bi1.8Sr2Ca1Cu2Li0.4Oz,,,,,,,,,,,,,94.1,,,,,6.8,94.1,,,,,,,,,,,,,
Resistivity rho(T) = rho(0) + A*T^n,,,Ce1Co1In5,,,,CeCoIn5,,,,,,,,shape_03,,2.27,,,,,2.27,,,,,,,,,,,,,
,,,Bi2Sr1.8Ca1.2Cu2Oz,,,,"Bi2(Sr,Ca)2CaCu2O8",,,,,,,,,70.0,75.0,,,,,75.0,,,0.4,1.2,,,,,,,,,
,,,Rh0.67Te0.33,,,,Rh0.67Te0.33,,,,,,,,,,0.49,,,,,0.49,,,,,,,,,,,,,
,,,Ge1V3,,,,V3Ge,,,,,,,,,,6.1,,,,,6.1,,,,,,,,0.81,,,,,
,,,Gd1Ba2Cu2.95Fe0.05OZ,,,,"GdBa2(Cu,Fe)3O7",,,,,,,,,,89.1,,,,,89.1,,,,,,,,,,,,,
Zn-content 0.062 by EDX.,,,Ba0.5K0.5Fe1.92Zn0.08As2,,,,"(Ba,K)(Fe,Zn)2As2",,,,,,,,,,34.3,,,,,34.3,,,36.0,,,,,,,,,,
,,,Sr0.7Ca0.3Cu1O2,,,,"(Sr,Ca)CuO2",,,,,,,,,,99.0,,,99.0,,99.0,,,,,,,,,,,,,
"Hc1(0), Hc2(0) are estimated from the data of Hc1(2.0K)=712Oe, Hc1(4.2K)=410Oe, Hc2(2.0K)=2.0T,Hc2(4.2K)=1.25T. Curie Const. = 5.54 E-4 K.emu/mol. G-L parameter = 4.7",7.23,,La1Ru3Si2,,,,LaRu3Si2,,,,,,,,shape_01,,6.5,,,,,6.5,2.68,,,,50.400000000000006,10.7,,,,0.1004,,,
as-synthesized.,,,Hg0.9W0.1Ba2Cu1O4.2,,,,"(Hg,W)Ba2CuO4",,,4.2,,,,,,,,,,89.0,,89.0,,,,,,,,,,,,,
,,,La1.78Sr0.22Cu0.9975Zn0.0025O4,,,,"(La,Sr)2(Cu,Zn)O4",,,4.0,,,,,shape_01,,,20.0,,,,20.0,,,,,,,,,,,,,
,15.4,,Pr2Ba4Cu7O15-Z,,1.01e-06,2.92,"(Y,Pr)2Ba4Cu7O15",,,,,,,,,,,,4.2,,,,,,,,,,,,,,,,
,,,Pd0.5Rh0.5,,,,Pd0.5Rh0.5,,,,,,,,,,,,0.015,,,,,,,,,,,,,,,,
RRR = 650. Hc2t) = 7.08(1-t^2),,,K1Fe2As2,,,,KFe2As2,,,,,7.1,,,shape_03,,3.7,,,,,3.7,,101.0,,,,,,,,,,,
,,,Ga1Y1,,,,Ga1Y1,,,,,,,,,,,,1.15,,,,,,,,,,,,,,,,
,,,Pr1Ba2Cu3O6.88,,,,"(Nd,Pr)Ba2Cu3O7",,,6.88,,,,,shape_01,,,,4.2,,,,,,,12.0,,,,,,,,,
SC volume decreases with increasing Mn content. Tc(end) not given.,,,La1.7Sr0.3Cu0.9Mn0.1O4,,,,"(La,Sr)2(Cu,Mn)O4",,,,,,,,shape_01,,,37.0,,,,37.0,,,,,,,,,,,,,
,,,Zr0.99V0.01B2,,,,Zr1-xVxB2,,,,,,,,shape_01,,,6.4,,,,6.4,,,,,,,,,,,,,
,,318.0,C1.35La1,,,,,,,,,,,,,,11.0,,,,,11.0,,4.8,,,,,,,,,,,
,,,Y0.95Ca0.05Ba2Cu3O6.06,,,,"(Y,Ca)Ba2Cu3O6",,,6.06,,,,,,,,,4.2,,,,,,,,,,,,,,,,
"RRR = 25.0. n = 4.19 , A = 0.097 uOhm.cm/K in R(T) = R0 + A*T^n",,194.6,Pr0.95Eu0.05Pt4Ge12,,,4.16,"(Pr,Eu)Pt4Ge12",,,,,,,,shape_01,,7.78,,,7.7,,7.78,,45.6,2.89,,,,,,,,,,
,,,Ir1S2.6,,,,Ir1S2.6,,,,,,,,,,,,0.32,,,,,,,,,,,,,,,,
,,,Y1Sr2Cu2.65Mo0.35O7.2,,,,"YSr2(Cu,Mo)3O7",,,7.2,,,,,shape_01,29.0,,,,,,29.0,,,,,,,,,,,,,
lattice term in SP: (beta) = 0.473 mJ/mol.K4.  SP measured under pressure (upto 9 T).,,,Ba0.6K0.4Fe2As2,,,,"(Ba,K)Fe2As2",,,,,100.0,,,shape_03,,36.5,,,,1.0,36.5,,7.7,,,,,,,,,,,
,,,Eu0.5Ce0.5F1Bi1S1.2Se0.8,,,,Eu0.5Ce0.5FBiS2-xSex,,,,,,,,shape_01,3.61,,,,,,3.61,,,,,,,,,,,,,
,,,Tl2Ba2Ca2Cd0.3Cu3OZ,,,,TlBa2CdxCu3Oz,,,,,,,,shape_04,121.0,,127.0,,,,124.0,,,,,,,,,,,,,
,,,Mo0.42Re0.58,,,,Mo1-xRex,,,,,,,,,,6.35,,,,,6.35,,,,,,,,,,,,,
"mine phase=83.01%, Cu2O=8.73%, (Nd,Sr)3CuO6=1.38%, unknown phase.",,,Sr0.87Nd0.13Cu1O1.95,,,,"(Sr,Nd)CuO2-z",,,1.95,,,,,shape_02,,,,4.2,,,,,,,,,,,,,,,,
,,,Bi1.8Pb0.2Sr1.8Ca1Nd0.2Cu2O8.2,,,,"(Bi,Pb)2(Sr,Nd)2(Ca,Nd)Cu2O8",,,8.2,,,,,shape_01,83.0,86.0,,,,,86.0,,,,2.0,,,,,,,,,
,,,La1.5Y0.5Ba2Ca1Cu5Oz,,,,"(La,Y)2CaBa2Cu5Oz",,,,,,,,shape_01,78.0,,,,,,78.0,,,,,,,,,,,,,
,,,La1Fe1As1O1,,,,LaFeAsO,,,,,,,,shape_01,,,,2.0,,,,,,,,,,,,,,,,
Metal to CDW/SDW transition at T* (RES) = 40 K,,,Ba1Ti2Sb1.7Sn0.3O1,,,,"BaTi2(Sb,Sn)2O",,,,,,,,shape_01,,2.2,,,,,2.2,,,,,,,,,,,,,
,,,K2Mo15Se19,,,,K2Mo15Se19,,,,,,,,,,2.1,,,,,2.1,,,,,,,,,,,,,
,,,Lu0.8Pr0.2Ba2Cu3O7-z,,,,"(Lu,Pr)Ba2Cu3O7",,,,,,,,shape_01,80.0,,,,,,80.0,,,,,,,,,,,,,
,,,Y0.9Ca0.1Ba2Cu3O6.4,,,,"(Y,Ca)Ba2Cu3Oz",,,6.4,,,,,,,41.8,,,,,41.8,,,,,,,,,,,,,
"M = thiobenzamide. reaction(160C,8d ).",,,M1Ta1S2,,,,(M)TaS2,,,,,,,,,,3.3,,,,,3.3,,,,,,,,,,,,,
,,,Ba1Fe1.925Ni0.075As2,,,,"Ba(Fe,Ni)2As2",58.0,,,,,,,shape_03,,,,,12.2,,12.2,,,,,,,,,,,,,
,,,Ce0.97La0.03Ru2,,,,"(Ce,La)Ru2",,,,,,,,,,6.45,,,,,6.45,,,,,,,,,,,,,
Nb-Nb chain//c-axis. NbTe4 :Te = 0.9:0.1 (weight fraction). SC not detected,,,Nb1Te3.4,,,,NbTe4-x,,,,,,,,,,,,2.0,,,,,,,,,,,,,,,,
,,,La1Pt0.6Ni0.4Si1,,,,"La(Pt,Ni)Si",,,,,,,,shape_01,2.56,,2.7,,,,2.63,,,,190.0,,,,,,,,,
,,,B4C1,,,,B4C1,,,,,,,,,,,,1.28,,,,,,,,,,,,,,,,
,,,Nb0.8Sn0.2,,,,,,,,,,,,,,18.18,,,,,18.18,,,,,,,,,,,,,
,,,Bi1Sr0.95Nd0.05Cu1OY,,,,"Bi2(Sr,Nd)3Cu2O8",,,,,,,,,,8.01,,,,,8.01,,,,,,,,,,,,,
"gap=3.8-4.0,SIS tunneling,barrie is native surface oxide",,,Ba0.6K0.4Bi1O3,3.8,,,"(Ba,K)BiO3",,,3.0,,,,,shape_04,26.5,,28.0,,,,27.25,,,,,,,,,,,,4.5,
,,,La1.92Ba0.08Cu1O4-z,,,,"(La,Ba)2CuO4",,,,,,,,shape_03,27.0,28.0,29.0,,,2.0,28.0,,,,,,,,,,,,,
linear thermal expansion coeff. = 7.97 E-5/K. Hc2(0) = 8.9 T defined as mid point in R-T.,,,Li1Ti2O4,,,,LiTi2O4,,,,,,,,shape_01,,12.1,,,,0.3,12.1,9.3,,,,225.0,29.8,,,,,,,
O-content measuring method not given.,,,Tl0.5Ba2Ca1.3Be0.7Cu3.5O7.886,,,,"(Cu,Tl)Ba2(Ca,Be)2Cu3Oz",,,7.886,,,,,,92.0,,115.0,,95.0,,95.0,,,,,,,,,,,,,
,,,Y1Sr2Cu2.8Re2O7,,,,"(Y,Pr)Sr2(Cu,Re)3O7",,,,,,,,shape_01,,,,,42.0,,42.0,,,,,,,,,,,,,
thin film,,,La1.83Sr0.17Cu1O4,,,,"(La,Sr)2CuO4",,,,,,7060.0,,shape_05,,21.0,,,,,21.0,,,,,,,,,,,,,
R shows zero but SC-volume < 0.1 %. not bulk SC.,,,Sr1Si1.6Ni0.4,,,,"Sr(Si,Ni)2",,,,,,,,shape_01,,,,1.72,,,,,3.06,,,,,,,,,,,
density=8.251 g/cm3,,,Mo8P5,,,,Mo8P5,,,,,,,,,,5.8,,,,,5.8,,,,,,,,,,,,,
"ANN(970C, 50h,P(O2)=50 bar)  ",,,La1.7Sr0.3Ca1Cu2O6,,,,"(La,Sr)2CaCu2O6",,,,,,,,,,44.0,,,,,44.0,,,,,,,,,,,,,
"THC300=THC150, TP300=TP200",,,Y0.2Pr0.8Ba2Cu4O8,,,,"(Y,Pr)Ba2Cu4O8",,,,,,,,shape_01,,,,5.0,,,,,,,3000.0,,,,,,,28.1,,
impurity=Pb0.5Tl0.5Sr2CuO5,,,Pb0.5Tl0.5Sr4Cu2C0.5N0.5O10,,,,"(Tb,Tl)Sr4Cu2O7(CO3,NO3)",,,,,,,,,,70.0,,,,,70.0,,,,,,,,,,,,,
,,,Y1Ba2Cu2.925Zn0.075OY,,,,"YBa2(Cu,Zn)3O7",,,,,,,,,,64.9,,,,,64.9,,,,,,,,,,,,,
sp-heat measured between 0.9 and 12 K..,,244.0,Rh0.0375Zr0.925,,,,Zr1-xRhx,,,,,,,,,,3.65,,,,,3.65,,3.95,,,,,,,,,,,
Tc defined as a sudden drop in microwave absorption. Tm : the peak of microwave absorption.,,,Ru0.8Sn0.2Sr2Eu1Cu2O8,,,,"(Ru,Sn)Sr2EuCu2O8",82.5,,,,,,,shape_01,,30.3,,,,,30.3,,,,,,,,,,,,,
,,,Tl1Sr1.65Th0.35Ca1Cu2O7,,,,"Tl(Sr,Th)2CaCu2O7",,,,,,,,shape_01,,,,,55.3,,55.3,,,,,,,,,,,,,
,,,Hf0.654Mo0.346,,,,Hf1-xMox,,,,,,,,,,2.92,,,,,2.92,,,,,,,,,,,,,
,,,Hf0.52Ta0.48,,,,Hf1-xTax,,,,,,,,,,6.61,,,,,6.61,,,,,,,,0.052,,,,,
NEELT BY MUON-SR,,,La2Cu0.98Zn0.02O4,,,,"La2(Cu,Zn)O4",208.0,,,,,,,shape_01,,,,,,,,,,,,,,,,,,,,
Tc defined from SP.,,170.0,La1Pt3Si1,2.7,,,LaPt3Si,,,,,,,,shape_03,,0.6,,,,,0.6,,11.0,,,,,,,,,,,
,,,Tm0.6Pr0.4Ba2Cu3O6.95,,,,"(Tm,Pr)Ba2Cu3O7",,,6.95,,,,,shape_01,,50.3,,,,,50.3,,,,11.3,,,,,,,,,
"lattice term of SP (beta) = 0.618 mJ/mol.K4. (dC/gamma*Tc) = 1.42. G-L parameter = 0.377. HCFIG shows Hc(T), not Hc2.",,325.0,Ga9Ir2,3.54,,,Ir2Ga9,,,,,,,,shape_03,,2.25,,,,,2.25,,7.32,,,,,,,,,,0.345,
P-induced SC. Pcrit = 60 kbar. dTc/dP = 1.27 E-4 K/kbar at Pcrit. There are four phases. P(I-II) = 67.5 kbar. P(II-IV) = 81.4 kbar.,,,Bi2Te3,,,,Bi2Te3,,,,,,,,,,2.8,,0.0,,,2.8,,,,,,,,1.27,,,,,
anisotropy = 7. weak ferro (Tm=131 K). G-L parameter = 1040.,131.0,,Ru1Sr2Gd1Cu2O8,,,,RuSr2GdCu2O8,,,,,,,,shape_01,39.0,,56.0,,,,47.5,133.0,,,9200.0,,0.5,,,,0.0012,,,
,,,Nd1.65La0.2Ce0.15Cu1O4-d,,,,"(Nd,La,Ce)2CuO4",,,,,,,,shape_02,12.0,,26.0,,23.0,,23.0,,,,,,,,,,,,,
,,,Y0.5Pr0.5Ba2Cu3O6.53,,,,"(Y,Pr)Ba2Cu3Oz",,,6.53,,,,,shape_01,5.2,,,,,,5.2,,,,,,,,,,,,,
anisotropy = 1.41 from coherence-L.,,,Ba2Ca2.7Mg0.3Cu5O12-z,,,,"CuBa2(Ca,Mg)3Cu4O12",,74.0,,20.0,103.0,,,,116.4,,,,,,116.4,,,,,,,,,,,,,
,,,Er1Ba2Cu3O6.23,,,,ErBa2Cu3Oz,,,6.23,,,,,,,,,,,,,,,,,,,,,,,,,
,,,Hf1P1.5S0.5,,,,HfP2-xSex,,,,,,,,shape_01,,,,,5.31,,5.31,,,,,,,,,,,,,
"Phase-I(P <8.8 GPa). not SC. Ag replaced Bi, not intercalated.",,,Ag0.05Bi1.95Se3,,,,AgxBi2-xSe3,,,,,,,,shape_03,,,,0.0,,,,,,,,,,,,,,,,
,,,As2Mo1,,,,As2Mo1,,,,,,,,,,0.41,,,,,0.41,,,,,,,,,,,,,
,,,Tl1Sr2Ca1Cu2O6.837,,,,TlSr2CaCu2Oz,,,6.837,,,,,shape_01,31.5,,,,,,31.5,,,,,,,,,,,,,
RH(4K)= positive value(hole). gamma = 1.2 mJ/mol.K2 after SC volume correction.  (dC/gamma*Tc) = 1.1.,,,Sr0.55La0.45Bi1S2F1,,,,"(Sr,La)FBiS2",,,,,,,,shape_01,3.0,3.1,,,,,3.1,,1.6,,,,,,,,,,,
,,,La0.9Pr0.1Pb3,,,,La1-xPrxPb3,,,,,,,,,,2.58,,,,,2.58,,,,,,,,,,,,,
,,,C1Mo1,,,,C1Mo1,,,,,,,,,,9.26,,,,,9.26,,,,,,,,,,,,,
,,,C1Y3,,,,C1Y3,,,,,,,,,,,,1.15,,,,,,,,,,,,,,,,
,,,Dy1Ni2B2C1,,,,DyNi2B2C,10.3,,,,,,,shape_03,,6.2,,,,,6.2,,,,,,,,,,,,,
,,,Sm1Fe0.95Ru0.05As1F0.15O0.85,,,,"Sm(O,F)(Fe,Ru)As",0.0,,,,,,,,,39.3,,,,,39.3,140.0,,,,,,,,,,,,
"UNIT CELL=80 CUBIC CELL,USING LOW TEMP. STM,TIP=PT-RH WIRE",,,Bi4Ca3Sr3Cu4O16.32,4.5,,,,,,16.32,,,,,,,80.0,,,,5.0,80.0,,,,,,,,,,,,15.0,
density=5.80 g/cm3.,,,Ce1Mo6S8,,,,CeMo6S8,,,,,,,,,,,,1.1,,,,,,,,,,,,,,,,
,,,La0.9974Tb0.0026,,,,La1-xTbx,,,,,,,,,,5.28,,,,,5.28,,,,,,,,,,,,,
RRR = 8.3.  H//c-axis,,,Y0.74Gd0.26Ni2B2C1,,,,"(Y,Gd)Ni2B2C",,,,,,,,shape_03,5.51,,6.36,,,,5.935,,,,,,,,,,,,,
"impurity phases: Bi2O3, Bi.",,,Bi3.85Co0.15S3O4,,,,Bi4-xCoxO4S3,,,,,,,,shape_01,3.66,,4.28,,,,3.97,,,1840.0,,,,,,,,,,
"detwinned single crystal. TP300, RH300 from PRL0864907",,,Y1Ba2Cu3O6.5,,,,YBa2Cu3Oz,,31.6,6.5,32.6,,,5.06,shape_03,,35.5,,,,,35.5,,,,,,,,,,,71.4,,
"impurity phases: Bi,Bi2S3",,,Bi3.95Cu0.05S3O4,,,,"(Bi,Cu)4O4S3",,,,,,,,,2.68,,3.51,,2.59,,2.59,,,,,,,,,,,,,
not SC. as-synthesized (not oxygenated)  sample has Tc = 153.90 K. R(T) semicond-like,,,Ru0.88Re0.12Sr2Gd1Cu2Oz,,,,"(Ru,Re)Sr2GdCu2Oz",153.95,,,,,,,shape_01,,,,4.0,,,,,,,,,,,,,,,,
,,,Th1Er1C3,,,,"(Th,Er)2C3",,,,,,,,,,4.6,,,,,4.6,,,,,,,,,,,,,
,,,Mo0.45Tc0.55,,,,Mo0.45Tc0.55,,,,,,,,,,14.0,,,,,14.0,,,,,,,,,,,,,
,,,Bi2Sr2Ca0.65Y0.35Cu2O8+z,,,,"Bi2Sr2(Ca,Y)Cu2O8",,,,,,,,shape_01,,,,,45.2,,45.2,,,,,,,,,,,,,
Bi2212 phase <7-14 %,,,Bi2.1Sr1.3Ca0.6Cu1O6+z,,,,"Bi2(Sr,Bi,Ca)2CuO6",,,,,,,,,,,,,77.8,,77.8,,,,,,,,,,,,,
Curie constant unit is 10-5erg K/(Oe)2g and Fig 9,,,La1.85Sr0.15Cu1O4,,,,"(La,Sr)2CuO4",,,4.0,,,,,,,,38.0,,,,38.0,,,180.0,450.0,,,,,,,,,
space-G = I4mcm,,,Zr2Co0.85Ni0.15,,,,"Zr2(Co,Ni)",,,,,,,,,,6.0,,,,,6.0,2.0,,,,,,,,,,,,
,127.5,,Ru0.97Ti0.03Sr2Gd1Cu2O8,,,2.86,"(Ru,Ti)Sr2GdCu2O8",,,,,,,,shape_01,,40.3,,,,,40.3,,,,,,,,,,,,,
,,,Yb0.995Pr0.05Ba2Cu3O6.97,,,,"(Yb,Pr)Ba2Cu3O7",,,6.97,,,,,shape_01,,89.5,,,,,89.5,,,,,,,,0.2,,,,,
O(18)=76%,,,Y0.6Pr0.2Ca0.2Ba2Cu3O7-d,,,,"(Y,Pr,Ca)Ba2Cu3O7-d",,,,,,,,shape_01,,29.9,,,29.4,,29.9,,,,120.0,,,,,,,,,
,,,Nd1.2Ba1.8Cu3O7.1,,,,"Nd(Ba,Nd)2Cu3O7",,,7.1,,,,,shape_01,33.0,,54.0,,,,43.5,,,,,,,,,,,,,
not SC,,,Ta6Ni16Si7,,,,Ta6Ni16Si7,,,,,,,,shape_01,,,,0.3,,,,,,,,,,,,,,,,
36.7%-Ge,,377.0,Ge3Mo5,,,,Mo5Ge3,,,,,,,,,,,,1.6,,,,,,,,,,,,,,,,
Li-doped. Li-content not known. Li-intercalated between halogen layers.,,,Li1Hf0.45Zr0.55N1Br1,,,,"Lix(Hf,Zr)NBr",,,,,,,,,,19.0,,,,,19.0,,,,,,,,,,,,,
FM order at Curie Temp.,0.95,,Gd1.2Mo6S8,,,,GdMo6S8,,,,,,,,,,1.4,,,,,1.4,,,,,,,,,,,,,
,,,Dy0.1Tb0.9Ni2B2C1,,,,"(Dy,Tb)Ni2B2C",13.5,,,,,,,shape_03,,,,2.0,,,,,,,,,,,,,,,,
,,,Y1Ba2Cu2.91Zn0.09O7-Z,,,,"YBa2(Cu,Zn)3O7",,,,,,,4.8e-10,shape_01,,58.7,,,,,58.7,,,,,,,,,,,,,
,,,La2Cu1O4+Z,,,,"La2(Cu,Sn)O4",226.0,,,,,,,shape_01,,,,,,,,,,,,,,,,,,,,
,,,Y1Ba2Cu3O4.86,,,,YBa2Cu3O7,,,4.86,,,,,shape_03,,93.2,,,,,93.2,,,,,,,,1.72,,,,,
anisotropy=27,,,Hg1Ba2Cu1O4.096,,,,HgBa2CuO4+z,,,4.096,20.0,,1450.0,,shape_03,,,,,95.6,,95.6,,,,,,,,,,,,,
,,,Bi2Sr2Ho1.64Ce0.36Cu2O10.22,,,,"Bi2Sr2(Ho,Ce)Cu2O8",,,10.22,,,,,shape_02,,,24.0,,,,24.0,,,,,,,,,,,,,
,,,Ce1Co1In4.25Cd0.75,,,,"CeCo(In,Cd)5",,,,,,,,,,,,0.78,,,,,,,,,,,,,,,,
,,,Au1Ge1,,,,Au1Ge1,,,,,,,,,,,,1.4,,,,,,,,,,,,,,,,
,,,Sr0.33Hf1N1Cl1,,,,Sr0.38HfNCl,,,,,,,,,,,,,20.3,,20.3,,,,,,,,,,,,,
,,,Ho1Ni1.99Co0.02B2C1,,,,"Ho(Ni,Co)2B2C",,,,,,,,shape_01,,4.8,,,,,4.8,,,,,,,,,,,,,
Compositions: Cs0.91Pb0.35Bi3.70Te0.604,,,Ce1Bi3.6Pb0.4Te6,,,,"Cs(Bi,Pb)4Te6",,,,,,,,shape_01,,,,,3.0,,3.0,,,,,,,,,,,,,
,,,Hg0.85Re0.15Ba1.44Sr0.56Ca2Cu3O8,,,,"(Hg,Re)(Ba,Sr)2Ca2Cu3O8",,,,,,,,,128.7,,,,,,128.7,,,,,,,,,,,,,
carrier p=0.14. P estimated from Tc using Tallon's eq.,,,Bi2Sr1.6La0.4Cu1Oz,,,,"Bi2(Sr,La)2CuOz",,,,,,,2.14,shape_04,26.7,,,,,,26.7,,,,,,,,,,,,,
"x=0.88. 98% AlB2 + 2% B. gamma in mj/mol.K2. delta-C/gamma*Tc = 1.19.Debye-T = 620, and 690 K for using B<11> and B<10> isotope.",,620.0,Mo0.8448Zr0.0352B2,,,,"(Mo,Zr)xB2",,,,,,,,,,8.11,,,,,8.11,,4.4,,,,,,,,,,,
"Cu-intercalated between Se-layers, not substitute for Bi-site. SC for 0.10 < x < 0.15 in CuxBi2Se3. G-L parameter = 50.  R not to zero n-type semiconductor (carrier = 2 E+20 /cm3)",,,Cu0.12Bi2Se3,,,,CuxBi2Se3,,,,140.0,,,,shape_03,,,,,3.8,,3.8,,,,,,,,,,,,,
,,,Mg1C1Ni2.967Ru0.033,,,,"MgC(Ni,Ru)3",,,,,,,,,,,,,6.1,,6.1,,,,,,,,,,,,,
"Data for P = 9.5 GPa. T*(cohere-incohere crossover temp) = 224 K. R(T) = R0 + A*T^n  for Tc < T 80 K, n =1.8",,,K1Ca2Fe4As4F2,,,,KCa2Fe4As4F2,,,,,,,,shape_01,18.0,,28.6,,,,23.3,,,60.0,,,,,,,,,,
RRR = 1200,,,Th1,,,,Th1,,,,,,,,,,1.39,,,,,1.39,,,,,,,,,,,,,
,,,Ag0.865Sb0.135,,,,Ag0.865Sb0.135,,,,,,,,,,,,1.26,,,,,,,,,,,,,,,,
,,,Nd1Ba2Cu3OX,,,,NdBa2Cu3O7,,,,,,,,shape_01,,93.6,94.6,,,2.3,93.6,,,0.69,,,,2.0,,,,,,
O-content is nominal. Tc depends on synthesized pressure. Tc in DB shows for the best sample (synthesized at P=2.0 GPa).,,,Ce1Fe1As1O0.7,,,,CeOFeAs,,,,,,,,,35.5,40.2,41.2,,38.5,,40.2,,,,,,,,,,,,,
,,285.0,Nb0.69V0.31,,,,V1-xNbx,,,,,,,,,,4.9,,,,,4.9,84.4,7.97,,,,,,,,,,,
no impurity phases. S-content less than starting compositions.,,,Fe1Te0.8S0.2,,,,"Fe(Te,S)",,,,,,,,shape_01,2.8,,8.8,,8.6,,8.6,,,,,,,,,,,,,
,0.9,,Gd1Ba2Cu2.9Zn0.1OX,,,7.8,"GdBa2(Cu,Zn)3O7",,,,,,,,shape_01,,53.6,,,,,53.6,,,,,,,,,,,,,
"6%-glucose(C6H12O6) doped sample. grain size = 297 nm, RRR = R300/R40 = 1.72. pinning force(max) = 1.27E+9 N/m3. Jc measured using Bean's model.",,,Mg1B1.938C0.062,,,,"Mg(B,C)2",,,,,,,,,,37.0,,,,,37.0,,,10.51,,,,,,,,,,
impurity phase: Fe7Se8(P63/mmc) 1.4%. Jc(2K) = 86 kA. residual gamma = 0.96 mJ/mol.K2. lattice term (beta) = 0.94 mJ/mol.K4 using Debye and Einstein model,,,Fe1Se0.5Te0.5,3.57,,,"Fe(Se,Te)",,37.0,,,,,,shape_03,13.6,,,,13.9,,13.9,,25.0,,,,,,,,,,2.26,
,,,Bi4Sr3Ca2.4Y0.6Cu4OY,,,,"Bi4Sr3(Ca,Y)3Cu4OZ",,,,,,,3.64e-09,shape_01,,79.7,,,,,79.7,,,,35.15,,,,,,,,,
T<STR> = 136.02 K,,,Ba0.9K0.1Fe2As2,,,0.741,"(Ba,K)Fe2As2",136.5,,,,,,,,,,,0.0,,,,,,,,,,,,,,,,
,,,Er1Ni1.965Fe0.035B2C1,,,,"Er(Ni,Fe)2B2C",,,,,,,,,,7.31,,,,,7.31,,,,,,,,,,,,,
HIP,,,Pb0.6Cu0.4Sr0.8La1.2Cu1O5.29,,,,"(Pb,Cu)(Sr,La)2CuOz",,,5.29,,,,,,,25.2,,,,,25.2,,,,,,,,,,,,,
