Repository: Tejasvini595/superconductor_deepset

## Overview

This repository contains the official implementation of **"From Individual Elements to Macroscopic Materials: In Search of New Superconductors via Machine Learning"**.

The code implements a **DeepSet neural network** for predicting the critical temperature (Tc) of superconducting materials based solely on their chemical composition. By explicitly enforcing permutation invariance, the DeepSet architecture avoids artifacts associated with arbitrary element ordering and provides a physically meaningful framework for learning composition–property relationships in superconducting materials.

File: data/superconductors_kaggle_ready_v2.csv (part 39 of 87)
comment,curiet,debyet,element,gapene,kaizero_value,moment_value,name,neelt,nhc2zero_value,oz,pcohere_value,phc2zero_value,ppenet_value,rh300,shape,t1_value,t2_value,t3_value,tcn_value,tcsus_value,tcwidth_value,critical_temp_K,upper_critical_field_0K_T,gamma_sommerfeld_mJmolK2,resistivity_normal_uOhmcm,resistivity_roomtemp_uOhmcm,penetration_depth_nm,coherence_length_nm,dhc2dt_TK,dtcdp_KGPa,density_gcm3,lower_critical_field_0K_T,thermopower_300K_uVK,energy_gap_meV,data_quality_flag
"Original data in ""High pressure and low temperature physics"" Plenum,New York, 1978: p=409",,,Th1Rh4B4,,,,ThRh4B4,,,,,,,,,,4.5,,,,,4.5,,,,,,,,-0.066,,,,,
,,,Y1Ru4B4,,,,YRu4B4,,,,,,,,,,1.4,,,,,1.4,,,,,,,,,,,,,
,,,Sm1Ba2Cu4O8,,,,SmBa2Cu4O8,,,,,,,,shape_02,,69.3,,,,,69.3,,,,,,,,,,,,,
,,,Y1Ba1.975La0.025Cu3O6.95,,,,"Y(Ba,La)2Cu3O7",,,6.95,,,,,,,,99.0,,,,99.0,,,,,,,,,,,,,
,,,Hg1Ba2Cu1O4.05,,,,HgBa2CuO4,,,4.05,,,,,shape_01,,,,,73.5,,73.5,,,,,,,,,,,,,
"not s/c. adding 5 mol % Ni2B or (Tb,Er)B2C2",,,Er0.8Tb0.35Ni2B2C1,,,,"(Er,Tb)Ni2B2C",6.38,,,,,,,,,,,4.2,,,,,,,,,,,,,,,,
impuritiy: Mo3Ga < 5at%,,,Ga4Mn0.006Mo0.994,,,,"(Mo,Mn)Ga4",,,,,,,,,,7.14,,,,,7.14,,,,,,,,,,,,,
"optimal doped sample.sp-heat measured for T=2-7 K, H= 0-10 T range. gamma(H=0 T, s/c state)=1.4 mj/mol.K2.",,362.0,Pr1.85Ce0.15Cu1O4,,,,"(Pr,Ce)2CuO4",,,,,,,,shape_03,,,,,22.0,,22.0,,6.7,,,,,,,,,,,
,,,Tl0.3Hg0.7Ba2Ca2Cu3O8+z,,,,"(Tl,Hg)Ba2Ca2Cu3O8",,,,,,,,,134.0,,,,,,134.0,,,,,,,,,,,,,
RH(20K) = -0.193 E-3 cm^3/C.,,,Zr1P1.3Se0.7,,,,ZrP2-xSex,,,,,,,,shape_01,,6.22,,,5.99,,6.22,2.46,,343.0,,,,,,,,,,
,,,Rh1Sn2,,,,Rh1Sn2,,,,,,,,,,0.6,,,,,0.6,,,,,,,,,,,,,
,,,Dy0.01La0.99,,,,La1-xDyx,,,,,,,,,,3.74,,,,,3.74,,,,,,,,,,,,,
Hc2(0) = 6.21 T using linear approx. G-L parameter = 15.5 . thermodynamic Hc(0) = 2094 Oe.,,,Li2Pd3B1B1,,,,Li2Pd3B,,,,,,,,shape_01,,8.19,,,8.08,,8.19,4.64,,,,133.0,8.53,,,,0.023,,,
"M=EDA(ethylenediamine, C2H8N2), M-content y not given.",,,Li0.02M1Ti1Se2,,,,LixMyTiSe2,,,,,,,,shape_01,,,2.73,,4.0,,4.0,,,,,,,,,,,,,
"ANN(300C,10H)",,,Y1Ba2Cu3O6.838,,,,YBa2Cu3Oz,,,6.838,,,,,,84.8,,,,,6.4,84.8,,,,,,,,,,,,,
"Sr- and Zn-content by ICP. optimal doping: Sr=0.145, Zn=0.0170.  structural transition Td1 = 202 K.",,,La1.85Sr0.15Cu0.983Zn0.017O4,,,,"(La,Sr)2(Cu,Zn)O4",,,,,,,,shape_03,,,,,16.0,3.8,16.0,,,,,,,,,,,,,
,,,Pt1Sb1Se1,,,,Pt1Sb1Se1,,,,,,,,,,,,1.2,,,,,,,,,,,,,,,,
,,,Sb1Ti3,,,,Ti3Sb,,,,,,,,,,5.1,,,,,5.1,,,,,,,,-0.005,,,,,
,,,Y1Ba1.6La0.4Cu3O7.04,,,,,,,7.04,,,,,,59.0,,,,,,59.0,,,,,,,,,,,,,
,,,Sm1.3Pr0.2Ce0.5Sr2Cu2Nb1O10-z,,,,"(Sm,Pr,Ce)2Sr2Cu2NbO10",,,,,,,,,,12.8,,,,,12.8,,,,,,,,,,,,,
Hc1 defined as deviation point from linear M-H.,,,Y1Ni1.98Mn0.02B2C1,,,,"Y(Ni,Mn)2B2C",,,,,,,,,,15.48,,,,,15.48,,,,,,,,,,0.01673,,,
c-axis aligned. SC parameters were obtained by M using Hao & Clem model. Hc(0) = 1.02 T.,,,Tl1Ba2Ca3Cu4Oz,,,,TlBa2Ca3Cu4Oz,,,,12.6,,1560.0,,,,,,,128.0,,128.0,207.0,,,,,,2.24,,,,,,
asgrown,,,Bi2Sr2Ca0.35Pr0.65Cu2OZ,,,,"Bi2Sr2(Ca,Pr)Cu2Oz",,,,,,,,shape_03,,,,10.0,,,,,,,,,,,,,,,,
"P induced SC. Pcr = 0.73 GPa. RRR=290 for P=0.73 GPa.. SC properties in DB for P=1.0 GPa(Tcmax). (Tc,Hc2(0), cohere) = (2.1,1.6,164) and (1.88,0.79,197) in(K,T,A) unit for P=1.40 and .88 GPa.",,,As1Cr1,,,,CrAs,265.0,,,,1.37,,,shape_03,2.17,,,0.0,,,2.17,,,,,,,,,,,,,
"TC VARIES FOR ANNEALING CONDITION,SINGLE PHASE FOR X=<0.5",,,Pb0.5Sr2Ca0.5Y0.5Cu2.5O7-Z,,,,,,,,,,,,shape_01,,65.0,,,,,65.0,,,,,,,,,,,,,
,,,Y1Ba2Cu3O7,,,,YBa2Cu3O7,,,,,,1390.0,,shape_03,,93.0,,,,,93.0,,,,,,,,,,,,,
,,,Y1Ba2Cu3O6.516,,,,YBa2Cu3O7,,,6.516,,,,,shape_01,,57.7,,,,,57.7,,,,,2500.0,,,,,,,,
hardness =  440  kg/mm2,,,Zr33.3V59.25Nb7.35,,,,Zr-V-Nb,,,,,,,,,,6.3,,,,,6.3,,,,,,,,,,,,,
,,,Y1Ba2Cu3O6.82,,,,"YBa2(Cu,Ga)O7-y",,,6.82,,,,,shape_01,,93.0,,,91.0,,93.0,,,,,,,,,,,,,
,,,Y0.75Pr0.15Ca0.1Ba2Cu4O8,,,,"(Y,Pr,Ca)Ba2Cu4O8",,,,,,,,shape_01,,76.2,,,,,76.2,,,,,,,,,,,,,
"maybe, overdoping state",,,Bi1.8Sr1.1Nd0.7Cu1Oz,,,,"Bi2(Sr,Nd)2CuO6",,,,,,,,shape_03,,,,,20.0,,20.0,,,,,,,,,,,,,
Pressure-induced s/c. Fe is superconducting at pressures between 15 and 30 GPa. Tc(max)=2 K at p=22 GPa. dTc/dP =0.4 K/GPa at Pc(=16 GPa).,,,Fe1,,,,Fe,,,,,,,,,,2.0,,0.0,,,2.0,,,,,,,,0.4,,,,,
,,248.0,Nb1,,,,Nb,,,,,,,,,,9.18,,,,,9.18,150.0,7.74,,,,,,,,,,,
"SAME AS 3223,X=0.2",,,In0.2Pb0.55Sr2Ca0.5Y0.5Cu2.25O7-Z,,,,"(Pb,Cu,In)Sr2(Ca,Y)Cu2O7",,,,,,,,,,60.0,,,,,60.0,,,,,,,,,,,19.1,,
COHERE OBTAINED FROM FITTING CURVE USING FLUCTUATION EQUATION,,,Y1Ba2Cu3O7-Z,,,,YBa2Cu3O7,,,,12.5,,,,shape_04,,89.5,,,,,89.5,,,,,,,,,,,,,
"concentration: Se:Te = 1:2 by EDX. [penet] is London-P , measured by surface impedance.",,,Fe1Se0.4Te0.6,,,,"Fe(Se,Te)",,,,,,,,,,,,,14.0,,14.0,,,,,470.0,,,,,,,,
,,,Y1Ba2Cu3O7.19,,,,YBa2Cu3O7,,,7.19,,,,,shape_01,,,,,89.0,,89.0,,,,,,,,,,,,,
,,,Nb0.1Ti0.9N0.98,,,,"(Nb,Ti)Nx",,,,,,,,,,6.48,,,,,6.48,,,,,,,,,,,,,
"k(GL) = 32. Hc(0) = 983 Oe. beta(SP) = 3.9E-4 J/mol.K^4. (dC/gamma*Tc) = 1.26. gamma = 6.8 mJ/mol.K2, Debye-T = 455K,, Ein-T = 110K  from SP(0 < T< 300K)",,392.0,Th1Co1Si1,,0.0004,,ThCoSi,,,,,,,,shape_01,2.95,,,,,,2.95,4.5,15.5,,221.0,277.0,8.55,,,,0.0074,,,
,,,La1.78Sr0.22Cu0.9975Zn0.0025O4,,,,"(La,Sr)2(Cu,Zn)O4",,,,,,,,shape_01,,,,,18.5,,18.5,,,,,,,,,,,,,
,,,Nb0.7Ru0.3,,,,Nb0.7Ru0.3,,,,,,,,,,,,1.0,,,,,,,,,,,,,,,,
,,,Y0.8Pr0.2Ba2Cu3O6.85,,,,"(Gd,Pr)Ba2Cu3O7",,,6.85,,,,,shape_01,,45.2,,,,,45.2,,,,,,,,,,,,,
,,,Pt1Sb1Se1,,,,Pt1Sb1Se1,,,,,,,,,,,,1.2,,,,,,,,,,,,,,,,
,,,C1Nb1,,,,,,,,,,,,,,10.5,,,,,10.5,5.0,,,,,,,,,,,,
,,,Gd0.2Pr0.8Ba2Cu3O7-Z,,0.00042,4.14,"(Gd,Pr)Ba2Cu3O7",,,,,,,,shape_01,,,,,,,,,,,,,,,,,,,,
,,,Nd1.5Ba1.3Sr0.2Cu3O6.978,,,,"(Nd,Ba,Sr)3Cu3Oz",,,6.978,,,,,shape_01,,,,,,,,,,,,,,,,,,,,
F- and O-contents show nominal value.,,,Gd1Fe1As1F0.2O0.8,,,,"Gd(O,F)FeAs",,,,,,,,,45.5,,51.2,,,,48.35,,,,,,,,,,,,,
,,,B1Re2,,,,Re2B1,,,,,,,,,,2.8,,,,,2.8,,,,,,,,,,,,,
,3.4,,Gd1Ba2Cu3O7+Z,,,7.89,GdBa2Cu3O7,,,,,,,,shape_01,,89.0,,,,,89.0,,,,,,,,,,,,,
"GAP AT 4.2K,ELECTRODE=PB,NB,GAP CLOSING AT 81-85K",,,Bi2Sr2Ca1Cu2OX,7.0,,,Bi2Sr2CaCu2O8,,,,,,,,shape_03,,90.0,,,,1.0,90.0,,,,,,,,,,,,25.0,
Cd-concentration shows actual values  (=0.11*nominal values) by wavelength dispersive spectroscopy. Tc by SP-heat.,,,Ce1Co1In4.9945Cd0.0055,,,,"CeCo(In,Cd)5",,,,,,,,shape_03,,2.222,,,,,2.222,,,,,,,,,,,,,
,,,Cu1Rh1.78Sn0.22Se4,,,,"Cu(Rh,Sn)2Se4",,,,,,,,,,1.92,,,,,1.92,,,,,,,,,,,,,
"as-grown - high-P annealing(600C,2 GPa) - post annealing(500C,10h). Tc extracted from R(T) plot.",,,La1Bi1S2F0.5O0.5,,,,"La(O,F)BiS2",,,,,,,,shape_01,,4.51,,,,,4.51,,,,,,,,,,,,,
,,,Nd0.85Pr0.15Ba2Cu3O6.75,,,,"(Nd,Pr)Ba2Cu3O7",,,6.75,,,,,shape_01,,21.6,,,,,21.6,,,,,,,,,,,,,
,,,B5Mo1.7Ta0.3,,,,B5Mo1.7Ta0.3,,,,,,,,,,7.0,,,,,7.0,,,,,,,,,,,,,
amorphous film. RESN shows resistivity at 25 K. e-ph coupling = 0.61.,,,Rh20Zr80,,,,ZrxRhy,,,,,,,,,,3.72,,,,,3.72,,,184.0,171.0,,,3.1,,,,,,
Aeffective mass=48,,,U1Ni2Al3,,,,UNi2Al3,,,,,,,,,,1.0,,,,,1.0,,,,,,24.0,,,,,,,
,,,Ba0.3La1.7Cu1O4-Y,,,,"(Ba,La)2CuO4",,,,,,,,,5.0,23.0,34.0,,,,23.0,,,,,,,,,,,,,
"values of [Tc], [DebyeT], [Gapene] are obtained by curve fitting of thermal conductivity k(T).",,388.0,Gd1Ba2Cu2.97Mn0.0225Oz,2.6,,,"GdBa2(Cu,Mn)3Oz",,,,,,,,,,90.4,,,,,90.4,,,,,,,,,,,,,
thickness = 1-2 micron.m. 1-1.5 % As-rich GaAs by x-ray analysis. SC observed by microwave absorption.,,,As1Ga1,,,,LT-GaAs,,,,,,,,shape_04,,10.0,,,,,10.0,,,,,,,,,,,,,
SC properties not investigated,,,Be13Pr1,,0.047,,PrBe13,,,,,,,,,,,,0.0,,,,,,,,,,,,,,,,
Curie-T = -10.7 K for [001] and = -92.1 K for [110],,,Ce1Ir1In5,,,,CeIrIn5,,,,,,,,shape_03,,0.4,,,,,0.4,,,,,,,,,,,,,
Li-intercalated sample.  SC volume by measuring M. Tc does not depend on Li-content (x>0.05),,,Li0.6Cs1Sr2Nb3O10,,,,LixCsSr2Nb3O10,,,,,,,,shape_01,,5.01,,,,,5.01,,,,,,,,,,,,,
,,,Y2C2I2,,,,Y2C2I2,,,,,,,,shape_01,,9.97,,,,,9.97,,8.56,,,,,,,,,,,
"formula-weight = 44.19,  unit cell volume = 28.91 A^3",,,Mg0.9Li0.1B2,,,,"(Mg,Li)B2",,,,,,,,shape_03,,35.55,35.6,,,,35.55,,,,,,,,,,,,,
poly powder. Tc-width = 0.05 K.,,,Nb1Se2.2,,,,NbSe2.2,,,,,,,,shape_01,,6.35,,,,,6.35,,,,,,,,0.7,,,,,
small amount of impurity included,,,Hg0.5Tl0.5Ba2Ca0.86Sr0.14Cu2O6+z,,,,"(Hg,Tl)Ba2(Ca,Sr)Cu2O6",,,,,,,,shape_01,,122.0,,,122.0,,122.0,,,,,,,,,,,,,
,,,Y1Ba2Cu2.97Zn0.03S0.03Oz,,,,"YBa2(Cu,Zn)3(O,S)7",,,,,,,,,,77.7,,,,,77.7,,,,,,,,,,,,,
,,,Bi2Sr2Y1Cu2Oz,,,,Bi2Sr2YCu2O8,,,,,,,,,,,,4.2,,,,,,,,,,,,,,,,
Tc(P) measured by DC-magnetization upto 1.2 GPa.,,,K1Fe2As2,,,,KFe2As2,,,,,,,,shape_01,,3.0,,,,,3.0,,,,,,,,-1.02,,,,,
,,,Sn3Th1,,,,ThSn3,,,,,,,,,,3.33,,,,,3.33,,,,,,,,,,,,,
O2-annealed sample. O-content by iodometric titration.,,,Tl0.25Li0.25Ba2Ca2Cu2.5Si1O7.853,,,,"(Cu,Tl,Li)Ba2Ca2(Cu,Si)3O10",,,7.853,,,,,,,113.0,,,,,113.0,,,,,,,,,,,,,
,,,La1.8Sr0.2Cu1O4,,,,"(La,Sr)2CuO4",,,,,,,,,,,,,33.0,,33.0,,,,,,,,,,,,,
,,,Nd1.85Ce0.15Cu1O4-Z,,,,"(Nd,Ce)2CuO4",,,,,,,,,,,18.4,,,,18.4,,,,,,,0.48,0.07,,,,,
,,,Bi2Sr1.6La0.4Cu1O6+Z,,,,"Bi2(Sr,La)2CuO6",,,,,,,,shape_01,,20.0,,,,,20.0,,,,,,,,,,,,,
,,,Sm1.8Ce0.2Cu1O4,,,,"(Sm,Ce)2CuO4",,,,,,,,,,14.7,,,,,14.7,,,,,,,,-0.19,,,,,
,,,N0.84Nb1,,,,N0.84Nb1,,,,,,,,,,13.5,,,,,13.5,,,,,,,,,,,,,
"impurity phases=SrO2, unknown. Cl-content=nominal",,,Sr2Cu1Cl1.4O2+z,,,,Sr2CuO2Clz,,,,,,,,shape_01,,30.0,,,,,30.0,,,,,,,,,,,,,
,,,Mg1C1Ni2.98Fe0.02,,,,"MgC(Ni,Fe)3",,,,,,,,,,,,,5.46,,5.46,,,,,,,,,,,,,
,,,Bi2Sr1.3Nd0.7Cu1O6.417,,,,"Bi2(Sr,Nd)2CuO6",,,6.417,,,,,,,,14.2,,,,14.2,,,,,,,,,,,,,
TP300 in DB shows the value at 320 K.,,,Bi3.85Ag0.15S3O4,,,,Bi4-xAgxO4S3,,,,,,,,shape_01,,,,2.0,,,,,,,,,,,,,,-43.4,,
"compositions by WDS, not bulk SC. SC maybe from Ni-Bi compounds (but not detected by XRD.",,,Pr1Ni0.79Bi1.98,,0.0001,3.6,PrNi1-xBi2+y,6.4,,,,,,,shape_03,,,4.2,,,,4.2,,,,,,,,,,,,,
O-content by iodometric method,,,Fe0.5Ba2Yb1Cu2.5O7.45,,,,"(Fe,Cu)Ba2YbCu2O7",,,7.45,,,,,shape_01,,72.0,,,,,72.0,,,,,,,,,,,,,
,,,La1.9Sr0.4Ca0.7Cu2O6.042,,,,"La2(Sr,Ca)Cu2O6",,,6.042,,,,,,,,,,,,,,,,24.11,,,,,,,,,
second SC-Tc = 9.25 K (diamag appears). SC remained upto x = 0.15 for La1.85-1.5xSr0.15+1.5xCu1-xMnxO4,,,La1.76Sr0.24Cu0.94Mn0.06O4,,,,"(La,Sr)2(Cu,Mn)O4",,,,,,,,shape_01,,,,,34.0,,34.0,,,,,,,,,,,,,
R(Tc) = 64.9 uOhm.cm. e-ph coupling const = 0.905,,,V2Hf0.87Ta0.13,,,,"V2(Hf,Ta)",,,,,,,,,,10.45,,,,,10.45,,,,,,,,,,,,,
,,,Y1Ba2Cu3O7-X,,,,YBa2Cu3O7,,,,,,,,,,88.8,,,,,88.8,,,,,,,,,,,,,
carrier p=0.05. P estimated from Tc using Tallon's eq.,,,Bi2Sr2Ca1Cu2Oz,,,,Bi2Sr2CaCu2Oz,,,,,,,3.01,shape_04,0.0,,,,,,0.0,,,,,,,,,,,,,Check: Tc=0 (Non-superconducting?)
,,,Ba1Ga2,,,,BaGa2,,,,,,,,,,,,2.0,,,,,,,,,,,,,,,,
,,,Bi2Sr1.8La0.2Cu1O6+Z,,,,"Bi2(Sr,La)2CuO6",,,,,,,,shape_01,,12.0,,,,,12.0,,,,,,,,,,,,,
,,,Co0.004Ir0.996,,,,Co0.004Ir0.996,,,,,,,,,,0.046,,,,,0.046,,,,,,,,,,,,,Info: Very Low Tc (<0.1K)
heavy-fermion. P-induced SC (Pc=12 kbar). SC properties are for P = 16.2 kbar. current(resistivity) //[100].,,,Ce1Rh1Si3,,,,CeRhSi3,1.6,,,,,,,shape_03,,0.9,,0.0,,,0.9,7.0,120.0,,420000.0,,,12.0,,,,,,
,,,Yb0.7Ca0.3Ba1.6Sr0.4Cu3O6.73,,,,"(Yb,Ca)(Ba,Sr)2Cu3O7",,,6.73,,,,,shape_01,,67.6,,,,,67.6,,,,0.926,,,,-1.25,,,,,
P-induced SC. Pc(Tn=0 K) at  P = 3.2 GPa,,,Ce1Ir1In4.95Cd0.05,,,,CeIrIn4.95Cd0.05,,,,,,,,shape_03,1.05,,,0.0,0.99,,0.99,,,,,,,,,,,,,
two phaes(hexa + ortho ). impurity : ZrRu by XRD. no magnetic order from Mossbauer results.,,,Zr1Ru0.8Fe0.2P1,,,,"Zr(Ru,Fe)P",,,,,,,,,,2.6,,,,,2.6,,,,,,,,,,,,,
RRR=1.38. Hc2(2.0K) is nearly 3.0 kOe,,,Yb1Ga1.1Si0.9,,4.93e-05,,"Yb(Ga,Si)2",,,,,,,,shape_03,2.3,2.4,2.5,,,0.2,2.4,,,,219.0,,,,,7.336,,,,
delta-phase,,,Ga1,,,,Ga1,,,,,,,,,,7.85,,,,,7.85,,,,,,,,,,,,,
,,,La1.85Sr0.15Cu1O4,,,,"(La,Sr)2CuO4",,,,,,,,shape_01,,38.0,,,,,38.0,,,,,,,,,,,,,
,,,Y1Ni1.4Cu0.6B2C1,,,,"Y(Ni,Cu)2B2C",,,,,,,,shape_01,,10.4,,,,,10.4,,,,,,,,,,,,,
over doped: The superconducting gap is estimated by SIS tunneling conductances.,,,Bi2Sr2Ca1Cu2OZ,,,,Bi2Sr2CaCu2Oz,,,,,,,,shape_03,,,62.0,,,,62.0,,,,,,,,,,,,17.0,
"ANN(500C,6d in vac). Tc<2K. TP300 = TP(290K). P determined from TP(290K) using TP(290K)-p relation.",,,Hg1Ba2Cu1O4+z,,,,HgBa2CuOz,,,,,,,,,,,,2.0,,,,,,,,,,,,,,144.0,,
ANOMALY IN THERMAL CONDUCTIVITY AT 155 AND 225K,,,Tl2Ba2Ca2Cu3OZ,,,,Tl2Ba2Ca2Cu3Oz,,,,,,,,,,119.0,128.0,,,11.0,119.0,,,,8.1,,,1.6,,,,,,
Tc by SP-heat. (dC/gamma*Tc) = 0.75,,240.0,Li2Pt3B1,,,,Li2Pt3B,,,,,,,,,,2.6,,,,,2.6,,9.6,,,,,,,,,,,
,,,La1Ba2Cu2Fe1OZ,,,,"LaBa2(Cu,Fe)3O7",,,,,,,,,,,,10.0,,,,,,,,,,,,,,,,
,,,Hg0.95Ba2Cu1.05O4+y,,-0.01,,"(Hg,Cu)Ba2CuO4",,,,,,,,shape_01,,,,,95.2,,95.2,,,,,,,,,,,,,
,,,Y1Ba2Cu2.97Mo0.03OX,,,,"YBa2(Cu,Mo)3O7",,,,,,,,,,76.0,,,,,76.0,,,0.75,1.6,,,,,,,,,
,,200.0,Pb1Nb1S3,,,,PbNbS3,,,,,,,,,,2.66,,,,,2.66,,11.7,,,,,,,,,,,
"ANN(1770K, 0.25h, under 6GPa)",,,Mo1N1,,,,delta-MoN,,,,,,,,,,15.1,,,,1.9,15.1,,,,,,,,,,,,,
,,,Ba1Ga1Ge1,,,,BsGaGe,,,,,,,,shape_01,,2.4,,,,,2.4,,,,,,,,,,,,,
NOT S/C,,,La1.6Sr0.4Ca1Cu2O6,,,,"(La,Sr)2CaCu2O6",10.0,,,,,,,shape_01,,,,,,,,,,,,,,,,,,,,
,,,Bi2Sr2Ca0.5Pr0.5Cu2OZ,,,,"Bi2Sr2(Ca,Pr)Cu2Oz",,,,,,,,shape_01,,,,,,,,,,,12000.0,,,,,,,,,
,,,Bi2Sr1.6Eu0.4Cu1O6.301,,,,"Bi(Sr,Eu)2CuO6",,,6.301,,,,,,,,,,12.5,,12.5,,,,,,,,,,,,,
Hirr = A*(Tc/T - 1) for near Tc. anisotropy factor = 370.,,,Bi2Sr2Ca1Cu2O8,,,,Bi2Sr2CaCu2O8,,,,,,,,shape_03,,,,,89.7,,89.7,,,,,,,,,,,,,
"T-dependence of penet(London) measured by tunnel diode resonator (TDR). penet(0) not given. d[penet] = A*T^n, n = 2 for all doping",,,Ce0.98Nd0.02Co1In5,,,,Ce1-xNdxCoIn5,,,,,,,,shape_03,,,,,2.01,,2.01,,,,,,,,,,,,,
,,,Nb3Rh0.9Ru0.1,,,,"Nb3(Rh,Ru)",,,,,,,,,,2.44,,,,,2.44,,,,,,,,,,,,,
,,,Gd1Ba2Cu3O7,,,,GdBa2Cu3O7,,,7.0,,,,,shape_01,,93.6,,,,0.7,93.6,,,,,,,,0.76,,,,,
,,,La1.85Sr0.15Cu0.975Ni0.025O4,,,,"(La,Sr)2(Cu,Ni)O4",,,,,,3760.0,,shape_01,,,,,26.8,,26.8,,,,,,,,,,,,,
,,,Mo1O2,,,,Mo1O2,,,,,,,,,,,,1.3,,,,,,,,,,,,,,,,
"small amount of Pr2O3, FeAs, SrFe2As2 impurities.",,,Pr0.8Sr0.2Fe0.95Co0.05As1O1,,,,"(Pr,Sr)(Fe,Co)AsO",,,,,,,,shape_01,,7.05,11.1,,,,7.05,,,,,,,,,,,,,
"penetration depth by muon-SR. two gaps. table value is the higher one. the lower gap, 2*gap/kTc = 0.869",,,Mg1B1.94C0.06,3.21,,,"Mg(B,C)2",,,,,,,,,,34.8,,,,,34.8,,,,,100.6,,,,,,,,
,,,Nd1.3Ba1.7Cu3O7-Z,,,,"Nd(Ba,Nd)2Cu3O7",,,,,,,,,,34.2,,,,,34.2,,,,,,,,,,,,,
"compositions of K and Fe are nearly 0.8 and 1.65 , respectively by EDX.",,,K0.8Fe1.996Co0.004Se2,,,,K0.8Fe2-xCoxSe2,,,,,,,,,,,22.0,,,,22.0,,,,,,,,,,,,,
,,,Hg0.698Tl0.302,,,,Hg0.698Tl0.302,,,,,,,,,,3.888,,,,,3.888,,,,,,,,,,,,,
,,,Al1Sr2Ca1.4Y0.6Cu3O9.1,,,,"AlSr2(Ca,Y)2Cu3O9",,,9.1,,,,,,,14.0,,,,,14.0,,,,,,,,,,,,,
,,,Nb0.6V0.4,,,,V1-xNbx,,,,,,,,,,4.17,,,,,4.17,,,,,,,,,,,,,
,,367.0,La1.8Sr0.2Cu1O4-Z,,,,"(La,Sr)2CuO4",,,,,,,,,27.0,,38.0,,,,32.5,,4.0,,,,,,,,,,,
,,,Y1Ba2Cu2.95Zn0.05O6.94,,,,"YBa2(Cu,Zn)3O7",,,6.94,,,,,shape_01,,73.9,,,,,73.9,,,,,,,,,,,,,
Zn-content x (in Ba(Fe1.89-2xCo2x)As2) = 0.073 by EPMA.Tc(R) defined as max of (dR/dT). Hall const (150K) measured for H//c.,,,Ba1Fe1.75Zn0.14Co0.11As2,,,,"Ba(Fe,Zn,Co)2As2",,,,,,,,shape_03,,5.0,,,,,5.0,,,,,,,,,,,,,
,,,Y1Ba2Cu3F1.65O5.675,,,,"YBa2Cu3(O,F)7",,,5.675,,,,,,,90.3,,,,,90.3,,,,,,,,,,,,,
RH FOR AB-PLANE,,,Bi2Sr2Ca1Cu2O8-Z,,,,Bi2Sr2CaCu2O8,,,,,,,4.98e-09,shape_03,,62.0,,,,,62.0,,,,,,,,,,,,,
Annealing step= 15. Tc and gap size ( measured by photoemission) depend on annealing conditions.,,,Fe1Se1,,,,FeSe monolayer,,,,,,,,,,65.0,,,,,65.0,,,,,,,,,,,,19.0,
"D(LNTC)/DP=10.2%/GPA,RH300=250K",,,La1.76Sr0.24Cu1O4,,,,"(La,Sr)2CuO4",,,,,,,1.8e-10,shape_01,,19.3,,,,,19.3,,,,,,,,2.07,,,,,
not s/c,,,La1.25Sr0.75Cu0.4Fe0.6O4,,,,"(La,Sr)2(Cu,Fe)O4",,,,,,,,shape_01,,,,10.0,,,,,,,269000.0,,,,,,,,,
RRR=380. Tc(SP)=3.5K. (dC/Tc) = 46 mJ/mol.K2. Low-T SP represented by C=A*T+B*T^2+C*T^3. B=33.7 mJ/mol.K3 from cluster-glass phase.,,262.0,K1Fe2As2,,,,KFe2As2,,,,,,,,shape_03,3.6,,,,,,3.6,,44.8,,,,,,,,,,,
R not zero at 5K.,,,La1Fe0.85Rh0.15As1O1,,,,"LaO(Fe,Rh)As",,,,,,,,shape_01,,,14.0,,,,14.0,,,,,,,,,,,,,
,,,P0.2Si0.8V3,,,,P0.2Si0.8V3,,,,,,,,,,16.6,,,,,16.6,,,,,,,,,,,,,
optimally doped oxygen,,,Tl2Ba2Cu1O6+z,,,,Tl2Ba2CuO6,,,,,,,,shape_03,,88.9,,,,,88.9,,,,,,,,1.7,,,,,
,,,Tl0.5Pb0.5Sr1.6Ca2.4Cu3O9,,,,,,,,,,,,,122.5,124.0,130.0,,,,124.0,,,,,,,,,,,,,
,,,Bi1.84Pb0.34Sr1.91Ca2.03Cu3.06OZ,,,,,,,,,,,2.2e-09,shape_01,,,105.0,,,,105.0,,,,,,,,,4.96,,,,
oxygen content represent starting composition,,,C0.8N0.2Sr2Cu1O5.35,,,,"(CO3,NO3)Sr2CuO2",,,5.35,,,,,,,,,,31.0,,31.0,,,,,,,,,,,,,
K-content measured by WDS. Tc defined as max of (dR/dT). T<STR> same as Tn,,,Ba0.765K0.235Fe2As2,,,,"(Ba,K)Fe2As2",90.0,,,,,,,shape_03,,20.5,,,,,20.5,,,,,,,,,,,,,
,,,Bi0.26Pb0.74,,,,Bi0.26Pb0.74,,,,,,,,,,8.3,,,,,8.3,,,,,,,,,,,,,
dTc/dP in K/GPa.,,,Y1Ni2B2C1,,,,YNi2B2C,,,,,,,,shape_03,,15.76,,,,,15.76,,,,,,,,0.032,,,,,
"P-content determined by Vegard's law. R=R0 + a*T^n,  n = 1.02",,,Ba1Fe2As1.28P0.72,,,,"BaFe2(As,P)2",,,,,,,,shape_01,,22.4,,,,,22.4,,,,,,,,,,,,,
structure analized using Amaa. FIR measured.,,,Bi2Sr1.6Y0.1Ca1.3Cu2O8.23,,,,"Bi2(Sr,Y,Ca)3Cu2O8",,,8.23,,,,,shape_01,,,,,89.0,,89.0,,,,,,,,,,,,,
,,,Nb0.85V0.15N0.92,,,,"(Nb,V)Nx",,,,,,,,,,3.88,,,,,3.88,,,,,,,,,,,,,
"0.4<x<0.4, K-content not measured",,233.0,Ba1K1Bi1O3,,,,"(Ba,K)BiO3",,,,,,,-1.22e-09,shape_03,,30.9,,,,0.8,30.9,,,,1110.0,,,,,,,,,
,,,Fe0.99Ni0.01Se0.3Te0.7,,,,"(Fe,Ni)Se0.3Te0.7",,,,,,,,shape_03,,9.5,,,11.6,,9.5,,,,,,,,,,,,,
,,,Bi0.08Sn0.92,,,,Sn1-xBix,,,,,,,,,,4.15,,,,,4.15,,,,,,,,,,0.0228,,,
,,,Mg0.9Zn0.1C1Ni3,,,,"(Mg,Zn)CNi3",,,,,,,,,,,,,4.5,,4.5,,,,,,,,,,,,,
Tc is defined as maximun ds/dT,,,Y1Ba2Cu3H0.24O6.765,,,,YBa2Cu3HxOz,,,,,,,,shape_01,,68.0,,,,,68.0,,,,,,,,,,,,,
,,,Ag5Ba1,,,,Ag5Ba1,,,,,,,,,,,,0.34,,,,,,,,,,,,,,,,
,,,La1Ru2,,,,La1Ru2,,,,,,,,,,4.1,,,,,4.1,,,,,,,,,,,,,
anisotropy=64,,,Hg1Ba2Cu1O4.055,,,,HgBa2CuO4,,,4.055,34.0,,1610.0,,shape_03,,,,,78.2,,78.2,,,,,,,,,,,,,
anisotropy (Hc2) = 7.5,,,Nd1.85Ce0.15Cu1O4-z,,,,"(Nd,Ce)2CuO4",,11.6,,53.3,87.0,,,shape_03,,,26.2,,,0.7,26.2,,,,,,,,,,,,,
,,,Mo32Ru48P20,,,,"(Mo,Ru)0.8P0.2",,,,,,,,,,4.68,,,,,4.68,,,,330.0,,,2.68,,,,,,
"D(LNTC)/DP=13.8%/GPA,RH300=250K",,,La1.92Sr0.08Cu1O4,,,,"(La,Sr)2CuO4",,,,,,,7.2e-09,shape_01,,22.4,,,,,22.4,,,,,,,,3.3,,,,,
,,,Hg1Ba2Cu1O4.12,,,,HgBa2CuO4+z,,,4.12,,,,,shape_01,,98.0,,,,,98.0,,,,,,,,,,,,,
,,,Tl2.5Pb0.5Pr1Sr2Cu2.5OX,,,,,,,,,,,,,15.54,,40.24,,,,27.89,,,,,,,,,,,,,
,,,Rh0.36Se0.64,,,,Rh0.36Se0.64,,,,,,,,,,6.0,,,,,6.0,,,,,,,,,,,,,
,,,Ir0.765Os0.085Rh0.15,,,,Ir1-x-yOsxRhy,,,,,,,,,,0.096,,,,,0.096,,,,,,,,,,,,,Info: Very Low Tc (<0.1K)
SP-jump dC = 174 mJ/mol.K2. (dC/gamma*Tc) = 1.43. e-ph coupling = 0.58,,178.0,Fe3Th7,,,,Th(Fe1-xCox)3,,,,,,,,,,2.09,,,,,2.09,,58.0,,,,,0.34,,,,,,
,,,La1.85Sr0.15Cu1O4.022,,,,"(La,Sr)2CuOz",,,4.022,,,,,shape_01,,40.0,,,,,40.0,,,,,,,,,,,,,
mag. transition not determined. KAIZERO in emu/mol.Oe.,,,Mo1Sr2Ho1.5Ce1Cu2O10,,0.0047,10.6,"MoSr2(Ho,Ce)2Cu2O10",,,,,,,,shape_01,,,,5.0,,,,,,,,,,,,,,,,
Q from 930C. void-free sample Q from semicon-like,,,Er1Ba2Cu3O6.25,,,,,,,6.25,,,,,shape_01,,,,80.0,,,,,,,,,,,,6.94,,,,
,,,Zr2Co0.75Ga0.25,,,,"Zr2(Co,Ga)",,,,,,,,shape_01,,5.1,5.31,,4.76,,5.1,,,,,,,,,,,,,
,,,Y1Ba2Cu3O6.6,,,,YBa2Cu3Oz,,,6.6,,,,,shape_03,,58.0,,,,,58.0,,,,,65200.0,,,,,,,,
,,,Eu1Pb1Sr2Ca3Cu4OZ,,,,,,,,,,,,,,38.0,,,,,38.0,,,,,,,,,,,,,
,,,Nb3Rh0.5Os0.5,,,,"Nb3(Rh,Os)",,,,,,,,shape_01,,,,1.7,,,,,,,,,,,,,,,,
,,,Pr1.9Sr0.6Ca0.5Cu2O6.023,,,,"Pr2(Sr,Ca)Cu2O6",,,6.023,,,,,,,,,,,,,,,,42.87,,,,,,,,,
,,,Mn0.33Ni0.67U6,,,,Mn0.33Ni0.67U6,,,,,,,,,,1.6,,,,,1.6,,,,,,,,,,,,,
,,,Tc0.9W0.1,,,,Tc0.9W0.1,,,,,,,,,,10.4,,,,,10.4,,,,,,,,,,,,,
High-pressure phase. Li-doped. Li-content not known. Li-intercalated between halogen layers.,,,Li1Zr1N1I1,,,,LixZrNI,,,,,,,,,,14.2,,,,,14.2,,,,,,,,,,,,,
Resistivity follows T^1.3 law for Tc < T < 60K,,,Pu1Co1Ga5,,,,PuCoGa5,,,,,,,,shape_03,,18.5,,,,,18.5,,,,,,,,,,,,,
Hirr(T) = Hirr(0)(1-t)**n,,,Sr2.3Ca0.7Cu2Cl1.3O4+z,,,,"Sr2(Sr,Ca)Cu2(O,Cl)6",,,,,,,,shape_01,60.0,,80.0,,80.0,,80.0,,,,,,,,,,,,,
,,,Mo0.16Ti0.84,,,,,,,,,,,,,,4.18,,,,,4.18,,,,,,,,,,,,,
,,,Nd0.8Pr0.2Ba2Cu3O6.75,,,,"(Nd,Pr)Ba2Cu3O7",,,6.75,,,,,shape_01,,9.8,,,,,9.8,,,,,,,,,,,,,
nominal x=0.7. hole p=0.12 from thermopower. ,,,Bi2Sr1.27La0.73Cu1O6+D,,,,"Bi2(Sr,La)2CuO6",,,,,,,,shape_03,,,,,17.0,,17.0,,,,,,,,,,,,,
,,,Nd1.85Ce0.15Cu0.96Zn0.04O4,,,,"(Nd,Ce)2(Cu,Zn)O4",,,4.0,,,,,shape_01,,,,,9.5,,9.5,,,,,,,,,,,,,
"real conc. x = 0.089 in (Ba,K)(Fe1-xMx)2As2 by EPMA.  Tc defined as max of (dR/dT).",,,Ba0.5K0.5Fe1.8Ni0.2As2,,,,Ba0.5K0.5(Fe1-xNix)2As2,,,,,,,,shape_03,,11.1,,,12.1,,11.1,,,,,,,,,,,,,
(anisotropy factor for Hc2) = 21. Hc2-Fig: p=1 and p=2 show for H// and Hn to CuO2 plane.,,,Nd1.84Ce0.16Cu1O4,,,,"(Nd,Ce)2CuO4",,6.69,,70.2,137.0,,,shape_03,21.0,,22.5,,,,21.75,,,,,,,,,,,,,
"ANN(900C,5d). [resrt]  = R(280 K.)",,,Ge3U5,,,,U5Ge3,,,,,,,,,,0.99,,,,,0.99,,36.0,,123.0,,,,,,,10.4,,
,,,La1.7Ba0.3Cu0.99Ga0.01O4,,,,"(La,Ba)2(Cu,Ga)O4",,,,,,,,shape_01,,,,4.2,,,,,,,,,,,,,,,,
,,,Nd1.665Y0.185Ce0.15Cu1O4,,,,"(Nd,Y,Ce)2CuO4",,,,,,,,,12.4,,18.2,,16.0,,16.0,,,,,,,,,,,,,
weight fraction ,,,Bi0.28Dc0.19In0.53,,,,Bi0.28Dc0.19In0.53,,,,,,,,,,5.85,,,,,5.85,,,,,,,,,,,,,
ANN(750C),,,La0.5Sm0.5Bi1S2F0.5O0.5,,,,"(La,Sm)(O,F)BiS2",,,,,,,,shape_01,,4.05,,,3.86,,4.05,,,,,,,,,,,,,
dTc/dx=-170 K,,,Nd0.95Ca0.025Pr0.025Ba2Cu3O7-z,,,,"(Nd,Ca,Pr)Ba2Cu3O7",,,,,,,,shape_01,,86.1,,,,,86.1,,,,,,,,,,,9.85,,
,,,Gd1Ba2Cu3O7,,,,GdBa2Cu3O7,,,,,,,,shape_01,,96.2,,,,,96.2,,,,,,,,,,,,,
MOMENT PER FE ATOM,,,Y1Ba2Cu2.94Fe0.06O7,,,4.07,"YBa2(Cu,Fe)3O7",,,,,,,,shape_01,,89.3,,,,1.7,89.3,,,,,,,,,,,,,
,,,Y0.9Ca0.1Ba2Cu3O6.96,,,,"(Y,Ca)Ba2Cu3O7",,,6.96,,,,,shape_04,81.5,,,,,,81.5,,,,,,,,,,,,,
Tc from sp-heat measurements.,,,Ti1,,,,Ti,,,,,,,,,,0.4,,,,,0.4,,3.31,,,,,,,,,,,
,,,Ca0.858Pr0.142Fe2As2,,,,Ca1-xPrxFe2As2,,,,,,,,shape_03,,45.3,,,,,45.3,,,,,,,,,,,,,
,,,B1W1,,,,B1W1,,,,,,,,,,,,1.28,,,,,,,,,,,,,,,,
,,,Ru0.8Mo0.2Sr2Eu1.5Ce0.5Cu2O10-z,,,,"(Ru,Mo)Sr2(Eu,Ce)2Cu2O10",135.0,,,,,,,shape_01,,37.5,,,,,37.5,,,,,,,,,,,,,
,,,Y0.9Pr0.1Ba2Cu3O6.75,,,,"(Gd,Pr)Ba2Cu3O7",,,6.75,,,,,shape_01,,52.2,,,,,52.2,,,,,,,,,,,,,
,,,La1.84Sr0.16Cu0.99Co0.01O4,,,,"(La,Sr)2(Cu,Co)O4",,,,,,,,shape_01,,,30.0,,,,30.0,,,2600.0,2000.0,,,,,,,22.2,,
"practically single phase, Jc77=48.0A",,,Bi1.7Pb0.3Sr2Ca2Cu3Cs0.6Oz,,,,,,,,,,,,shape_01,104.0,,112.0,,,,108.0,,,,,,,,,,,,,
"[isotope] = 0.08, 0.085, 0.090, 0.094   for P=0, 0.5, 1.0, 1.5 GPa, respectively. (d[isotope]/dP) = 0.0094 /GPa.",,,Y1Ba2Cu4O8,,,,YBa2Cu4O8,,,,,,,,,,81.6,,,,,81.6,,,,,,,,5.4,,,,,
"SC properties at P = 1.1 GPa. Tc, gap measured by muon-SR at H=0.1 T. [penet] not given explicitly",,,Y1Ba2Cu3O6.45,3.0,,,YBa2Cu3Oz,,,6.45,,,,,shape_01,,49.5,,,,,49.5,,,,,,,,,,,,,
Ferromagnetic (FM-Curie temp),5.0,,Ho1Fe4P12,,,10.43,HoFe4P12,,,,,,,,shape_01,,,,1.8,,,,,,,,,,,,,,,,
"practically single phase, Jc77=41.7A",,,Bi1.7Pb0.3Sr2Ca2Cu3Cs0.8Oz,,,,,,,,,,,,shape_01,105.0,,112.0,,,,108.5,,,,,,,,,,,,,
,,,Cu3N1,,,,Cu3N1,,,,,,,,,,,,1.38,,,,,,,,,,,,,,,,
,,,Bi2Sr2Ca0.6Gd0.4Cu1.85LI0.15O8+Z,,,,"Bi2Sr2(Ca,Gd)(Cu,Li)2O8",,,,,,,,,39.0,64.0,91.0,,,,64.0,,,,,,,,,,,,,
BAND STRUCTURE IN EL0602681,,,Ba0.9K0.2Bi1O3-Z,,,,"(Ba,K)BiO3",,,,,,,,shape_02,,20.0,,,,,20.0,,,,,,,,,,,,,
,,,Re0.8V0.2,,,,"(V,Re)",,,,,,,,,,7.2,,,,,7.2,,,,,,,,,,,,,
,,,Tl1Ba1.4La0.6Cu1O5-Z,,,,"Tl(Ba,La)2CuO4",,,,,,,,,42.0,45.0,,,,,45.0,,,,,,,,,,,,,
,,,La1.1Ba1.5Ca0.4Cu3O6.97,,,,"(La,Ba,Ca)3Cu3O6",,,6.97,,,,,shape_01,,,,,70.0,,70.0,,,,,,,,,,,,,
,,,Ru1Sr2Gd1Cu1.9Li0.1O8,,,,"RuSr2Gd(Cu,Li)2O8",,,,,,,5.62e-09,,13.0,,25.0,,,,19.0,,,,,,,,,,,79.4,,
RESN shows resistivity at 4.2 K.,,,Co35Zr65,,,,ZrxCoy,,,,,,,,,,2.48,,,,,2.48,,4.96,180.0,,,,3.48,,,,,,
,,,Nb0.15Zr0.85,,,,NB0.15Zr0.85,,,,,,,,,,6.2,,,,,6.2,,,,,,,,,,,,,
"isotropic magnetic behaviour. (dC/gamma*Tc) = 0.36. Lattice term in SP, beta=1.18 mJ/mol.K4, delta = 0.0103 mJ/mol.K6. Comp = La2.1Pt2.8Ge5.1 by EDX",,,La2Pt3Ge5,,,,La2Pt3Ge5,,,,,,,,shape_03,,,,,8.1,,8.1,,4.65,,,,,,,,,,,
small amount of impurity phase.,,,Fe1Te0.9S0.1,,,,"Fe(Te,S)",,,,,,,,shape_01,,,10.0,,,,10.0,,,,,,,,,,,,,
"Isotope effect dTc < 0.01 K for sample with <76>Se and <80>Se, then isotope exponent = 0.",,,La1F0.4Bi1S0.863Se1.137O0.6,,,,"LaO0.6F0.4Bi(S,Se)2",,,,,,,,shape_01,3.72,,,,3.77,,3.77,,,,,,,,,,,,,
,,,Tl0.5Pb0.5Sr2Ca0.9Y0.1Cu2O7,,,,"(Tl,Pb)Sr2(Ca,Y)Cu2O7",,,7.0,,,,,shape_01,,99.3,,,,,99.3,,,,,,,,0.77,,,,,
,,,Nd1Ba2Cu3O6.85,,,,"(Nd,Pr)Ba2Cu3O7",,,6.85,,,,,shape_01,,67.4,,,,,67.4,,,,,,,,,,,,,
,,,Ho1Ni2B2C1,,,,HoNi2B2C,6.47,,,,,,,,,8.48,,,,,8.48,,,,,,,,,,,,,
T2 shows Tc from C(T).,,,Ce1Co0.96Pt0.04In5,,,,"Ce(Co,Pt)In5",,,,,,,,shape_01,,1.76,1.74,,,,1.76,,,,,,,,,,,,,
not SC,,,La0.9Ce0.1Ni1C2,,0.002,2.42,"(La,Ce)NiC2",,,,,,,,shape_01,,,,0.4,,,,,9.0,30.7,,,,,,,,,,
,,,Bi4Sr4Ca3Cu4O16.29,,,,,,,16.29,,,,,,,81.0,,,,,81.0,,,,,,,,,,,,,
"impurity phase=A2, V5Al8",,,V0.55Ge0.1Al0.35,,,,V1-x-yGexAly,,,,,,,,,,5.4,,,,,5.4,,,,,,,,,,,,,
,,,Y1Ba2Cu2.8Cr0.2O7,,,,"YBa2(Cu,Cr)3O7",,,7.0,,,,,,82.0,87.5,,,,,87.5,,,,2500000.0,,,,,,,8.76,,
hardness =  450  kg/mm2,,,Zr33.3V56.7Nb9.9,,,,Zr-V-Nb,,,,,,,,,,5.34,,,,,5.34,,,,,,,,,,,,,
,,,Zr1P1.6S0.4,,,,ZrP2-xSx,,,,,,,,shape_01,,,,,4.36,,4.36,,,,,,,,,,,,,
SP  (beta) = 0.7131 mJ/mol.K4. N(Ef) = 2.51 states/eV.fu.  e-ph = 0.675. (dC/gamma*Tc) = 0.517,,201.5,Se2Ta1.06,,,,Ta1+xSe2,,,,,,,,shape_01,,3.2,,,,,3.2,10.14,9.88,,,,18.0,,,,,,,
THPOW ALONG C AXIS ALSO SHOWN,,,Y1Ba2Cu3O6.9,,,,YBa2Cu3O7,,,6.9,,,,,shape_03,92.0,,,,,1.0,92.0,,,,,,,,,,,2.1,,
,,,Y1Ni2B2C1,,,,YNi2B2C,,,,,,,,shape_01,,15.6,,,,,15.6,,,,,,,,,,,,,
,,,Y0.96Gd0.04Ru2,,,,"(Y,Gd)Os2",,,,,,,,,,3.5,,,,,3.5,,,,,,,,,,,,,
"Single phase,ISOTOPE-ln(1-dTc/Tc)/ln(M16/M18). ,ISOEL=O",,,La1.85Sr0.15Cu0.997Fe0.003O4+z,,,,"(La,Sr)2(Cu,Fe)O4",,,,,,,,shape_01,,,,,33.6,,33.6,,,,,,,,,,,,,
,,,Li0.8Fe1As1,,,,LixFeAs,,,,,,,,,,17.6,,,,,17.6,,,,,,,,-1.48,,,,,
,,,Y1Ba2Cu3H0.49O7,,,,,,,,,,,,shape_01,,93.6,,,,,93.6,,,,,,,,,,,,,
,,,Y1Ba2Cu2.58Fe0.42O7-Z,,,,"YBa2(Cu,Fe)3O7",,,,,,,,shape_01,,24.7,,,,,24.7,,,,,,,,,,,,,
"Single phase, ISOTOPE=ln(1-dTc/Tc)/ln(M16/M18). ,ISOEL=O",,,La1.85Sr0.15Cu0.995Ni0.005O4+z,,,,"(La,Sr)2(Cu,Ni)04",,,,,,,,shape_01,,,,,34.41,,34.41,,,,,,,,,,,,,
(dC/gamma*Tc) = 1.16,,278.0,Ta1V2,,,,TaV2,,,,,,,,,,3.6,,,,,3.6,,11.0,,,,,,,,,,,
,,,Yb0.3Pr0.7Ba1.7Sr0.3Cu3O6.91,,,,"(Yb,Pr)(Ba,Sr)2Cu3O7-d",,,6.91,,,,,shape_01,,,,,,,,,,,3510.0,,,,,,,,,
,,,La1.78Sr0.22Cu0.985Zn0.015O4,,,,"(La,Sr)2(Cu,Zn)O4",,,4.0,,,,,shape_01,,,10.0,,,,10.0,,,,,,,,,,,,,
"1.3*0.8*0.02mm3, Ce distribution is uniform",,,Nd1.85Ce0.15Cu1O4+z,,,,"(Nd,Ce)2CuO4",,,,,,,-2.7e-09,shape_03,,,,4.2,,,,,,,,,,,,,,,,
,,,Ca0.1Ba1.65La1.25Cu3O6.63,,,,"(Ca,La)(Ba,La)2Cu3O7",,,6.63,,,,,shape_01,,,,,,,,,,,,,,,,,,,,
,,,Pr0.4Ca0.6Ba2Cu3O7-Z,,,,"(Pr,Ca)Ba2Cu3O7",,,,,,,,,,,33.0,,33.0,,33.0,,,,,,,,,,,,,
not SC. BaLixTi2As2O were measured for x < 0.2.,,,Ba1Li0.05Ti2As2O1,,,,BaLixTi2As2O,,,,,,,,shape_01,,,,0.0,,,,,,,,,,,,,,,,
,,,Pd1Sb2,,,,Pd1Sb2,,,,,,,,,,1.25,,,,,1.25,,,,,,,,,,,,,
"d=1000A gy laser sputlering in O2(1mbar,810C,constant O2flow 10cm3/min) on (110)NdGaO3",,,Y1Ba2Cu3O7,,,,YBa2Cu3O4,,,,,,,,shape_04,89.4,,,,,,89.4,,,,,,,,,,,,,
,,,Ga1V3,,,,Ga1V3,,,,,,,,,,14.5,,,,,14.5,,,,,,,,,,,,,
"Tc measured inductively, defined as mid point in transition.",,,La0.39Ce0.61Ir3,,,,La1-xCexIr3,,,,,,,,shape_01,,2.74,,,,,2.74,,,,,,,,,,,,,
,,,Bi2Sr2Ca1Cu2O8.26,,,,,,,8.26,,,2120.0,,shape_03,,91.0,,,,,91.0,,,,,,,,,,,,,
reflectivity measurement between 2 meV and 6 meV.,,,C60K3,3.44,,,K3C60,,,,,,,,,,20.3,,,,,20.3,,,,,,,,,,,,,
Tc and T<SDW> are measured by thermal expansion coefficient. P-content by EDX. T<SDW> = 48.5 K.,,,Ba1Fe2As1.5P0.5,,,,"BaFe2(As,P)2",,,,,,,,shape_03,,15.9,19.4,,,,15.9,,,,,,,,,,,,,
O-content by iodometric method,,,Fe0.5Ba2Er1Cu2.5O7.46,,,,"(Fe,Cu)Ba2ErCu2O7",,,7.46,,,,,shape_01,,72.0,,,,,72.0,,,,,,,,,,,,,
M is THF( = C4H8O). 2*gap = 11 - 12 meV. gap measured by break junction tunneling.,,,Li0.5M0.3Hf1N1Cl1,5.6,,,Li(THF)HfNCl,,,,,,,,shape_01,,26.0,,,,,26.0,,,,,,,,,,,,,
isotope exponent = 0.07 +-0.04,,,Li0.18Zr1N1Cl1,,,,LixZrNCl,,,,,,,,,,,,,11.6,,11.6,,,,,,,,,,,,,
,,,Y1Ba2Cu2.95Zn0.05O6.8,,,,"YBa2(Cu,Zn)3Oz",,,6.8,,,,,shape_03,,60.0,,,,,60.0,,,,,,,,,,,,,
,,,Rh3Y7,,,,Rh3Y7,,,,,,,,,,,,0.32,,,,,,,,,,,,,,,,
,,,Cu1Th2,,,,Cu1Th2,,,,,,,,,,3.49,,,,,3.49,,,,,,,,,,,,,
,,,Zn0.01Pc0.01Bi2Sr2Ca1Cu2Oz,,,,Bi2Sr2CaCu2O8-(Zn Pc)xBi2Sr2CaCu2O8,,,,,,,,,,,74.0,,,,74.0,,,,,,,,,,,,,
Hc2 using rf technique in pulsed field. Spin orbit parameter=1,,,C60K3,,,,K3C60,,,,,,,,,,19.5,,,,,19.5,32.7,,,,,3.1,2.8,,,,,,
,,,Y1Ba2Cu2.868Zn0.132O7-Z,,,,"YBa2(Cu,Zn)3O7",,,,,,,,,,19.3,,,,,19.3,,,,,,,,,,,,,
,,,Nd1.85Ce0.15Cu0.993Ni0.007O4,,,,"(Nd,Ce)2(Cu,Ni)O4",,,4.0,,,,,shape_01,,,,,8.0,,8.0,,,,,,,,,,,,,
,,175.0,Er2Rh3Sn5,,,,,3.2,,,,,,,shape_01,,,,,,,,,,,,,,,,,,,,
,,353.0,Ti0.54V0.36Al0.1,,,,Ti-V-Al,,,,,,,,,,3.44,,,,,3.44,,8.67,,,,,,,,,,,
pulsed field. Hc2 defined as the field which the highest slope line meet to normal resistive line. Hc2(WHH) =   T using (dHc2/dT) at Tc.,,,Pr1.87Ce0.13Cu1O4-z,,,,"(Pr,Ce)2CuO4",,,,,65.0,,,shape_05,,10.8,,,,,10.8,,,,,,,,,,,,,
,,,Sr1Al1Ge1,,,,SrAlGe,,,,,,,,shape_01,,6.7,,,,,6.7,,,,,,,,,,,,,
,,,Sm1La0.82Sr0.18Cu1O4,,,,"(Sm,La,Sr)2CuO4",,,,,,,,,,,37.0,,,,37.0,,,,,,,,,,,,,
"d=1200A, surface resistance=10m ohm",,,Y1Ba2Cu3O7-z,,,,YBa2Cu3O7,,,,,,,,shape_04,,86.0,,,,,86.0,,,,,3400.0,,,,,,,,
(dC/gamma*Tc) = 2.3,,235.0,Rb1Hg1C8,,,,RbHgC8,,,,,,,,,,1.46,,,,,1.46,,0.15,,,,,,,,,,,
M = NH3. y not given. Lattice constant measured by XRD and SPring - 8.,,,M1Cs0.4Fe1Se1,,,,(NH3)yCs0.4FeSe,,,,,,,,,,,33.0,,31.0,,31.0,,,,,,,,,,,,,
RRR = 5.6,,,Tl1Ni2Se1.4S0.6,,,,"TlNi2(Se,S)2",,,,,,,,shape_03,,,2.03,,2.2,,2.2,,,,,,,,,,,,,
O-content by iodometry.,,,La1.3Ba1.5Ca0.2Cu3O6.72,,,,"La(Ba,La,Ca)2Cu3O7",,,6.72,,,,,shape_01,48.0,,,,,,48.0,,,,,,,,,,,,,
COHERE FITTED BY 3D AL MODEL.ANOTHER MODEL ALSO ADOPTED,,,Y1Ba2Cu3O7,,,,YBa2Cu3O7,,,,,,1400.0,,shape_04,90.2,90.5,,,,,90.5,,,0.078,0.224,,1.5,,,,,,,
sp-heat measured for 1.5<T<7 K.,,,La1.875Ba0.125Cu0.98Ni0.02O4,,,,"(La,Ba)2(Cu,Ni)O4",,,,,,,,shape_01,,,,,,,,,6.55,,,,,,,,,,,
,,,La1.812Nd0.038Sr0.026Ba0.124Cu1O4,,,,"(La,Nd,Sr,Ba)CuO4",,,,,,,,,,31.1,,,,,31.1,,,,,,,,,,,,,
n = 1.52 where R(T) = R0 + A*T^n for Tc < T < 100K,,,La1Fe1As0.9P0.1F0.05O0.95,,,,"LaFe(As,P)(O,F)",,,,,,,,shape_01,,23.6,,,17.25,,23.6,,,,,,,,,,,,,
,,,Y1Ba2Cu3OZ,,,,YBa2Cu3Oz,,,,,,,,shape_05,45.0,,,,,,45.0,,,,,,,,,,,,,
Thermopower = 6.86 uV/K at 30 C.,,,La1Tl1.5Pb1.5,,,,"La(Tl,Pb)3",,,,,,,,shape_01,,1.75,,,,,1.75,,,,,,,,,,,,,
,,,La1.65Nd0.2Ca1.15Cu2O5.99,,,,"(La,Nd,Ca)2CaCu2O6",,,5.99,,,,,shape_01,,5.0,9.0,,,,5.0,,,,,,,,,,,,,
,,,C1Ba2Cu1O4+z,,,,CBa2CuO4,,,,,,,,,,,,4.0,,,,,,,,,,,,,,,,
"RRR=9.3. Energy gap measured by laser-PES. below Neel-T, gap deviate from BCS prediction.",,,Er1Ni2B2C1,3.49,,,ErNi2B2C,6.0,,,,,,,shape_03,,,,,9.3,,9.3,,,,,,,,,,,,1.4,
"magnetic properties: DB values for H//[100]. For H//[001, moment = 7.91 my-B/Eu, Curie-T = -2.8 K.",,,Eu1Pd1Ge3,,,7.78,EuPdGe3,12.2,,,,,,,shape_03,,,,0.5,,,,,,,,,,,,,,,,
,,,La1.85Sr0.15Cu1O4,,,,"(La,Sr)2CuO4",,,,,,,,,,,,,38.0,,38.0,,,,,,,,,,,,,
,,,Bi2Sr2Ca1Cu1.6Li0.4Oz,,,,"Bi2Sr2C(Cu,Li)2Oz",,,,,,,,,91.3,,,,,9.1,91.3,,,,,,,,,,,,,
"Phae = T + T'.  not SC.  oxidized (z>4.0) sample., but z is not given. Substrate = LaAlO3 (a=3.793 A). thickness = 450 A.",,,La1.91Ce0.09Cu1O4+z,,,,"(La,Ce)2CuO4",,,,,,,,shape_05,,0.0,,,,,0.0,,,,,,,,,,,,,Check: Tc=0 (Non-superconducting?)
"Jc is plotted, P=1 for H=5KOe and P=2 for H=40KOe",,,Bi2Sr2Ca1Cu2OZ,,,,HxBi2Sr2CaCu2Oz,,,,,,,,shape_03,,,,,87.5,,87.5,,,,,,,,,,,,,
Hc2 using WHH theory. Thermodynamic Hc(0)=0.22 T. delta-C/gamma*Tc=2.3. gap by tunneling. gamma in mj/mol-Ni.K2. G-L parameter = 46,,280.0,Mg1Co1Ni3,4.6,,,MgCNi3,,,,,,,,,,7.63,,,,,7.63,14.4,9.2,,,213.0,4.6000000000000005,2.72,,,0.013,,,
,,,In1Pd1,,,,In1Pd1,,,,,,,,,,0.7,,,,,0.7,,,,,,,,,,,,,
,,250.0,Ta0.9V0.1,,,,V1-xTax,,,,,,,,,,3.58,,,,,3.58,50.0,5.7,,,,,,,,,,,
,,,Ba0.13W1P3,,,,Ba0.13W1P3,,,,,,,,,,1.9,,,,,1.9,,,,,,,,,,,,,
,,,Bi2Sr1.4La0.6Ca1Cu2O8+X,,,,"Bi2(Sr,La)2CaCu2O8",,,,,,,,,18.0,25.5,39.5,,,,25.5,,,,,,,,,,,,,
gamma in mj/gat.K2,,504.0,Nb0.8Ta0.2C1,,,,"(Nb,Ta)C",,,,,,,,,,9.9,,,,,9.9,,2.5,,,,,,,,,,,
gamma in mj/mol.K2.,,,Ce1Rh0.8Co0.2In5,,,,"Ce(Rh,Co)In5",3.7,,,,,,,shape_03,,,,,,,,,340.0,,,,,,,,,,,
"new formula: (Tl,Rb)2Fe4Se5. magnetic moment at 295 K. Fe vacancy order-disorder transition temperature T<STR> = 512 K.",,,Tl0.4Rb0.4Fe1.6Se2,,,3.2,"(Tl,Rb)2Fe4Se5",511.0,,,,,,,shape_03,,32.0,,,,,32.0,,,,,,,,,,,,,
Zr=500 ppm,,,Hf1N1.118,,,,Hf1N1.118,,,,,,,,,,,,2.0,,,,,,,,,,,,,,,,
,,,H0.59Nb0.72Pd0.28,,,,"(H,Nb,Pd)",,,,,,,,,,3.12,,,,,3.12,,,,,,,,,,,,,
P-induced SC. P<crit> = 7 GPa.,,,Ce1Ge2Rh1,,,2.41,CeRhGe2,7.6,,,,,,,shape_03,,0.45,,0.0,,,0.45,,70.0,,,,,,,,,,,
RESN shows resistivity at 4.2 K.,,,Zr74.1Ti3.9Ni22,,,,"(Zr,Nb)xNiy",,,,,,,,,,3.65,,,,,3.65,,5.14,171.0,,,,3.1500000000000004,,,,,,
"Space-G = P6<3>mc for RT, P=0. normal state: Insulator, semiconductor for P < 5 GPa. SC data for P = 24.1GPa. Hall const. at 10 K.",,,Bi1Te1Cl1,,,,BiTeCl,,,,,,,-94.3,shape_03,,,6.93,,,,6.93,8.0,,,,,,,,,,,,
,,,Tl2Ca2Ba2Cu3OX,,,,,,,,,,,2.6e-09,,,120.0,,,,,120.0,,,,,,,,,,,,,
,,,Sm0.7Pr0.3Ba2Cu3OZ,,,,"(Sm,Pr)Ba2Cu3O7",,,,,,,,shape_01,,31.1,,,,,31.1,,,,,,,,,,,,,
F-content shows nominal value.,,,Ba2Ca2Cu3F1.3O6.7+z,,,,"Bi2Ca2Cu3O6(O,F)2",,,,,,,,shape_01,,,,,109.0,,109.0,,,,,,,,,,,,,
"two step transition(110K,75K), 110K due to B1234 phase",,,B1Sr2Ca2Cu3O9,,,,BSr2Ca2Cu3O9,,,,,,,,,,,,,75.0,,75.0,,,,,,,,,,,,,
Actualconcentration of Pt (in DB value) is 44 % of nominal values.,,,Ce1Ir0.987Pt0.013In5,,,,CeIr1-xPtxIn5,,,,,,,,shape_03,,0.897,,,,,0.897,,692.0,,,,,,,,,,,
B<11> enriched sample. LAT-A by NED(T=2K). (dC/gamma*Tc) = 2.0. SP-heat fitting (Tc < T < 5 K). GAPENE by SP-heat.,,228.0,Li2Pt3B1,3.53,,,Li2Pt3B,,,,,,,,shape_01,,2.17,,,,,2.17,,7.0,,,,,,,,,,,
LiFeO2(anti-PbO type)-intercalated Fe2Se2. annealed sample. Tc(P) shows T-dependence of Tc(SUS-on).,,,Li1Fe3Se2O2,,,,LiFeO2Fe2Se2,,,,,,,,shape_01,20.0,,42.0,,42.8,,42.8,,,,,,,,-5.16,,,,,
"pressure by diamond anvil upto 13 Gpa,maximum Tc= 133K at 4.2 Gpa",,,Tl2Ba2Ca2Cu3O10+Z,,,,Tl2Ba2Ca2Cu3O10,,,,,,,,shape_01,125.1,128.5,,,,,128.5,,,,,,,,1.75,,,2000.0,,
"T<CDW> = 192 K, cohere<CDW> = 6.8 A. Two step SC transition in SUS and RES.",,367.0,Lu2Ir3Si4.98Ge0.02,,,,"Lu2Ir3(Si,Ge)5",,,,,,,,shape_01,,,,,6.32,,6.32,,8.7,,,,,,,,,,,
,,,Y1Ba2Cu3O6.7,,,,YBa2Cu3O7,,,6.7,,,,,shape_03,73.0,85.4,,,,,85.4,,,,,,,,,,,13.4,,
,,,Bi2Sr2Ca0.9Pr0.1Cu2O8.234,,,,"Bi2Sr2(Ca,Pr)Cu2O8",,,8.234,,,,,shape_01,,75.8,,,,,75.8,,,,,,,,,,,,,
,,,La1.85Sr0.15Cu0.966Ni0.034O4,,,,"(La,Sr)2(Cu,Ni)O4",,,,,,,,shape_01,,9.4,,,,,9.4,,,,,,,,,,,,,
,,,Bi2Sr2Ca0.6Y0.4Cu2O8,,,,"Bi2Sr2(Ca,Y)Cu2O8",,,,,,,,,,62.7,,,,,62.7,,,,,,,,,,,,,
,,,Y1Ba2Cu3O6.54,,,,YBa2Cu3O7,,,6.54,,,,,shape_01,,58.0,,,,,58.0,,,,,,,,,,,,,
,,,Y1.01Ba2.01Cu2.697Fe0.303O,,,,"YBa2(Cu,Fe)3O7",,,,,,,,,,36.0,50.0,,,,36.0,,,,,,,,,,,,,
"thermal conductivity, thermo power, SP-heat were measured.",,,Gd0.95Pr0.05Ba2Cu2.94Zn0.06O7-z,,,,"(Gd,Pr)Ba2(Cu,Zn)3O7",,,,,,,,shape_01,,46.2,,,,,46.2,48.0,,,,,,,,,,,,
,2.23,,La2Sr6Cu8O17.56,,0.000736,,La2Sr6Cu8O18,,,17.56,,,,,,,,,4.0,,,,,,,,,,,,,,,,
"T-dependence of penet(London) measured by tunnel diode resonator (TDR). penet(0) not given. d[penet] = A*T^n, n = 2 for x =< 0.002, n>2 for x >=0.015",,,Ce0.985Yb0.015Co1In5,,,,Ce1-xYbxCoIn5,,,,,,,,shape_03,,,,,2.03,,2.03,,,,,,,,,,,,,
,,,Y1Ba2Cu2.91Zn0.09O6.5,,,,"YBa2(Cu,Zn)3O7-d",,,6.5,,,,,shape_05,,,,,,,,,,,1690.0,,,,,,,,,
La-content x by WDS.,,,Ca9.57La0.43Pt3Fe10As18,,,,"(Ca,La)10(Pt3As8)(Fe2As2)5",,,,,,,,shape_03,,13.3,,,14.6,,13.3,,,,,,,,,,,,,
target: arc-melted V3Ge. T<sub> = 1060 K.,,,Ge1V3,,,,V3Ge,,,,,,,,shape_04,7.3,8.6,11.2,,,,8.6,,,,,,,,,,,,,
,,,C8K1,,,,,,,,,,,,,,0.39,,,,,0.39,,,,,,,,,,,,,
,,,La1.2Ba1.5Ca0.3Cu3O7.06,,,,"(La,Ba,Ca)3Cu3O6",,,7.06,,,,,shape_01,,,,,75.2,,75.2,,,,,,,,,,,,,
,,,Y1Ba2Cu3.84Fe0.16O8,,,,"YBa2(Cu,Fe)4O8",,,,,,,,,11.6,,70.0,,,,40.8,,,,,,,,,,,,,
,,,Hf0.33W0.67,,,,Hf1-xWx,,,,,,,,,,,,0.05,,,,,,,,,,,,,,,,
as-prepared.  SUS(300 K) = 0.695 E-5 emu/mol.,,,Au0.2Pd1.8In1Y1,,,,"(Au,Pd)2InY",,,,,,,,,,1.24,,,,0.04,1.24,,,,,,,,,,,,,
,,,Pd2Gd1Pb1,,,8.51,Pd2GdPb,4.5,,,,,,,shape_03,,,,1.8,,,,,,,,,,,,,,,,
,,,B1Fe2,,,,B1Fe2,,,,,,,,,,,,0.06,,,,,,,,,,,,,,,,
"Hc2 defined as R=0.5Rn. DOS = 1.47E+21 /eV.cm3, calculated from [RESN] and [dHc2/dT].. Carrier from Hall coeffic.",,,Sn0.552Pb0.368In0.08Te1,,,,"(Sn,Pb)1-xInxTe",,,,,2.26,,,,,2.16,,,,,2.16,,,,,,,1.5,,,,,,
"Hc, Hc2 defined as SP using entropy conservation. (dC/gamma*Tc) = 1.68. e-ph coupling = 0.63. residual [gamma] = 0.2 mJ/mol.K2.",,218.0,Cu1Rh2Se4,,,,CuRh2Se4,,,,,,,,shape_01,,3.38,,,,,3.38,0.58,21.4,,,,,,,,,,,
G-L parameter = 0.92,,,Pb0.975Tl0.025,,,,Pb1-xTlx,,,,,,,,,,,,,,,,700.0,,,,,,,,,0.047,,,
"bulk-Tc = 1.55 K, defined as mid point of SP-transition. Gap = 1.5 K from SP. (dC/gamma*Tc) = 1.6",,150.0,La3Ru4Sn13,2.1,,,La3Ru4Sn13,,,,,,,,shape_01,,1.55,,,,,1.55,1.45,9.9,,,,18.0,,,,,,,
,,,Hg1Ba2Ca1Cu2O6.24,,,,HgBa2CaCu2O6.24,,,6.24,,,,,shape_01,,,,,121.0,,121.0,,,,,,,,,,,,,
,,,Pb1Mo6S4Se4,,,,"PbMo6(S,Se)8",,,,,,,,,,3.2,,,,,3.2,,,,,,,,,,,,,
not S/C,,,Y0.86Sr2.14Cu2.6C0.4O7,,,,"(Y,Sr)Sr2(Cu,C)3O7",,,,,,,,,,,,5.0,,,,,,,,,,,,,,,,
"small amount of Pr2O3, FeAs, SrFe2As2 impurities.",,,Pr0.8Sr0.2Fe0.925Co0.075As1O1,,,,"(Pr,Sr)(Fe,Co)AsO",,,,,,,,shape_01,,3.5,7.81,,,,3.5,,,,,,,,,,,,,
,,,Hg1Ba2Cu1O4.055,,,,HgBa2CuOz,,,4.055,,,,,shape_01,,,,,80.0,,80.0,,,,,,,,,,,,,
not s/c,,,Y1Ba2Cu2.4Co0.6O7.07,,,,"YBa2(Cu,Co)3O7",314.5,,7.07,,,,,shape_01,,,,4.2,,,,,,,,,,,,,,,,
,,,B2Mg1,,,,MgB2,,,,,,,,,,37.3,,,,,37.3,,,,,,,,,,,,,
,,,Y1Ba2Cu2.9Co0.1O6.89,,,,"YBa2(Cu,Co)3Oz",,,6.89,,,,,,,55.3,,,,,55.3,,,,,,,,,,,,,
pressure-induced s/c. Tc=4.7 K at P=168 kbar.,,,Ba1,,,,Ba1,,,,,,,,,,4.7,,0.0,,,4.7,,,,,,,,,,,,,
"75%O(18),DTC=0.4K(RES). O<18> exchange analyzed by mass spectroscopy.",,,Eu1Ba2Cu3O7,,,,EuBa2Cu3O7,,,,,,,,shape_01,,92.15,,,,,92.15,,,,,,,,,,,,,
"Possibility of nickelate superconducors; GL coherence length 3.25+-0.01 nm, Jc(2K)~ 170kAcm-2.",,,Nd0.8Sr0.2Ni1O2,,,,Nd0.8Sr0.2NiO2,,,,,,,,shape_02,,,,,7.5,2.0,7.5,,,,,2200.0,3.25,,,,,,,
,,,V50Ti45Ta5,,,,,,,,,,,,,,4.55,,,,,4.55,,,,,,,,,,,,,
"METALLIC,2223 PHASE DOMINANT",,,Bi1.3Pb0.5V0.2Sr2Ca2Cu3OX,,,,"(Bi,Pb,V)2Sr2Ca2Cu3O10",,,,,,,,shape_02,106.0,,117.0,,,,111.5,,,,,,,,,,,,,
,,,In0.95Te1,,,,In1-xTe,,,,,,,,,,2.7,,,,,2.7,,,,,,,,,,,,,
,131.6,,Ru0.99Ti0.01Sr2Gd1Cu2O8,,,3.08,"(Ru,Ti)Sr2GdCu2O8",,,,,,,,shape_01,,36.3,,,,,36.3,,,,,,,,,,,,,
"two gaps, the higher(sigma-band) is in table. the lower(pai-band) is (gap=2.02 meV, GAPENE=1.56)",,,Mg1B0.9C0.1,3.73,,,"Mg(B,C)2",,,,,,,,shape_01,,,,,30.0,,30.0,,,,,,,,,,,,4.82,
,,,Sm1Fe0.94Ir0.06As1O1,,,,"SmO(Fe,Ir)As",,,,,,,,,,,,,18.0,,18.0,,,,,,,,,,,,,
Ramda(b)=800A ppenet=Ramda(a),,,Y1Ba2Cu4O8,,,,YBa2Cu4O8,,,,,,2000.0,,,,80.0,,,,0.5,80.0,,,,,,,,,,,,,
Pcrit = 34 kbar. Tc monotonically increases upto 48 kbar. Tc(max) = 0.5 K at P=48 kbar.,,,Ba1,,,,Ba,,,,,,,,,,0.5,,0.0,,,0.5,,,,,,,,,,,,,
,,,La1.75Ca1.25Cu2O6+Z,,,,La(2-x)Ca(1+x)Cu2O6,,,,,,,,shape_01,,51.0,,,,,51.0,,,,,,,,,,,,,
"irreversible temperature defined as ZFC & FC curves split, T(irr) = 4.9 K. Impurity phase:  SnSe2(4%), Ag8SnSe6(2%)",,,Ag1Sn0.8Bi0.2Se2,,,,"Ag(Sn,Bi)Se2",,,,,,,,shape_01,4.8,,9.7,,5.1,,5.1,,,4710.0,,,,,,,,,,
twinned single crystal. c-axis optical conductivity measured.,,,Y1Ba2Cu3O6.85,,,,YBa2Cu3Oz,,,6.85,,,,,shape_03,,89.0,,,,,89.0,,,,,,,,,,,,,
,,,Y0.6Pr0.4Ba1.8Sr0.2Cu3O6.85,,,,"(Y, Pr)(Ba,Sr)2Cu3O7-d",,,6.85,,,,,shape_01,,47.0,,,,4.0,47.0,,,,,,,,,,,,,
,,341.0,Ta0.1V0.9,,,,V1-xTax,,,,,,,,,,4.47,,,,,4.47,87.0,8.78,,,,,,,,,,,
,,,Y1Ba2Cu2.85Fe0.15O7-z,,,,"YBa2(Cu,Fe)3O7",,,,,,,,shape_01,,73.1,,,,,73.1,,,,,,,,,,,,,
new formula: Cs2Fe4Se5. magnetic moment at 295 K. Fe vacancy order-disorder transition temperature T<STR> = 500 K.,,,Cs0.86Fe1.66Se2,,,3.4,Cs2Fe4Se5,471.0,,,,,,,shape_03,,29.0,,,,,29.0,,,,,,,,,,,,,
"details in J.Less-Common Metals, 92(1983)177",,,Zr1Ru1P1,,,,ZrRuP,,,,,,,,,,3.82,,,,,3.82,,,,,,,,,,,,,
SOLUBILITY LIMIT (BA/SR)=0.15,,,Bi1.5Pb0.52Sr1.63Ba0.29Ca2.04Cu3OZ,,,,"(Bi,Pb)2(Sr,Ba)2Ca2Cu3O10",,,,,,,,shape_01,109.3,,,,109.6,,109.6,,,,,,,,,,,,,
"as-grown sample, THCFIG(p=1) for in-plane conductivity, p=2 for out-of-plane",,,Y1Ba2Cu3O7-y,,,,YBa2Cu3O7-y,,,,,,,,shape_03,60.0,,,,,,60.0,,,,,,,,,,,,,
"R(T)-R0= A*T^1.5, A=26.7E-3 uOhm.cm/K2 & n = 1.95.",,,Cr1As0.8P0.2,,,,CrAs1-xPx,,,,,,,,shape_03,,,,10.0,,,,,26.7,,,,,,,,,,,
,,,Ho1Re2,,,,Ho1Re2,,,,,,,,,,,,4.2,,,,,,,,,,,,,,,,
,,,Nd0.85Pr0.15Ba2Cu3O6.85,,,,"(Nd,Pr)Ba2Cu3O7",,,6.85,,,,,shape_01,,41.3,,,,,41.3,,,,,,,,,,,,,
apical site = BrCl.,,,Ca1.8Na0.2Cu1Br1Cl1O2,,,,"(Ca,Na)2CuO2BrCl",,,,,,,,shape_01,,19.0,,,,,19.0,,,,,,,,,,,,,
,,,Nb0.95Ti0.05,,,,Nb0.95Ti0.05,,,,,,,,,,9.41,,,,,9.41,,,,,,,,,,,,,
,,,La1Fe0.5Ru0.5As1F0.11O0.89,,,,"La(O,F)(Fe,Ru)As",,,,,,,,,,13.6,,,,,13.6,26.4,,,,,,,,,,,,
,,,Y0.35Pr0.65Ba1Sr1Cu3O7-z,,,,"(Y,Pr)(Ba,Sr)2Cu3O7",,,,,,,,,,17.9,,,,,17.9,,,,,,,,,,,,,
,,,Bi1.95Sr1.45La0.6Ca1O6+z,,,,"Bi2(Sr,La)2CuO6",,,,,,,,,,25.0,,,,,25.0,,,,,,,,,,,,,
amount of impurity : 12 %,,,Pr1Ba2Cu3O7,,,,PrBa2Cu3O7,,,,,,,,shape_05,,,,,,,,,,,2500.0,,,,,,,,,
,,,Pr1.95Ce0.05Cu1OZ,,,,"(Pr,Ce)2CuOz",,,,,,,,shape_05,,,0.0,,,,0.0,,,,,,,,,,,,,Check: Tc=0 (Non-superconducting?)
