Repository: Tejasvini595/superconductor_deepset

## Overview

This repository contains the official implementation of **"From Individual Elements to Macroscopic Materials: In Search of New Superconductors via Machine Learning"**.

The code implements a **DeepSet neural network** for predicting the critical temperature (Tc) of superconducting materials based solely on their chemical composition. By explicitly enforcing permutation invariance, the DeepSet architecture avoids artifacts associated with arbitrary element ordering and provides a physically meaningful framework for learning composition–property relationships in superconducting materials.

File: data/superconductors_kaggle_ready_v2.csv (part 40 of 87)
comment,curiet,debyet,element,gapene,kaizero_value,moment_value,name,neelt,nhc2zero_value,oz,pcohere_value,phc2zero_value,ppenet_value,rh300,shape,t1_value,t2_value,t3_value,tcn_value,tcsus_value,tcwidth_value,critical_temp_K,upper_critical_field_0K_T,gamma_sommerfeld_mJmolK2,resistivity_normal_uOhmcm,resistivity_roomtemp_uOhmcm,penetration_depth_nm,coherence_length_nm,dhc2dt_TK,dtcdp_KGPa,density_gcm3,lower_critical_field_0K_T,thermopower_300K_uVK,energy_gap_meV,data_quality_flag
"84%-1223phase, 12%-1234phase, 4%-1212phase",,,Tl0.5Ba2Ca1Mg1Cu2Ni1.5O10-z,,,,"(Cu,Tl)Ba2(Ca,Mg)2(Cu,Ni)3O10",,,,,,,,,97.0,,,,102.5,,102.5,,,,,,,,,,,,,
,,,Y1Ba2Cu3F0.066Oz,,,,"YBa2Cu3(O,F)7",,,,,,,,,,93.4,,,,,93.4,,,,,,,,,,,,,
nominal x = 7% Hg. Tc and Tn measured by C(T). (dC/gamma*Tc) = 0.8.  magnetic order below Tc measured by neutron diffraction.,,,Ce1Co1In4.95Hg0.05,,,,CeCo(In1-xHgx)5,3.41,,,,,,,shape_03,,1.73,,,,,1.73,,,,,,,,,,,,,
"Tc(P) = 16.2, 16.17, 16.09 K for P = 0, 3.78, 10.5 kbar, respectively.",,,Nb3Sn0.1Sn0.9,,,,"Nb3(Sn,Sb)",,,,,,,,,,16.2,,,,,16.2,,,,,,,,,,,,,
TP300 in DB shows the value at 320 K.,,,Bi4S3O4,,,,Bi4O4S3,,,,,,,,shape_01,,,4.6,,4.41,,4.41,,,,,,,,,,,-33.1,,
,,,La1Bi1S0.6Se1.4F0.5O0.5,,,,"La(O,F)Bi(S,Se)",,,,,,,,shape_01,3.01,,,,3.01,,3.01,,,,,,,,,,,,,
,,,Y1Sr0.5Ba1.5Cu2.5S0.5Oz,,,,"Y(Sr,Ba)2(Cu,B,S)2Oz",,,,,,,,,75.6,,,,,,75.6,,,,,,,,,,,,,
beta-phase,,,Cr0.152Ti0.848,,,,Ti1-xCrx,,,,,,,,,,4.18,,,,,4.18,,,,,,,,,,,,,
"Tc from Phys.Rev.B, 56(1997)2848. Tc=93.6-232x",,,Nd1Ba2Cu3O7-z,,,,NdBa2Cu3O7,,,,,,,,shape_01,,93.6,,,,,93.6,,,,,,,,,,,5.54,,
"mean mass = 187.4, 188.3, 190.2(natural), 192.0 were measured. Hc2 shows Hc(type-I). gamma = 4.77E-4 cal/mol.K2 calculated from Hc.",,,Os1,,,,Os,,,,,,,,,,0.671,,,,,0.671,80.4,,,,,,,,,,,,
impurity phase=Y-123 phase,,,Yb0.95Ca0.05Ba2Cu4Oz,,,,"(Yb,Ca)Ba2Cu4O8",,,,,,,,shape_01,83.0,,,,81.0,,81.0,,,,,,,,,,,,,
"lattice parameter shows for T=16 K, P=0.25 GPa. max-Tc(on) = 37 K at P=7 GPa. volume compressibility = 0.033",,,Fe1Se1,,,,FeSe,,,,,,,,shape_01,,,13.4,,,,13.4,,,,,,,,,,,,,
SAME AS 3275,,,Bi1.5Ga0.5Sr1.8Ca1.2Cu2O8,,,,"(BI,CA)2(SR,CA)2CACU2O8",,,,,,,,,41.0,,,,,,41.0,,,,,,,,,,,,,
,,,Eu1Ba2Cu2.2Co0.8Oz,,,,"EuBa2(Cu,Co)3O7",,,,,,,,,,,,10.0,,,,,,,,,,,,,,,,
,,,Y1Ba2Cu2.85Co0.15OZ,,,,"YBa2(Cu,Co)3O7",,,,,,,,shape_01,,58.9,,,,,58.9,,,,,,,,,,,,,
composition analyzed by SEM-EDX.  Ag:Cu:Ba:Cu = 0.72:4.18:1.99:3.12,,,Ag1Ba2Ca2Cu3O9-z,,,,"(Ag,Cu)Ba2Ca2Cu3O9",,,,,,,,,,110.0,,,,,110.0,,,,,,,,,,,,,
,,,Bi2Sr2Ca0.8Na0.2Cu2O8+z,,,,,,,,,,,,shape_02,,83.0,,,,,83.0,,,,,2587.0,,,,,,,,
Debye-T = 123 K from R(T) anlysis.  (dC/gamma*Tc) = 1.6,,195.0,Y1Pt2Ge2,,,,YPt2Ge2,,,,,,,,shape_01,1.6,,,,,,1.6,,5.9,26.2,,,,,,,,,,
"structural data at 300K. At 2K, a = 3.8106,  c = 6.1606.",,,Fe1.02Te0.85Se0.15,,,,"Fe(Te,Se)",,,,,,,,,,12.7,,,,,12.7,,,,,,,,,,,,,
,150.0,,La1.78Sr0.22Cu0.985Ni0.015O4,,,,"(La,Sr)2(Cu,Ni)O4",,,4.0,,,,,shape_01,,,,,,,,,,,,,,,,,,,,
,,,Y1Ba2Cu2.94Fe0.06S0.06Oz,,,,"YBa2(Cu,Fe)3(O,S)7",,,,,,,,,,85.9,,,,,85.9,,,,,,,,,,,,,
F-content x in LaO1-xFx)BiS2 = 0.46 by EPMA.,,,La1Bi1S2F0.9O0.54,,,,"La(O,F)BiS2",,,0.54,,,,,shape_03,,,4.55,,,,4.55,,,,,,,,,,,,,
,,,Y1Ba2Cu3O7-Z,,,,YBa2Cu3O7,,,,,,,,,,,,,,,,,,,2.01,,,,,5.22,,,,
single phase (AuGa2),,,Au0.281Ga0.719,,,,"(Au,Ga)",,,,,,,,,,1.587,,,,,1.587,,,,,,,0.0241,,,,,,
,,,C1Mo1,,,,C1Mo1,,,,,,,,,,14.3,,,,,14.3,,,,,,,,,,,,,
,,,Ca1Rh1.2Sn4.5,,,,,,,,,,,,,,8.7,,,,,8.7,,,,,,,,,,,,,
,,,Y1Ba2Cu3O6.45,,,,YBa2Cu3Oz,,,6.45,,,,,,24.1,,29.6,,,,26.85,,,,,,,,,,,,,
"RRR = 60. STM measured for various T, (0.15 < T < 1.2) and H. gap size and gap(T) well described by BCS.",,,La1Sb2,3.52,,,LaSb2,,0.15,,100.0,0.7,,,shape_03,,1.2,,,,,1.2,,,,,,,,,,,,0.182,
O-content measuring method not given.,,,Tl0.5Ba2Ca0.3Be1.7Cu3.5O7.685,,,,"(Cu,Tl)Ba2(Ca,Be)2Cu3Oz",,,7.685,,,,,,,,,,115.0,,115.0,,,,,,,,,,,,,
,,,Sr0.86Nd0.14Cu1O2,,,,"(Sr,Nd)CuO2",,,,,,,,shape_01,25.0,35.0,40.0,,,,35.0,,,,,,,,,,,,,
not SC above 0.3 K. broad hump appears  at 250 K in R(T).,,,Eu1Sr2Bi2S3.5Se0.5F4,,,,EuSr2Bi2S4-xSexF4,,,,,,,,shape_01,,,,0.3,,,,,,,,,,,,,,,,
,,,B5Nb1.8Th0.2,,,,B5Nb1.8Th0.2,,,,,,,,,,7.0,,,,,7.0,,,,,,,,,,,,,
Susceptibility obeys the modified Curie-Weis law for T > 120 K. R(0.4K) = 702 uOhm.cm.,,,Ce3Ru4Sn13,,,,Ce3Ru4Sn13,,,,,,,,shape_01,,,,0.4,,,,,,,943.0,,,,,,,,,
,,,Pb0.52Tl0.48,,,,Pb1-xTlx,,,,,,,,,,5.54,,,,,5.54,,,,,,,,,,,,,
,,,Y1Ba2Cu2.94Ni0.06O6.47,,,,"YBa2(Cu,Ni)3O7",,,6.47,,,,,shape_01,,23.0,,,,,23.0,,,,,,,,,,,,,
,,,Mo6Se8,,,,Mo6Se8,,,,,,,,,,6.25,,,,,6.25,,,,,,,,,,,,,
orthorhombic distortion = 4.28 E-3,,,Gd1Sr0.8Ba1.2Cu3Oz,,,,"Gd(Sr,Ba)2Cu3Oz",,,,,,,,,,84.0,,,,,84.0,,,,,,,,,,,,,
,,,Pd4S1,,,,Pd4S1,,,,,,,,,,,,0.32,,,,,,,,,,,,,,,,
,,,Sm1Ba2Cu3O7,,,,SmBa2Cu3O7,,,,,,,,,61.0,73.0,85.0,,,12.0,73.0,,,,,,,,,,,21.9,,
natural Tl,,,Tl1,,,,Tl,,,,,,,,,,2.3917,,,,,2.3917,172.8,,,,,,0.01258,,,,,,
sample with x=3.5 in YbxC60 has maximum SC fraction.,,,C60Yb3.5,,,,Yb3.5C60,,,,,,,,,,,,,6.0,,6.0,,,,,,,,,,,,,
gamma in mj/mol.K2. Debye-T from sp-heat.,,288.0,Mg1C1Ni2.99Mn0.01,,,,"MgC(Ni,Mn)3",,,,,,,,,,,,0.3,,,,,28.2,,,,,,,,,,,
,,,La1.8Ba0.2Cu1O4,,,,"(La,Ba)2CuO4",,,,,,,,,,,,,17.9,,17.9,,,,,,,,,,,,,
RRR=100. Tc=4.62 K from SP measurement. G-L = 14.,,217.0,Th1Pt4Ge12,,,,ThPt4Ge12,,,,,,,,shape_01,,4.8,,,4.4,,4.8,0.29,40.0,0.0065,,150.0,35.0,0.085,,,,,,
,,,La1.8Ba0.2Cu1O4+Z,,,,"(La,Ba)2CuO4",,,,,,,,shape_05,38.0,,,,,,38.0,,,,,,,,,,,,,
,,,Mg1C1Ni2.91Cu0.09,,,,"MgC(Ni,Cu)3",,,,,,,,,,6.0,,,,,6.0,,,,,,,,,,,,,
P-induced SC. T<STR>=T<SDW> = 103 K.,,,Ba1Fe1.76Ru0.24As2,,,,Ba(Fe1-xRux)2As2,,,,,,,,shape_03,,,,4.0,,,,,,,,,,,,,,,,
O-content shows nominal value.,,,Sm1Fe1As1O0.85,,,,SmOFeAs,,,,,,,,shape_01,52.8,,55.0,,55.0,,55.0,,,,,,,,,,,,,
,,,Au1Pb2,,,,Au1Pb2,,,,,,,,,,3.1,,,,,3.1,,,,,,,,,,,,,
optimally-doped sample. Hc2(T) obtained from fluctuation conductivity for H > Tc(H).,,,Bi2.15Sr1.9Cu1O6+z,,,,Bi2Sr2CuO6,,,,,,,,shape_03,,4.3,,,,,4.3,,,,,,,,,,,,,
,,,Tm0.7Pr0.3Ba2Cu3O6.95,,,,"(Tm,Pr)Ba2Cu3O7",,,6.95,,,,,shape_01,,64.1,,,,,64.1,,,,7.5,,,,,,,,,
,,,Ba1Fe1.894Co0.042Cu0.064As2,,,,"Ba(Fe,Co,Cu)2As2",,,,,,,,,8.3,,8.9,,9.6,,9.6,,,,,,,,,,,,,
,,,Ba0.5K0.5Fe2As2O1,,,,"(Ba,K)OFe2As2",,,,,,,,,,,,,36.0,,36.0,,,,,,,,,,,,,
high-pressure O2 process,,,Y1.5Ce0.5Sr2Cu2.5Se0.5O9-z,,,,"(Y,Ce)2Sr2(Cu,Se)3O9",,,,,,,,,,,,10.0,,,,,,,,,,,,,,,,
gamma (=14.6 mj/atom.K2) calculated from Hc(0) (=0.350 T). G-L parameter = 1.2,,,Ru2Th1,,,,ThRu2,,,,,,,,,,3.47,,,,,3.47,0.8,43.8,,,,,,0.0,,,,,
"grain size = 4.3 micron by SEM. atomic compo. O(53.98),Mg(0.89),Ca(0.37),Cu(22.27),Y(6.66),Ba(15.83)",,,Y0.95Ca0.05Ba2Cu2.94Mg0.06Oz,,,,"(Y,Ca)Ba2(Cu,Mg)3Oz",,,,,,,,shape_01,,75.92,,,,,75.92,,,,,,,,,,,,,
RRR = 100. Hc2(0) in DB shows Hc2(1.5 K) for H//<110>. Hc2(1.5 K)<001> = 3.92 kOe.,,,Nb1,,,,Nb,,,,,,,,shape_03,,9.21,,,,,9.21,0.416,,,,,,,,,,,,
"ANN(270C, in air). not bulk SC for 0.3 =< x",,,Fe1Te0.4Se0.4,,,,"Fe(Te,Se)",,,,,,,,shape_03,,14.4,,,,,14.4,,,,,,,,,,,,,
,,,Pr1Ba2Cu2.6Co0.4O7.02,,,,"PrBa2(Cu,Co)3O7",,,7.02,,,,,,,,,10.0,,,,,,,,,,,,,,,,
using 99% C<13> sample. Tc for C<13> sample=28.9 K [isotope] = 0.30 +- 0.05,,,C60Rb3,,,,Rb3C60,,,,,,,,,,29.6,,,,,29.6,,,,,,,,,,,,,
Ferromagnetic,13.0,,Er1Ru2,,,,ErRu2,,,,,,,,,,,,,,,,,,,,,,,,,,,,
,,,Cu0.5Zn0.5Ir2S4,,,,"(Cu,Zn)Ir2S4",,,,,,,,,,2.2,,,,,2.2,,,,,,,,,,,,,
,,,Nd1Ba2Cu3Oz,,,,NdBa2Cu3O7,,,,,,,,shape_01,,,98.7,,,,98.7,,,,,,,,,,,,,
Hc2(0) at 4.2 K. RRR = 67.6,,,Nb0.98Y0.02,,,,Nb1-xYx,,,,,,,,,,9.26,,,,,9.26,3.01,,,,,,,,,,,,
,,,Fe0.95Co0.05Se0.3Te0.7,,,,"(Fe,Co)Se0.3Te0.7",,,,,,,0.00163,shape_03,,8.2,,,9.71,,8.2,,,,,,,,,,,,,
,,,Bi2Sr2Ca1Cu2OX,,,,Bi2Sr2CaCu2O8,,,,,,,,shape_03,86.0,,,,,,86.0,,,,,,,,,,,,,
,,,Lu0.9Dy0.1Ru1B2,,,,"(Lu,Dy)RuB2",,,,,,,,shape_01,,,,,7.34,,7.34,,,,,,,,,,,,,
,,,Pb2Sr2Y0.5Ca0.5Cu3O8+d,,,,"Pb2Sr2(Y,Ca)Cu3O8",,,,,,,,shape_01,,,,,70.0,,70.0,,,,,,,,,,,,,
,,,Hf1Zr1C1,,,,,,,,,,,,,,1.68,,,,,1.68,,,,,,,,,,,,,
,2.0,,Gd1Ba2Cu2.9Fe0.1O7-Z,,,8.04,"GdBa2(Cu,Fe)3O7",,,,,,,,shape_01,,75.0,,,,,75.0,,,,,,,,,,,,,
,,,La0.9Ga1.5Ca1.6Ba2Sr1Cu6.3In0.7Oz,,,,"(La,Ca,Gd)3Ca(Ba2Sr)(Cu,In)7Oz",,,,,,,,shape_01,60.5,68.0,75.5,,,,68.0,,,,13700.0,,,,,,,,,
"neutron flvence=1.02E+21/m2, Tc=83.1K by microwave absorption",,,Y1Ba2Cu3Li0.02O7-Z,,,,YBa2Cu3(Li)O7,,,,,,,,shape_01,,89.1,,,,,89.1,,,,,,,,,,,,,
no inversion symmetry. P-induced SC. Pcrit = 1.8 GPa. Curie-T = -109K for H//[100] and =-186K for H//[001] (TBL value). SC properties are for P=2.5 GPa. RRR=98.,,,Ce1Ir1Si3,,,,CeIrSi3,5.0,,,,,,,shape_03,,1.6,,0.0,,,1.6,11.1,120.0,1.4,,,5.4,11.4,,,,,,
SP-heat measured down to 2 K,,,U2Pt0.2Rh0.8C2,,,,"U2(Pt,Rh)C2",21.1,,,,,,,shape_01,,,,0.38,,,,,,,,,,,,,,,,
Y124+OTHER PHASES,,,Yb0.9Ca0.1Ba1.2Sr0.8Cu4O8,,,,"(Yb,Ca)(Ba,Sr)2Cu4O8",,,,,,,,shape_02,80.0,84.0,85.0,,,,84.0,,,,,,,,,,,,,
,,,Bi4S2.85Se0.15O4,,,,"Bi4O4(S,Se)3",,,,,,,,shape_01,,,4.0,,3.5,,3.5,1.8,,,,,,,,,,,,
,,,Au1Ga1,,,,Au1Ga1,,,,,,,,,,1.2,,,,,1.2,,,,,,,,,,,,,
not SC. two anomalies in SP-heat. lattice term in SP (beta) = 0.49 mJ/mol.K4.,,228.0,Fe1.14Te0.1,,,,"Fe(Se,Te)",,,,,,,,shape_03,,,,1.8,,,,,32.0,,,,,,,,,,,
Hc2(0) in DB shows Hc2(4.2K). RRR= 6.30 . micro-hardness = 134  kg/mm2.,,260.0,Nb99.445O0.555,,,,Nb1-xOx,,,,,,,,shape_01,,8.5,,,,,8.5,0.586,7.43,,,,,,,,,,,
,,,Pt0.73W0.27,,,,Pt1-xWx,,,,,,,,,,0.213,,,,,0.213,,,,,,,,,,,,,
,,,Y1Ba2Cu3H0.38O7,,,,,,,,,,,,shape_01,,93.8,,,,,93.8,,,,,,,,,,,,,
,,,C3Ho0.2Th1.8,,,,C3Ho0.2Th1.8,,,,,,,,,,5.4,,,,,5.4,,,,,,,,,,,,,
,,,Tl1Ba2Ca0.9Nd0.1Cu2O7,,,,"TlBa2(Ca,Nd)Cu2O7",,,,,,,,,,90.8,,,,,90.8,,,,,,,,,,,,,
,,,Yb0.9Pr0.1Ba2Cu3O7-z,,,,"(Yb,Pr)Ba2Cu3O7",,,,,,,,shape_01,,,,,89.9,,89.9,,,,,,,,,,,,,
"For 0 =< x =<0.4, 2H-phase.",,,K0.4Mo1S2,,,,2H-KxMoS2,,,,,,,,,,,,,6.9,,6.9,,,,,,,,,,,,,
,,,Tl1Sr2Sr0.5Yb0.5Cu2O7-Z,,,,"TlSr2(Sr,Yb)Cu2O7",,,,,,,,shape_01,73.0,,90.0,,,,81.5,,,,,,,,,,,,,
beta in SP = 3E-4 mj/mol.K4.  delta-C/gamma*Tc = 0.85,,,Na0.3Co1H2.6O3.3,,,,NaxCoO2/yH2O,,,,,,,,,,,,,4.2,,4.2,,12.2,,,,,,,,,,,
,,,Au0.93Pd0.07Ga2,,,,"(Au,Pd)Ga2",,,,,,,,shape_01,,,,,1.773,,1.773,,,,,,,,,,,,,
density=8.235 g/cm3,,,Ho1Os4P12,,,,HoOs4P12,,,,,,,,,,,,4.0,,,,,,,,,,,,,,,,
,,,Sn1Mo6S8,,,,SnMo6S8,,,,,,,,,,11.8,,,,,11.8,34.0,,,,,,4.7,,,,,,
,,,Ce1Co1In5,,,,CeCoIn5,,4.9,,,,,,shape_03,,2.3,,,,,2.3,,,,,,,,,,,,,
,,,Y1Sr2Cu2.75W0.25O7.1,,,,"YSr2(Cu,W)3O7",,,7.1,,,,,shape_01,51.0,,,,,,51.0,,,,,,,,,,,,,
,,,La1.5Pb0.42Sr0.08Cu1Oz,,,,"(La,Pb,Sr)2CuOz",,,,,,,,,,,,,34.0,,34.0,,,,,,,,,,,,,
,,,Sr1Ru2P2,,,,SrRu2P2,,,,,,,,,,,,1.8,,,,,,,,,,,,,,,,
,,,Sm1Ba2Cu2.9Zn0.1O7-y,,,,"SmBa2(Cu,Zn)3O7",,,,,,,,shape_01,,43.6,,,,17.4,43.6,,,,,,,,,,,,,
lattice term coeff.(beta) = 0.0207 mJ/gat.K4. DOS = N(0)= 0.72 sttes/eV.atom. e-ph = 0.48.,,454.0,Zr1Ru1P1,,,,ZrRuP,,,,,,,,,,3.76,,,,,3.76,,2.52,,,,,,,,,,,
,,,As2W1,,,,As2W1,,,,,,,,,,0.9,,,,,0.9,,,,,,,,,,,,,
,,,Ga41Mo7V1,,,,Mo8-xVxGa41,,,,,,,,shape_03,,,9.2,,,,9.2,,,,,,,,,,,,,
,,,H0.19La1.8Sr0.2Cu0.995Fe0.005O4,,,,"(La,Sr)2CuO4",,,4.0,,,,,shape_01,,27.2,28.7,,,,27.2,,,,,,,,,,,,,
,,,Nd1Ba2Cu3O7,,,,NdBa2Cu3O7,,,,,,,,shape_01,,92.2,,,,,92.2,,,,,,,,,,,,,
,,,Ca7.62La2.38Pt3Fe10As18,,,,(Ca1-xLax)(Pt3As8)(FeAs)10,,,,,,,,shape_01,,,,,26.0,,26.0,,,,,,,,,,,,,
,,,Mo0.9Zr0.1C1,,,,"(Mo,Zr)C",,,,,,,,,,11.5,,,,,11.5,,,,,,,,,,,,,
,,,Er0.5Ba0.5Cu1OX,,,,,,,,,,,,,90.0,,94.0,,,,92.0,,,2.6,5.3,,,,,,,,,
,,,Nb3Sn0.5Ge0.5,,,,,,,,,,,,,,12.6,,,,,12.6,,,,,,,,,,,,,
,,,Eu1.5Pr0.5Sr0.7Ba1.3Cu2.6C0.4O7-z,,,,"(Eu,Ca)(Sr,Ba)2(Cu,CO3)3Oz",,,,,,,,shape_01,,,78.0,,,,78.0,,,,,,,,,,,,,
,,,Ba1Ca0.7Cd0.3La1Cu3OZ,,,,"Ba(Ca,Cd)LaCu3Oz",,,,,,,,,,,55.4,,,,55.4,,,,,,,,,,,,,
,,,Eu1.80375Gd0.04625Ce0.15Cu1O4,,,,"(Eu,Gd,Ce)2CuO4",,,,,,,,,,,10.2,,5.7,,5.7,,,,,,,,,,,,,
semi-con,,,Pb1Sr14La0.6Dy2Cu2Oz,,,,"Pb(Sr,La)2 Dy2 Cu2 Oz",,,,,,,,,,,,4.2,,,,,,,,,,,,,,,,
,,,Gd1.05Ba1.95Cu3O6.94,,,,"Gd(Ba,Gd)2Cu3O7",2.26,,6.94,,,,,shape_01,,85.0,,,,,85.0,,,,,,,,,,,,,
,,,Bi2Sr2Ca1Cu2O8.22,,,,Bi2Sr2CaCu2O8,,,8.22,,,,,,,,,,78.5,,78.5,,,,,,,,,,,,,
n = 1.16 where R(T) = R0 + A*T^n for Tc < T < 100K,,,La1Fe1As0.6P0.4F0.1O0.9,,,,"LaFe(As,P)(O,F)",,,,,,,,shape_01,,27.0,,,23.0,,27.0,,,,,,,,,,,,,
Anomaly in V(P) appears around P=15 GPa. Lat-a = 4.9284 A at P=41 GPa.,,,Ga1Nb3,,,,Nb3Ga,,,,,,,,shape_03,,,16.5,,,,16.5,,,,,,,,,,,,,
,,,Bi2Sr2Ca2Cu3O10+Y,,,,Bi2Sr2Ca2Cu3O10,,,,,,,,,,110.0,,,,,110.0,,,,,,,,,,,,,
,,,Hg0.7Bi0.3Sr2Ca0.5Pr0.5Cu2O6+z,,,,"(Hg,Bi)Sr2(Ca,Pr)Cu2O6",,,,,,,,,,,,,58.0,,58.0,,,,,,,,,,,,,
impurity phase=Ba2CuTeO6,,,Tl0.54Pb0.4Te0.1Sr1.7Ba0.3Ca2Cu3Oz,,,,"(Tl,Pb,Te)(Sr,Ba)2Ca2Cu3Oz",,,,,,,,,,119.0,,,,,119.0,,,,,,,,,,,,,
,,,Cd1,,,,Cd(116),,,,,,,,,,0.5115,,,,,0.5115,,,,,,,0.00913,,,,,,
"meta-stable at AP. e-ph = 0.6, (dC/Tc) = 7.6, (dC/gamma*Tc) = 1.42",,451.0,Si3Y1,,,,YSi3,,,,,,,,,,4.63,5.0,,,,4.63,0.08,5.16,,,,,,,4.07,,,,
,,,Ba1.6Sr0.4Yb0.75Ca0.25Cu3O6.19,,,,"Cu(Ba,Sr)2(Yb,Ca)Cu2O6",,,6.19,,,,,,,,,,25.0,,25.0,,,,,,,,,,,,,
impurity phase = (NH3)8K3C60. samples undergo M-I transition at 40 K. not s/c. unit volume= 763 A3/C60,,,N1H3K3C60,,,,NH3K3C60,,,,,,,,,,,,4.2,,,,,,,,,,,,,,,,
Effect on superconducting transition temperature of non-magnetic rare earth atoms was studied to substitute A-atom into APX-based superconductors.,,,Hf0.6Lu0.4P1.55S0.45,,,,Hf0.6Lu0.4P1.55S0.45,,,,,,,,shape_02,,,,,,,5.91,,,,,,,,,,,,,
RHN=80K,,,Nd1.88Ce0.12Cu1O3.94,,,,(Nd.Ce)2CuO4,,,3.94,,,,-1.3e-09,,,,,4.2,,,,,,,,,,,,,,,,
1*0.8*0.05 MM3,,,Y0.8Pr0.2Ba2Cu3O7-Z,,,,"(Y,Pr)Ba2Cu3O7",,56.0,,24.0,174.0,,,shape_03,,73.0,,,,,73.0,,,,,,,,,,,,,
,,,Y1Ba2Cu3O6.98,,,,YBa2Cu3O7,,,6.98,,,,,shape_01,,92.0,,,,,92.0,,,,,,,,,,,,,
"Energy gap and [penet] obtained by TF-muon-SR analysis. Two-band gaps , d1 = 4.3 (in DB) and d2=1.76 meV.",,,Ga41Mo8,,,,Ga41Mo8,,,,,,,,shape_03,,9.8,,,,,9.8,,,,,216.2,,,,,,,4.3,
,,,Ce0.2Nd0.8F0.5Bi1S2O0.5,,,,"(Ce,Nd)(O,F)BiS2",,,,,,,,,,,,,4.46,,4.46,,,,,,,,,,,,,
,,,La1.865Sr0.135Cu1O4,,,,"(La,Sr)2CuO4",,,,,,,,,,,35.0,,,,35.0,,,,,,,,,,,,,
,,,Cu1Co1.95Ir0.05S4,,,,"Cu(Co,Ir)2S4",,,,,,,,,,2.13,,,,,2.13,,,,,,,,,,,,,
R(T)max at T=53.5 K. R-exponent n=0.71. (dC/Tc) = 0.34 J/mol.K2,,,Ce1Co0.8Ni0.2In5,,,,"Ce(Co,Ni)In5",,5.5,,,,,,shape_03,0.88,,,,,,0.88,,,,,,,,,,,,,
not SC. RRR = 68. 2nd magnetic phase at 9.6 K,,,Gd1Fe2Ge2,,0.0026,7.6,GdFe2Ge2,10.8,,,,,,,shape_03,,,,1.8,,,,,,,,,,,,,,,,
RRR = 18,,,Pr1V2Al20,,,,PrV2Al20,,,,,,,,shape_03,,,0.039,,,,0.039,,,,,,,,,,,,,Info: Very Low Tc (<0.1K)
"200C,54H in 1 atm O2",,208.0,Bi2.1Sr1.85Cu1O6-z,,,,Bi2Sr2CuO6,,,,,,,,shape_01,,5.46,,,,,5.46,,,,,,,,,,,,,
,,,Y0.9Ca0.1Ba2Cu2.75Co0.25O7.03,,,,"(Y,Ca)Ba2(Cu,Co)3O7",,,7.03,,,,,shape_01,71.9,,,,76.9,8.0,76.9,,,,,,,,,,,19.5,,
,,,Y1Ba2Cu3O6.53,,,,YBa2Cu3O7,,,6.53,,,,,shape_01,,54.8,,,,,54.8,,,,4.7,,,,,,,,,
half Heusler compound. Carrier is hole. Hc2 < 1.5T(paramag-limit).,,,La1Bi1Pt1,,,,LaBiPt,,,,,,,,shape_03,,0.9,,,,,0.9,,,,,,,,,,,,,
Zn-content x (in Ba(Fe1.89-2xCo2x)As2) = 0.033 by EPMA.Tc(R) defined as max of (dR/dT).,,,Ba1Fe1.83Zn0.06Co0.11As2,,,,"Ba(Fe,Zn,Co)2As2",,,,,,,,shape_03,,17.0,,,,,17.0,,,,,,,,,,,,,
"impurity phase=Y2BaCuO5,BaCuO2,CaO. Total impurity phase less than 2%. Tirr(1T)=77 K. Tirr(5T)=42 K.",,,Y1Re0.05Ba2Cu2.95O6.94,,,,"(Cu,Re)Ba2YCu2O7",,,6.94,,,,,shape_01,86.0,,,,88.0,,88.0,,,,,,,,,,,,,
anisotropy factor = 10.2,,,Rb1Hg1C4,,,,RbHgC4,,,,2900.0,,,,shape_03,,0.99,,,,,0.99,,,,,,,,,,,,,
,,,Er4Rh6Sn19,,,,Er4Rh6Sn19,,,,,,,,,,1.2,,,,,1.2,,,,,,,,,,,,,
,,,Al3Th1,,,,Al3Th1,,,,,,,,,,0.75,,,,,0.75,,,,,,,,,,,,,
,,,Ho1Ni2B2C1,,,,HoNi2B2C,5.22,,,,,,,shape_03,,8.53,,,,,8.53,,,,,,,,,,,,,
,,,Ca1Ba1Er1Cu3O7-Z,,,,CaBaErCu3O7,,,,,,,,,,66.0,,,,,66.0,,,,28.75,,,,,,,,,
not SC.,0.6,,Er5Ir4Si10,,,,Er5Ir4Si10,3.0,,,,,,,,,,,0.052,,,,,,,,,,,,,,,,
,,,Y1Ba2Cu3O7-Y,4.8,,,YBa2Cu3O7,,,,,,,,,,93.0,,,,,93.0,,,,,,,,,,,,,
,,,Nd1.42Ba1.58Cu3O6.94,,,,Nd(Ba.Nd)2Cu3O7,,,6.94,,,,,shape_03,,,,,,,,,,,,,,,,6.816,,,,
"optimal-doped. Thermal conductivity k: k/T = a + b*T^n, where n = 1 - 1.5 for T < 0.25 K.",,,Ba1Fe1.852Co0.148As2,,,,"Ba(Fe,Co)2As2",,,,,,,,,22.2,,,,,,22.2,,,62.0,,,,,,,,,,
,,,Au1Pb3,,,,,,,,,,,,,,4.25,,,,,4.25,,,,,,,,,,,,,
"ANN(1800C,1h). RRR=97. G-L = 0.92. Debye-T from J.Less-Common Metals, 12(1967)29.",,411.0,Tc1,,,,Tc,,,,,,,,,,,,,7.77,,7.77,2.62,,,,,,0.325,,,,,,
Tc= 2.05 K by ac-SUS. lattice term in SP (beta) = 0.91 mJ/mol.K4. (dC/gamma*Tc) = 0.91,,0.91,La0.85Th0.15Bi1S2O1,,,,"(La,Th)OBiS2",,,,,,,,shape_01,,2.85,,,2.51,,2.85,,0.58,,,,,,,,,,,
,,,K0.4Mo1S2,,,,K0.4Mo1S2,,,,,,,,,,5.5,,,,,5.5,,,,,,,,,,,,,
single phase for 0 < x < 0.4.,,419.0,Nb0.75Mg0.25B2,,,,"(Nb,Mg)B2",,,,,,,,shape_01,4.0,,5.0,,,,4.5,,4.509,,,,,,,,,,,
,,,Bi2Sr2Ca1Cu2I0.23O8.28,,,,Bi2 Sr2 Ca Cu2 O8 Ix,,,8.28,,,,,shape_01,,,,,,,,,,,,,,,,,,,,
,,,Y1Ba2Cu3O7,,,0.29,YBa2Cu3O7,,,,,,,,,,91.6,,,,,91.6,,,1.8,,,,,,,,,,
Tq=450C,,,Y1Ba2Cu2.9Zn0.1O6.99,,,,"YBa2(Cu,Zn)3O7",,,6.99,,,,,shape_01,43.5,,,,,,43.5,,,,,,,,,,,,,
lattice term in SP beta= 0.46 mJ/mol.K4,,276.0,Eu0.5K0.5Fe2As2,,,,Eu0.5K0.5Fe2As2,,,,,,,,shape_01,,,,,33.0,,33.0,,260.0,6300.0,,,,,,,,,,
,,,Ho0.2Dy0.8Ni2B2C1,,,,"(Ho,Dy)Ni2B2C",8.97,,,,,,,shape_03,,6.2,,,,,6.2,,,,,,,,,,,,,
"delta-C = 110 mj/mol.K. gamma from delta-C/gamma*Tc = 1.43. Three magnetic transitions (AF (5.2K), FM (6K), and another magnetic transition at 5.5 K) are observed in SP-heat.",6.0,,Ho1Ni2B2C1,,,,HoNi2B2C,5.2,,,,,,,,,8.04,,,,,8.04,,9.6,,,,,,,,,,,
,,,Rb0.16W1O3,,,,RbxWO3,,,,,,,,shape_01,4.9,,5.3,,,,5.1,,,,,,,,,,,,,
Eu-content by WDS.,,,Sr0.85Eu0.15Fe1.76Co0.24As2,,,,"(Sr,Eu)(Fe,Co)2As2",,,,,,,,shape_03,15.6,,17.8,,12.5,,12.5,,,,,,,,,,,,,
,,,La1.85Sr0.15Cu1O4.01,,,,"(La,Sr)2CuOz",,,4.01,,,,,,,,35.4,,36.0,,36.0,,,,,,,,,,,,,
,,,Y1Sr2Cu2.7Ti0.3O7,,,,"YSr2(Cu,Ti)3O7",,,7.0,,,,,shape_01,58.0,,,,,,58.0,,,,,,,,,,,,,
"Jc(H=0,T=0.5Tc) = 7.56 E+3 A/cm2. Jc(H=0) = 18,16.4,10,2.14,0.14 E+3 A/cm2 for T=1.92,4.96,9.92,14.9,18.0 K, respectively.",,,Ca1Fe1.888Co0.112As2,,,,"Ca(Fe,Co)2As2",,,,,,,,,,19.0,20.3,,,,19.0,,,,,,,,,,,,,
RRR = 8.,,,U1Ni2Al3.02,,,,UNi2Al3,,,,,,,,,,,1.135,,,,1.135,,,,,,,,,,,,,
,,,La1Fe0.98Zn0.02As1O1,,,,"LaO(Fe,Zn)As",,,,,,,,shape_01,,,,2.0,,,,,,,,,,,,,,-22.0,,
Details not given.,,,Y1Ba1.8Sr0.2Cu3O7-z,,,,"Y(Ba,Sr)2Cu3O7",,,,,,,,shape_01,,90.0,,,,,90.0,,,,,,,,,,,,,
,,,Bi2Sr2Ca0.6Y0.4Cu1.96Co0.04OZ,,,,"Bi2Sr2(Ca,Y)(Cu,Co)2Oz",,,,,,,,shape_01,,38.0,,,,,38.0,,,,,,,,,,,19.9,,
"Intercalated material. K-content, x not measured. DB value is tentative.",,,K0.5Ti1N1Cl1,,,,KxTiNCl,,,,,,,,,,,,,16.3,,16.3,,,,,,,,,,,,,
,,,As3Pd5,,,,,,,,,,,,,,24.761,,,,,24.761,,,,,,,,,,,,,
"Fig(Hall effect),1:1/a, 2:1/b sampule is perfect single crystal",,,Y1Ba2Cu4O8,,,,YBa2Cu4O8,,,,,,,,shape_03,,72.0,,,,,72.0,,,,,,,,,,,,,
gamma in E+3 erg/cm3.K2 estimated from dHc2dT and rho. Rho=54.8 microOhm.cm,,,Nb3Al0.8Ge0.2,,,,"Nb3(Al,Ge)",,,,,,,,,,,,,,,,,80.7,,,,,2.94,,,,,,
SP (beta) = 1.54 mJ/mol.K4.,,,Lu1Pt0.92Pd1.08In1,,,,Lu(Pt1-xPdx)2In,,,,,,,,shape_01,,1.103,,,,,1.103,,5.89,,,,,,,,,,,
"Ba-Ca-Cu-O,H-5223:I phase,derived from 12 6K phase",,,Ba2Ca2Cu3OZ,,,,Ba2Ca2Cu3Oz,,,,,,,,shape_01,,,,,78.0,,78.0,,,,,,,,,,,,,
,,,Y0.6Pr0.4Ba1Sr1Cu3O6.89,,,,"(Y, Pr)(Ba,Sr)2Cu3O7-d",,,6.89,,,,,shape_01,,53.0,,,,11.0,53.0,,,,,,,,,,,,,
,,,Bi1.5Pb0.2Sr2Ca2Cu2.8V0.2Oz,,,,"(Bi,Pb)2Sr2Ca2(Cu,V)3Oz",,,,,,,,shape_02,106.2,,114.8,,106.0,,106.0,,,,,,,,,,,,,
,,,Tm1Ba2Cu3OZ,,,,TmBa2Cu3O7,,,,,,,,,,,90.1,,,,90.1,,,,,4090.0,,,,7.186,,,,
,,,Si1Zr2,,,,Si1Zr2,,,,,,,,,,,,0.06,,,,,,,,,,,,,,,,
,,,Hg0.7Cr0.3Sr2Ca3Cu4OZ,,,,"(Hg,Cr)Sr2Ca3Cu4Oz",,,,,,,,,,,,,64.0,,64.0,,,,,,,,,,,,,
,,,Bi2Sr2Ca1Cu2O8+y,,,,Bi2Sr2CaCu2O8,,,,,,,,shape_03,85.0,92.0,95.0,,,10.0,92.0,,,,,,,,,,,,,
DOS estimated to be 14.86 states/eV.spin C60.,,,N0.85H2.55Na1K2C60,,,,(NH3)xNaK2C60,,,,,,,,,,9.0,,,,,9.0,,,,,,,,,,,,,
"85% Hg1245, 15% Hg1234",,,Hg1Ba2Ca4Cu5Oz,,,,HgBa2Ca4Cu5Oz,,,,,,,,,,,,,98.0,,98.0,,,,,,,,,,,,,
,,,La0.77Y0.23Fe0.995Mn0.005As1F0.11O0.89,,,,"(La,Y)Fe0.995Mn0.005AsO0.89F0.11",,,,,,,,shape_01,,27.9,,,,,27.9,,,,,,,,,,,,,
,271.3,,La0.6Ca0.4Mn1O3,,,,"(La,Ca)MnO3",,,,,,,,shape_01,,,,,,,,,,,,,,,,,,,,
,,,B2Nb1,,,,NbB2,,,,,,,,,,2.73,,,,,2.73,,,,,,,,,,,,,
reentrant Tc2=4.07 K. FM order at Curie Temp.,4.75,,Er0.25Ho0.75Rh4B4,,,,"(Er,Ho)Rh4B4",,,,,,,,,,6.44,,,,,6.44,,,,,,,,,,,,,
,,,Hg1Ba2Ca6Cu7Oz,,,,HgBa2Ca6Cu7Oz,,,,,,,,,104.8,,,,,,104.8,,,,,,,,,,,,,
,,,Y1Ba2Cu3O6.98,,,,YBa2Cu3O7-d,,,6.98,,,,,shape_03,,,,,89.4,,89.4,,,,,,,,,,,,,
,,,Hg0.8Bi0.2Sr2Ca2Cu3O8.35,,,,"(Hg,Bi)Sr2Ca2Cu3Oz",,,8.35,,,,,shape_01,,,,,102.0,,102.0,,,,,,,,,,,,,
The oxygen content was determined from precision iodometric titration method(ref.29).,,,Pr1.9Ba1.1Cu3O7.29,,,,"Pr(Ba,Pr)2Cu3O7+z",,,7.29,,,,,shape_02,,,,2.0,,,,,,,,,,,,,,,,
"after annealing(500bar N2,500C,2H), then cool to RT(60C/H)",,,Tl0.6Pb0.4Sr1.7Ba0.3Ca1Cu2OZ,,,,"(Tl,Pb)(Sr,Ba)2CaCu2Oz",,,,,,,,shape_03,,,,,89.0,,89.0,,,,,,,,,,,,,
,,,Ir3Zr5,,,,Ir3Zr5,,,,,,,,,,,,1.2,,,,,,,,,,,,,,,,
,,,Tl0.5Ba2Ca2Cu3Cd0.5O10-z,,,,"(Cu,Tl)Ba2Ca2(Cu,Cd)3O10",,,,,,,,,85.0,,101.0,,,,93.0,,,,,,,,,,,,,
,,,Lu1Ni1.85Co0.3B2C1,,,,"Lu(Ni,Co)2B2C",,,,,,,,shape_01,,4.8,,,,,4.8,,,,,,,0.247,,,,,,
P-induced SC. noncentrosymmetric. SC properties at 29 kbar. Hc2 much larger than paramagnetic limit (1 T). PHc2 means H//c-axis,,,Ce1Rh1Si3,,,,CeRhSi3,,,,,30.0,,,shape_03,,1.07,,0.0,,,1.07,,,,,,,,,,,,,
density = 1.91,,,C60K3,,,,K3C60,,,,,,,,,,19.3,,,,,19.3,49.0,,,,240.0,2.6,3.73,,,0.0132,,,
RRR = 15.9. H//c-axis.,,,Y1Ni2B2C1,,,,YNi2B2C,,,,,,,,shape_03,15.5,,15.6,,,,15.55,,,,,,,,,,,,,
solid solution. P-type conductivity,,,Sn0.672Ge0.168In0.16Te1,,,,"(Sn,Ge,In)Te",,,,,,,,shape_01,,1.93,,,,,1.93,,,,,,,,,,,,,
The 1st order structural phase transition at 200 K. Thermal expansion coeff.  Alpha = 4.9 E-6 /K at RT,,,Cd2Re2O7,,,,Cd2Re2O7,,,,,,,,shape_03,,1.0,,,,,1.0,,,,,,,,,,,,,
,,,Nd1.85Ce0.15Cu1O4-Y,3.1,,,"(Nd,Ce)2CuO4",,,,,,,,,,23.0,,,,,23.0,,,,,,,,,,,,,
,,,Er1Ba2Cu2.61Zn0.3Fe0.09O6.9,,,,"ErBa2(Cu,Zn,Fe)3Oz",,,6.9,,,,,shape_06,,,,,,,,,,,10500.0,,,,,,,,,
,,,Y1Ba2Cu2.95Fe0.05O6.84,,,,"YBa2(Cu,Fe)3O7",,,6.84,,,,,shape_01,,76.4,,,,,76.4,,,,,,,,,,,,,
"n=4 for(Y,Ca)nSr2nCu3n-1CO3O7n-3 series not s/c",,,Y4Sr8Cu11C1O28,,,,Y4Sr8Cu11(CO3)O25,,,,,,,,,,,,4.0,,,,,,,,,,,,,,,,
"ANN(650C, 24h, in vac). p = 0.35 /Cu, estimated from ARPES. overdoped.",,,Bi1.74Pb0.38Sr1.88Cu1O6+z,,,,"(Bi,Pb)2Sr2CuO6",,,,,,,,shape_03,,21.0,,,,,21.0,,,,,,,,,,,-10.5,,
,,,La0.6Sm0.4Ca1Ba1Cu3O7-Z,,,,"(La,Sm)CaBaCu3O7",,,,,,,,shape_01,,68.0,,,,,68.0,,,,5.81,,,,,,,,,
,,,Bi3S3O2,,,,Bi3O2S3,,,,,,,,,,,,,4.5,,4.5,,,,,,,,,,,,,
gamma in mj/gat.K2,,321.0,C0.99Nb1,,,,NbC,,,,,,,,,,10.6,,,,,10.6,,3.12,,,,,,,,,,,
,,,Cr3Ge2,,,,Cr3Ge2,,,,,,,,,,,,1.2,,,,,,,,,,,,,,,,
,,,Ca0.31Sr0.7Ti1O3,,,,Ca0.31Sr0.7Ti1O3,,,,,,,,,,0.1,,,,,0.1,,,,,,,,,,,,,
s/c volume fraction=40%. Hc2(0) estimated using WHH theory. G-L parameter(= 67) from dM/dH.,,,Rb1Cs2C60,,,,RbCs2C60,,,,,,,,shape_01,,33.0,,,,,33.0,17.0,,,,300.0,4.4,0.8,,,0.0081,,,
,,,Mg0.8Al0.2B2,,,,"(Mg,Al)B2",,,,,,,,,,29.6,,,,,29.6,,,,,,,,,,,,,
RRR = 1.29. structural transition at T=142 K. Co-content x shows nominal value. [EDX] = 0.7*[nominal],,,Ca1Fe1.9Co0.1As2,,,,"Ca(Fe,Co)2As2",142.0,,,,,,,shape_03,,,17.7,,,,17.7,,,,,,,,,,,,,
"impurity phase=Sr4Tl2O6CO3,SrCO3",,,Tl3Cr1Sr8Cu4O20,,,,Tl3(CrO4)Sr8Cu4O16,,,,,,,,,,,30.0,,25.0,,25.0,,,,,,,,,,,,,
,,,Nd1Ba1Ca1Cu3O7-z,,,,"Nd(Ba,Sr,Ca)2 Cu3O7",,,,,,,,shape_02,47.0,,,,59.0,,59.0,,,,,,,,,,,,,
,,,In0.71V6S8,,,,InV6S8,,,,,,,,,,5.4,,,,,5.4,0.6,,,,150.0,20.0,,,,0.017,,,
not s/c,,,La2.5Ba2.5Cu5O11.82,,,,"La2(La,Ba)Ba2Cu5Oz",,,11.82,,,,,shape_01,,,,10.0,,,,,,,,,,,,,,,,
,,,Sn0.96Eu0.2Mo6.35S8,,,,"(Sn,Eu)1.2Mo6S8",,,,,,,,,,10.7,,,,,10.7,37.1,,,,,,,,,,,,
2223(MAJOR)+2212(MINOR),,,Bi1.6Pb0.4Sr2Ca2Cu3OZ,,,,"(Bi,Pb)2Sr2Ca2(Cu,Mn)3O10",,,,,,,,shape_02,99.7,105.3,110.1,,,,105.3,,,,,,,,,,,,,
,,,Fe1Se0.8S0.2,,,,"alpha-Fe(Se,S)",,,,,,,,,,9.23,,,,,9.23,,,,,,,,,,,,,
,,,Nd1.2Ba1.8Cu3O6.954,,,,"(Nd,Ba)3Cu3Oz",,,6.954,,,,,,,,,,50.0,,50.0,,,,,,,,,,,,,
,,,Hg0.85Re0.15Ba2Cu1O4.58,,,,"(Hg,Re)Ba2CuO4",,,4.58,,,,,shape_01,,,,,34.7,,34.7,,,,,,,,,,,,,
not SC. seminon-like R(T). DOS = 0.99 states/eV.  from susceptibility. samples BaNbS3+z for  2.93 <(3+z) < 3.06,,,Ba1Nb1S2.93,,,0.04,BaNbS2.93,,,,,,,,shape_01,,,,4.2,,,,,,,,,,,,,,,,
"not SC. Ferro-mag at low-T. YMnxGe2, YGe1.5+x(minor phase)",273.0,,Y1Mn0.24Ge2,,,0.86,YMnxGe2,,,,,,,,shape_01,,,,0.0,,,,,,,,,,,,,,,,
"<115>In, <59>Co-NMR, NQR measured. [gap] from fitting of T1(T).",,,Ce1Ir1In5,5.0,,,CeIrIn5,,,,,,,,shape_03,,0.4,,,,,0.4,,,,,,,,,,,,,
R(T)max at T=47 K. R-exponent n=0.95. (dC/Tc) = 1.6 J/mol.K2,,,Ce1Co1In5,,,,CeCoIn5,,15.5,,,,,,shape_03,2.25,,,,,,2.25,,,,,,,,,,,,,
Two-step transition (maybe inhomogeneous),,,Fe1U6,,,,U6Fe,,,,,,,,shape_03,3.96,4.03,4.1,,,,4.03,,,,,,,,,,,,,
"Maki's parameter(alpha)=3.2, e-p coupling=1.25",,,Pb1Mo6S8,,,,PbMo6S8,,,,,,,,,,12.7,,,,,12.7,530.0,,,,,,60.0,,,,,,
Tc from sp-heat measurements.,,,Rh0.02Ti0.98,,,,Ti1-xRhx,,,,,,,,,,1.73,,,,,1.73,,4.13,,,,,,,,,,,
,,,Bi2Sr2Cu1O6.14,,,,Bi2Sr2CuOz,,,6.14,,,,,shape_01,,14.0,,,,,14.0,,,,,,,,,,,-10.6,,
,,,Au1Ga2,,,,Au1Ga2,,,,,,,,,,1.12,,0.34,,,1.12,,,,,,,,,,,,,
,,,Co0.3Sc0.7,,,,,,,,,,,,,,0.35,,,,,0.35,,,,,,,,,,,,,
eutectec,,,Cu1Pb1,,,,Cu1Pb1,,,,,,,,,,,,2.25,,,,,,,,,,,,,,,,
,,,Y0.9Pr0.1Ba2Cu3O6.6,,,,"(Gd,Pr)Ba2Cu3O7",,,6.6,,,,,shape_01,,44.1,,,,,44.1,,,,,,,,,,,,,
not s/c,,,Ni0.33Sr2Y1Cu2.67Oz,,,,"(Ni,Cu)Sr2YCu2Oz",,,,,,,,shape_02,,,,20.0,,,,,,,,,,,,,,,,
,,,C0.46Sr2Ca0.3Y0.7Cu2.52O6.98,,,,"(C,Cu)(Sr,Ca)2(Y,Ca,Sr)Cu2O7",,,6.98,,,,,,,,,,,,,,,,,,,,,,,,,
,,,Hg1Ba2Ca3Cu4Oz,,,,HgBa2Ca3Cu4Oz,,,,,,,,shape_01,,,,,123.0,,123.0,,,,,,,,,,,,,
"gamma in mj/mol.K2. Authors say ""UAuPt4 may be heavy-electron s/c.",,,U1Au1Pt4,,,,UAuPt4,,,,,,,,,,,,,,,,,725.0,,,,,,,,,,,
,,,Ir0.385Nb0.615,,,,Nb1-xIrx,,,,,,,,,,9.7,,,,,9.7,,,,,,,,,,,,,
,,,Y0.5Pr0.5Ba2Cu3O6.95,,,,"(Y,Pr)Ba2Cu3Oz",,,6.95,,,,,shape_01,12.7,,,,,,12.7,,,,,,,,,,,,,
,,,Y1Ba2Cu2.9Co0.1OZ,,,,"YBa2(Cu,Co)3O7",,,,,,,,shape_01,,70.0,,,,,70.0,,,,,,,,,4.04,,,,
H-content x in PrNiAsO1-xHx measure by EPM,,,Pr1Ni1As1O1,,,,PrNiAsO,,,,,,,,,,,,0.5,,,,,,,,,,,,,,,,
,,,Gd1Ba2Cu3OX,,,,GdBa2Cu3O7,,,,,,,,shape_01,,93.6,93.9,,,0.6,93.6,,,0.35,,,,2.9,,,,,,
,,,Y1Ba2Cu3.928Zn0.072O8,,,,"YBa2(Cu,Zn)4O8",,,8.0,,,,,shape_01,,,31.0,,,,31.0,,,,,,,,,,,,,
,,,Bi2Sr2Ca1Cu2O8,,,,Bi2Sr2CaCu2O8,,,,,,,,shape_03,86.0,,,,,1.5,86.0,,,,,,,,,,,,,
,,,Sr1.5Bi0.5Y1.15Ce0.85Cu2O8-z,,,,"(Sr,Bi)2(Y,Ce)2Cu2O8",,,,,,,,,30.0,32.0,40.0,,32.0,,32.0,,,,,,,,,,,,,
,,,Pd1,,,,Pd1,,,,,,,,,,,,0.1,,,,,,,,,,,,,,,,
Hirr determined from torque measurement(Hirr<Hc2). COHERE from Hirr. Hirr//c = 5.5 T(COHERE//c = 14.5 A). Anisotropy=4.87.,,,Mg1B1.96C0.04,,,,"Mg(B,C)2",,,,,,,,shape_03,,35.0,,,,,35.0,26.8,,,,,7.4,,,,,,,
[penet] measured by magnetic force microscope (MFM). [penet varies locally for T < T<wFM> (weak FM) = 2.3 K.,,,Er1Ni2B2C1,,,,ErNi2B2C,,,,,,,,shape_03,,,,,10.0,,10.0,,,,,190.0,,,,,,,,
KOH=17wt%,,,Ba0.6K0.4Bi1O3+Z,,,,"(Ba,K)BiO3",,,,,,,,shape_03,,,,,31.0,,31.0,,,,,,,,,,,,,
,,,Hf1Nb1C1,,,,,,,,,,,,,,7.5,,,,,7.5,,,,,,,,,,,,,
"48H, O2 ANNEAL",,,Bi2Sr1.6K0.4Ca1Cu2O8+X,,,,"Bi2(Sr,K)2CaCu2O8",,,,,,,,,69.0,73.0,78.5,,,,73.0,,,,,,,,,,,,,
,,,Ca1.7Na0.3Cu1Cl2O2,,,,"(Ca,Na)2CuO2Cl2",,,,,,,,,,,,,27.5,,27.5,,,,,,,,,,,,,
,3.4,,Gd1Ba2Cu3OX,,,7.89,GdBa2Cu3O7,,,,,,,,,,89.0,,,,,89.0,,,,,,,,,,,,,
,,330.0,Sc0.8Zr0.2,,,,Zr1-xScx,,,,,,,,,,,,0.02,,,,,7.4,,,,,,,,,,,
,,,Tl1Sr1.9Cr0.1Cu1O5,,,,"Tl(Sr,Cr)2CuO5",,,,,,,,,30.0,,45.0,,,,37.5,,,,,,,,,,,,,
"untwinned sample,dtc/dp fpr b-axial presure dtc/dp(a)=-2.7GP/K/2.3/-1.5/-1.0",,,Y1Ba2Cu3O6.59,,,,YBa2Cu3Oz,,,6.59,,,,,shape_03,,59.9,,,,,59.9,,,,,,,,2.9,,,,,
,8.74,,Ce1Fe1As0.3P0.7F0.05O0.95,,,2.58,"CeFe(As,P)O0.95F0.05",,,,,,,,shape_01,,,,1.2,,,,,95.9,,,,,,,,,,,
Hirr defined as Jc = 50 A/cm2.,,,Y1Ba1.65Sr0.35Cu4O8,,,,"Y(Ba,Sr)2Cu4O8",,,,,,,,shape_03,,,,,80.8,,80.8,,,,,,,,,,,,,
Single crystal of  BaFe2(As1-xPx)2 has been grown successfully by a Ba2As3/Ba2P3 self-flux.,,,Ba1Fe2As0.9P1.1,,,,BaFe2(As0.55P0.45)2,,,,,,,,shape_03,,,,,,,24.3,,,,,,,,,,,,,
,,,Nd1Ba2Cu2.9Zn0.1OX,,,3.2,"NdBa2(Cu,Zn)3O7",,,,,,,,shape_01,,36.9,,,,,36.9,,,,,,,,,,,,,
,,,La1.85Ce0.15Cu0.5Ag0.5O4-Z,,,,"(La,Ce)2CuO4",,,,,,,,,8.4,15.2,18.7,,,,15.2,,,,,,,,,,,,,
O2-annealed sample.,,,Tb1Sr2Cu2.7Mo0.3O7.15,,,,"TbSr2(Cu,Mo)3O7",,,7.15,,,,,shape_01,,,,,37.0,,37.0,,,,,,,,,,,,,
GAMMA calculated from Hc. Gruneizen const. = 0.57.,,,Th1,,,,Th,,,,,,,,,,1.38,,,,,1.38,,4.33,,,,,,-0.13,,,,,
,,,Ru0.47V0.53,,,,V1-xRux,,,,,,,,,,4.53,,,,,4.53,,,,,,,,0.298,,,,,
,,,Bi8Sr5Ca7Cu9O34.94,,,,Bi2Sr2CaCu2O8,,,34.94,,,,,,,74.4,,,,,74.4,,,,2.6,,,,,,,-2.44,,
,,,Bi1.2Pb0.8Sr1.6La0.4Cu1O6.014,,,,"(Bi,Pb)2(Sr,La)2CuO6",,,6.014,,,,,,,17.3,,,,,17.3,,,,,,,,,,,,,
Jc measured by M.,,,Y1Ba2.98La0.02Cu3O7-z,,,,"Y(Ba,La)2Cu3O7",,,,,,,,shape_01,,,,,94.0,,94.0,,,,,,,,,,,,,
,,,La1.85Sr0.15Cu1O4,,,,"(La,Sr)2CuO4",,,,,,,,shape_01,,,,,,,,,,,,,,,,,,,,
,,,Zr1P1.1Se0.9,,,,ZrP2-xSex,,,,,,,,shape_01,,4.61,,,4.19,,4.61,1.68,,439.0,,,,,,,,,,
"Debye-T, gamma from PLA0290571",,265.0,Nb1S2,,,,NbS2,,,,,,,,,,5.99,,,,,5.99,,10.7,,,,,,,,,,,
,,,Bi2Sr1.8Ca1La0.2Cu2O8.27,,,,"Bi2(Sr,Ca)2(Ca,La)Cu2O8",,,8.27,,,,1.67e-09,shape_01,,87.8,,,,,87.8,,,,,,,,,,,,,
"DOS = 26.2 states/eV.spin , obtained from [gamma]",,,La0.99Ce0.01Ni1C2,,0.0006,2.3,"(La,Ce)NiC2",,,,,,,,shape_01,1.9,,,,,,1.9,,7.7,15.4,,,,,,,,,,
P=0-160 kbar,,,Sc1,,,,Sc1,,,,,,,,,,,,0.014,,,,,,,,,,,,,,,,
Tc = intragranular Tc.,,,Bi1.6Pb0.4Sr1.8Ba0.2Ca1Cu3Oz,,,,"(Bi,Pb)2(Sr,Ba)2(Ca,Er)2Cu3Oz",,,,,,,,shape_01,,109.3,,,,,109.3,,,,,,,,,,,,,
,,,La1.9Sr0.9Ca0.2Cu2O6.202,,,,"La2(Sr,Ca)Cu2O6",,,6.202,,,,,,,,,4.2,,,,,,,8.695,,,,,,,,,
gamma in mj/mol.K2. E-ph coupling = 0.49,,252.0,Ni1Zr2,,,,Zr2Ni,,,,,,,,,,2.0,,,,,2.0,,20.1,,,,,,,,,,,
"GAP,4-7",,,Bi2Sr2Ca1Cu2O8,7.0,,,Bi2Sr2CaCu2O8,,,,,,,,shape_02,,90.0,,,,,90.0,,,,,,,,,,,,,
,,,Bi1.7Pb0.3Sr1.6La0.4Cu1O6.141,,,,"(Bi,Pb)2(Sr,La)2CuO6",,,6.141,,,,,,,20.2,,,,,20.2,,,,,,,,,,,,,
,,,V0.77Si0.21Al0.02,,,,V1-x-ySixAly,,,,,,,,,,11.7,,,,,11.7,,,,,,,,,,,,,
e-ph = 0.93. Hc(0)=0.2 T.,,195.0,Mo6S6Br2,,,,Mo6S6Br2,,,,,,,,,,13.0,,,,,13.0,,71.5,,,,,,,,,,,
muon-SR measured at H = 350 Oe (Tc = 1.65 K). Penetration depth for H//ab and H//c  measured.,,,U1Pd2Al3,,,,UPd2Al3,,,,,,4600.0,,shape_03,,2.0,,,,,2.0,,,,,,,,,,,,,
,,,Sm0.85Gd1Ce0.15Cu1O3.97,,,,"(Sm,Gd,Ce)2CuO4",2.66,,3.97,,,,,shape_03,,,,,11.3,,11.3,,,,,,,,,,,,,
Tc = 4.62--4.45,,,Lu1Os3B2,,,,LuOs3B2,,,,,,,,shape_01,,4.62,,,,,4.62,,,,,,,,,,,,,
,,,Nb1P1Se1,,,,Nb1P1Se1,,,,,,,,,,,,1.25,,,,,,,,,,,,,,,,
,,,Hf1Rh0.8Pd0.2Si1,,0.000122,,"Hf(Rh,Pd)Si",,,,,,,,shape_01,,,,,1.85,,1.85,,,392.0,,,,,,,,,,
,,,La1.825Ba0.175Cu1O4,,,,"(La,Ba)2CuO4",,,,,,,,shape_01,,28.3,,,,,28.3,,,,0.443,,,,,,,,,
"type-I s/c. Hc2(0), dHc2/dT in TBL are Hc(0), dHc/dT. gap(4.2K)=0.97 meV. G-L parameter = 0.71",,,B12Zr1,4.75,,,ZeB12,,,,,,,,shape_03,,6.06,,,,,6.06,390.0,,,,,,0.011,,,,,,
,,,N0.82V1,,,,,,,,,,,,,,2.9,,,,,2.9,,,,,,,,,,,,,
T* = 28 K,,,Ca2.25Sr0.75Rh4Sn13,,,,(CaxSr1-x)3Rh4Sn13,,,,,,,,shape_03,,7.34,,,,,7.34,,,,,,,,,,,,,
Li-intercalated (electron doped cuprates). SC volume nearly 2% independent of Li-content.,,,Li0.25Sr2Cu1I2O2,,,,Li0.25Sr2CuO2I2,,,,,,,,,,,,,4.5,,4.5,,,,,,,,,,,,,
nominal = Fe0.9Te0.7Se0.3,,,Fe1.013Te0.68Se0.32,,,,"Fe(Te,Se)",,,,,,,,shape_03,,,,,11.0,,11.0,,,,,,,,,,,,,
"RRR = 60. Anisotropy = (Hc2//c)/(Hc2/n/c) = 3.3(5.8K), = 0.82(1.68K). Angular dependence of Hc2 measured. (//c) means (//rod axis), current direction.",,,K2Cr3As3,,,,K2Cr3As3,,,,,,,,shape_03,,6.2,,,,,6.2,,,,,,,,,,,,,
"T-dependence of penet(London) measured by tunnel diode resonator (TDR). penet(0) not given. d[penet] = A*T^n, n = 2 for all doping",,,Ce0.98La0.02Co1In5,,,,Ce1-xLaxCoIn5,,,,,,,,shape_03,,,,,2.1,,2.1,,,,,,,,,,,,,
"Hc2(0) by WHH for H//ab, Gurevich model for H//c. Anisotropy(Hc2) = 4.94 at t=0.9.",,,Na1Fe0.92Co0.08As1,,,,NaFe1-xCoxAs,,15.7,,44.5,26.0,0.667,,shape_03,,7.53,,,,,7.53,,,,,,,,,,,,,
,,,Bi1.6Pb0.4Sr1.6La0.4Cu1O6.082,,,,"(Bi,Pb)2(Sr,La)2CuO6",,,6.082,,,,,,,23.0,,,,,23.0,,,,,,,,,,,,,
,,,Y0.925Ba1.975Ca0.1Cu3Oz,,,,"(Y,Ca)(Ba,Ca)2Cu3O7",,,,,,,,,,,,,84.2,,84.2,,,,,,,,,,,,,
,,,Os2Sc1,,,,Os2Sc1,,,,,,,,,,4.6,,,,,4.6,,,,,,,,,,,,,
POINT CONTACT,,,Y1Ba2Cu3O7-Z,7.6,,,YBa2Cu3O7,,,,,,,,shape_03,80.0,,,,,,80.0,,,,,,,,,,,,30.0,
,,,Sr1Ga0.75Si1.25,,,,"Sr(Ga,Si)2",,,,,,,,,,3.67,,,,,3.67,,,,,,,,,,,,,
,,,Pr1Ba2Cu2.925Fe0.075OZ,,,,"PrBa2(Cu,Fe)3O7",15.4,,,,,,,,,,,4.2,,,,,,,,,,,,,,,,
,,,La1.82Sr0.18Cu1O3.972,,,,"(La,Sr)2CuO4",,,3.972,,,,,,,28.0,,,,,28.0,,,,,,,,,,,,,
,,,Sm1Fe1As1H0.4O0.6,,,,"Sm(O,H)FeAs",,,,,,,,shape_01,,,46.4,,,,46.4,,,,,,,,,,,,,
IR spectrum shows BO3(3-)ion,,,Y1Sr2Cu2.75B0.25Oz,,,,"YSr(Cu,(BO3))3O7",,,,,,,,,,,,10.0,,,,,,,,,,,,,,,,
,,,C1Nb1,,,,C1Nb1,,,,,,,,,,12.0,,,,,12.0,,,,,,,,,,,,,
,,,La1.85Sr0.15Cu0.996Zn0.004O4,,,,"(La,Sr)2(Cu,Zn)O4",,,,,,,,shape_01,,31.0,,,,,31.0,,,,,,,,,,,,,
,,,B1C1Mo2,,,,,,,,,,,,,,5.3,,,,,5.3,,,,,,,,,,,,,
"RRR = 6.2. [resrt]  shows R(280K). R measured along the layer. Structure, beta = 134deg 35'. Hc1 < 0.5 Oe (estimated).",,,Nb1Te2,,,,NbTe2,,,,,,,,shape_03,,0.5,0.58,,0.5,,0.5,,,29.0,180.0,,,,,,,,,
,,,Lu5Ir4Si6Ge4,,,,"Lu5Ir4(Si,Ge)10",,,,,,,,,,,,,5.1,,5.1,,,,,,,,,,,,,
"data from Angew.Chem.Int.Ed., 50(2011)9195.",,,Ca10Pt4Fe10As18,,,,"Ca10Pt4As8((Fe1-xPtx)2As2)5, x=0",,,,,,,,,,35.0,,,,,35.0,,,,,,,,,,,,,
carrier n = 12.5E+20 /cc,,,Sn1Te1,,,,SnTe,,,,,,,,,,,,,,,,,,,,,,,,,,,,
,,,Ga1Sr2Y0.7Ca0.3Cu2O7,,,,"GaSr2(Y,Ca)Cu2O7",,,,,,,,,23.0,25.0,36.0,,,,25.0,,,,,,,,,,,,,
,,,La1.6Y0.4Ba2Ca0.8Cu4.8Oz,,,,"(La,Y)2CaBa2Cu5Oz",,,,,,,,shape_01,78.0,,,,,,78.0,,,,,,,,,,,,,
"ANN(600C,in N2). O-content by weight change. Hirr(77K) = 1.20 T.",,,C0.3Ba2Ca4Cu5.7O10.34,,,,"(Cu,C)Ba2Ca3Cu4Oz",,,10.34,,,,,shape_01,,,,,113.5,,113.5,,,,,,,,,,,,,
,,,La1.78Sr0.22Cu0.97Zn0.03O4,,,,"(La,Sr)2(Cu,Zn)O4",,,4.0,,,,,shape_01,,,,,3.3,,3.3,,,,,,,,,,,,,
,,,Y0.6Th1.4C2.5,,,,"(Y,Th)2C3",,,,,,,,,,14.6,,,,,14.6,,,,,,,,,,,,,
isotope In(112)-99.5% pure,,,Sn1,,,,Sn(112),,,,,,,,,,3.809,,,,,3.809,312.3,,,,,,0.01443,,,,,,
R(H) shows great hysteresis for H//plane at a fixed T. tricritical point=250 mK.,,,Al1,,,,Al,,,,,,,,shape_04,,1.8,,,,,1.8,,,,,,,,,,,,,
Na-content by ICP. NQR measured.,,,Na0.25Co1H2.6O3.3,,,,NaxCoO2/1.3H2O,,,,,,,,,,,,,4.7,,4.7,,,,,,,,,,,,,
,,,Ba1Pb0.75Sb0.25O3-Z,,,,"Ba(Pb,Sb)O3",,,,,,,-1.04e-08,,2.3,,,,,,2.3,,,,0.0531,,,,,,,,,
semiconducting Pr1.29Ba1.67Cu2.95Mg0.05O7-z by ICP,,,Pr1.29Ba1.71Cu3O7-z,,,,"Pr(Ba,Pr)2Cu3O7",,,,,,,,shape_03,,,,60.0,,,,,,,,,,,,,,,,
"granular, grain size=150A",,,K3C60,,,,K3C60,,,,,,,,,,,,,,0.9,,40.0,,,,,,2.8,,,,,,
,,,Y1Ba2Cu3O7-Z,,,,YBa2Cu3O7,,,,,,,5e-10,,,94.0,,,,,94.0,,,,,,,,,,,,,
,,,Bi2Sr2Ca0.69Y0.31Cu1.96Zn0.04O8+d,,,,"Bi2Sr2(Ca,Y)(Cu,Zn)2O8",,,,,,,,shape_01,,52.6,,,,,52.6,,,,,,,,,,,,,
,,,Sm1Fe1As0.47P0.53H0.24O0.76,,,,SmFeAs1-yPyO1-xHx,,,,,,,,shape_01,,,12.5,,5.5,,5.5,,,,,,,,,,,,,
"detwinned single crystal. TP300, RH300 from PRL0864907",,,Y1Ba2Cu3O6.8,,,,YBa2Cu3Oz,,54.6,6.8,24.9,,,1.2,shape_03,,69.2,,,,,69.2,,,,,,,,,,,10.1,,
,,,As1Ru2,,,,As1Ru2,,,,,,,,,,,,0.35,,,,,,,,,,,,,,,,
"Tc(P) = 16.9, 16.9, 16.85 K for P = 0, 3.7, 10.5 kbar, respectively.",,,Nb3Sn0.05Sn0.95,,,,"Nb3(Sn,Sb)",,,,,,,,,,16.9,,,,,16.9,,,,,,,,,,,,,
,,,Y1Ba2Cu3O6.9,,,,YBa2Cu3O7,,,6.9,,,,,shape_01,,90.6,,,,,90.6,,,,,,,,,,,,,
The best phase purity with no 1221 phase,,440.0,Lu1Ni1B0.9C1,,,,LuNiBxCy,,,,,,,,,,,,,2.6,,2.6,,2.85,,,,,,,,,,,
,,,Pb0.19Sn0.76In0.05Te1,,,,"(Pb,Sn,In)Te",,,,,,,,shape_01,2.76,,,,,,2.76,,,,,,,,,,,,,
"ANN(1000C,3d). AlB2phase",,,Ca1Cu0.25Si1.55,,,,CaCuxSiy,,,,,,,,,2.9,,,,2.9,,2.9,,,,,,,,,,,,,
RRR=2.6,,,Ge3Y1,,,,YGe3,,,,,,,,shape_01,2.2,2.35,2.7,,2.1,,2.35,,,,,,,,,,,,,
,,,Ho0.9Ca0.1Ba2Cu3O7-z,,,,"(Ho,Ca)Ba2Cu3O7",,,,,,,,shape_01,,89.0,,,,,89.0,,,,,,,,,,,,,
,,,Bi1.7Sr1.3Ca2Cu3OX,,,,,,,,,,,,shape_03,75.0,,115.0,,,,95.0,,,,,,,4.0,,,,,,
,,,La1.85Sr0.15Cu0.99Zn0.01O4,,,,"(La,Sr)2(Cu,Zn)O4",,,,,,,,shape_01,,30.1,,,,,30.1,,,0.505,1.56,,,,,,,,,
,,,Y1Ba2Cu3F0.29O6.7,,,,YBa2Cu3OzFx,,,6.7,,,,,,,,,,91.0,,91.0,,,,,,,,,,,,,
"RRR = 11.56  . Anisotropy = 2.13 (onset),  2.56 (off).  K-content x from WDS",,,Ba0.45K0.55Fe2As2,,,,"(Ba,K)Fe2As2",,88.6,,,183.0,,,shape_03,,,,,33.1,,33.1,,,,397.0,,,,,,,,,
,,,Ce0.95Sm0.05Co1In5,,,,Ce1-xSmxCoIn5,,,,,,,,shape_03,1.78,,,,,,1.78,,,,,,,,,,,,,
,,,Y1Ba2Cu2.85Ga0.075Ni0.075O7-z,,,,"YBa2(Cu,Ga,Ni)3O7",,,,,,,,shape_01,,65.0,,,,,65.0,,,,,,,,,,,,,
"P-induced SC. phase transition (Hc-to-Ha) at P=25 GPa. P<cr> = 90 GPa. Tc & Hc2 for P = 220 GPa. R-exponent n = 3 for 0<T<50 K at P=220 GPa. bulk modulus = 50, 110 GPa for Hc and Ha phase.",,,Mo1S2,,,,2Ha-MoS2,,,,,,,,shape_03,,,12.0,0.0,,,12.0,7.5,,,,,,,,,,,,
CARRIER IN E+21/CM3,,,La1.9Sr0.1Cu0.975Ni0.025O4,,,,,,,,,,,3.82e-09,shape_01,,3.65,,,,,3.65,,,,,,,,,,,,,
,,,Y0.6Ca0.4Sr2Cu2Ga1O7,,,,"(Y,Ca)Sr2Cu2GaO7",,,7.0,,,,,,,41.0,,,,,41.0,,,,,,,,,,,,,
RES77=RES(T=50 K),,,Pr1Ba1.8Sr0.2Cu3Oz,,,,"Pr(Ba,Sr)2Cu3Oz",17.7,,,,,,,shape_01,,,,5.0,,,,,,,,,,,,,,,,
M = s-collidine.,,,M0.17Ti1S2,,,,(M)0.17TiS2,,,,,,,,,,,,0.3,,,,,,,,,,,,,,,,
not SC above 0.45 K,,820.0,Be13La1,,-2.41e-05,,LaBe13,,,,,,,,,,,,0.45,,,,,0.58,,,,,,,,,,,
"SP-heat(relaxation type), R(ac-method),Tc from SP-heat.RR = 50 uOhm.cm, RRR = 239, (dC/gamma*Tc) = 1.13.",,198.0,Sr1Pt4Ge12,,,,SrPt4Ge12,,,,,,,,,,5.4,,,,,5.4,,,,,,,,,,,,,
,,,C1.45Mo0.1Y0.9,,,,C1.45Mo0.1Y0.9,,,,,,,,,,13.8,,,,,13.8,,,,,,,,,,,,,
,,,H0.05Nb0.95,,,,,,,,,,,,,,7.83,,,,,7.83,,,,,,,,,,,,,
stage-I compound,,,K1Tl1.5C4,,,,KTl1.5C4,,,,,,,,,,,,,2.7,,2.7,,,,,,,,,,,,,
,,,Y0.8Pr0.2Ba2Cu3O7,,,,"(Y,Pr)Ba2Cu3O7",,,,,,,,shape_05,,,68.0,,,,68.0,,,,,350.0,,,,,,,,
,,,Bi1.6Sr0.4Yb0.65Ca0.35Cu3O6.075,,,,"Cu(Ba,Sr)2(Yb,Ca)Cu2Oz",,,6.075,,,,,shape_01,,43.0,,,,,43.0,,,,,,,,,,,,,
H-intercalated. lattice term coeff. of SP: (beta) = 0.54 mJ/mol.K4. (dC/gamma*Tc) = 2.2.,,,H0.1Ta1S2,,,,HxTaS2,,,,,,,,,,3.9,,,,,3.9,,8.9,,,,,,,,,,,
"c-axis oriented film. D=5500A,not s/c",,,Nd1.85Ce0.15Cu1O4-Z,,,,"(Nd,Ce)2CuO4",,,,,,,,shape_05,20.0,,,,,,20.0,,,,,,,,,,,,,
,,,Al0.5Ga0.5V3,,,,Al0.5Ga0.5V3,,,,,,,,,,12.9,,,,,12.9,,,,,,,,,,,,,
,,,Bi2Pd1,,,,Bi2-xPbxPd,,,,,,,,shape_01,,,5.3,,5.3,,5.3,,,,,,,,,,,,,
,,,Y0.8Ca0.2Ba0.85La0.15Cu3OZ,,,,"(Y,Ca)(Ba,La)2Cu3Oz",,,,,,,,shape_01,81.4,,,,,,81.4,,,,,,,,,,,,,
Tc(SP) = 3.5 K. Hc(0) = 70 mT from Hc1/Hc2. Lattice term in SP (beta) = 0.173 mJ/mol.K4. (dC/gamma*Tc) = 1.55. e-ph = 0.56. kappa(GL) = 20. Hc2(0) = 1.95 T from Hc2=Hc2(0)(1-t^1.5)^1.5,,355.0,Ta1Ir2Ge2,,,,TaIr2Ge2,,,,,,,,shape_01,,3.9,,,,,3.9,1.95,11.0,,,262.0,13.0,0.6,,,0.0072,,,
,,,Ca1.84Na0.16Cu1Cl2O2,,,,"(Ca,Na)2CuO2Cl2",,,,,,,,,,,,,19.7,,19.7,,,,,,,,,,,,,
"T<STR> = 98.8 K. Strain induced by gluind to glass substrate. The strain size not clear (See.text). For strain free sample, Tc = 12.1 K.",,,Ca1Fe1.926Co0.074As2,,,,"Ca(Fe,Co)2As2",,,,,,,,,,,,,16.9,,16.9,,,,,,,,,,,,,
,,,Hg1Ba2Ca2Cu3O8.17,,,,HgBa2Ca2Cu3O8.17,,,8.17,,,,,shape_01,,,,,98.0,,98.0,,,,,,,,,,,,,
Aeffective mass=380,,,Ce1Cu2Si2,,,,CeCu2Si2,,,,,,,,,,0.7,,,,,0.7,,,,,,9.0,,,,,,,
,,,Tm0.2Ba0.8Cu1OX,,,,,,,,,,,,,68.6,80.5,97.5,,,,80.5,,,,,,,,,,,,,
,,,Eu1Ba1Sr1Cu3O6.94,,,,RBaSrCu3O7,,,6.94,,,,,shape_01,,80.0,,,,,80.0,,,,,,,,,,,,,
carrier = 6.75 E+20 /cm3,,,Sn0.985Te1,,,,SnxTe,,,,,,,,,,0.0485,,,,,0.0485,,,,,,,,,,,,,Info: Very Low Tc (<0.1K)
"Ca(n+1)M(n)Fe2As2O(3n-1) series,  n=3",,,Ca4Mg0.75Ti1.25Fe2As2Oz,,,,"Ca4(Mg,Ti)3Fe2As2Oz",,,,,,,,,41.8,,47.3,,,,44.55,,,,,,,,,,,,,
not SC. Tn measured by resistivity anomaly,,,Ce0.95Y0.05Ag2Si2,,,,Ce1-xYxAg2Si2,7.6,,,,,,,shape_01,,,,0.0,,,,,,,,,,,,,,,,
,,,C1W1,,,,WC,,,,,,,,,,9.93,,,,,9.93,,,,,,,,,,,,,
Density is calculated from lattice parameters,133.0,,Ru1Sr2Gd1Cu2O8,,,,RuSr2GdCu2O8,,,,,,,,shape_01,16.0,,,,,,16.0,,,,,,,,,6.7,,,,
"METALLIC,2223 PHASE DOMINANT",,,Bi1.7Pb0.2Sb0.1Sr2Ca2Cu3OX,,,,"(Bi,Pb,Sb)2Sr2Ca2Cu3O10",,,,,,,,shape_02,105.0,,116.0,,,,110.5,,,,,,,,,,,,,
thermodynamic Hc(0) = 73 Oe,,260.0,K1Hg1C8,,,,KHgC8,,,,,,,,,,1.93,,,,,1.93,,0.2,,,,,,,,,,,
,,,Ce0.985La0.015Pt3Si1,,,,"(Ce,La)Pt3Si",,,,,,,,shape_01,,0.15,,,,,0.15,,,,,,,,,,,,,
,,,La2.25Ca1.5Ba2.25Cu6O13.93,,,,"(La,Ca,)3(Ba,Ca)3Cu6O14",,,13.93,,,,,,74.0,,,,,,74.0,,,,,,,,,,,,,
,,,Sm1Fe0.8Ru0.2As1F0.15O0.85,,,,"Sm(O,F)(Fe,Ru)As",27.5,,,,,,,,,16.9,,,,,16.9,37.6,,,,,,,,,,,,
,,,K0.85Bi1.15O3,,,,"(K,Bi)BiO3",,,,,,,,,,,,,7.4,,7.4,,,,,,,,,,,,,
RRR=9.4. R(300K) = 510 uOhm.cm.  R(0 K) = 54.0 uOhm.cm.,,,Pr1Os3.2Ru0.8Sb12,,,,"Pr(Os,Ru)4Sb12",,,,,,,,shape_03,,1.44,,,,,1.44,,,,,,,,,,,,,
,,,Y1Ba2Cu2.975Co0.025Oz,,,,"YBa2(Cu,Co)3O7",,,,,,,,,,91.6,,,,,91.6,,,,,,,,,,,,,
Pd-content by X-ray analysis. RRR=2.45(in-plane). nearly T-independent Hall const.,,,La1Pd0.85Bi2,,,,LaPdxBi2,,,,,,,-0.00017,shape_03,2.0,,4.0,,2.1,,2.1,3.0,,,,,,,,10.068,,,,
using nano-sized SmF3,,,Sm1Fe1As1F0.3O0.7,,,,"Sm(O,F)FeAs",,,,,,,,shape_01,,,,,53.56,,53.56,,,,,,,,,,,,,
Actualconcentration of Hg (in DB value) is 20 % of nominal values.,,,Ce1Ir1In4.955Hg0.045,,,,CeIrIn5-xHgx,1.49,,,,,,,shape_03,,0.993,,,,,0.993,,679.0,,,,,,,,,,,
KAIZERO IN EMU/CM3.OE,,,Sm1.5Ce0.5Sr2Cu2Nb1O10,,1.2e-05,0.42,"(R,Ce)2Sr2Cu2NbO10",,,,,,,,,,,23.0,,,5.0,23.0,,,,,,,,,6.55,,,,
"structural transition T<STR> = 150 K. At T=2K, space-G: cmme, a = 5.7482, b = 5.7185 , c = 8.7799",,,La1Fe1As0.8Sb0.2O1,,,,"LaOFe(As,Sb)",140.0,,,,,,,shape_01,,,,4.0,,,,,,,,,,,,,,,,
Pd-intercalated between IrTe2 layers. T<CDW> = 187 K.,,,Pd0.02Ir1Te2,,,,PdxIrTe2,,,,,,,,shape_01,,2.15,,,,,2.15,,,,,,,,,,,,,
,,,Na0.3Co1H2.8O3.4,,,,Na0.3CoO2:1.4H2O,,,,,,,,shape_01,,,4.5,,4.5,,4.5,,16.1,,,,,,,,,,,
