Repository: Tejasvini595/superconductor_deepset

## Overview

This repository contains the official implementation of **"From Individual Elements to Macroscopic Materials: In Search of New Superconductors via Machine Learning"**.

The code implements a **DeepSet neural network** for predicting the critical temperature (Tc) of superconducting materials based solely on their chemical composition. By explicitly enforcing permutation invariance, the DeepSet architecture avoids artifacts associated with arbitrary element ordering and provides a physically meaningful framework for learning composition–property relationships in superconducting materials.

File: data/superconductors_kaggle_ready_v2.csv (part 41 of 87)
comment,curiet,debyet,element,gapene,kaizero_value,moment_value,name,neelt,nhc2zero_value,oz,pcohere_value,phc2zero_value,ppenet_value,rh300,shape,t1_value,t2_value,t3_value,tcn_value,tcsus_value,tcwidth_value,critical_temp_K,upper_critical_field_0K_T,gamma_sommerfeld_mJmolK2,resistivity_normal_uOhmcm,resistivity_roomtemp_uOhmcm,penetration_depth_nm,coherence_length_nm,dhc2dt_TK,dtcdp_KGPa,density_gcm3,lower_critical_field_0K_T,thermopower_300K_uVK,energy_gap_meV,data_quality_flag
,,,Y1Sr2Cu2.75Re0.25O7.3,,,,"YSr2(Cu,Re)3O7",,,7.3,,,,,shape_01,49.0,,,,,,49.0,,,,,,,,,,,,,
"TD1=214.7,TD2=39.7",,,La1.875Ba0.1Sr0.025Cu1O4,,,,"(La,Ba,Sr)2CuO4",,,,,,,,shape_01,,6.0,,,,,6.0,,,,,,,,,,,,,
,,,Ba1.6Sr0.4Yb0.75Ca0.25Cu3O6,,,,"Cu(Ba,Sr)2(Yb,Ca)Cu2O6",,,6.0,,,,,,,,,,22.0,,22.0,,,,,,,,,,,,,
composition by EDS. RESN shows RES at 25 K. dressed DOS(N*) = 1.19 states/eV.atom.spin calculated from RESN and (dHc2/dT).,,,Ni21Zr79,,,,Zr1-xNix,,,,,,,,,,3.06,,,,,3.06,,,180.0,,,,3.66,,,,,,
,,,La1.8Ca1.032Sr0.168Cu2O6.08,,,,,,,6.08,,,,,,,15.0,,,,,15.0,,,,,,,,,,,,,
nominal compositions (LaN:Ru:B = 3.3:1.9:1),,,La3Ru2B2N3,,,,(LaN)3(Ru2B2),,,,,,,,shape_01,,,,1.8,,,,,,,,,,,,,,,,
4 fu in unit cell. not SC SC data from ref.22 in STAM014035003,,,Y3Os8B6,,,,Y3Os8B6,,,,,,,,,,,5.8,,,,5.8,2.0,,,,,,,,,,,,
"ALMOST SINGLE PHASE,KAI=EMU/G",,,Pb2Sr2Y1Cu3O8.5,,,,Pb2Sr2YCu3O8,,,8.5,,,,2.85e-05,,,,,4.2,,,,,,,,,,,,,,,,
,,,Pr1Fe0.8Co0.2As1O1,,,,"Pr(Fe,Co)AsO",,,,,,,,shape_01,,,,1.5,,,,,,,,,,,,,,-44.6,,
not SC.  T<SDW> = 210 K.,,,Sr1Fe2As2,,,,SrFe2As2,,,,,,,,shape_01,,,,1.6,,,,,,,,,,,,,,,,
,,,Y0.95Pr0.05Ba2Cu3O7-Z,,,,"(Y,Pr)Ba2Cu3O7",,,,,,,,shape_01,,,,,,,,,,,1.2,,,,,,,1.65,,
gamma in mj/mol.K2. ferromag-Tc = 9.5K. moment=0.42 m<B>/U. delta-C/gamma*Tc = 0.6.,9.5,,U1Rh1Ge1,,,,URhGe,,,,,,,,,,0.25,,,,,0.25,7.1,160.0,,,,18.0,,,,,,,
,,,Y1.5Ce0.5Sr2Cu2Se1O9-z,,,,"(Y,Ce)2Sr2(Cu,Se)3O9",,,,,,,,,,,,10.0,,,,,,,,,,,,,,,,
,,,La1.75Sr0.25Cu1O3.93,,,,"(La,Sr)2CuO4",,,3.93,,,,,shape_06,,,15.0,,,,15.0,,,,,,,,,,,-0.5,,
magnetization and SP-heat also measured. Neel-T from SP-heat,,,Dy0.9Tm0.1Ni2B2C1,,,10.33,"(Dy,Tm)Ni2B2C",7.59,,,,,,,shape_01,,,4.55,,,,4.55,,,,,,,,,,,,,
penet estimated from cohere and Hc1(0). G-L parameter = 18,,,B2Ta1,,,,TaB2,,,,,,,,shape_01,,9.5,,,,,9.5,2.36,,,,250.0,13.4,,,,0.01,,,
,,,Ga1Th2,,,,Ga1Th2 ,,,,,,,,,,,,0.06,,,,,,,,,,,,,,,,
,,,Zn1Tl0.78Ba1Cu1O4.5,,,,"(M,Tl)BaCuO4.5",,,,,,,,,77.0,,85.0,,,,81.0,,,,,,,,,,,,,
gap from NMR of <205>Tl,,,Tl1Mo6Se7.5,4.5,,,TlMoSe7.5,,,,,,,,,,12.2,,,,,12.2,,,,,,,,,,,,,
,,,La1Ba1.75Ca0.25Cu3O6.951,,,,"La(Ba,Ca)2Cu3Oz",,,6.951,,,,,,,80.0,,,,,80.0,,,,,,,,,,,,,
gap by NMR. typical weak-coupling s-wave s/c.,,,Pr1Ru4Sb12,3.1,,,PrRu4Sb12,,,,,,,,,,1.3,,,,,1.3,,,,,,,,,,,,,
e-ph coupling = 0.73,,360.0,V3Ga0.9Sn0.1,,,,"V3(Ga,Sn)",,,,,,,,,,10.7,,,,,10.7,,,,,,,,,,,,,
after 30 kbar ,,,Bi0.86Tl0.14,,,,Bi0.86Tl0.14,,,,,,,,,,6.5,,,,,6.5,,,,,,,,,,,,,
gamma=19.2 mJ/mole.K2. Ramda(e-p)=0.48,,305.0,Au1Nb3,,,,,,,,,,,,,,1.5,,,,,1.5,,19.2,,,,,,,,,,,
RESN shows resistivity at 4.2 K.,,,Co28Zr72,,,,ZrxCoy,,,,,,,,,,3.12,,,,,3.12,,5.06,181.0,,,,3.38,,,,,,
over-doped. two counterelectrode(Au) on ab-plane,,,Bi2Sr2Ca1Cu2Oz,8.2,,,Bi2Sr2CaCu2O8,,,,,,,,shape_03,,87.0,,,,,87.0,,,,,,,,,,,,26.0,
,,,Nd0.4Sm0.6Bi1S2F0.5O0.5,,,,"(Nd,Sm)O0.5F0.5BiS2",,,,,,,,shape_01,,,,,5.51,,5.51,,,,,,,,,,,,,
uniaxial and hydrostatic pressure effect of Tc (see FIG),,,Sr1Ti1O3,,,,SrTiO3,,,,,,,,,,,,,0.27,,0.27,,,,,,,,,,,,,
,,,Bi1.7Pb0.3Sr2Ca0.8Y0.2Cu2O8,,,,"(Bi,Pb)2Sr2(Ca,Y)Cu2O8",,,,,,,,,,69.7,,,,,69.7,,,,,,,,,,,-0.9,,
,,,Ti50V50,,,,,,,,,,,,,,7.8,,,,,7.8,,,,,,,,,,,,,
N=IN E+21/CM3,,,La1.85Sr0.15Cu0.95Ni0.05O4,,,,"(La,Sr)2(Cu,Ni)O4",,,,,,,1.95e-09,,,,,,,,,,,,,,,,,,,,,
,,,Nb2.88Ti0.12Al1,,,,"(Nb,Ti)3Al",,,,,,,,,,15.0,,,,,15.0,,,,,,,,,,,,,
,,,Nb0.2Bi2Se3,,,,NbxBi2Se3,,0.63,,,,,,shape_03,,,3.27,,,,3.27,,,,,,,,,,,,,
"at 4K, space-G = P4/nmm, a=4.02771, c=8.6860 A.",,,La1Fe0.95Co0.05As1O1,,,,"LaO(Fe,Co)As",,,,,,,,,,,,,11.0,3.2,11.0,,,,,,,,,,,,,
ANN sample.,,,In0.1Tl0.9,,,,Tl1-xInx,,,,,,,,,,2.97,,,,,2.97,,,,,,,,,,,,,
,,175.0,Y1Ba2Cu3O6.98,,,,YBa2Cu3OZ,,,6.98,,,,,shape_03,,,90.3,,,,90.3,,2.97,,,,,,,,,,,
,,,Tl1.62Ba2Ca2.3Cu3O9.92,,,,Tl2Ba2Ca2Cu3O10,,,9.92,,,,,shape_01,113.0,,,,,,113.0,,,,2000.0,,,,,,,,,
HgI2-intercalation. interlayer distance=19.3,,,Hg1I2Bi2Sr1.6La0.4Cu1OZ,,,,"HgI2Bi2(Sr,La)2CuOz",,,,,,,,,,,,,22.1,,22.1,,,,,,,,,,,,,
,,,Mg1C1Ni3,,,,MgCNi3,,,,,,,,,,,,,6.5,,6.5,,,,,,,,,,,,,
Tc depends on R-site disorder,,,La0.62Dy0.38Fe1As1F0.175O0.825,,,,"(La,Dy)(O,F)FeAs",,,,,,,,,,,,,38.0,,38.0,,,,,,,,,,,,,
,,,Gd1Ba2Cu3OX,,,,GdBa2Cu3O7,,,,,,,,,,93.0,,,,,93.0,,,,,,,,,,,,,
,,,Bi2Sr2Ca1Cu2O8,,,,Bi2Sr2CaCu2O8,,,,,,,,,,81.0,,,,,81.0,,,,,,,,,,,,,
T<STR> = Tn = 107.0 K. Tn defined by NED and peak of (dM/dT).,,,Ba0.8Na0.2Fe2As2,,,0.669,"(Ba,Na)Fe2As2",107.0,,,,,,,shape_01,,,,,15.2,,15.2,,,,,,,,,,,,,
,,,Sr1.7Na0.3Cu1C1O5,,,,"(Sr,Na)2Cu(O2,CO3)",,,,,,,,,,,,4.2,,,,,,,,,,,,,,,,
,,,Gd1Ba2Cu4O8,,,,GdBa2Cu4O8,,,,,,,,,66.0,69.0,72.0,,,,69.0,,,,,,,,,,,,,
,,,Hg0.7Cr0.3Sr2Cu0.97Ni0.03O4+z,,,,"(Hg,Cr)Sr2(Cu,Ni)O4",,,,,,,,shape_01,,,,,48.0,,48.0,,,2374.0,4210.0,,,,,,,,,
,,,Bi2Sr1.3La0.7Cu1O6.422,,,,"Bi2(Sr,La)2CuO6",,,6.422,,,,,,,,22.6,,,,22.6,,,,,,,,,,,,,
P-induced SC. Pc = 90 GPa. lattice const. at P = 0,,,Li5Mo1H11,,,,Li5MoH11,,,,,,,,,,,,0.0,,,,,,,,,,,,,,,,
not s/c upto 8 GPa.,,,Sr13Y1Cu24O41,,,,"(Sr,Ca)14Cu24O41",,,,,,,,shape_03,,,,2.0,,,,,,,,,,,,,,,,
,,,La1.92Ca0.08Cu1O4,,,,"(La,Ca)2CuO4",,,,,,,,,,,,,14.0,,14.0,,,,,,,,,,,,,
"ANN(290-450C,Ar-flow)",,,Hg1.4Tl0.6Ba2Ca1Cu2Oz,,,,"(Hg,Tl)2Ba2CaCu2Oz",,,,,,,,,,,,,34.0,,34.0,,,,,,,,,,,,,
M=THF(=tetrahydrofuran). y not given(maybe 0.3). basal plane spacing d = 14.9 A,,,Li0.16M0.3Zr1N1Cl1,,,,Li0.16(THF)yZrNCl,,,,,,,,,,,,,15.0,,15.0,,,,,,,,,,,,,
,,,La1.82Ca1.18Cu2O6+Z,,,0.63,La(2-x)Ca(1+x)Cu2O6,,,,,,,,shape_01,49.0,50.0,60.0,,,,50.0,,,,,,,,,,,,,
,130.0,,La1.8Sr0.2Cu1O4,,,,"(La,Sr)2CuO4",,,4.0,,,,,shape_01,,,22.0,,,,22.0,,,,,,,,,,,,,
,,,La1.8Sr0.2Cu0.995Fe0.005O4,,,,"(La,Sr)2CuO4",,,4.0,,,,,shape_01,,25.5,26.5,,,,25.5,,,,,,,,,,,,,
,,,Gd0.2Mo6Pb1S8,,,,Gd0.2Mo6Pb1S8,,,,,,,,,,14.3,,,,,14.3,,,,,,,,,,,,,
,,,Sn1,,,,Sn1,,,,,,,,,,3.722,,,,,3.722,,,,,,,,,,,,,
"two phases: non-SC phase(delta-hexagonal phase, 24%) and SC phase(beta-tetragonal phase)",,,Fe1Se0.82Cl0.18,,,,FeSe1-xClx,,,,,,,,shape_02,,,11.5,,10.5,,10.5,,,,,,,,,,,,,
beta-type,,,Bi1Pd2,,,,,,,,,,,,,,4.2,,,,,4.2,,,,,,,,,,,,,
,,,Y1Sr2Cu2.65Ga0.35O6.7,,,,"YSr2(Cu,Ga)3O7",,,6.7,,,,,shape_01,21.0,,,,,,21.0,,,,,,,,,,,,,
,,,Y1Ba2Cu3OZ,,0.0,,YBa2Cu3O7,,,,,,,,shape_01,91.8,92.4,92.7,,,,92.4,,24.8,,,,,,,,,,,
,,,Mo0.33Rh0.67,,,,Mo1-xRhx,,,,,,,,,,0.1,,,,,0.1,,,,,,,,,,,,,
,,,Y1Ba2Cu2.97Co0.03O7+Z,,,,"YBa2(Cu,Co)3O7",,,,,,,7.41e-10,shape_01,,90.5,,,,,90.5,,,,,,,,,,,,,
anisotropy factor=12.1. Tc derivation is described in ref.18. ,,,La1.78Sr0.22Cu1O4,,,,"(La,Sr)2CuO4",,,,,,0.193,,shape_01,,28.1,,,,,28.1,,,,,,,,,,,,,
,,,Pr1.85Ce0.15Cu1O4-X,,,,"(Pr,Ce)2CuO4",,,,,,,,shape_01,,,17.0,,,,17.0,,,,,,,,,,,,,
,,,Zr1Os1P1,,,,ZrOsP,,,,,,,,,,7.44,,,,,7.44,,,,,,,,,,,,,
Tc is for <16>O. Tc(<18>O) = 43.25 K. oz(<18>O) = 6.934. spin glass temp: Tg(<16>O) = 7.07 K. Tg(<18>O) = 7.56 K. Tg  exponent: alpha-Tg = -0.55.,,,Y0.6Pr0.4Ba2Cu3O6.929,,,,"(Y,Pr)Ba2Cu3O7",,,6.929,,,,,shape_01,,,,,44.8,,44.8,,,,,,,,,,,,,
gap=3.9-4.3,,,Nd1.85Ce0.15Cu1O4,3.9,,,"(Nd,Ce)2CuO4",,,,80.0,,1250.0,,shape_03,,21.5,,,21.5,,21.5,,,,,,,,,,,,,
O-content by iodometric method,,,Fe0.5Ba2Y1Cu2.5O7.41,,,,"(Fe,Cu)Ba2YCu2O7",,,7.41,,,,,shape_01,,80.0,,,,,80.0,,,,,,,,,,,,,
,,,Y1Ba2Cu3O7,,,,YBa2Cu3O7,,,7.0,,,,,,,91.1,,,,,91.1,,,,,1472.0,,,,,,,,
,,,Ce1Fe1As0.8P0.2F0.05O0.95,,,,"Ce(O,F)Fe(As,P)",3.26,,,,,,,,,,20.3,,20.6,,20.6,,,,,,,,,,,,,
excess-O doping sample. Tc defined as R/Rn=0.5. hole conc. P=2z (z=excess-O),,,La1.8Pr0.2Cu1O4.0631,,,,"(La,Pr)2CuOz",,,4.0631,,,,,,,20.2,,,,,20.2,,,,,,,,,,,,,
,,,Ir1Sn2,,,,,,,,,,,,,,0.65,,,,,0.65,,,,,,,,,,,,,
,,,La1.83Sr0.17Cu0.99Ni0.01O4,,,,"(La,Sr)2(Cu,Ni)O4",,,4.0,,,,,shape_01,,,29.0,,,,29.0,,,,,,,,,,,,,
M(ave) = 207.271. Hc2 shows Hc(type-I).,,,Pb1,,,,Pb,,,,,,,,,,7.172,,,,,7.172,802.0,,,,,,,,,,,,
as-sintered,,,Hg1Ba2Cu1O4+z,,,,HgBa2CuO4,,,,,,,,,50.0,75.0,,,,,75.0,,,,600000.0,,,,,,,,,
"new formula: (Tl,K)2Fe4Se5. magnetic moment at 295 K. Fe vacancy order-disorder transition temperature T<STR> = 533 K.",,,Tl0.4K0.3Fe1.7Se2,,,3.2,"(Tl,K)2Fe4Se5",506.0,,,,,,,shape_03,,28.0,,,,,28.0,,,,,,,,,,,,,
"Structural phase transition  Tetra-to-hcT (half collapsed tetra) at 4 GPa. For P >= 4 Gpa, hcT phase stabilized and not bulk SC.",,,Ca1K1Fe4As4,,,,CaKFe4As4,,,,,,,,shape_03,35.0,,35.0,,35.6,0.2,35.6,,,,,,,,,,,,,
Energy gap from SP analysis. (dC/gamma*Tc) =  1.30  . e-ph = 0.46  .,,415.0,Re1,3.42,,,Re,,,,,,,,shape_01,,1.69,,,,,1.69,,2.3,,20.1,,,,,,,,,
,,,Nd1Ba1Sr0.85Ca0.15Cu3O7-z,,,,"Nd(Ba,Sr,Ca)2 Cu3O7",,,,,,,,shape_01,66.0,,,,69.0,,69.0,,,,,,,,,,,,,
,,,Y3Ru4Ge13,,,,Y3Ru4Ge13,,,,,,,,,,1.7,,,,,1.7,,,,,,,,,,,,,
"For P=2.04 GPa, Hc2/n/ = 35.8T, dHc2/dT = -2.01 T/K.",,,Ba1Fe1.772Co0.228As2,,,,"Ba(Fe,Co)2As2",,27.56,,,,,,shape_03,,,16.4,,,,16.4,,,,,,,,,,,,,
,,,Nd1.7575Y0.0925Ce0.15Cu1O4,,,,"(Nd,Y,Ce)2CuO4",,,,,,,,shape_01,,,,,18.0,,18.0,,,,,,,,,,,,,
,,,Bi2Sr2Ca1Cu2O8.01,,,,Bi2Sr2CaCu2O8,,,,,,,,,,,,,,,,,,,,,,,,,,2.71,,
,,,La1.8Sr0.2Cu0.95Co0.05O4,,,,"(La,Sr)2(Cu,Co)O4",,,,,,,,shape_01,,,,,,,,,,,4000.0,,,,,,,20.0,,
"acceptor-doped fullerene. not s/c. EPR,NMR measured. KAIZERO=-0.01E-6 emu/g. Curie-C =34.9 emu.K/g.",,,C60As2F12,,,,C60(AsF6)2,,,,,,,,,,,,5.0,,,,,,,,,,,,,,,,
,,,Y0.8Ba1.2Cu1O4-X,,,,,,,,,,,,,,80.0,92.0,,,,80.0,,,,,,,,,,,,,
polycrystall,,,La1.837Sr0.162Cu1O4,,,,"(La,Sr)2CuO4",,,,,,,,shape_04,,36.0,39.0,,,,36.0,,,,,,,,,,,,,
angular dependence of Hc2 measured,,,Rb0.18W1O3,,,,RbxWO3,,1.364,,,,,,shape_03,,4.24,,,,0.16,4.24,,,,,,,,,6.93,,,,
not SC. gamma from SP-heat.,,,Fe1Te1,,,,FeSe1-xTex,,,,,,,,shape_03,,0.0,,0.0,,,0.0,,29.43,,,,,,,,,,,Check: Tc=0 (Non-superconducting?)
lattice parameters show subcell parameters,,,Y1Ca1Ba4Cu5N0.3C0.7O14,,,,"(Y,Ca)2Ba4Cu5(NO3,CO3)O11",,,,,,,,,,,,,82.0,,82.0,,,,,,,,,,,,,
,,,Sn1As0.99Se0.01,,,,SnAs1-xSex,,,,,,,,,,,39.0,,3.8,,3.8,294.0,,3.03,,,,0.0109,,,,,,
,,,La1.85Sr0.15Cu0.7Ni0.3O4+Z,,,,"(La,Sr)2(Cu,Ni)O4",,,,,,,,shape_06,,,,,,,,,,,100000.0,,,,,,,,,
,,,Hg1Ba2Cu1O4.28,,,,HgBa2CuO4+d,,,4.28,,,,,shape_01,,,87.0,,,,87.0,,,,,,,,,,,,,
,,,Bi2Sr2Ca0.2Y0.8Cu2O8,,,,"Bi2Sr2(Ca,Y)Cu2O8",296.0,,,,,,,,,,,4.2,,,,,,,,,,,,,,,,
crystalizing temp. = 194 K. Tc(crystalized sample) = 2.57  K..,,,Cu30Sn70,,,,CuxSn1-x,,,,,,,,,,4.91,,,,,4.91,,,,,,,,,,,,,
Curie T shows FM Curie T,139.2,,Gd1Sr2Ru1Cu2O8,,,,GdSr2RuCu2O8,,,,,,,,shape_01,6.4,,26.5,,,,16.45,,,,,,,,,,,,,
Hci(4.2K)=250Oe,,,Gd1Ba1.5Sr0.5Cu3O6.72,,,,"Gd(Ba,Sr)2Cu3Oz",,,6.72,,,,,shape_01,,,32.0,,32.0,,32.0,,,,,,,,5.8,,254.0,,,
,,,La1.85Ce0.15Cu0.9Ag0.1O4-Z,,,,"(La,Ce)2(Cu,Ag)O4",,,,,,,,,,,22.0,,,,22.0,,,,,,,,,,,,,
film made at 10 K ,,,In1La3,,,,,,,,,,,,,,9.75,,,,,9.75,,,,,,,,,,,,,
"Hc2(0)//ab = 14.1 T, cohere(c) = 17.6 A. anisotropy = 4.5 at Tc from Hc2.",,,B2Mg1,,,,MgB2,,,,,,,,,,37.0,,,,,37.0,3.51,,,,,9.5,0.13,,,,,,
Volume fraction of tetra-phase = 100 %,,,Ce1Bi1S2O1,,,,Ce1-xPrxOBiS2,,,,,,,,shape_01,1.3,,,,,,1.3,,,,,,,,,,,,,
,,,Mo6Te8,,,,Mo6Te8,,,,,,,,,,,,1.7,,,,,,,,,,,,,,,,
P = 30.6 GPa. P-induced SC.,,,Sb2Te3,,,,Sb2Te3,,,,,,,,shape_03,,7.24,,1.5,,,7.24,,,,,,,,,,,,,
"post anneal (200C,6H in flowing O2), grain oriented sample",,,Hg1Ba2Cu1O4.117,,,,HgBa2CuO4,,,4.117,,,,,,,,,,82.0,,82.0,,,,,,,,,,124.0,,,
,,,Bi1.5Pb0.4Sb0.18Sr2Ca2Cu2OZ,,,,"(Bi,Pb,Sb)2Sr2Cu3O10",,,,,,,,shape_02,,,114.0,,,,114.0,,,,,,,,,,,,,
as-grown,,,La1Si1.75,,,,LaSi1.75,,,,,,,,,,,,1.2,,,,,,,,,,,,,,,,
SC volume decreases with increasing Mn content. Tc(end) not given.,,,La1.79Sr0.21Cu0.96Mn0.04O4,,,,"(La,Sr)2(Cu,Mn)O4",,,,,,,,shape_01,,,37.0,,,,37.0,,,,,,,,,,,,,
,,,Tl0.5Pb0.5Sr1.6Ca2.4Cu3O9,,,,,,,,,,,,,107.0,113.0,115.0,,,,113.0,,,,,,,,,,,,,
,,,Bi4Sr3Ca3Cu3.95Mn0.05Oz,,,,"Bi4Sr3Ca3(Cu,Mn)4Oz",,,,,,,,,64.0,,,,76.0,,76.0,,,,5.04,,,,,,,,,
,,,Eu1Ba2Cu2.85Zn0.15O7-y,,,,"EuBa2(Cu,Zn)3O7",,,,,,,,shape_01,,33.6,,,,14.5,33.6,,,,,,,,,,,,,
,,,La2.3Gd0.6Ca1.2Ba2.9Cu7O16.543,,,,,,,16.543,,,,,shape_01,79.0,80.0,82.0,,80.0,,80.0,,,,4.2,,,,,,,,,
surface /n (001). Thermodynamic Hc(0) = 0.2 T. Anisotropy = 3.6. lattice term in SP (beta) = 0.398 mJ/mol.K4.,,244.0,Ni0.04Ta1S2,,,,2H-NixTaS2,,4.85,,82.4,17.3,,,shape_03,4.04,,4.15,,,,4.095,,13.02,,,,,,,,,,,
nominal compo: x=0 in MgC1.5-xBxNi3.,,,Mg1C0.925Ni3,,,,MgCNi3,,,,,,,,,,,,,7.09,,7.09,,,,,,,,,,,,,
gamma in mj/K2.mol-Ce.,,,Ce2Rh1In8,,,,Ce2RhIn8,2.8,,,,,,,shape_03,,,,,,,,,400.0,,,,,,,,,,,
,,,Y1Ba1.9La0.1Cu3O6.96,,,,"Y(Ba,La)2Cu3O7",,,6.96,,,,,shape_01,,93.5,,,,,93.5,,,,,,,,,,,,,
layer compound (MS)nTS2. 3D-BCS superconductor.,,,Pb1.13Ta1S3.13,,,,(PbS)1.13TaS2,,,,,,,,shape_03,,,,,3.08,,3.08,,,,,,,,,,,,,
thickness=750A. Ce-content by ICP. second Tc = 22.9K.,,,Pr1.863Ce0.137Cu1O4-z,,,,"(Pr,Ce)2CuO4",,,,,,,,shape_05,,,23.2,,,0.7,23.2,,,,,156.0,,,,,,,,
monoclinic-distorted-defect perovskite,,,Ca2Nb1O4,,,,Ca2NbO4,,,,,,,,,,,,,8.9,,8.9,,,,,,,,,,,,,
,,,Ca0.46La0.54Ba1.29La0.71Cu3Oz,,,,"(Ca,La)(Ba,La)2Cu3O7",,,,,,,,,,76.3,,,,,76.3,,,,,,,,,,,,,
,,,Rh0.6Ru0.4Se2,,,,"(Rh,Ru)Se2",,,,,,,,,,0.18,,,,,0.18,,,,,,,,,,,,,
"RRR=60. Debye-T = 348 K from resistivity analysis. Type-I SC (GL parameter = 0.25, then Hc2 in DB shows thermodynamic Hc(0). e-ph coupling = 0.499. (dC/gamma*Tc) = 1.25",,357.0,La1Rh1Si3,3.24,,,LaRhSi3,,,,,,,,shape_01,,2.16,2.24,,,,2.16,0.0171,6.04,1.08,,44.0,175.0,,,,,,0.3,
u-parameter=0.39  HC1=100Oe at 1.4K,,,Cu1.5Co1.5S4,,,,Cu1+xCo2-xS4,,,,,,,,,,3.3,,,,,3.3,,,,,,,,,,,,,
"Re-entrance of the dissipationless state in quasi-one-dimensional superconducting Ta2PdS5 nanostrips was observed in magnetic fields, which attributes to thegeometrical effect analyzed with TDGL..",,,Ta2Pd1S5,,,,Ta2PdS5,,,,,,,,shape_03,,,,,,,3.2,6.5,,,,,,,,,,,,
,,,La0.9462Ce0.0538Sn3,,,,"(La,Ce)Sn3",,,,,,,,,,1.86,,,,,1.86,,,,,,,,,,,,,
Tc defined as maximum of (dR/dT),,,Y1Ba2Cu2.88P0.12O7-z,,,,"YBa2(Cu,PO4)3O7",,,,,,,,,,75.985,,,,,75.985,,,,,,,,,,,,,
"reduced sample,Tc=61K for as-sintered",,,Tl1Sr2Ba2Cu2C2.7N0.3O7,,,,"TlSr2Ba2Cu2(CO3,NO3)O7",,,,,,,,shape_01,,,,,49.0,,49.0,,,,,,,,,,,,,
HIGHLY ORIENTED CRYSTAL,,,Y1Ba2Cu2.94Ni0.06O7,,,,"YBa2(Cu,Ni)3O7",,,,,,,,shape_01,,83.5,,,,,83.5,140.0,,,,,,2.4,,,900.0,,,
,,,Ga0.5Si0.5V3,,,,Ga0.5Si0.5V3,,,,,,,,,,18.2,,,,,18.2,,,,,,,,,,,,,
,,,Eu1.5Ce0.5Sr2Cu2Nb1O9.955,,,,"(Eu,,Ce)2Sr2Cu2NbO10",,,9.955,,,,,,,21.0,,,,,21.0,,,,,,,,,,,,,
,,,Ca0.2La0.8Ba1.55La0.45Cu3Oy,,,,"(Ca,La)(Ba,La)2Cu3Oz",,,,,,,,,,,,,15.0,,15.0,,,,,,,,5.6,,,,,
,,,Y1Ba2Cu3H0.19O7,,,,,,,,,,,,shape_01,,93.5,,,,,93.5,,,,,,,,,,,,,
AFM2 observed only by NMR.,,,La0.9Sr0.1Fe1As0.8P0.5O1,,,,La0.9Sr0.1FeAs1-xPxO,20.4,,,,,,,shape_01,,,6.38,,,,6.38,,,,,,,,,,,,,
,,,Y1Ba2Cu2.96Fe0.04O7-Z,,,,"YBa2(Cu,Fe)3O7",,56.0,,24.3,215.0,,,shape_03,,89.5,,,,,89.5,,,,,,,,,,,,,
low-temperature phase. not SC.,,,Nb5Si3,,,,alpha-Nb5Si3,,,,,,,,,,,,0.01,,,,,,,,,,,,,,,,
multi-phase sample,,,Gd1Re1B1C1,,,,GdReBC,,,,,,,,,,4.0,,,,,4.0,,,,,,,,,,,,,
,,,Nd1Ba1Sr1Cu3O6.94,,,,RBaSrCu3O7,,,6.94,,,,,shape_01,,74.0,,,,,74.0,,,,,,,,,,,,,
,,,La1.8Sr0.2Cu0.96Zn0.04O4,,,,"(La,Sr)2(Cu,Zn)O4",,,,,,,,shape_03,,,4.6,,,,4.6,,,,,,,,,,,,,
,,,Y1Ba2Cu2.92Zn0.08O7-y,,,,"YBa2(Cu,Zn)3O7",,,,,,,,shape_01,,62.1,,,,2.8,62.1,,,,1060.0,,,,,,,,,
,,,La1.868Sr0.132Cu1O4,,,,"(La,Sr)2CuO4",,,,,,,,,,,,,34.4,,34.4,,,,,,,,,,,,,
98.46% B<11>. T-dependence of lattice parameter measured by NED.,,,B2Mg1,,,,MgB2,,,,,,,,shape_01,,39.0,,,,0.4,39.0,,,,,,,,,,,,,
quenched from 500C,,,Y0.4375La0.2625Pr0.3Ba2Cu3O7-z,,,,"(Y,La,Pr)Ba2Cu3O7",,,,,,,,shape_01,,0.0,,,,,0.0,,,,,,,,,,,,,Check: Tc=0 (Non-superconducting?)
,,,Sr1Ga0.9Si1.1,,,,"Sr(Ga,Si)2",,,,,,,,,,4.73,,,,,4.73,,,,,,,,,,,,,
,,,Bi1.6Pb0.4Sr2Ca2Cu3.8Oz,,,,"(Bi,Pb)2Sr2Ca2Cu3Oz",,,,,,,,shape_02,93.0,,,,,,93.0,,,,,,,,,,,,,
,,,Bi2Sr2Ca0.6Y0.4Cu1.92Co0.08OZ,,,,"Bi2Sr2(Ca,Y)(Cu,Co)2Oz",,,,,,,,shape_01,,9.0,,,,,9.0,,,,,,,,,,,21.9,,
R(Tc) = 81.4 uOhm.cm. e-ph coupling const = 0.852,,,V2Hf0.95Y0.05,,,,"V2(Hf,Y)",,,,,,,,shape_01,,9.22,,,,,9.22,,,,,,,,,,,,,
residual [gamma] due to normal volume fraction. (dC/Tc) = 16.7 mJ/mol.K2. residual [gamma] = 0.4 mJ/mol.K2. gamma(H) = 0.4 + 3.1*H^0.66.,,,Li1Fe1As1,,,,LiFeAs,,,,,,,,shape_03,,15.1,,,,1.0,15.1,,,,,,,,,,,,,
not s/c. CurieT shows magnetic transition.,7.5,,Tm1Ru3.5Si2,,,,TmRu3.5Si2,,,,,,,,,,,,1.0,,,,,,,,,,,,,,,,
,,,Dy0.5Ca0.5Sr0.7Ba1.3Cu2.6C0.4O7-z,,,,"(Dy,Ca)(Sr,Ba)2(Cu,CO3)3Oz",,,,,,,,shape_01,,,,,78.0,,78.0,,,,,,,,,,,,,
"DOS = 29.6 states/eV.spin , obtained from [gamma]",,,La0.995Ce0.005Ni1C2,,0.0005,2.27,"(La,Ce)NiC2",,,,,,,,shape_01,2.4,,,,,,2.4,,8.7,17.6,,,,,,,,,,
G-L parameter=76. Anisotropy factor=12.3 by effective mass. ,,,Y1Ba2Cu4O8,,,,YBa2Cu4O8,,90.0,,19.0,,1430.0,,shape_03,,,,,78.8,3.0,78.8,,,,,,,,,,,,,
R(300K)=0.9 mOhm. thermopower(300K)=4.4 uV/K.,,,Cu2Mo6S6O2,,,,Cu2Mo6S6O2,,,,,,,,,,9.0,,,,,9.0,,,,,,,,,,,,,
Tc(SP) = 3.5K. Lattice term in SP (beta) = 0.372 mJ/mol.K4. (dCel)/k = 4.7 mJ/mol.K2. (dCel/kTc) = 1.55.,,,Sc1Ir1P1,3.1,,,ScIrP,,,,,,,,shape_01,3.3,3.46,3.65,,3.4,,3.46,5.11,4.11,,,,8.03,,,,,,,
[gapene] from <11>B NMR measurements. e-ph coupling = 0.63 from McMillan's eq.,,,Y1Ru1B2,3.52,,,YRuB2,,,,,,,,shape_01,,7.6,,,,,7.6,,,,,,,,,,,,,
ORTHO-I,,355.0,Gd1Ba2Cu3O7-Z,,,,GdBa2Cu3O7,2.26,,,,,,,shape_03,,92.7,,,,,92.7,,4.57,,,,,,,,,,,
,,,La2Cu1O4.035,,,,La2CuO4,,,4.035,,,,,shape_03,33.4,35.0,39.0,,,5.6,35.0,,,,,,,,-5.0,,,,,
Superconductor,,,Pb0.63Cu2.27Sr1.6Cd0.4Y0.79Ca0.21Oz,,,,"(Pb,Cu)(Sr,Cd)2(Y,Ca)Cu2Oz",,,,,,,,shape_01,35.0,,55.0,,,,45.0,,,,,,,,,,,,,
,,,Li3Mo15Se19,,,,Li3Mo15Se19,,,,,,,,,,3.5,,,,,3.5,,,,,,,,,,,,,
oz by iodometric titration,,,Tm1Ba2Cu3O6.72,,,,TmBa2Cu3O7,,,6.72,,,,,shape_01,,64.5,,,,4.4,64.5,,,,1690.0,,,,,,,18.5,,
,,,Sr1Fe1.78Ni0.22As2,,,,"Sr(Fe,Ni)2As2",,,,,,,,shape_03,,2.34,,,,,2.34,,,,,,,,,,,,,
,,,Dy1Ba2Cu2.9Fe0.1O6.84,,,,"DyBa2(Cu,Fe)3O7",,,6.84,,,,,shape_01,,70.0,,,73.0,,70.0,,,,,,,,,,,,,
,,,Ga1Y3,,,,Ga1Y3,,,,,,,,,,,,1.1,,,,,,,,,,,,,,,,
RESRT is at 275 K ,,,Nd0.94Ca0.03Th0.03Ba2Cu3O7-z,,,,"(Nd,Ca,Th)Ba2Cu3O7",,,,,,,,shape_01,,86.8,,,,2.6,86.8,,,,1320.0,,,,,,,,,
ion radius(average) of R = 1.066. Hirr(77K)=1.83 T.,,,Eu1Ba2Cu3O7-z,,,,EuBa2Cu3O7,,,,,,,,shape_01,91.4,,,,,,91.4,,,,,,,,,,,,,
,,,La0.95Y0.05Ni1C2,,,,"(La,Y)NiC2",,,,,,,,,2.82,,2.98,,2.79,,2.79,,,,,,,,,,,,,
,,,Bi1.7Pb0.3Sb0.05Sr2Ca2Cu3OZ,,,,"(Bi,Pb)2(Sb)Sr2Ca2Cu3O10",,,,,,,,,,106.2,,,,,106.2,,,,,,8.73,,,,,,,
,,,Y1Ba2Cu3O7-Z,,,,YBa2Cu3O7,,,,,,,,,,91.5,,,,,91.5,,48.0,,,,,,,,,,,
single crystal,,,Dy1Ni2B2C1,,,,DyNi2B2C,10.5,,,,,,,shape_03,,6.0,,,,,6.0,,,,,,,,,,,,,
,,,Ga0.8Cd0.2Sr2Y0.7Ca0.3Cu2O7+z,,,,"(Ga,Cd)Sr2(Y,Ca)Cu2O7",,,,,,,,,33.0,,50.0,,,,41.5,,,,,,,,,,,,,
"untwinned sample,Temperatau dependence of peretratiou depth //a-and //b-axis were meamre I by susface impedance, //a- = 1600A, //b- = 1030A",,,Y1Ba2Cu3O6.95,,,,YBa2Cu3O7,,,6.95,,,,,shape_03,,93.4,,,,0.25,93.4,,,,,,,,,,,,,
Tc by SUS.,,,La1.85Sr0.15Cu0.975Ni0.025O4,,,,"(La,Sr)2(Cu,Ni)O4",,,,,,,,,,,,,16.6,,16.6,,,,,,,,,,,,,
"not s/c.  Solid State Commun.,24(1977)699",,,Ho1Ru4B4,,,,HoRu4B4,2.58,,,,,,,,,,,,,,,,,,,,,,,,,,,
[penet]  from M-H curve analysis for H//c-axis. Energy gap  obtained from curve fitting superfluid density using fully gap model.,,,Ir0.95Pt0.05Te2,3.7,,,Ir0.95Pt0.05Te2,,,,,,,,shape_03,,,,,2.92,,2.92,,,,,,,,,,,,0.463,
,,,Ca0.956Pr0.044Fe2As2,,,,Ca1-xPrxFe2As2,133.0,,,,,,,shape_03,,,,0.0,,,,,,,,,,,,,,,,
not S/C,,,Hg1.9Ba1.8Nd1.3Cu2.6OZ,,,,"(Hg,Nd)2Ba2NdCu2Oz",,,,,,,,,,,,4.5,,,,,,,,,,,,,,,,
,,,Tc0.65V0.35,,,,Tc0.65V0.35,,,,,,,,,,4.49,,,,,4.49,,,,,,,,,,,,,
real H conc. = 0.40. Ce:Fe:As:O:H = 1.01:1:1.01:0.60:0.40 by EPMA.,,,Ce1Fe1As1H0.4O0.6,,,,"Ce(O,H)FeAs",,,,,,,,,,,,,37.3,,37.3,,,,,,,,,,,,,
,,,Er1Ba2Cu2.9Zn0.1OX,,,9.5,"ErBa2(Cu,Zn)3O7",,,,,,,,shape_01,,51.8,,,,,51.8,,,,,,,,,,,,,
anneald sample,,,Bi2Sr1.85Ba0.15Ca1Cu2Oz,,,,"Bi2(Sr,Ba)2CaCu2O8",,,,,,,,,77.3,83.5,,,,3.4,83.5,,,,,,,,,,,,,
Lattice term in SP (beta)=0.645 mJ/mol.K4. (delta)=4.40 uJ/mol.K6. e-ph = 0.39-0.43. DOS =  5.43-5.32 states/ev.fu. (dC/gamma*Tc) = 1.32,,321.0,La3Ni4Si4,3.26,,,La3Ni4Si4,,,,,,,,shape_01,,0.96,1.0,,,,0.96,,36.9,,,,,,,,,,0.14,
"ELECTRODE=PT-RH ALLOY,GAP AT 4.2K",,,La1.85Sr0.15Cu1O4-Z,5.41,,,"(La,Sr)2CuO4",,,,,,,,shape_01,,30.0,,,,,30.0,,,,,,,,,,,,7.0,
Neel-T by NED.,,,Ho1Rh3.6Ru0.4B4,,,,"Ho(Rh,Ru)4B4",1.56,,,,,,,,,6.42,,,,,6.42,,,,,,,,,,,,,
"Caution (Schon's FET data). hole-doped sample (by FET). Tc shows Tc(max), which is obtained for hole/C60 = 3.2.",,,C60,,,,C60,,,,,,,,,,50.0,,,,,50.0,,,,,,4.0,,,,,,,
,,,U0.98Y0.02Pd2Al3,,,,"(U,Y)Pd2Al3",,,,,,,,,,,,0.0,,,,,,,,,,,,,,,,
,,,Y1Ba2Cu2.91Ti0.09O6.9,,,,"YBa2(Cu,Ti)3O7",,,6.9,,,,,shape_01,,,,,74.1,,74.1,,,,,,,,,,,,,
,,,Lu0.5Th0.5Os3B2,,,,"(Lu,Th)Os3B2",,,,,,,,,,4.14,,,,,4.14,,,,,,,,,,,,,
"three phases(3C-SiC(main phase), 6H-SiC, Si). RRR=10.0. GL parameter = 0.35. beta(lattice term of SP) = 0.0193 mJ/mol.K4.type-I SC(Hc2 = Hc)",,590.0,C1Si1,,,,B-doped SiC,,,,,,,,,,,,,1.45,,1.45,115.0,0.294,60.0,,13.0,360.0,,,,,,,
,,,Y1Ba1.7K0.3Cu3O6.54,,,,"Y(Ba,K)2Cu3O7",,,6.54,,,,,shape_01,92.0,,93.7,,,1.7,92.85,,,,,,,,,,,,,
,,,C1Tc1,,,,C1Tc1,,,,,,,,,,3.85,,,,,3.85,,,,,,,,,,,,,
,0.0,,Pd2Tm1Sn1,,,,Pd2TmSn,,,,,,,,,,2.82,,,,,2.82,,,,,,,,,,,,,
,,,Cu0.82Ge0.18,,,,Cu1-xGex,,,,,,,,,,0.13,,,,,0.13,,,,,,,,,,,,,
,,,Ba0.6K0.4Bi1O3,,,,"(Ba,K)BiO3",,,,,,,,shape_03,,29.0,,,,,29.0,,,,,,,,,,,,,
Bi2223-phase=83%. Bi2212+unknown phase = 17 %. Thermal expansion coeff. = 7.50 E-7 /K.,,,Bi1.6Pb0.4Sr2Ca2.999Sm0.001Cu3Oz,,,,"(Bi,Pb)2Sr2(Ca,Sm)2Cu3Oz",,,,,,,,shape_02,97.0,,112.0,,,,104.5,,,,,,,,,,,,,
,,,Y1Ba2Cu2.8Co0.2O7.04,,,,"YBa2(Cu,Co)3O7",,,7.04,,,,,,,53.0,,,,,53.0,,,,,,,,,,,,,
,,,Nb3Al0.91Ge0.09,,,,"Nb3(Al,Ge)",,,,,,,,,,19.8,,,,,19.8,,,,,,,,,,,,,
,,,Nb0.75Zr0.25,,,,,,,,,,,,,,10.8,,,,,10.8,,,,,,,,,,,,,
"[penet] = 205, 238 nm for dose = 0, 5.18 E+19 e/cm2, respectively.",,,Ba0.68K0.32Fe2As2,,,,"(Ba,K)Fe2As2",,,,,,,,shape_03,37.0,,,,,,37.0,,,,,205.0,,,,,,,,
,,,Cu1.8Mo6S8,,,,Cu1.8Mo6S8,,,,,,,,,,10.5,,,,,10.5,15.3,,,,,,1.9,,,,,,
T<CDW> = 50K and T<STR> = 47.7 K  from SUS(T) at H=2T.,,,Ba1Ti2Sb2O1,,,,BaTi2Sb2O,,,,,,,,shape_01,,,,,1.2,,1.2,,,,,,,,,,,,,
POINT CONTACT(ELECTRODE=AL),,,La1.85Sr0.15Cu1O4,4.07,,,"(La,Sr)2CuO4",,,,,,,,,34.0,,40.0,,,,37.0,,,,,,,,,,,,7.0,
,,,Y1Ba2Cu2.97Zn0.03O6.63,,,,"YBa2(Cu,Zn)3Oz",,,6.63,,,,,shape_03,,,45.0,,,,45.0,,,,,,,,,,,,,
GAMMA FR SP.HEAT,,,La1.84Ba0.16Cu1O4,,,,"(La,Ba)2CuO4",,,,,,,,,,28.8,,,,,28.8,,5.5,,,,,,,,,,,
"impurity phase=BaCuO2, unknown,amorphous, Ag site = disorder",,,Ag0.25Cu0.75Ba2Ca3Cu4O11-z,,,,"(Ag,Cu)Ba2Ca3Cu4O11",,,,,,,,,116.4,117.1,117.6,,117.0,,117.1,,,,,,,,,,,,,
,,,Tl0.8V0.2Sr4Cu2C1O10,,,,"(Tl,V)Sr4Cu2(CO3)O7",,,,,,,,,,50.0,,,54.0,,50.0,,,,,,,,,,,,,
not s/c,,,Cr0.73Mo0.27,,,,Mo1-xCrx,,,,,,,,,,,,0.015,,,,,,,,,,,,,,,,
rapid quench. broad transition,,,Be0.62Si0.38,,,,Be0.62Si0.38,,,,,,,,,,9.0,,,,,9.0,,,,,,,,,,,,,
,,,Nd1Pb1Sr2Ca3Cu4OZ,,,,,,,,,,,,,,40.0,51.0,,,,40.0,,,,,,,,,,,,,
T<SDW> = 31.1 K. Tm(FM) = 15.0 K. FSC(ferromagnetic superconductor) below Tc,24.3,,Rb1Eu1Fe3.76Ni0.24As4,,,7.65,"RbEu(Fe,Ni)4As4",,,,,,,,shape_01,,18.1,,,15.9,,18.1,,,,,,,,,,,,,
Antiferrodistortive phase transition at 110  K by SP. Hall mobility = 6100 cm3/V.sec. mean free path = 1080 A.,,,Sr0.9978Ca0.0022Ti1O3-d,,,,"(Sr,Ca)TiO3-d",,,,,,,,shape_03,,0.067,,,,,0.067,,,,,,374.0,,,,,,,Info: Very Low Tc (<0.1K)
,,,Mo0.2Nb0.2Re0.6,,,,Mo0.2Nb0.2Re0.6,,,,,,,,,,7.6,,,,,7.6,,,,,,,,,,,,,
,,,Bi2Sr1.4La0.6Ca1Cu2OY,,,,"Bi2(Sr,La)2CaCu2O8",,,,,,,,,,39.44,,,,,39.44,,,,,,,,,,,,,
(dC/gamma*Tc) = 2.12,,,U1Be12.9896B0.0104,,,,"U(Be,B)13",,,,,,,,shape_01,,1.89,,,,,1.89,,1280.0,,,,,,,,,,,
The coexistence of two independent charge sectors in a quantum critical system of nonmagnetic FeSe1-xSx.,,,Fe1Se0.84S0.16,,,,FeSe0.84S0.16,,,,,,,,shape_03,,,8.2,,,,8.2,,,,,,,,,,,,,
"Epitaxial film, d=1000-1700A. Substrate= LaAlO3(rhombohedral, a=5.356, alpha= 60.06). F introduced by diffusin process. F-content not given. impurity phases: SmOF, SmO0.7F1.6",,,Sm1Fe1As1F0.5Ox,,,,"Sm(O,F)FeAs",,,,,,,,shape_05,49.3,,50.3,,,,49.8,,,,,,,,,,,,,
compositions are nominal values. Tirr/Tc at H=100Oe = 0.67. Hirr(T=0.7Tc) = 4.1 mT . anisotropy  > 100.,,,Fe2As2Ca6Al1Ti3O11,,,,Fe2As2(Ca6(Al0.25Ti0.75)4O11),,,,,,,,shape_01,,,,,32.0,,32.0,,,,,,,,,,,,,
,,,Bi2Sr2Ca0.81Gd0.19Cu2O8+z,,,,"Bi2Sr2(Ca,Gd)Cu2O8",,,,,,,,shape_03,84.1,,,,,,84.1,,,,,,,,,,,,,
,,,La1F0.4Bi1S1Se1O0.6,,,,"La(O,F)BiSSe",,,,,,,,shape_01,3.8,,,,3.9,,3.9,,,867.0,,,,,,,,-20.2,,
,,,La1.7Gd1.3Ca1Ba2.2Sr0.8Cu6.44In0.56O16.6,,,,"(La,Gd)3Ca(Ba,Sr)3(Cu,In)7Oz",,,16.6,,,,,shape_01,21.0,30.0,50.0,,,,30.0,,,,28800.0,,,,,,,,,
Curie-Weiss for T>2 K. R not to zero at P = 0.  Hc2(T) at P = 2.5 GPa. Ferro-Mag hysteresis loop in M-H at 2K.,,,Sr0.5Ce0.5F1Bi1S2,,,2.97,Sr0.5Ce0.5FBiS2,,,,,,,,shape_01,,,2.7,,,,2.7,13.8,,,9300.0,,,,,,,,,
"84%O(18),TC0-TC=0.21",,,La1.812Sr0.188Cu1O4,,,,"(La,Sr)2CuO4",,,,,,,,shape_01,,34.4,,,,,34.4,,,,,,,,,,,,,
,,,Hg3Li1,,,,Hg3Li1,,,,,,,,,,1.7,,,,,1.7,,,,,,,,,,,,,
,,,La1.85Sr0.15Cu0.8Ni0.2O4+Z,,,,"(La,Sr)2(Cu,Ni)O4",,,,,,,,shape_06,,,,,,,,,,,80000.0,,,,,,,,,
"H-content x = 0.52  , measured by TG-MS. O-content = 0.86 by thermodynamic method",,,La1Fe1As1H0.55,,,,"La(O,H)FeAs",,,,,,,,shape_01,,,30.5,,30.5,,30.5,31.9,1.64,,,,,,,,0.00597,,,
density=5.410 g/cm3,,,Yb1Fe4P12,,,,YbFe4P12,,,,,,,,,,,,4.0,,,,,,,,,,,,,,,,
,,,La0.3Th0.7Ni1C2,,,,"(La,Th)NiC2",,,,,,,,shape_01,6.8,,,,6.3,,6.3,,,,,,,,,,,,,
,,,Th1In1.5Sn1.5,,,,"Th(In,Sn)3",,,,,,,,shape_01,,1.03,,,,,1.03,,,,,,,,,,,,,
Pseudogap temp (Rmax) = 74.2 K,,,Ba1Fe1.908Ni0.092As2,,,,"Ba(Fe,Ni)2As2",,,,,,,,shape_03,,18.9,,,,,18.9,,,,,,,,,,,,,
,,,C1Hf0.8Nb0.8,,,,,,,,,,,,,,7.8,,,,,7.8,,,,,,,,,,,,,
Mn-content =0.025% (x = 0.00025 in Fe1-xMnx),,,La1Fe0.9997Mn0.00025As1F0.11O0.89,,,,"La(Fe,Mn)As(O,F)",,,,,,,,shape_01,,22.8,,,,,22.8,,,,,,,,,,,,,
,,,Hg0.75Ba2.07Ca2.07Cu3.11O8.187,,,,HgBa2Ca2Cu3Oz,,,8.187,,,,,,,135.4,,,,,135.4,,,,,,,,,,,,,
Compositions: Ba7.63Eu0.37Al5.59Si40.41  By EDS,7.0,,Ba7.6Eu0.4Al5Si41,,,,"(Ba,Eu)8Al5Si41",,,,,,,,shape_01,,,,2.0,,,,,,,,,,,,,,,,
"Tc=25 K for 0.1=< x =<0.3 , almost independent of x in MgxHfNCl, Mg-content x estimated from the total charge during intercalation process.",,,Mg0.3Hf1N1Cl1,,,,beta-MgxHfNCl,,,,,,,,,,,,,25.0,,25.0,,,,,,,,,,,,,
,,,Y1Ba1.5Nd0.5Cu3Oz,,,,"Y(Ba,Nd)2Cu3Oz",,,,,,,,shape_01,,,30.0,,,,30.0,,,,,,,,,,,,,
,,,Y1Ba2Cu2.79Zn0.21O7-Z,,,,"YBa2(Cu,Zn)3O7",,,,,,,4.6e-10,shape_01,,21.0,,,,,21.0,,,,,,,,,,,,,
,2.53,,Ba0.6K0.4Bi0.99Pr0.01O3,,,,"(Ba,K)(Bi,Pr)O3",,,,,,,,shape_03,,,,,26.4,,26.4,,,,,,,,,,,,,
EDX analysis: Fe1.03Te0.63Se0.37.,,,Fe1Te0.6Se0.4,,,,"Fe(Te,Se)",,,,,,,1.17e-09,shape_03,,,14.8,,,1.3,14.8,,,,,,,,,,,,,
Hc2(0) shows Hc2(4.2K). Jc(4.2K) in A/cm2.,,,Nb55Mo25Si20,,,,"(Nb,Mo)0.8Si0.2",,,,,,,,,,,5.3,,,,5.3,2.89,,,,,,2.89,,,,,,
,,,Bi2Sr2Ca1Cu2O8.16,,,,Bi2Sr2CaCu2O8,,,8.16,,,,,,,,,,92.7,,92.7,,,,,,,,1.5,,,,,
,,,Mg4Al1Si3,,,,Mg4AlSi3,,,,,,,,shape_03,,,,,5.2,,5.2,,,,,,,,,,,,,
Hirr for H//c.,,,Y1Ba2Cu2.91Zn0.09O7-z,,,,"YBa2(Cu,Zn)3O7",,,,,,,,shape_03,,55.0,,,,,55.0,,,,,,,,,,,,,
"M=EDA(ethylenediamine, C2H8N2), M-content y not given. For phase-III, c = 11.52, Tc(SUS) = ?? K.",,,Li0.3M1Ti1Se2,,,,LixMyTiSe2,,,,,,,,shape_01,,,0.7,,2.8,,2.8,,,,,,,,,,,,,
nominal compositions = Sr0.19Bi2Se3. DB values by EDX. SC-volume fraction = 91.5 %(bulk SC),,,Sr0.065Bi2Se3,,,,SrxBi2Se3,,,,,,,,shape_03,,,2.6,,,,2.6,,,,,,,,,,,,,
,,,Nb0.8Ga0.17Cr0.03,,,,"Nb0.8(Ga,Cr)0.2",,,,,,,,,,11.5,,,,,11.5,16.6,,,,,,2.1,,,,,,
,,,Bi2.2Sr1.8Ca1.05Cu1.45Na0.7O8+Z,,,,"Bi2Sr2Ca(Cu,Na)2O8",,,,,,,,,,90.0,,,,,90.0,,,,,,,,,,,,,
,,,Mo0.98Nb0.02Ga4,,,,"(Mo,Nb)Ga4",,,,,,,,,,8.0,,,,,8.0,,,,,,,,,,,,,
,,,Hg0.4Pb0.6Sr1.95Pr0.05Cu1O4+z,,,,"(Hg,Pb)(Sr,La)2CuO4",,,,,,,,,,,,4.2,,,,,,,,,,,,,,,,
,,,Yb1Ba2Cu3O7-y,,,,"YbBa2(Cu,Ga)O7-y",,,,,,,,shape_01,,90.0,,,90.0,,90.0,,,,,,,,,,,,,
"impurity=Sr-Cu-O,GdInO3,Sr-Bi-O",,,Bi0.35In0.65Sr2Gd0.9Ca0.1Cu2Oz,,,,"(Bi,In)Sr2(Gd,Ca)Cu2O7",,,,,,,,,,,,4.2,,,,,,,,,,,,,,,,
,,,Ca1Fe0.93Co0.07F1,,,,"CaF(Fe,Co)As",,,,,,,,,,,9.1,,,,9.1,,,,,,,,,,,,,
,,,La1.85Sr0.15Cu0.98Ni0.02O4,,,,"(La,Sr)2(Cu,Ni)O4",,,,,,,,shape_01,,22.2,,,,,22.2,,,,,,,,,,,,,
,,,Pb1Sb1,,,,Pb1Sb1,,,,,,,,,,1.5,,,,,1.5,,,,,,,,,,,,,
,,,Cd1,,,,Cd1,,,,,,,,,,0.53,,,,,0.53,,,,,,,,,,,,,
sharp transition.,,,Mg1.9Cu0.1B12,,,,"(Mg,Cu)B2",,,,,,,,,,37.3,,,,0.2,37.3,,,,,,,,,,,,,
"Ca substitution effect in Fe-based superconductor EuRbFe4As4; magnetic order was suppressed, but Tc is almost unchanged with substitution.",,,Eu0.25Ca0.75Rb1Fe4As4,,,,Eu0.25Ca0.75RbFe4As4,,,,,,,,shape_01,,,,,35.94,,35.94,,,,,,,,,,,,,
,,356.0,Y1Ba2Cu3O7-Z,,,,YBa2Cu3O7,,,,,,,,shape_01,,92.0,,,,,92.0,,13.8,,,,,,,,,,,
"DOS = 30.5 states/eV.spin , obtained from [gamma]",,,La0.98Ce0.02Ni1C2,,0.002,2.38,"(La,Ce)NiC2",,,,,,,,shape_01,0.1,,,,,,0.1,,9.0,17.6,,,,,,,,,,
surface /n/ c-axisis. d = 45 nm. Tc measured by ac-resistivity (50 kHz). [penet] measured by superfluid density. [abres77] shows the valu at 50 K.,,,La1.85Sr0.15Cu1O4,,,,"(La,Sr)2CuO4",,,,,,,,shape_05,44.0,,,,,4.0,44.0,,,,,240.0,,,,,,,,
"40um particle size, ANN(450 C, 4h in He)+ANN(260 C, 0.5h in Br2)",,,Y1Ba2Cu3O6.7,,,,YBa2Cu3Oz,,,6.7,,,,,shape_01,,,,,93.0,,93.0,,,,,,,,,,,,,
"impurity phases: Pr2O3, FeAs. R(T) shows hump around 150K.",,,Pr0.8Sr0.2Fe0.97Zn0.03As1O1,,,,"(Pr,Sr)(Fe,Zn)AsO",,,,,,,,shape_01,,13.0,,,,,13.0,,,,,,,,,,,,,
,,,Y0.92Ca0.08Sr2Cu2.5Fe0.5O6.74,,0.001,2.5,"(Y,Ca)Sr2(Cu,Fe)3O7",22.0,,6.74,,,,,,,,,4.2,,,,,,,,,,,,,,,,
ANN(900C) - Q. SUS(300 K) = 2.83 E-5 emu/mol.,,,Au1.3Pd0.7In1Y1,,,,"(Au,Pd)2InY",,,,,,,,,,2.68,,,,0.12,2.68,,,,,,,,,,,,,
,,,Nb3Rh0.02Au0.98,,,,,,,,,,,,,,11.9,,,,,11.9,,,,,,,,,,,,,
,,,Y1Sr2Cu2.6Fe0.4O7,,,,"YSr2(Cu,Fe)3O7",,,7.0,,,,,shape_01,37.0,,,,,,37.0,,,,,,,,,,,,,
"Tc measured inductively, defined as mid point in transition.",,,La0.4Th0.6Ir3,,,,La1-xThxIr3,,,,,,,,shape_01,,4.03,,,,,4.03,,,,,,,,,,,,,
,,,Gd1Ba2Cu3O7-Z,,,8.0,GdBa2Cu3O7,,,,,,,,,82.0,86.0,93.0,,,,86.0,,,,,,,,,,,,,
data from Physica C 190(1991)70,,578.0,Y1Ba2Cu3O6.96,,,,YBa2Cu3O7,,,6.96,,,,,,,92.0,,,,,92.0,,2.02,,,,,,,,,,,
,,,La1.84Sr0.16Cu0.95Zn0.05O4,,,,"(La,Sr)2(Cu,Zn)O4",,,4.0,,,,,shape_01,,,,4.2,,,,,,,,,,,,,,,,
,,,Bi1.8Pb0.2Sr2Ca1Cu1.92Fe0.08O8,,0.00023,4.56,"(Bi,Pb)2Sr2Ca(Cu,Fe)2O8",,,,,,,,shape_01,,,,,33.8,,33.8,,,,,,,,,,,,,
AFM order from (Li0.8Fe0.2)OH layers. Tn measured by SP-heat. Anion hight from Fe(2)  layers = 1.411 A.,,,Li0.8Fe1.2Se0.59S0.41H1O1,,,,"(Li,Fe)OH(Se,S)",,,,,,,,shape_01,,,,,32.0,,32.0,,,,,,,,,,,,,
"Figure= Hirr vs T, Jc(10K,2T)=1.6E+3 A/cm2",,,Hg1Ba2Cu1O4+z,,,,HgBa2CuO4,,,,,,,,shape_01,94.0,,,,94.0,,94.0,,,,,,,,,,,,,
,,,Nd0.6La0.4Ni1C2,,,2.72,Nd1-xLaxNiC2,11.1,,,,,,,shape_01,,,,1.8,,,,,,,,,,,,,,,,
,,,Hg0.75W0.25Sr2Ho1.5Ce0.5Cu2Oz,,,,"(Hg,W)Sr2(Ho,Ce)2Cu2Oz",,,,,,,,shape_01,42.0,,64.0,,,,53.0,,,,,,,,,,,,,
,,,Y0.7Pr0.3Ba2Cu3O7,,,,"(Y,Pr)Ba2Cu3O7",,,,,,,,shape_01,,,,,59.7,,59.7,,,,,,,,,,,,,
P-induced s/c. Pc=93 GPa. Tc(max) = 14 K at 157 GPa (max-pressure in this paper). Another Tc(=17K) at 157 GPa observed(beta-Po phase),,,S1,,,,S,,,,,,,,,,14.0,,0.0,,,14.0,,,,,,,,0.055,,,,,
,,,La1.5Gd1.5Ca1Ba2Sr1Cu6.3In0.7Oz,,,,"(La,Gd)3Ca(Ba2Sr)(Cu,In)7Oz",,,,,,,,shape_01,,,,10.0,,,,,,,98100.0,,,,,,,,,
,,,La1.9Er0.1Ba2Ca0.2Cu4.2O9.85,,,,"(La,Er)2Ba2CaxCu4+xOz",,,9.85,,,,,shape_01,18.0,,,,,,18.0,,,,,,,,,,,,,
,,,Eu1.2Ba1.8Cu3O7.18,,,,"Eu(Ba,Eu)2Cu3O7",,,7.18,,,,,shape_01,28.0,,56.0,,,,42.0,,,,,,,,,,,,,
,,,Bi4Sr4Ca2Cu4O16.25,,,,Bi2Sr2CaCu2O8,,,16.25,,,,,,,82.4,,,,,82.4,,,,,,,,,,,,,
,,,Eu1.85Ce0.15Cu1O4,,,,"(Eu,Ce)2CuO4",,,,,,,,shape_01,,,,,7.5,,7.5,,,,,,,,,,,,,
,,,Al0.95Be0.05Nb3,,,,Al0.95Be0.05Nb3,,,,,,,,,,19.6,,,,,19.6,,,,,,,,,,,,,
,,,La2Cu0.95Li0.05O4,,,,"La2(Cu,Li)O4",,,,,,,,shape_01,,,,4.2,,,,,,,,,,,,,,,,
"[penet] = 140 nm(in DB) at H=250Oe, = 180 nm at H=400 Oe. Two-gap model, d1 = 0.399 meV (n DB) and d2 = 0.109 meV (2d2/kTc) = 0.71. From muon-SR.",,,Pb1Ta1Se2,2.57,,,PbTaSe2,,,,,,,,,,,,,3.6,,3.6,,,,,140.0,,,,,,,0.399,
"Proc.Natl.Acad.Sci.USA 74,1336",,,Sm1Rh4B4,,,,SmRh4B4,0.87,,,,,,,,,2.7,,,,,2.7,,,,,,,,,,,,,
"IMPURITY=CUO,NO Y123,NO Y247 PHASES DETERMINED BY XRD,PENET CALCULATED BY HC1,PENET ESTIMATED FROM HC1 AND G-L PARAMETER",,,Y1Ba2Cu4O8,,,,YBa2Cu4O8,,87.0,,19.5,,1960.0,,shape_01,,79.2,,,,,79.2,,,,,,,,,,,,,
P-induced SC. Tc = 3.4 K at  Pcr = 6.8 GPa. SC properties for P = 28 GPa.,,,Bi1Te1Cl1,,,,BiTeCl,,,,,4.44,,,shape_03,,,4.12,0.0,,,4.12,,,,,,,,,,,,,
,,,Ca1Tl2.4Pb0.6,,,,"Ca(Tl,Pb)3",,,,,,,,shape_01,,3.18,,,,,3.18,,,,,,,,,,,,,
,,,Hf0.2Nb0.8,,,,Hf1-xNbx,,,,,,,,,,9.48,,,,,9.48,,,,,,,,,,,,,
"By high-energy X-ray diffraction measurements at high pressures and low temperatures, a rapid suppression of the superlattice transition is associated with the emergency of quantum fluctuations.",,,Sr3Ir4Sn13,,,,Sr3Ir4Sn13,,,,,,,,shape_03,,,,,,,7.0,,,,,,,,,,,,,
"as-prepared,with out oxidiqer",,,Hg0.75Re0.25Sr2Ca2Cu3Oz,,,,"(Hg,Re)Sr2Ca2Cu3Oz",,,,,,,,,,,,,100.0,,100.0,,,,,,,,,,,,,
,,,Bi2Sr2Ca1Cu2O8,,,,Bi2Sr2CaCu2O8,,,,,,,,shape_03,,,,,88.0,,88.0,,,,,,,,,,,,,
,,,Ru0.8Sn0.2Sr2Gd1Cu2O8,,,,"(Ru,Sn)Sr2GdCu2O8",,,,,,,6.56e-09,,28.4,,48.0,,,,38.2,,,,,,,,,,,73.1,,
not SC.  lattice distortion due to Ge-Ge dimer.,,244.0,Ba1Ni2Ge1.8P0.2,,,,"BaNi2(Ge,P)2",,,,,,,,shape_01,,,,0.0,,,,,6.35,,,,,,,,,,,
,,,Y1Ba2Cu3O6.86,,,,YBa2Cu3Oz,,,6.86,,,,1.56e-10,,91.0,,,,,,91.0,,,,,,,,,,,,,
GAP is measured using STM,,,Bi2.1Sr1.9Ca1Cu2O8.25,,,,"Bi2(Sr,Bi)2CaCu2O8",,,8.25,,,,,shape_03,,,,,,,,,,,,,,,,,,,,
,,,Ir0.1Zr0.9,,,,Ir0.1Zr0.9,,,,,,,,,,5.5,,,,,5.5,,,,,,,,,,,,,
,,,Bi2Sr2Ca0.8Y0.2Cu2O8.27,,,,"Bi2(Sr,Ca)2(Ca,Y)Cu2O8",,,8.27,,,,2.17e-09,shape_01,,92.6,,,,,92.6,,,,,,,,,,,,,
"Tc defined as R=0.5Rn.  Hc2(T)//b for sample #1(Tc=0.55 K), Hc2(T)//a and //c for sample #2 (Tc=0.71 K)",2.6,,U1Co1Ge1,,,,UCoGe,,0.6,,,,,,shape_03,0.48,0.55,0.72,,,,0.55,,,,,,,,,,,,,
,,,Nd1Bi1S2F0.7O0.3,,,,"(Ce,Nd)O0.3F0.7BiS2",,,,,,,,shape_01,,,,,4.75,,4.75,,,,,,,,,,,,,
,,,B2Mg1,,,,MgB2,,,,,,,,,,38.2,,,,,38.2,,,,,,,,,,,,,
,,272.0,Nb0.96Ta0.04,,,,Nb1-xTax,,,,,,,,,,8.87,,,,,8.87,6.14,7.98,,,,,,,,,,,
,,,Bi1.5Pb0.5Sr1.8La0.2Cu1O5.983,,,,"(Bi,Pb)2(Sr,La)2CuO6",,,5.983,,,,,,,9.2,,,,,9.2,,,,,,,,,,,,,
,,,Th1Ni2B2C1,,,,ThNi2B2C,,,,,,,,shape_01,,6.5,,,,,6.5,,,,,,,,,,,,,
The Sample was deposited with Nd2CuO4 underlayer.,,,Sr0.95Nd0.05Cu1O2-d,,,,"(Sr,Nd)CuO2",,,,,,,,shape_05,,,,,,,,,,,,,,,,,,,,
"ANAL. CA0.25PR0.5,IMPURITY 4.8%BACUO2",,,Y0.2Ca0.4Pr0.4Ba2Cu3O7,,,,"(Y,Ca,Pr)Ba2Cu3O7",,,7.0,,,,,shape_01,,36.5,,,,,36.5,,,,,,,1.83,,,,,,
Young's modulus by sound resonance method. Fracture toughness = 0.625 MPa.m^0.5.,,,La1Fe0.8Zn0.2As1F0.15O0.85,,,,"La(O,F)(Fe,Zn)As",,,,,,,,,,,25.5,,,,25.5,,,,,,,,,,,,,
n = 1.40 where R(T) = R0 + A*T^n for Tc < T < 100K,,,La1Fe1As0.4P0.6F0.1O0.9,,,,"LaFe(As,P)(O,F)",,,,,,,,shape_01,,21.14,,,21.67,,21.14,,,,,,,,,,,,,
"LI SUBSTITUTES FOR CU,SOLUBILITY LIMIT IS ABOUT X = 0.13",,,Y1Ba2Cu4Li0.016O8,,,,YBa2Cu4(Li)O8,,,,,,,,,,77.0,,,,,77.0,,,,,,,,,,,,,
,,,Ba1Fe0.75Ru1.25As2,,,,"Ba(Fe,Ru)2As2",,,,,,,,,,,,,0.0,,0.0,,,,,,,,,,,,,Check: Tc=0 (Non-superconducting?)
,,,Nd1.1Ba1.9Cu3O7+Z,,,,"(Nd,Ba)(Ba,Nd)2Cu3O7",,,,,,,1.51e-09,shape_01,,82.3,,,,,82.3,,,,,,,,,,,,,
carrier p=0.09. P estimated from Tc using Tallon's eq.,,,Bi2Sr2Ca1Cu2Oz,,,,Bi2Sr2CaCu2Oz,,,,,,,2.27,shape_04,50.0,,,,,,50.0,,,,,,,,,,,,,
"as-cast sample: Tc=4.8K. residual [gamma] = 7.21 mJ/mol.K2.  Two gaps: large (2d/kTc) =4.26 at Tc , smaller ()=1.02 at Tc/5. [penet] from muon-SR. lattice term in SP(beta) = 0.247 mJ/mol.K4",,,Lu2Fe3Si5,4.26,,,Lu2Fe3Si5,,,,,,,,shape_01,,,,,6.1,,6.1,,24.9,,,353.0,,,,,,,,
solid solution. P-type conductivity,,,Sn0.9405Ge0.0095In0.05Te1,,,,"(Sn,Ge,In)Te",,,,,,,,shape_01,,1.61,,,,,1.61,,,,,,,,,,,,,
,,,Ce0.84Y0.06Gd0.1Ru2,,,,"(Ce,Y,Gd)Ru2",,,,,,,,,,3.32,,,,,3.32,,,,,,,,,,,,,
,,,Nb1Se2,,,,Nb1Se2,,,,,,,,,,7.38,,,,,7.38,,,,,,,,,,,,,
s/c volume fraction is very small.,,,Mg1Co1Ni2.97Co0.03,,,,"MgC(Ni,Co)3",,,,,,,,,,6.7,,,,,6.7,,,,,,,,,,,,,
,,,Th1Si1.9Co0.1,,,,ThSi2-xCox,,,,,,,,shape_01,,2.18,,,,,2.18,,,,,,,,,,,,,
,,244.0,Gd2Rh3Sn5,,,,,10.0,,,,,,,shape_01,,,,,,,,,,,,,,,,,,,,
,,,La1.65Ba0.35Cu1O4,,,,"(La,Ba)2CuO4",,,,,,,,,,,4.2,4.2,,,4.2,,,,,,,,,,,,,
,,,Nd1.85Ce0.15Cu1O3.93,,,,"(Nd,Ce)2CuO4",,,3.93,,,,-0.65,shape_01,,,24.0,,,,24.0,,,,,,,,,,,,,
,,,Bi2.1Sr1.93Ca0.82Er0.15Cu2O8+z,,,,"Bi2Sr2(Ca,Er)Cu2O8",,,,,,,,,,69.7,,,,,69.7,,,,,,,,,,,,,
,,,Sn1As0.95Se0.05,,,,SnAs1-xSex,,,,,,,,shape_01,,,4.3,,4.3,0.22,4.3,649.0,,3.53,,,,0.0217,,,,,,
,,,Ir0.5Te0.5,,,,Ir0.5Te0.5,,,,,,,,,,3.0,,,,,3.0,,,,,,,,,,,,,
Pseudogap temp (Rmax) = 38.4 K.,,,Ba1Fe1.866Pd0.134As2,,,,"Ba(Fe,Pd)2As2",,,,,,,,shape_03,,7.16,,,,,7.16,,,,,,,,,,,,,
,,,Bi2Sr2Ca0.67Y0.33Cu1.98Zn0.02O8+d,,,,"Bi2Sr2(Ca,Y)(Cu,Zn)2O8",,,,,,,,shape_01,,71.1,,,,,71.1,,,,,,,,,,,11.0,,
"values of [Tc], [DebyeT], [Gapene] are obtained by curve fitting of thermal conductivity k(T).",,384.5,Y1Ba2Cu3Oz,5.0,,,YBa2Cu3Oz,,,,,,,,,,91.2,,,,,91.2,,,,,,,,,,,,,
,,,Sm1La0.8Sr0.2Cu1O3.945,,,,"Sm(La,Sr)CuOz",,,3.945,,,,,shape_01,,,,,26.0,,26.0,,,,,,,,,,,,,
Hc(0) =  842 Oe. (delta-C/gamma*Tc) = 1.61. e-ph coupling = 0.650.,,256.0,Nb0.037Ta0.963,3.59,,,Ta1-xNbx,,,,,,,,,,4.51,,,,,4.51,,6.06,,,,,,,,,,,
,,,Be16Zr1,,,,Be16Zr1,,,,,,,,,,,,1.15,,,,,,,,,,,,,,,,
R(min)  at T=151 K,,,Sm1Fe0.85Ir0.15As1O1,,,,"SmO(Fe,Ir)As",,,,,,,,shape_01,,16.0,17.3,,16.0,,16.0,,,,,,,,,,,,,
,,,Y1Ba2Cu3O6.93,,,,YBa2Cu3O7-z,,,6.93,,,,,shape_01,,,,,91.0,,91.0,,,,,,,,,,,,,
Ca-intercalated.  Ca-content not known (0.05=< x =<0.07).,,,Ca0.6Mo1S2,,,,(Ca)xMoS2,,7.0,,,50.0,,,,,,4.0,,,,4.0,,,,,,,,,,,,,
Neel-T determined by sus(peak),,,La2Cu1O4,,,,La2CuO4,295.0,,,,,,,shape_01,,,,4.2,,,,,,,,,,,,,,,,
,,,C0.44M0.56,,,,,,,,,,,,,,12.5,,,,,12.5,,,,,,,,,,,,,
,,,Mo0.04Ti0.96,,,,,,,,,,,,,,2.0,,,,,2.0,,,,,,,,,,,,,
,,,Bi2Sr2Ca0.5Y0.5Cu2O8.36,,,,"Bi2Sr2(Ca,Y)Cu2O8",,,8.36,,,,,shape_01,,18.0,,,,,18.0,,,,,,,,,,,137.0,,
,,,Th1.4Ho0.6C3,,,,"(Th,Ho)2C3",,,,,,,,,,5.2,,,,,5.2,,,,,,,,,,,,,
,,,Nd1Fe1As1F0.3O0.7,,,,"Nd(O,F)FeAs",,,,23.0,,,-1.3e-09,shape_03,,,46.0,,,,46.0,,,,,,,,,,,,,
lattice const. c linearly decreases with decreasing I content. I atom found between Bi-O layers.,,,I1Bi2Sr2Ca1Cu2Oz,,,,IBi2Sr2CaCu2O8,,,,,,,,shape_03,,65.0,75.0,,65.0,,65.0,,,,,,,,,,,,,
,,,Rh0.105Ru0.895,,,,Ru1-xRhx,,,,,,,,,,0.27,,,,,0.27,,,,,,,,,,,,,
ultrasonic wave velocity was measured at 4.2K. porosity=0.22,,426.0,Gd1Ba2Cu3O7-z,,,,GdBa2Cu3O7,,,,,,,,,,92.0,,,,,92.0,,,,,,,,,5.549,,,,
,,,Pb0.5Ca1Sr2Y0.5Cu2O6.95,,,,"(Pb,Ca)Sr2(Ca,Y)Cu2O7",,,6.95,,,,,,30.0,50.0,,,,,50.0,,,,,,,,,,,,,
,,,Bi1Mo1,,,,Bi1Mo1,,,,,,,,,,,,1.28,,,,,,,,,,,,,,,,
,,,Ge0.3Cu0.7Sr2Ca3Cu4O11.05,,,,"(G,Cu)Sr2Ca5Cu6Oz",,,,,,,,,,,,,7.0,,7.0,,,,,,,,,,,,,
RESRT  70micro Ohm.cm,,,La3Ni2B2N3,,,,La3Ni2B2N3,,,,,,,,shape_01,,12.3,,,,,12.3,,,,,,,,,,,,,
,,,H0.47Nb0.72Pd0.18W0.1,,,,"(H,Nb,Pd,W)",,,,,,,,,,3.48,,,,,3.48,,,,,,,,,,,,,
single crystal,,,Pt3U1,,,,"U(Pt,Pd)3",,,,,,,,shape_03,,0.547,,,,,0.547,,,,,,,,,,,,,
,,,Ho0.5Pr0.5Ba2Cu3O7-Z,,,,"(Ho,Pr)Ba2Cu3O7",,,,,,,,,,28.3,,,,,28.3,,,,,,,,,,,,,
,,,Bi2Sr2Ca2Cu3Zn0.02C0.64H0.32N0.16Oz,,,,(ZnPc)Bi2Sr2Ca2Cu3Oz,,,,,,,,,,,79.8,,,,79.8,,,,,,,,,,,,,
,,188.0,Rh1Zr2,,,,Zr2Rh,,,,,,,,,,11.3,,,,,11.3,,46.0,,,,,,,,,,,
,,,Sm1.85Ce0.15Cu1O4-d,,,,"(Sm,Ce)2CuO4",,,,,,,,shape_01,,,,,18.3,,18.3,,,,,,,,,,,,,
,,,Nd2Cu1O3.93,,,,Nd2CuO4,,,3.93,,,,,shape_01,,,,,,,,,,,,,,,,,,,,
,,,Pd50.9745Mn0.0255Sb49,,,,"(Pd,Mn)1-xSbx",,,,,,,,,,1.46,,,,,1.46,,,,,,,,,,,,,
using B<11>. No B-isotope effect on PENET (by muon-SR).,,,B2Mg1,,,,MgB2,,,,,,,,shape_01,,39.36,,,,,39.36,,,,,,,,,,,,,
P = 0.3 GPa. T<CDW> = 260 K.,,,Eu1Bi1S2F1,,,,EuBiS2F,,,,,,,,shape_01,,0.35,,,,,0.35,,,762.0,,,,,,,,,,
,,,Eu0.65La1.2Ce0.15Cu1O4,,,,"(Eu,La,Ce)2CuO4",,,,,,,,shape_01,,,11.0,,,,11.0,,,,,,,,,,,,,
,,376.0,La1.8Sr0.2Cu1O4-Z,,,,"(La,Sr)2CuO4",,,,,,,,shape_01,,35.0,,,,,35.0,,3.35,,,,,,,,,,,
,,,Y1.1Ba1.9Cu3O6.65,,,,"Y(Ba,Y)2Cu3O7",,,6.65,,,,,shape_01,90.3,,92.2,,,1.9,91.25,,,,,,,,,,,,,
Tn = T of SP-peak. Schottky peak = peak-T of Schottky term = 0.613 K.,,191.0,Pr0.7Eu0.3Pt4Ge12,,,,Pr1-xEuxPt4Ge12,,,,,,,,shape_01,,,5.28,,,,5.28,,79.7,,,,,,,,,,,
,,,Zr1Ru1P1,,,,ZrRuP,,,,,,,,,,3.46,,,,,3.46,,,,,,,,,,,,,
structure beta = 93.75,,,Y2I1.75Br0.25C2,,,,"Y2(I,Br)2C2",,,,,,,,,,10.35,,,,,10.35,,,,,,,,,,,,,
,,,Mo0.25Sr2Ce2.01La0.99Cu2.75O11+z,,,,"(Cu,Mo)Sr2(Ce,La)3Cu2O11+z",,,,,,,,shape_01,,,,,25.8,,25.8,,,,,,,,,,,,,
N2-ANN process is important for s/c. precise analysis of structure.,,,Fe1Sr2Y1Cu2O6+z,,,,FeSr2YCu2O6,,,,,,,,,,,,,50.0,,50.0,,,,,,,,,,,,,
"80%O(18),DTC=0.41+-0.2K,ALPHA=0.14+-0.08(SUS)",,,La1.85Sr0.15Cu1O4,,,,"(La,Sr)2CuO4",,,,,,,,shape_01,,35.0,,,,,35.0,,,,,,,,,,,,,
"Tn, magnetic exchange interaction J measured by Raman. O-content by iodometric titration",,,La1.25Ba1.45Ca0.3Cu3O7.15,,,,"(Ca,La)(Ba,La)Cu3Oz",,,7.15,,,,,shape_03,,75.2,,,,,75.2,,,,,,,,,,,,,
,,,Nd1.85Ce0.15Cu0.998Ni0.002O4,,,,"(Nd,Ce)2(Cu,Ni)O4",,,,,,,,shape_01,,17.3,,,,,17.3,,,,,,,,,,,,,
gap by fitting specific heat data.,,351.0,Mg1C0.977Ni3,5.0,,,MgCNi3,,,,,,,,,,7.0,,,,,7.0,11.8,11.3,,,,,,,,,,,
