Repository: Tejasvini595/superconductor_deepset

## Overview

This repository contains the official implementation of **"From Individual Elements to Macroscopic Materials: In Search of New Superconductors via Machine Learning"**.

The code implements a **DeepSet neural network** for predicting the critical temperature (Tc) of superconducting materials based solely on their chemical composition. By explicitly enforcing permutation invariance, the DeepSet architecture avoids artifacts associated with arbitrary element ordering and provides a physically meaningful framework for learning composition–property relationships in superconducting materials.

File: data/superconductors_kaggle_ready_v2.csv (part 42 of 87)
comment,curiet,debyet,element,gapene,kaizero_value,moment_value,name,neelt,nhc2zero_value,oz,pcohere_value,phc2zero_value,ppenet_value,rh300,shape,t1_value,t2_value,t3_value,tcn_value,tcsus_value,tcwidth_value,critical_temp_K,upper_critical_field_0K_T,gamma_sommerfeld_mJmolK2,resistivity_normal_uOhmcm,resistivity_roomtemp_uOhmcm,penetration_depth_nm,coherence_length_nm,dhc2dt_TK,dtcdp_KGPa,density_gcm3,lower_critical_field_0K_T,thermopower_300K_uVK,energy_gap_meV,data_quality_flag
gamma in mj/mol.K2. Debye-T from sp-heat.,,294.0,Mg1C1Ni2.97Mn0.03,,,,"MgC(Ni,Mn)3",,,,,,,,,,,,0.3,,,,,32.4,,,,,,,,,,,
,,,Mg0.8Al0.2B2,,,,"(Mg,Al)B2",,,,,,,,shape_01,,,33.4,,,,33.4,9.1,,,,,,,,,,,,
,,,Gd1Ba2Cu2.9Ni0.1O7-Z,,,,"GdBa2(Cu,Ni)3O7",,,,,,,,shape_01,,77.7,,,,,77.7,,,,,,,,,,,,,
,,,La1.85Sr0.09Ca0.034Ba0.026Cu1O3.99,,,,"(La,Sr,Ca,Ba)2CuOz",,,3.99,,,,,,,,31.3,,32.2,,32.2,,,,,,,,,,,,,
M is THF(tetrahydrofuran). layer distance c/3 = 13.3 A.,,,Li0.24M0.14Hf1N1Cl1,,,,LixTHFyHfNCl,,,,,,,,,,25.5,,,,,25.5,,,,,,,,,,,,,
,,,Y1Sr2Cu2.8Re0.2O6.9,,,,"YSr2(Cu,Re)3O7",,,6.9,,,,,shape_01,43.0,,,,,,43.0,,,,,,,,,,,,,
,,,Bi2Sr2Ca1Cu2Oz,,,,Bi2Sr2CaCu2O8,,,,,,,,shape_03,,75.0,85.0,,75.0,,75.0,,,,,,,,,,,,,
,,,Y1Sr2Cu2.8Re0.2O7.2,,,,"YSr2(Cu,Re)3O7",,,7.2,,,,,shape_01,63.0,,,,,,63.0,,,,,,,,,,,,,
90%1212 phase,,,Hg0.7Pb0.3Sr2Ca0.7Y0.3Cu2Oz,,,,"(Hg, Pb) Sr2 (Ca,Y) Cu2  Oz",,,,,,,,shape_01,,,100.0,,,,100.0,,,,,,,,,,,,,
LONG AXIS PERPENDICULAR TO PRESS DIRECTION,,,Bi2Sr2Ca1Cu2OZ,,,,Bi2Sr2CaCu2O8,,,,,,,,,,91.0,,,,,91.0,,,,9.25,,,,,6.3,,,,
,,,La1F0.3Bi1S1Se1O0.7,,,,"La(O,F)BiSSe",,,,,,,,shape_01,3.8,,,,3.9,,3.9,,,744.0,,,,,,,,-23.5,,
,,,Sm1Rh4B4,,,,SmRh4B4,,,,,,,,,,2.66,,,,,2.66,,,,,,,,-0.0506,,,,,
,,,Y1In0.75Pb2.25,,,,"Y(In,Pb)3",,,,,,,,shape_01,,1.94,,,,,1.94,,,,,,,,,,,,,
"heat(880C,8h)",,,Hg0.7Mo0.3Sr2Cu1O4+z,,,,"(Hg,Mo)Sr2CuO4+z",,,,,,,,shape_01,,,,,36.0,,36.0,,,,,,,,,,,,,
,,,Y1Ba2Cu3O7-Y,13.0,,,YBa2Cu3O7,,,,,,,,,,90.0,,,,,90.0,,,,,,,,,,,,,
,,,Sm1.27Ba1.73Cu3O7.05,,,,"(Sm,Ba)(Ba,Sm)2Cu3O7",,,7.05,,,,,,,50.1,,,,,50.1,,,,3.14,,,1.09,,,,31.6,,
"Tc measured inductively, defined as mid point in transition.",,,Ru2Th1,,,,ThRu2,,,,,,,,shape_01,,3.4,,,,,3.4,,,,,,,,,,,,,
,,,Al1Nb3,,,,"Nb3(Al,B)",,,,,,,,,,17.8,,,,,17.8,,,,,,,,,,,,,
T<SDW> = 28.9 K. Tm(FM) = 15.0 K. FSC(ferromagnetic superconductor) below Tc,24.5,,Rb1Eu1Fe3.8Ni0.2As4,,,8.0,"RbEu(Fe,Ni)4As4",,,,,,,,shape_01,,23.0,,,22.1,,23.0,,,,,,,,,,,,,
"P-induced SC. Two SC phases: Low-Tc phase(Tc=4.5 K, P<crit> = 8.0 GPa)  and high-Tc phase (Tc=8.5 K, P<crit> = 10.1 GPa.). Charge order disappear at P<crit> = 10.1 GPa.",,,Li0.33V2O5,,,,beta-LixV2O5,,,,,,,,,,8.5,,0.0,,,8.5,,,,,,,,,,,,,
,,,La0.3Pr0.7Ba2Cu3O7,,,,"(La,Pr)Ba2Cu3O7",15.4,,,,,,,shape_01,,,,,,,,,,,,,,,,,,,,
,,,Eu1.8315Y0.0185Ce0.15Cu1O4,,,,"(Eu,Y,Ce)2CuO4",,,,,,,,,,,,,4.3,,4.3,,,,,,,,,,,,,
winor amount of impusity p  ase.,,,Y0.7Ca0.3Ba1Cu2.7Zn0.3O7-z,,,,"(Y,Ca)Ba2(Cu,Zn)3O7",,,,,,,,,43.0,,,,45.0,,45.0,,,,,,,,,,,,,
as-grown. Anisotropy factor r=178,,,Bi2.1Sr1.9Ca1Cu2O8+z,,,,Bi2Sr2CaCu2O8,,,,,,1930.0,,shape_03,,,,,90.5,,90.5,,,,,,,,,,,,,
,,,Re0.6W0.4,,,,Re0.6W0.4,,,,,,,,,,6.0,,,,,6.0,,,,,,,,,,,,,
,,,La1.82Sr0.18Cu1O3.967,,,,"(La,Sr)2CuO4",,,3.967,,,,,,,22.0,,,,,22.0,,,,,,,,,,,,,
,,,Y1Gd0.8Ba2Cu3OZ,,,,"(Y,Gd)Ba2Cu3O7",1.93,,,,,,,,,,,,,,,,,,,,,,,,,,,
,,,Hg0.75V0.25Sr2Gd1.5Ce0.5Cu2Oz,,,,"(Hg,V)Sr2(Gd,Ce)2Cu2Oz",,,,,,,,shape_01,,,47.0,,,,47.0,,,,,,,,,,,,,
,,,Tl1.5Pb0.5Nd2Sr2Cu3OX,,,,,,,,,,,,,,38.8,,,,,38.8,,,,,,,,,,,,,
,,,Dy1Ba1Sr1Cu3O6.94,,,,RBaSrCu3O7,,,6.94,,,,,shape_01,,83.0,,,,,83.0,,,,,,,,,,,,,
,,,La1Fe1As1O1,,,,LaOFeAs,,,,,,,,,,,,1.2,,,,,,,,,,,,,,,,
,,,Nd1Ba2Cu3O6.94,,,,NdBa2Cu3O6+x,0.53,,6.94,,,,,shape_01,90.0,,,,,,90.0,,,,,,,,,,,,,
,,,Nb3Sn0.9Al0.1,,,,"Nb3(Sn,Al)",,,,,,,,,,17.8,,,,,17.8,,,,,,,,,,,,,
"Anomalous transport inside the nematic phase has been observed, influenced by both changes in the electronic structure and the scattering with the lattice and spin fluctuations.",,,Fe1Se0.93S0.07,,,,FeSe0.93S0.07,,,,,,,-2e-09,shape_03,,,,,,,10.42,,,,,,,,,,,,,
,,,La1.85Sr0.15Cu0.925Zn0.025O4,,,,"(La,Sr)2(Cu,Zn)O4",,,,,,,,,,15.0,,,,,15.0,,,3.5,,,,,,,,,,
"P-induced SC. SC poperties (Tc, Hc2) are for P = 5.7 GPa.",,,Ce1Co1Ge3,,,,CeCoGe3,,,,,,,,shape_03,,0.65,,0.0,,,0.65,,,,,,,73.0,,,,,,
,,,Bi2.35Sr1.65Cu1O6.23,,,,"Bi2(Sr,Bi)2CuO6",,,6.23,,,,8.3e-09,,,,,14.0,,,,,,,1600.0,,,,,,,,,
,,,Y1Ba2Cu2.95Ni0.05O6.94,,,,"YBa2(Cu,Ni)3O7-z",,,6.94,,,,,shape_01,,,,,85.0,,85.0,,,,,,,,,,,,,
,,,Ba0.51K0.49Bi1O2.974,,,,"(Ba,K)BiO3",,,2.974,,,,,,,22.2,,,,,22.2,,,,,,,,,,,,,
,,,La2.4Ca1.2Ba2.4Cu6O14.082,,,,"(La,Ca)3(Ba,Ca)3Cu6O14",,,14.082,,,,,,79.0,,,,,,79.0,,,,,,,,,,,,,
not SC. RRR = 60. 2nd magnetic phase at 8.3 K.,,,Pr1Fe2Ge2,,0.0053,3.5,PrFe2Ge2,14.6,,,,,,,shape_03,,,,1.8,,,,,,,,,,,,,,,,
,,,Ag0.85In0.15,,,,Ag0.85In0.15,,,,,,,,,,,,0.014,,,,,,,,,,,,,,,,
"RANDOM ORIENTED MULTI-GRAIN(8*8*4 MM3),EXTENSIVE TWIN",,,Y1Ba2Cu3O7-Z,,,,YBa2Cu3O7,,,,,,,,,,94.0,,,,,94.0,,,,,,,,,,,,,
,,,Bi2Sr2Ca0.6Y0.4Cu2O8.29,,,,"Bi2Sr2(Ca,Y)Cu2O8",,,8.29,,,,,shape_01,,64.0,,,,,64.0,,,,,,,,,,,,,
,,,La1Fe0.95Zn0.05As1O1,,,,"LaO(Fe,Zn)As",,,,,,,,shape_01,,,,2.0,,,,,,,,,,,,,,-20.3,,
,,259.0,Ta1,,,,Hf1-xTax,,,,,,,,,,4.21,,,,,4.21,,,,,,,,-0.026,,,,,
single crystal 0.5*0.17*0.035 mm3. Hc2 for H//c. ab-plane thermal conductivity at various magnetic fields (H//c) was measured.,,,B2Mg1,,,,MgB2,,,,,,,,shape_03,,38.1,,,,,38.1,30.0,,,,,,,,,,,,
,,,Th1Ir0.1Os1.9,,,,"Th(Ir,Os)2",,,,,,,,,,2.25,,,,,2.25,,,,,,,,,,,,,
Tc defined from ac-SUS.,,,Fe1Se0.5Te0.5,,,,FeSe0.5Te0.5,,,,,,,,,,,,,8.47,,8.47,,,,,,,,14.7,,,,,
,,,Y1Ba2Cu2.97Al0.03O7-Z,,,,"YBa2(Cu,Al)3O7",,,,,,,,shape_01,,86.1,,,,,86.1,,,,,,,,,,,,,
(dC/Tc) = 44.50 mJ/mol.K2. Tc defined as max of (dR/dT).,,,Ba0.5K0.5Fe2As2,,,,Ba0.5K0.5Fe2As2,,,,,,,1.603e-09,shape_03,,37.78,,,,,37.78,,,,,,,,,,,,,
semiconductor-like. lattice term in C  (beta) = 1.357 mJ/mol.K4. SC maybe from beta-FeSe impurity phase.,,205.0,Ba1Fe1.9Se3,,,,BaFe2Se3,255.0,,,,,,,shape_03,,,,,11.0,,11.0,,,,,,,,,,,,,
Polycrystalline sample,,,Y0.5Yb0.5Ba2Sr0Cu3O7-Z,,,,"(Y,Yb)Ba2Cu3O7",,,,,,,,shape_01,87.2,,,,,,87.2,,,,883.0,,,,,,,,,
P-induced SC. Pc=4.8 GPa. Tc(max) = 16.6 K at P=5.31 GPa. magnetic(para-AFM) and structural(tetra-ortho) transitions at T=134 K.,,,Ba1Fe2As2,,,,BaFe2As2,,,,,,,,shape_03,16.6,,,0.0,,,16.6,,,,,,,,,,,,,
,,,Lu1Ni1.81Co0.38B2C1,,,,"Lu(Ni,Co)2B2C",,,,,,,,shape_01,,2.9,,,,,2.9,,,,,,,,,,,,,
,,,La1.2Ba1.3Sr0.5Cu3O6.943,,,,"La(Ba,Sr)2Cu3O7",,,6.943,,,,,,,45.1,,,,,45.1,,,,,,,,,,,,,
not s/c. gamma in mj/gat.K2.,,203.0,La3In1C1,,,,La3InC,,,,,,,,,,,,1.02,,,,,5.9,,,,,,,,,,,
"Anisotropy, R(a):R(b):R(c) = 80:1:1600(at 300K) and 150:1:1600(at 4.2 K). (-dHc2/dT) = 1.5, 19.5, 0.5 T/K for a, b, c axis , respectively. [cohere] = 100, 300, 25 A for a, b, c axis.",,,Li0.9Mo6O17,,,,Li0.9Mo6O17,,,,300.0,,,,shape_03,,2.2,,,,,2.2,,,,,,,,,,,,,
nominal(Bi:Pb:Sr:Ca:Cu:Nd = 1.7:0.4:2.0:1.1:2.1:x ) x = 0.4. Jc(64K) = 355 A/cm2. RRR = 1.56. Nd maybe replaced by Ca,,,Bi1.7Pb0.4Sr2Ca1.1Cu2.1Nd0.4Oz,,,,"(Bi,Pb)2Sr2CaCu2NdxOz",,,,,,,,,80.5,,95.3,,,,87.9,,,79.38,,,,,,,,,,
"Tc defined as onset of real part of surface impedance. Two isotropic gaps: 2.98 and 1.10 meV, (2d/kTc) = 4.24, and 1.57",,,Li1Fe1As1,4.24,,,LiFeAs,,,,,,6000.0,,,,16.3,,,,,16.3,,,,,,,,,,,,2.98,
,,,Hg1Ba2Ca2Cu3O8+z,,,,"(Hg,Pb)Ba2Ca2Cu3O8",,,,,,,,,110.0,,,,,,110.0,,,,,,,,,,,,,
RH300(=230K),,,Bi4Sr3Ca2Tm1Cu4O16+Z,,,,"Bi4Sr3(Ca,Tm)3Cu4O16",,,,,,,5.66e-10,,,49.0,,,,,49.0,,,,,,,,,,,,,
not s/c,,,Eu0.6Pr0.4Ba2Cu3O6.64,,,,"(Eu,Pr)Ba2Cu3O7",,,6.64,,,,,shape_01,,,,20.0,,,,,,,,,,,,,,,,
,,,Mo0.23Re0.77,,,,Mo0.23Re0.77,,,,,,,,,,9.25,,,,,9.25,,,,,,,,,,,,,
R=not zero at 1 K,,,Th1Ir1.2Ru0.8,,,,"Th(Ir,Ru)2",,,,,,,,,,1.45,,,,,1.45,,,,,,,,,,,,,
sp-heat was measured. gamma not shown explicitly.,,,La1.35Nd0.4Sr0.25Cu1O4,,,,"(La,Nd,Sr)2CuO4",,,,,,,,,,8.33,,,,,8.33,,,,,,,,,,,-1.37,,
dTc/dp in K/GPa. ,,,Lu3.5Sc1.5Ir4Si10,,,,"(Lu,Sc)5Ir4Si10",,,,,,,,,,7.64,,,,,7.64,,,,,,,,-0.059,,,,,
"RH300=AT 250K,RHN=AT 100K",,,Y1Ba2Cu2.6Ni0.4O7,,,,"YBa2(Cu,Ni)3O7",,,,,,,7.93e-10,,,58.0,,,,,58.0,,,,,,,,,,,,,
"Td1(HTT-MTO transition) = 305 K, Td2(MTO-LTT transition) = 35 K, incommensulability : delta = 0.107",,,La1.92Ba0.08Cu1O4,,,,"(La,Ba)2CuO4",39.0,,,,,,,shape_03,,29.0,,,,,29.0,,,,,,,,,,,,,
"Tc, thermopower measured for 0.2 =< x =< 0.8 in Bi2Sr2-xEuxCuOz. Eu-content not given. Tc vs S(290K) shown in figure.",,,Bi2Sr1.6Eu0.4Cu1Oz,,,,"Bi2(Sr,Eu)2CuOz",,,,,,,,shape_03,,15.5,,,,,15.5,,,,,,,,,,,,,
"synthesis conditions=55Kbar,870C,1.2H using graphite furnace",,,Cu0.75Ag0.25Ba2Ca3Cu4Oz,,,,"(Cu,Ag)Ba2Ca3Cu4Oz",,,,,,,,shape_02,100.0,,124.0,,,,112.0,,,,,,,,,,,,,
Tc defined as max of (dR/dT). SP shows Tc = 2.52K. (dC/gamma*Tc) = 1.38.,,145.0,Y1Ir2Si2,,,,YIr2Si2,,,,,,,,shape_01,,2.72,,,,0.1,2.72,1.59,8.0,,,,455.0,,,,,,,
,,,Pd50.99745Cr0.00255Sb49,,,,"(Pd,Cr)1-xSbx",,,,,,,,,,1.35,,,,,1.35,,,,,,,,,,,,,
small amount of impurity phases,,,Ru0.75Nb0.25Sr2Eu1.5Ce0.5Cu2Oz,,,,"(Ru,Nb)Sr2(Eu,Ce)2Cu2Oz",,,,,,,,,25.0,,42.0,,,,33.5,,,,,,,,,,,,,
magnetic properties by inelastic nsutron scatlering,9.0,,Pb2Sr2HCu3O8,,,10.1,Pb2Sr2H0Cu3O8,,,8.0,,,,,,,,,,,,,,,,,,,,,,,,,
,,,Ru1Sr2Gd0.91Nd0.09Cu2O8,,,,"RuSr2(Gd,Nd)Cu2O8",,,,,,,,,11.0,,36.0,,,,23.5,,,,,,,,,,,,,
,,,K0.4Mo1S2,,,,K0.4MoS2,,4.0,,,,,,shape_01,,6.9,,,,,6.9,,,,,,,,,,,,,
,,606.0,Cr1,,,,Cr,,,,,,,,,,,,1.5,,,,,1.42,,,,,,,,,,,
,,,Ir1Te1,,,,Ir1Te1,,,,,,,,,,,,0.35,,,,,,,,,,,,,,,,
,,,Tl1Sr2Ca0.6Pr0.4Cu2O7,,,,"TlSr2(Ca,Pr)Cu2O7",,,7.0,,,,,shape_02,70.0,,,,,,70.0,,,,,,,,,,,,,
,,,La1Fe1As1F0.11O0.89,,,,"La(O,F)FeAs",,,,,,,,,,,,,28.0,,28.0,,,,,,,,,,,,,
,,,Ca1La1Ba1Cu3O7,,,,CaBaLaCu3O7,,,,,,,,,,,,,70.0,,70.0,,,,,,,,,,,,,
[penet] measured by magnetic force microscopy(MFM). Two gaps obtained by fitting. large gap in DB. small one (2D/kTc) = 2.6,,,Ba1Fe1.86Co0.14As2,6.6,,,"Ba(Fe,Co)2As",,,,,,2510.0,,,,22.4,,,,,22.4,,,,,,,,,,,,,
Li-intercalated sample. Li-content not given,,,Li0.1Rb1Ca2Nb3O10,,,,LixRbCa2Nb3O10,,,,,,,,shape_01,,3.51,,,,,3.51,,,,,,,,,,,,,
ordered crystal. Tc(max) = 15.9 K.,,,Ga1V3,,,,V3Ga,,,,,,,,,,15.9,,,,,15.9,,,,,,,,,,,,,
,,,Y1Ba1.9La0.1Cu3O6.9,,,,"Y(Ba,La,)2Cu3O7",,,6.9,,,,,,,,95.0,,,,95.0,,,,,,,,,,,,,
"metal intercalated-FeAs. Synthetic conditions: Ba = 0.1219g, FeAs = 0.3000g, Liq. ammonia = 10ml, reaction duration = 4 days. Lattice term in SP,  beta=0.36 uJ/g.K4",,,Ba0.8Fe2Se2,,,,Ba0.8Fe2Se2,,,,,,,,,,,39.0,,,,39.0,36.5,,,,,,,,,0.15,,,
,,,Nb3Rh0.02Pt0.98,,,,,,,,,,,,,,9.6,,,,,9.6,,,,,,,,,,,,,
O2-annealed sample. O-content by iodometric titration.,,,Tl0.25Li0.25Ba2Ca2Cu3Si0.5O7.835,,,,"(Cu,Tl,Li)Ba2Ca2(Cu,Si)3O10",,,7.835,,,,,,,111.0,,,,,111.0,,,,,,,,,,,,,
,,,Zr1B12,,,,ZrB12,,,,,,,-0.000256,shape_03,,6.09,,,5.95,,6.09,,,,,,,,,,,,,
,,,Ir0.2Si0.05Zr0.75,,,,Ir0.2Si0.05Zr0.75,,,,,,,,,,6.2,,,,,6.2,,,,,,,,,,,,,
,,,La1Ba2Cu3O7,,,,LaBa2Cu3O7,,,,,,,,shape_01,,,,,89.6,,89.6,,,,,,,,,,,,,
,,,Ce0.02La0.98,,,,La1-xCex,,,,,,,,,,2.56,,,,,2.56,,,,,,,,,,,,,
,,,Au0.7Nb3Pt0.3,,,,Au0.7Nb3Pt0.3,,,,,,,,,,12.5,,,,,12.5,,,,,,,,,,,,,
Tc = 3 K at P = 3 GPa for phase I. Phase transition observed between 8 and 45 K. Topological SC due to interface state from proximity effect. Bulk modulus from lattice const.,,,Bi2Te3,,,,Bi2Te3,,,,,,,,shape_03,,,7.0,,,,7.0,,,,,,,,,,,,,
,,,Mn0.24Ni0.76,,,,Mn0.24Ni0.76,,,,,,,,,,,,1.3,,,,,,,,,,,,,,,,
,,,C1Re2W3,,,,C1Re2W3,,,,,,,,,,,,1.0,,,,,,,,,,,,,,,,
,,,Fe2As2Sr4Mg0.8Ti1.2O6,,,,"Fe2As2Sr4(Mg,Ti)2O6",,,,,,,,,18.0,,34.0,,,,26.0,,,,,,,,,,,,,
,,,La0.48Y0.52,,,,La0.48Y0.52,,,,,,,,,,1.0,,,,,1.0,,,,,,,,,,,,,
,,,Y0.4Gd0.6Ba2Cu3O7-z,,,8.06,"(Y,Gd) Ba2 Cu3 O7",,,,,,,,,,,,,92.0,,92.0,,,,,,,,,,,,,
RRR = 11.2. Minor impurity phase:  Fe-122(ThCr2Si2) type phase. magnetic order appears at 15 K.,,,Eu1Rb1Fe4As4,,,,EuRbFe4As4,,,,,,,,shape_01,35.8,,36.2,,36.0,,36.0,92.0,,,,,1.8,3.692,,,,,,
,,,Bi2Sr2Ca0.75Y0.25Cu2O8+d,,,,"Bi2Sr2(Ca,Y)Cu2O8",,,,,,,,shape_01,,87.9,,,,,87.9,,,,,,,,,,,5.0,,
,,,Nb3Ga0.9Zn0.1,,,,"Nb3(Ga,Zn)",,,,,,,,,,16.1,,,,,16.1,,,,,,,,,,,,,
,,,Y0.6Ca0.4Sr2Ga1Cu2O7,,,,"(Y,Ca)Sr2 Cu2 Ga O7",,,,,,,,,,41.0,,,,,41.0,,,,,,,,,,,,,
,,,Rh0.53Se0.47,,,,Rh0.53Se0.47,,,,,,,,,,6.0,,,,,6.0,,,,,,,,,,,,,
P-induced SC. Tc(max) = 8.68 K(in DB) at P=8 GPa. many phases depending P. See TCFIG(Tc vs P),,,Bi1,,,,Bi,,,,,,,,,,8.68,,0.0,,,8.68,,,,,,,,-0.3,,,,,
,,,Y1La0.2Ba1.8Cu3O7.46,,,,"Y(La,Ba)2Cu3Oz",,,7.46,,,,,,,89.8,,,,,89.8,,,,,,,,,,,,,
,,,La0.5Sm0.5Ba2Cu3OZ,,,,"(La,Sm)Ba2Cu3Oz",,,,,,,,shape_06,,,90.0,,,,90.0,,,,,,,,,,,,,
as-cast sample,,,Rh0.03Zr0.97,,,,Rh0.03Zr0.97,,,,,,,,,,10.4,,,,,10.4,,,,,,,,,,,,,
SUS(Pauli)=2.45E-4 cm3/mole,,,Bi2Sr2Ca1Cu2O8.22,,,0.702,Bi2Sr2CaCu2O8,,,8.22,,,,,,,77.6,,,77.6,,77.6,,,,,,,,,,,,,
AFM2 observed only by NMR.,,,La0.9Sr0.1Fe1As0.8P0.7O1,,,,La0.9Sr0.1FeAs1-xPxO,22.3,,,,,,,shape_01,,,5.04,,,,5.04,,,,,,,,,,,,,
,,,B2Mg1,,,,MgB2,,,,,,,,,,38.6,,,,,38.6,,,,,,,,,,,,,
Jc defined as 1 uV/cn. Jc-unit = A/cm2.,,,Hg0.8Pb0.2Ba2Ca2Cu3O8+z,,,,"(Hg,Pb)Ba2Ca2Cu3",,,,,,,,shape_01,130.0,,,,,,130.0,,,,,,,,,,,,,
,3.3,,Y0.7Pr0.3Ba2Cu4O8,,6.18e-07,2.61,"(Y,Pr)Ba2Cu4O8",,,,,,,,shape_01,61.0,,,,,,61.0,,,,,,,,,,,,,
Tc(P) measured by specific heat. Tc seems to saturate with Tc(max)=2.7 K at P=1.5 GPa. delta-C/gamma*Tc = 5.,,,Ce1Co1In5,,,,CeCoIn5,,,,,,,,shape_03,,2.26,,,,,2.26,,,,,,,,0.4,,,,,
,,,Hf1V2,,,,,,,,,,,,,,8.9,,,,,8.9,,,,,,,,,,,,,
,,,Y1Ba2Cu2.97Zn0.03O6.85,,,,"YBa2(Cu,Zn)3O7",,,6.85,,,,,shape_01,,77.0,,,,,77.0,,,,,,,,,,,,,
cubic. polycrystal. sample produced by NML.,,,Nb3Sn1,,,,Nb3Sn,,,,,,,,shape_01,,17.4,,,,,17.4,29.0,,,,,,2.4,,,,,,
"main phase 2212+minor 2223, THC150=9.50mw/cm,K",,,Bi1.6Pb0.4Sr2Ca2Cu3O10.07,,,,"(Bi,Pb)2Sr2Ca2Cu3O10",,,10.07,,,,,shape_02,102.3,,,,,,102.3,,,,,,,,,,,,,
,,,Y1Ba2Cu3O6.5,,,,YBa2Cu3Oz,,,6.5,,,,,shape_03,,,55.0,,,,55.0,,,,,,,,,,,,,
RRR = 12.8  Co-content x shows nominal value. [EDX] = 0.7*[nominal],,,Ca1Fe1.75Co0.25As2,,,,"Ca(Fe,Co)2As2",,,,,,,,shape_03,,,8.3,,14.1,9.2,14.1,,,,,,,,,,,,,
RRR > 400. type-I SC. G-L parameter = 0.025. Tc = 353mK by SP-heat). SC-properties show those of type-I SC. (dC/gamma*Tc) = 1.40.,,465.0,Si2Ta1,,,,TaSi2,,,,,,,,shape_03,,0.345,,,,,0.345,0.00298,3.2,,,63.0,,,,,,,,
Tm>45 K,,,Sm1Ru3B2,,,,SmRu3B2,45.0,,,,,,,,,,,1.2,,,,,,,,,,,,,,,,
,,,Hg0.85Re0.15Ba1.6Sr0.4Ca2Cu3O8,,,,"(Hg,Re)(Ba,Sr)2Ca2Cu3O8",,,,,,,,,130.3,,,,,,130.3,,,,,,,,,,,,,
,,,Bi1.5Pb0.5Sr1.7La0.3Cu1O5.993,,,,"(Bi,Pb)2(Sr,La)2CuO6",,,5.993,,,,,,,15.6,,,,,15.6,,,,,,,,,,,,,
"multi-phase, Meissner volume fraction is very small. S/C phase is not determined",,,Y1Pd4B1C0.2,,,,YPd4BC0.2,,,,,,,,shape_01,,21.0,,,,,21.0,,,,,,,,,,,,,
,,,Ce1Co1In4.972Sn0.028,,,,"CeCo(In,Sn)5",,,,,,,,shape_01,,,1.93,,,,1.93,,,,,,,,,,,,,
,,,Ir0.4Nb0.6,,,,,,,,,,,,,,9.8,,,,,9.8,,,,,,,,,,,,,
,,,Rh3Th1,,,,Rh3Th1,,,,,,,,,,,,0.32,,,,,,,,,,,,,,,,
,,,Nd1Ba1Ca1Cu3O7,,,,NdBaCaCu3O7,,,,,,,,,,,,,33.0,,33.0,,,,,,,,,,,,,
,,,Ir0.26Mo0.74,,,,Mo0.74Ir0.26,,,,,,,,,,6.7,,,,,6.7,,,,,,,,,,,,,
[penet] & [gap] measured by muon-SR. nodeless SC. GL parameter = 183.,,,Nb2Pd1S5,4.04,,,Nb2PdS5,,,,,,,,shape_01,6.05,,,,6.0,,6.0,17.6,,,,785.0,4.3,,,,0.0014,,1.07,
,,,Y1Ba2Cu2.91Zn0.09O6.56,,,,"YBa2(Cu,Zn)3O7-d",,,6.56,,,,,shape_05,,,,,,,,,,,1370.0,,,,,,,,,
n = 0.99 where R(T) = R0 + A*T^n for Tc < T < 100K. Hall coeffic. RH(50K) = -33.8E-3 cm3/C.,,,La1Fe1As0.7P0.3O1,,,,"LaFe(As,P)O",,,,,,,,shape_01,,7.83,,,,,7.83,,,,,,,,,,,,,
,,,La1.82Sr0.18Cu0.97Fe0.03O4,,,,"(La,Sr)2(Cu,Fe)O4",,,,,,,,,,,29.0,,,,29.0,,,,,,,,,,,,,
,,,La1Fe1P0.6As0.8F0.1O0.9,,,,"LaFe(P,As)O0.9F0.1",,,,,,,,shape_01,25.3,,,,,,25.3,,,,,,,,,,,,,
,,,Zr2Co0.9Ni0.1,4.72,,,Zr2Co1-xNix,,,,,,,,shape_01,,5.94,,,,,5.94,,8.62,,,,,,,,,,,
,10.0,,Y0.3Pr0.7Ba2Cu4O8,,9.6e-07,2.72,"(Y,Pr)Ba2Cu4O8",,,,,,,,,20.0,,,,,,20.0,,,,,,,,,,,,,
"THICKNESS=2780A,COHERE AB/C=22",,,La1.9Sr0.1Cu1O4,,,,"(La,Sr)2CuO4",,,,37.0,,,,shape_05,,25.2,,,,,25.2,,,,,,,,,,,,,
,,,Nb1Sr2Sm1Cu2O8,,,,NbSr2SmCu2O8,,,,,,,,,,,,4.2,,,,,,,,,,,,,,,,
,,,Cr0.0033V0.9967,,,,V1-xCrx,,,,,,,,,,5.07,,,,,5.07,,,,,,,,,,,,,
,,,C60Cs3,,,,Cs3C60,,,,,,,,,,18.0,,,,,18.0,,,,,,,,,,,,,
,,,Co0.02Sn0.98Ta3,,,,Co0.02Sn0.98Ta3,,,,,,,,,,4.0,,,,,4.0,,,,,,,,,,,,,
,,,H0.938Pd1,,,,,,,,,,,,,,5.523,,,,,5.523,,,,,,,,,,,,,
,,,Ce1Co2,,,,CeCo2,,,,,,,,shape_01,,0.82,,,,,0.82,0.275,,,,291.40000000000003,48.1,0.45,,,0.0075,,,
"d<x>=6.718 g/cm3. porosity=22.70. For zero porosity, E=91.79, G=35.28, B=76.8 GPa, P=0.3",,336.0,Sm1Ba2Cu3O6.858,,,,SmBa2Cu3O7,,,6.858,,,,,shape_01,,90.0,98.0,,,,90.0,,,,,,,,,5.19,,,,
RRR = 26. (dC<el>/Tc) = 54 mJ/mol.K2. (dC/gamma*Tc) = 1.4. e-ph = 0.77. lattice term in SP (beta) = 11.11 mJ/mol.K4. DOS = 18.1 /ev.fu.,,159.0,Ta4Pd3Te16,,,,Ta4Pd3Te16,,,,,,,,shape_03,4.11,4.46,4.62,,4.6,,4.46,,42.8,234.0,6100.0,,,,,,,,,
,,,Gd1Ba2Cu3O6.52,,,7.85,GdBa2Cu3O7,,,6.52,,,,,,,,,,,,,,,,,,,,,,,,,
,,,Bi2Ca1Sr2Cu2O8,3.4,,,Bi2Sr2CaCu2O8,,,,,,,,,82.0,88.5,96.0,,,,88.5,,,,,,,,,,,,,
,,,Y0.97Ca0.03Ba2Cu4O8,,,,"(Yb,Ca)Ba2Cu4O8",,,,,,,,,81.9,,,,,,81.9,,,,,,,,,,,,,
"BSCCO/GAAS:ZN JUNCTION, GAPENE USING TC=85K",,,Bi2Sr2Ca1Cu2O8,7.1,,,Bi2Sr2CaCu2O8,,,,,,,,shape_03,,84.0,89.0,,,,84.0,,,,,,,,,,,,28.0,
,,,La1.2Ba1.8Cu3O7.2,,,,"La(Ba,La)2Cu3Oz",,,7.2,,,,,,,27.0,,,,,27.0,,,,,,,,,,,,,
"residual-[gamma] = 3.6 mJ/mol.K2. (dC/gamma*Tc) = 1.16 . Two gap model: large one in DB, small one (2D/kTc) = 1.81.",,,Ba1Fe1.82Co0.18As2,4.26,,,"Ba(Fe,Co)2As2",,,,,,,,shape_03,,20.7,,,,,20.7,,20.0,,,,,,,,,,,
,,,V0.743Ga0.181Al0.076,,,,V1-x-yGaxAly,,,,,,,,,,12.0,,,,,12.0,,,,,,,,,,,,,
,,,Hg0.5Tl1.5Ba2Ca1Cu2O8-z,,,,"(Hg,Tl)2Ba2(Y,Ca)Cu2O8",,,,,,,,,,,,,80.0,,80.0,,,,,,,,,,,,,
carrier from Hall coefficient,,,In0.045Sn0.955Te1.01,,,,"(In,Sn)Te1.01",,,,,,,,,,1.2,,,,,1.2,,,,,,,,,,,,,
"s/c observed for nominal 1.1<x<1.2, 1.2<y<1.50 in MgxCyNi3. (x=1.2, y=1.4) is the best. having inhomogeneous microstructure.",,,Mg1C1Ni3,,,,MgCNi3,,,,,,,,,,7.0,,,,,7.0,,,,,,,,,,,,,
,,,Er1Ba2Cu2.85Zn0.15O7,,,,"ErBa2(Cu,Zn)3O7",,,,,,,,shape_01,53.0,,57.0,,,,55.0,,,,,,,,,,,,,
M = NH3. x and y not given. T<spin-glass > = 34.3 K,,,Na0.45M0.3Fe2Se0.4Te1.6,,,,"NaxMyFe2(Se,Te)2",,,,,,,,,,,,,0.0,,0.0,,,,,,,,,,,,,Check: Tc=0 (Non-superconducting?)
Ba deficiency at Ba-site.,,,Ba8Si40Ge6,,,,"Ba8(Si,Ge)46",,,,,,,,shape_01,,6.0,,,,,6.0,,,,,,,,,,,,,
PPenet=1850A by Hao's model,,,Bi2Sr2Ca1Cu2O8+z,,,,Bi2Sr2CaCu2O8,,,,,,2220.0,,shape_03,,,,,82.0,,82.0,,,,,,,4.5,,,,,,
,,,Sm1Ba2Cu3O6.65,,,,SmBa2Cu3Oz,,,6.65,,,,,shape_01,32.8,,,,,,32.8,,,,,,,,,,,,,
thickness = 3 um,,,C1,,,,B-doped diamond,,,,,,,,,,,3.1,,,,3.1,,,,,,,,,,,,,
,,,Y1Ba2Cu3O7-Z,,,,YBa2Cu3O7,,,,,,,,,,,92.4,,,,92.4,,,0.8,,,,,,,,,,
"INFINITE LAYER COMPOUND,SR1-XLNXCUO2=NEARLY SINGLE PHASE FOR 0<=X<=0.16 FOR LN=PR,ND",,,Sr0.95Nd0.05Cu1O2,,,,"(Sr,Nd)CuO2",,,,,,,,shape_01,,,38.0,,,,38.0,,,,,,,,,,,,,
,,,Pr1.85Ce0.15Cu1O4-Z,,,,"(Pr,Ce)2CuO4",,,,,,,,,7.0,23.0,,,,,23.0,,,,,,,,,,,0.12,,
as-quenched sample.,,,Ni1Zr2,,,,Zr2Ni,,,,,,,,,,2.77,,,,,2.77,,,170.0,,,,2.8600000000000003,,,,,,
,,,Y1Ba2Cu2.85Ag0.15O7,,,,"YBa2(Cu,Ag)3O7",,,,,,,,shape_01,,90.0,,,,,90.0,,,,,,,,,,,,,
,,,Si2Zr3,,,,Si2Zr3,,,,,,,,,,,,0.1,,,,,,,,,,,,,,,,
,,,Hg0.7Cr0.3Sr2Cu0.95Co0.05O4+z,,,,"(Hg,Cr)Sr2(Cu,Co)O4",,,,,,,,shape_01,,,,,35.0,,35.0,,,5452.0,5810.0,,,,,,,,,
,,,Y1Ba1.7Cs0.3Cu3O6.6,,,,"Y(Ba,Cs)Cu3O7",,,6.6,,,,,shape_01,92.2,,95.3,,,3.1,93.75,,,,,,,,,,,,,
,,,La1.85Sr0.15Cu0.99Zn0.01O4,,,,"(La,Sr)2(Cu,Zn)O4",,,,,,,,,,26.4,,,,,26.4,,,,,,,,,,,,,
,,,B1Nb2,,,,Nb2B1,,,,,,,,,,,,1.28,,,,,,,,,,,,,,,,
,,,Y1Ba2Cu3O6.95,,,,YBa2Cu3Oz,,,6.95,,,,,shape_01,,91.0,,,,,91.0,,,,,,,,,,,,,
,,,Sm0.8Pr0.2Ba2Cu3O6.85,,,,"(Sm,Pr)Ba2Cu3Oz",,,6.85,,,,,shape_01,26.0,,,,,,26.0,,,,,,,,,,,,,
,,,Y1Ba2Cu2.6Fe0.4OX,,,,"YBa2(Cu,Fe)3O7",,,,,,,,,,22.0,,,,,22.0,,,,,,,,,,,,,
Coexist of SC and SDW.,,,Ca1Fe2As1.94P0.06,,,,"CaFe2(As,P)2",,,,,,,,shape_03,,,11.0,,,,11.0,,,,,,,,,,,,,
,,,Ge2Mo1,,,,Ge2Mo1,,,,,,,,,,,,1.2,,,,,,,,,,,,,,,,
,,325.0,Ti2.01Nb0.99Sb1,,,,"(Ti,Nb)3Sb",,,,,,,,,,1.96,,,,,1.96,,4.83,,,,,,,,,,,
,,1152.0,Mg0.988Fe0.012B2,,,,"(Mg,Fe)B2",,,,,,,,shape_01,,34.9,,,,,34.9,,,73.1,,,,,,,,9.14,,
,,,V50Ti49Zr1,,,,,,,,,,,,,,7.7,,,,,7.7,,,,,,,,,,,,,
RRR = 5.4.  e-ph = 0.34.,,525.0,La1V2Al20,,,,LaV2Al20,,,,,,,,shape_03,,0.15,,,,,0.15,,19.6,,,,,,,,,,,
,,,Y1Ni1.7Pd0.3B2C1,,,,"Y(Ni,Pd)2B2C",,,,,,,,shape_01,,10.7,,,,,10.7,,,,,,,,,,,,,
Hc(0)= 1134 Oe. (delta-C/gamma*Tc) = 1.25,,385.0,Si0.025V0.975,,,,V1-xSix,,,,,,,,,,4.06,,,,,4.06,,10.0,,,,,,,,,,,
"S//=6UV/K,SN=2UV/K,SAMPLE=4X0.2X0.005MM3",,,Bi2Sr2Ca1Cu2O8,,,,Bi2Sr2CaCu2O8,,,,,,,,shape_03,84.0,85.0,,,,,85.0,,,,,,,,,,,6.0,,
,,,Hg1Tl1Ba4Ca4Cu6OZ,,,,"(Hg,Tl)(Ba,Sr) Ca Cu Oz",,,,,,,,,119.0,,126.0,,,,122.5,,,,,,,,,,,,,
,9.0,,La1.85Sr0.15Cu0.8Zn0.2O4,,,0.46,"(La,Sr)2(Cu,Zn)O4",,,,,,,,,,,,,,,,,,20.0,,,,,,,,,,
,,,Y1Ba2Cu2.7Fe0.3O7.15,,,,"YBa2(Cu,Fe)3O7",,,7.15,,,,,,,36.0,,,,,36.0,,,,,,,,,,,,,
,,,Y0.3Lu0.7Ir4B4,,,,"(Y,Lu)Ir4B4",,,,,,,,,,2.98,,,,,2.98,,,,,,,,,,,,,
,,,Nd1.85Ce0.15Cu0.994Ni0.006O4,,,,"(Nd,Ce)2(Cu,Ni)O4",,,,,,,,shape_01,,8.4,,,,,8.4,,,,,,,,,,,195.0,,
"RRR = 20. Hydrostatic P. (dTc/dP) for P < 4 GPa. For P > 4 GPa, P-induced phase (PI-phase) appears , then Tc decreases  and goes to zero below 8GPa. dT<PI>/dP = 51.5 K/GPa.",,,La1Ni1C2,,,,LaNiC2,,,,,,,,shape_01,2.8,,,,,,2.8,,,,,,,,0.25,,,,,
RESRT at 275K,,,Nd1Ba2Cu3O7-z,,,,NdBa2Cu3O7,,,,,,,,shape_01,,93.4,,,,1.1,93.4,,,,1092.0,,,,,,,,,
,,,Bi2Sr2Ca2Cu3O10,,,,Bi2Sr2Ca2Cu3O10,,,,,,,,,,110.0,,,,,110.0,,,,,,,,,,,,,
surface /n/ c-axisis. d =905 nm. Tc measured by ac-resistivity (50 kHz). [penet] measured by superfluid density. [abres77] shows the valu at 50 K.,,,La1.7Sr0.3Cu1O4,,,,"(La,Sr)2CuO4",,,,,,,,shape_05,9.0,,,,,0.2,9.0,,,,,790.0,,,,,,,,
Cu intercalated in TaS2 layers.,,165.0,Cu0.04Ta1S2,,,,CuxTaS2,,,,,,,,,,4.2,,,,,4.2,4.2,11.61,,,,,,,,,-4.97,,
tetermination of O-content not given. Tc shows Tc(max).,,,Rb0.23W1O3.05,,,,RbxWO3,,,3.05,,,,,,,5.01,,,,,5.01,,,,,,,,,,,,,
"as-Synthesized,XRD shows not-pure Hg1201",,,Hg1Ba2Cu1O4+z,,,,HgBa2CuO4,,,,,,,,,,,,,90.0,,90.0,,,,,,,,,,,,,
volume fraction of SC < 5%.,,,Bi0.3Pb0.2La1.5Sr1Cu2O5.94,,,,"(Bi,Pb,La,Sr)2SrCu2Oz",,,5.94,,,,,,,,,,24.0,,24.0,,,,,,,,,,,,,
,,,Ta1Se0.8Te1.2,,,,1T-TaSe2-xTex,,,,,,,,shape_03,0.5,,1.83,,,,1.165,,,,,,,,,,,,,
,,,Ca1Ga1Si1,,,,CaGaSi,,,,,,,,,,,4.3,,,,4.3,,,,,,,,-0.11,,,,,
,,,Y1Ni1Cu1B2C1,,,,"Y(Ni,Cu)2B2C",,,,,,,,shape_01,,10.1,,,,,10.1,,,,,,,,,,,,,
,,,Re0.76V0.24,,,,Re0.76V0.24,,,,,,,,,,4.52,,,,,4.52,,,,,,,,,,,,,
"Phase transitions measured  by thermal expansion and SP. T<STR> = 54 K (T-to-O), 34.6 K (ortho-to-tetra)",,,Ba0.737K0.263Fe2As2,,,,"(Ba,K)Fe2As2",,,,,,,,shape_03,,24.0,,,,,24.0,,,,,,,,,,,,,
,,,La1.774Sr0.226Cu1O4,,,,"(La,Sr)2CuO4",,,,,,,3.12e-10,shape_01,,19.8,,,,,19.8,,,,,,,,,,,,,
,,,Sb3Zr5,,,,Sb3Zr5,,,,,,,,,,,,1.13,,,,,,,,,,,,,,,,
,,,Nb0.75Al0.2Ge0.05,,,,,,,,,,,,,,15.0,,,,,15.0,30.0,,,,,,,,,,,,
dTc/dp in K/Gpa. Hydrostatic pressure.,,,La0.15Ce0.85Ru2,,,,"(La,Ce)Ru2",,,,,,,,,,5.872,,,,,5.872,,,,,,,,0.084,,,,,
,,,Tl0.5Pb0.5Sr1.6Ba0.4Ca2Cu3F0.1OZ,,,,"(Tl,Pb)(Sr,Ba)2Ca2Cu3(F,O)z",,,,,,,,shape_02,,120.5,,,,,120.5,,,,,,,,,,,,,
,,,Sn99.2In0.4Sb0.4,,,,Sn1-x(InSb)x,,,,,,,,,,3.669,,,,,3.669,,,,,,,,,,,,,
G-L parameter=15. e-ph coupling = 0.8. Hc1 defined as deviation from linear M-H curve.,,,Ba6C60,,,,Ba6C60,,,,,,,,,,7.0,,,,,7.0,2.2,,,,180.0,12.0,0.45,,,0.013,,,
magnetic hysteresis loops were measured.,,,Ru1Sr2Gd1.5Ce0.5Cu2O10-z,,,,"RuSr2(Gd,Ce)2Cu2O10-z",,,,,,,,shape_01,25.0,,,,,,25.0,,,,,,,,,,,,,
as-quenched sample.,,,Pd1Zr2,,,,Zr2Pd,,,,,,,,,,2.36,,,,,2.36,,,175.0,,,,2.85,,,,,,
Anisotropy(Hc2) = 2.  Energy gap(0.4 K)  = 0.36 meV by STS tunneling.,,,Ir0.95Pd0.05Te2,3.6,,,"(Ir,Pd)Te2",,0.16,,450.0,0.33,,,shape_03,2.0,,2.5,,2.5,,2.5,,,,,,,,,,,,0.39,
,,,Sm1Ba2Cu3O6.927,,,,SmBa2Cu3O7,,,6.927,,,,,,,88.1,,,,,88.1,,,,,,,,,,,,,
,,,Tl2Ba2Ca0.7Y0.3Cu2O8+Z,,,,"Tl2Ba2(Ca,Y)Cu2O8",,,,,,,9.71e-09,shape_01,54.5,73.2,,,,,73.2,,,,47.3,,,,,,,,,
,,,Pr1Ba3Cu2.2Co0.8O7.15,,,,"PrBa2(Cu,Co)3O7",,,7.15,,,,,,,,,10.0,,,,,,,,,,,,,,,,
,,,Mo5O2,,,,O2Mo5,,,,,,,,,,,,1.28,,,,,,,,,,,,,,,,
,,,Pd2Ho1Pb1,,,11.1,Pd2HoPb,0.8,,,,,,,shape_03,,,,1.8,,,,,,,,,,,,,,,,
,,,Sr2Ca3Cu4F2O8.8,,,,Sr2Ca3Cu4O8F2,,,8.8,,,,,,,,,,72.0,,72.0,,,,,,,,,,,,,
,,,Y2C2I2,,,,Y2C2I2,,,,,,,,shape_01,,,,,10.0,,10.0,,,,,,,,1.3,,,,,
solid solution. P-type conductivity,,,Sn0.588Ge0.252In0.16Te1,,,,"(Sn,Ge,In)Te",,,,,,,,shape_01,,1.42,,,,,1.42,,,,,,,,,,,,,
"R(T) = R(0) + A*T^n, where R(0) = 0.049 mOhm.cm, A=1.20E-4, n=0.98",,,Nd1Bi0.98Pb0.02S2F0.3O0.7,,,,"Nd(O,F)Bi1-xPbxS2",,,,,,,,shape_03,5.27,,5.62,,5.17,,5.17,,,,,,,,,,,,,
Tn by SP.,,,Ce1Ni0.8Bi2,,,,CeNixBi2,5.0,,,,,,,shape_01,4.2,,,,,,4.2,,400.0,,,,,,,,,,,
,1.8,,Gd1Ba2Cu2.925Fe0.075OX,,,8.08,"GdBa2(Cu,Fe)3O7",,,,,,,,,,64.0,,,,,64.0,,,,,,,,,,,,,
,,,Zr2Co0.7Ga0.3,,,,"Zr2(Co,Ga)",,,,,,,,shape_01,,4.97,5.18,,4.74,,4.97,,,,,,,,,,,,,
2*gap = 12.9 cm-1 from Far-InfraRed measurements.,,,In0.9Pb0.1,,,,In1-xPbx,,,,,,,,,,4.51,,,,,4.51,,,,,,,,,,,,,
"110-days-air exposure sample. Moisture-induced SC. For 140-days sample, Tc(zero) = 7.2 K, SC volume = 49 %.",,,Fe1Te0.8S0.2,,,,"Fe(Te,S)",,,,,,,,,6.93,,10.0,,,,8.465,,,,,,,,,,,,,
,,,Gd1Ba2Cu2.85Zn0.15Oz,,,7.91,"GdBa2(Cu,Zn)3O7",2.06,,,,,,,shape_01,,37.0,,,,,37.0,,,,,,,,,,,,,
,,,La1Fe1As1F0.13O0.87,,,,"La(O,F)FeAs",,,,,,,,shape_01,,25.4,,,,,25.4,,,,,,,,,,,-33.4,,
,,,Ag0.65Al0.35,,,,Ag1-xAlx,,,,,,,,,,0.1,,,,,0.1,,,,,,,,,,,,,
dC at Tc = 2987 mJ/mol.K extracted from Fig.2 (BNC-scaling),,,Ba0.4Na0.6Fe2As2,,,,"(Ba,Na)Fe2As2",,,,,,,,shape_01,,28.7,,,,,28.7,,,,,,,,-1.07,,,,,
Debye Temp=382K for low temperature analysis. gamma is for H=0 T. ,,550.0,Pr1.85Ce0.15Cu1O4-z,,,,"(Pr,Ce)2CuO4",,,,,,,,shape_01,,,,,18.0,,18.0,,1.4,,,,,,,,,,,
"R(T) = R0 +A*T^2, R0 in DB, A = 1.75E-8 Ohm.cm/K^2.",,,La1Fe1As1F0.11O0.89,,,,"LaFeAs(O,F)",,,,,,,,shape_01,,22.9,,,,,22.9,,,50.1,,,,,,,,-45.9,,
,,,Hg1Zr3,,,,Hg1Zr3,,,,,,,,,,,,0.35,,,,,,,,,,,,,,,,
,,,Y1Ba2Cu4O8,,,,YBa2Cu4O8,,,,,,,,shape_01,,80.2,,,,,80.2,,,,,1600.0,,,,,,,,
,,,B2Nb0.3,,,,Nb1-xB2,,,,,,,,,,6.1,,,,,6.1,,,,,,,,,,,,,
,,,Ca1.6Na0.4Cu1Cl2O2,,,,"(Ca,Na)2CuO2Cl2",,,,,,,,,,,,,27.8,,27.8,,,,,,,,,,,,,
,,,Ca0.1Cd0.9La1Ba1Cu3Oz,,,,"(Ca,Cd)(La,Ba)2Cu3O7",,,,,,,,shape_01,,,,10.0,,,,,,,160100.0,,,,,,,,,
"HC2(O) is estimated from HC2=32.2-1.8*T+0.025T, K-content not measured",,,Ba1K1Bi1O3,,,,"(Ba,K)BiO3",,,,,,,,shape_03,,31.8,,,,,31.8,32.2,,,,,,,,,,,,
"Susceptibility anomalies at 56,96,108,160,197 K are found. Resistivity drop at about 60K, but not s/c",,,As0.33Sr2Y1Cu2.67O6.88,,,,"(As,Cu)Sr2YCu2Oz",,,6.88,,,,,,,,,,,,,,,,,,,,,,,,,
"optimally doped, H//c-axis",,,Hg0.77Re0.23Ba2Ca2Cu3O8+Z,,,,HgBa2Ca2Cu3O8,,,,,,,,shape_03,,,,,130.0,,130.0,,,,,,,,,,,,,
"M = NH3, intercalated materials. M-content y not given.",,,Na0.5M1Fe1Se1,,,,Na0.5(NH3)yFeSe,,,,,,,,shape_01,,31.0,,,,,31.0,,,,,,,,-7.7,,,,,
Tn from SP measurement. R(200K) = 21.04 uOhm.cm,,,Nd1Pd5Al2,,,3.7,NdPd5Al2,1.2,,,,,,,shape_01,,,,0.3,,,,,,,,,,,,,,,,
,,439.0,Rb1C8,,,,RbC8,,,,,,,,,,,,,,,,,1.15,,,,,,,,,,,
"two gap system.  TBL value is for higher one. The lower gap = 2.41 meV, (2:gap/kTc) = 1.83.",,,Mg0.9Al0.1B2,3.73,,,"(Mg,Al)B2",,,,,,,,shape_01,,30.5,,,,,30.5,,,,,,,,,,,,4.9,
RRR=7.0,,,Y0.9Tb0.1Ni2B2C1,,,,"(Y,Tb)Ni2B2C",,,,,,,,,,12.7,,,,,12.7,,,,,,,,,,,,,
,,,Be22Mo0.4Re0.6,,,,Be22Mo0.4Re0.6,,,,,,,,,,8.6,,,,,8.6,,,,,,,,,,,,,
,,,Y0.8Pr0.2Ni2B2C1,,,,"(Pr,Y)Ni2B2C",,,,,,,,shape_01,,8.62,,,,,8.62,,,,,,,,,,,,,
,,,Ge2Mo1,,,,MoGe,,,,,,,,shape_04,,6.11,,,,,6.11,,,1.84,,,,2.6,,,,,,
"Hc2 defined as R=0.5Rn. DOS = 0.985E+21 /eV.cm3, calculated from [RESN] and [dHc2/dT].. Carrier from Hall coeffic.",,,Sn0.6175Pb0.3325In0.05Te1,,,,"(Sn,Pb)1-xInxTe",,,,,0.935,,,,,1.6,,,,,1.6,,,,,,,0.84,,,,,,
RT cleaved sample. Two gaps: small gap = 1.05 meV.,,,Sn1Mo6S8,5.0,,,SnMo6S8,,,,,,,,shape_03,,14.2,,,,,14.2,,,,,,,,,,,,2.95,
not SC. impurity phase : Fe3O4(NiAs type phase),,,Fe1.02Te0.5S0.5,,,,"Fe(Te,S)",,,,,,,,,,,,2.0,,,,,,,10100.0,,,,,,,,,
"Li-intercalated sample. SC-volume fraction = 2% at 2 K, independent of Li-content.",,,Li0.25Sr2Cu1I2O2,,,,LixSr2CuO2I2,,,,,,,,,,,,,4.5,,4.5,,,,,,,,,,,,,
,,,Mo4Ru2Te8,,,,Mo4Ru2Te8,,,,,,,,,,,,1.7,,,,,,,,,,,,,,,,
,,,Y1Ba2Cu3H0.32O6.91,,,,YBa2Cu3HxOz,,,,,,,,,88.4,,94.1,,,,91.25,,,,,,,,,,,,,
"main phase 2212+minor 2223, THC150=10.32mw/cm,K",,,Bi1.6Pb0.4Sr2Ca2Cu3O10.15,,,,"(Bi,Pb)2Sr2Ca2Cu3O10",,,10.15,,,,,shape_02,97.0,,,,,,97.0,,,,,,,,,,,,,
"R(T) = R0 + A*T^n for Tc < T < 100K, n = 1.29, A = 0.46E-5 Ohm.cm/K^n.  RH(50K) = -10.9E-3 cm3/C.",,,Nd1Fe1As0.5P0.5F0.1O0.9,,,,"NdFe(As,P)(O,F)",,,,,,,,shape_01,,,25.2,,,,25.2,,,,,,,,,,,,,
not-SC,,207.0,Ir0.8Pt0.2Te2,,,,Ir1-xPtxTe2,,,,,,,,,,,,2.0,,,,,3.61,,,,,,,,,,,
d-wave BCS model,,,Y1Ba2Cu3O7-d,,,,YBa2Cu3O7-d,,,,,,0.28,,shape_01,,,,,57.0,,57.0,,,,,,,,,,,,33.365024,
SP-heat measured at various H. thermodynamic Hc(0) = 0.9 T using BCS. Hc2-anisotropy = 2.6.  (dC/Tc) = 0.1 J/mol.K2.,,,Ba0.6K0.4Fe2As2,,,,"(Ba,K)Fe2As2",,155.0,,12.0,415.0,1250.0,,shape_03,,34.6,,,,,34.6,,,,,,,,,,,,,
"88%O(18),TC0-TC=0.23",,,La1.775Sr0.225Cu1O4,,,,"(La,Sr)2CuO4",,,,,,,,shape_01,,23.0,,,,,23.0,,,,,,,,,,,,,
,,,Y1Ba2Cu2.88Ni0.12O7-Z,,,,"YBa2(Cu,Ni)3O7",,,,,,,,,,78.0,,,,,78.0,,,,,,,,1.0,,,,,
,,,Tl1Ba1.2La0.8Cu1O5,,,,"Tl(Ba,La)2CuO5",,,,,,,,,,41.1,,,,,41.1,,,,3.6,,,,,,,,,
surface /n (001),,,Ni0.06Ta1S2,,,,2H-NixTaS2,,,,,,,,shape_03,,,1.9,,,,1.9,,,,,,,,,,,,,
film thickness d = 250 nm. c-axis growth direction.,,,Y1Ba2Cu3O7-z,,,,YBa2Cu3O7,,,,,,,,shape_05,,87.2,,,,,87.2,,,,,,,,,,,,,
,,,La1.85Ca0.082Ba0.068Cu1O4,,,,"(La,Ca,Ba)2CuO4",,,,,,,,,,20.0,,,,,20.0,,,,,,,,,,,,,
,,,Ca0.1Ba1.65La1.25Cu3O7.06,,,,"(Ca,La)(Ba,La)2Cu3O7",,,7.06,,,,,shape_01,41.9,,,,,,41.9,,,,,,,,,,,,,
,,,Ba1Ca0.4Cd0.6La1Cu3Oz,,,,"Ba(Ca,Cd)LaCu3Oz",,,,,,,,,,,24.0,,,,24.0,,,,,,,,,,,,,
T<CDW> = 77 K,,,Nd1Pt2Si2,,,3.62,NdPt2Si2,,,,,,,,shape_01,,,,2.0,,,,,,,,,,,,,,,,
,,,C1.35Sn0.1Y0.9,,,,C1.35Sn0.1Y0.9,,,,,,,,,,10.2,,,,,10.2,,,,,,,,,,,,,
Tc defined as midpoint of ac-SUS.,,,Pr0.55Nd0.45Os4Sb12,,,,"(Pr,Nd)Os4Sb12",,,,,,,,shape_03,,1.01,,,,,1.01,,,,,,,,,,,,,
,,,Pd3Y1,,,,Pd3Y1,,,,,,,,,,,,0.32,,,,,,,,,,,,,,,,
,,,La1.85Sr0.15Cu1O4,2.0,,,"(La,Sr)2CuO4",,,,,,,,,,35.0,,,,,35.0,,,,,,,,,,,,,
Tc by mutual inductance.,,,Lu1Tc2,,,,LuTc2,,,,,,,,,,9.9,,,,0.2,9.9,,,,,,,,,,,,,
Hc2(0) maybe in kOe (not given). s/c volume fraction = 100 %.,,,Cs0.1W1O2.9F0.1,,,,"CsxW(O,F)3",,,,,,,,,,4.4,,,,,4.4,8.5,,,,,,,,,,,,
gamma'-phase,,,Y5Os4Si15,,,,gamma'-Y5Os4Si15,,,,,,,,,,10.8,,,,,10.8,,,,,,,,-0.58,,,,,
"main phase = Y2(Pd,Pt)1.3Ge2.5 by EDX. impurity phase = ThCr2Si2-type structure. gamma = 6-7 mJ/mol.K2 by fitting (3 < T < 5 K).",,,Y2Pt1Ge3,,,,Y2PtGe3,,,,,,,,,2.08,2.14,2.16,,,,2.14,,,,,,,,,,,,,
Not SC. Structural transition (T to O) T<STR> = 150 K. .  Tc and Tn from muon-SR. T<STR> from XRD and SUS. Local moment = 171 mT at 0 K.,,,La1Fe1As1F0.02O0.98,,,,"La(O,F)FeAs",131.0,,,,,,,,,,,0.0,,,,,,,,,,,,,,,,
,,,Y1Cu2.97Zn0.03O7,,,,"YBa2(Cu,Zn)3O7",,,,,,,,shape_01,,,,,81.5,,81.5,,,,,,,,,,,,,
RR=2.15 microOhmcm. e-ph = 0.67. Hc2 defined as disapperance of Andreev reflection.,,283.0,B12Zr1,4.8,,,ZrB12,,,,,,,,shape_03,,,,,6.2,,6.2,0.112,,,,,,,,,,,1.22,
not SC. Debye-T = 236 K   from R(T) analysis.,,360.0,Lu1Ni2Si2,,,,LuNi2Si2,,,,,,,,shape_01,,,,0.0,,,,,12.6,5.2,,,,,,,,,,
growth axis is normal to c-axis,,,La1.85Sr0.15Cu1O4,,,,"(La,Sr)2CuO4",,,,,,,,shape_03,,,,,39.0,,39.0,,,,,,,,,,,,,
,,,Y1Ba1.86La0.14Cu3O6.98,,,,"Y(Ba,La)2Cu3Oz",,,6.98,,,,,,86.6,89.4,92.0,,,,89.4,,,,,,,,,,,,,
NATURAL ABANDANCE OF O(18),,,Y1Ba2Cu3O7,,,,YBa2Cu3O7,,,,,,,,,,90.85,,,,,90.85,,,,,,,,,,,,,
"SC properties at P = 1.1 GPa. Tc, gap measured by muon-SR at H=0.1 T. [penet] not given explicitly",,,Y1Ba2Cu3O6.8,3.48,,,YBa2Cu3Oz,,,6.8,,,,,shape_01,,83.2,,,,,83.2,,,,,,,,,,,,,
,,,La1.84Sr0.16Cu0.99Mn0.01O4,,,,"(La,Sr)2(Cu,Mn)O4",,,,,,,,shape_01,,30.4,,,,,30.4,,,,,,,,,,,,,
,,,Y1Ba2Cu3O6.61,,,,YBa2Cu3Oz,,,6.61,,,,,shape_01,55.5,,,,,,55.5,,,,,,,,,,,,,
,,,Nd1.85Ce0.15Cu0.995Fe0.005O4,,,,"(Nd,Ce)2(Cu,Fe)O4",,,4.0,,,,,shape_01,,,,,16.5,,16.5,,,,,,,,,,,,,
SUS(RT) = 0.42 E-6 emu/g,,,Cu1Se2,,,,CuSe2,,,,,,,,,2.3,,2.43,,,,2.365,,,,75.0,,,,,,,,,
2223PHASE DOMINANT,,,Bi1.8Pb0.2Sr2Ca2In0.05Cu3OZ,,,,"(Bi,Pb)2Sr2Ca2(In)XCu3OZ",,,,,,,,shape_02,75.0,,113.0,,,,94.0,,,,,,,,,,,,,
hole doping p = 0.190 estimated from Ca-content.,,,Y1Ba1.972Ba0.028Cu3O7-z,,,,"Y(Ba,Ca)2Cu3Oz",,,,,,,,shape_03,87.0,,,,,,87.0,140.0,,,,,,,,,,,,
,,,Tm0.8Pr0.2Ba2Cu3O6.95,,,,"(Tm,Pr)Ba2Cu3O7",,,6.95,,,,,shape_01,,77.9,,,,,77.9,,,,5.83,,,,,,,,,
,,,Ba0.3La1.7Hg0.15Cu0.85O4-Y,,,,,,,,,,,,,22.0,28.0,32.0,,,,28.0,,,,,,,,,,,,,
"BCS-alpha-model, alpha(= gap/Tc) = 1.88",,,Sn0.95In0.05Te1,,,,"(Sn,In)Te",,,,,,,,shape_03,,1.41,,,,,1.41,,,,,,,,,,,,,
EXAFS measured,,,Ce1Ru2,,,,CeRu2,,,,,,,,shape_01,,6.17,,,,,6.17,,,,,,,,,,,,,
,,,Ru0.5V0.5,,,,Ru0.5V0.5,,,,,,,,,,,,0.4,,,,,,,,,,,,,,,,
,,,Bi2Sr2Co1OX,,,2.4,,150.0,,,,,,,,,,,,,,,,,,,,,,,,,,,
,,,Bi2Sr2Ca0.9Ce0.1Cu2O8+z,,,,"Bi2Sr2(Ca,Ce)Cu2O8+z",,,,,,,,shape_03,90.0,,,,,,90.0,,,,,,,,,,,,,
,,,Ce0.3Nd0.7F0.5Bi1S2O0.5,,,,"(Ce,Nd)(O,F)BiS2",,,,,,,,shape_01,,4.07,,,,,4.07,,,,,,,,,,,,,
(dC/gamma*Tc) = 1.56,,201.3,Pr0.9La0.1Pt4Ge12,,,,Pr1-xLaxPt4Ge12,,,,,,,,shape_01,,7.85,,,,,7.85,2.2,76.3,,,,,,,,,,,
,,,Hg0.66Pb0.33Ba2Ca2Cu3Oy,,,,"(Hg,Pb)Ba2Ca2Cu3O9",,,,,,,,shape_01,130.0,,138.0,,132.0,8.0,132.0,,,,,,,,,,,,,
,,,Dy1Ba2Cu3OX,,,,DyBa2Cu3O7,,,,,,,,,,92.0,,,,,92.0,,,,,,,,,,,,,
specific heat shows two Tc. Tc represent the upper Tc.,,,U1Pt2.991Pd0.009,,,,"U(Pt,Pd)3",,,,,,,,,,0.34,,,,,0.34,,,,,,,,,,,,,
rhombohedral BaRuO3 structure,,,Ba1Ru0.5Rh0.5O3,,,2.9,"Ba(Ru,Rh)O3",,,3.0,,,,,shape_01,,,,4.2,,,,,,,,,,,,,,,,
,,,Hg1Ba2Cu1O4.15,,,,HgBa2CuO4,,,4.15,,,,,shape_01,,,,,96.8,,96.8,,,,,,,,,,,,,
not SC,,,Ga1Sr2Y1Cu2O7,,5.8e-05,,GaSr2YCu2O7,387.0,,,,,,,,,,,5.0,,,,,,,,,,,,,,,,
,,,Mn1U6,,,,Mn1U6,,,,,,,,,,2.32,,,,,2.32,,,,,,,,,,,,,
,,,Au0.125Sb0.75Te0.125,,,,AuxSb1-2xTex,,,,,,,,shape_01,,,,,6.7,,6.7,1.17,,,,,,,,,,,,
Bi2223 phase diminishes,,,Bi1.5Pb0.2Sr2Ca2Cu2.8Ni0.2Oz,,,,"(Bi,Pb)2Sr2Ca2(Cu,Ni)3Oz",,,,,,,,,49.0,,59.0,,,,54.0,,,,,,,,,,,,,
Tq=500C,,,Y1Ba2Cu2.9Zn0.1O6.93,,,,"YBa2(Cu,Zn)3O7",,,6.93,,,,,shape_01,23.0,,,,,,23.0,,,,,,,,,,,,,
prepared by sintering at T > 1000C HT phase,,,Hf1Ru1As1,,,,HfRuAs,,,,,,,,shape_01,,4.93,,,,,4.93,,,,,,,,,,,,,
,,,Y1Os3B2,,,,YOs3B2,,,,,,,,,,6.0,,,,,6.0,,,,,,,,,,,,,
,,,Os3Th7,,,,Os3Th7,,,,,,,,,,1.51,,,,,1.51,,,,,,,,,,,,,
,,,Re1Ta1,,,,Re1Ta1,,,,,,,,,,1.3,,,,,1.3,,,,,,,,,,,,,
,,,Sr6Ca8Cu24O41,,,,"(Sr,Ca)14Cu24O41",,,41.0,,,,,shape_06,,,,,,,,,,,10000.0,,,,,,,,,
sample from Argonne(ANL). Tc = 2.0K at P=10 kbar (from SP-heat),,200.0,U1,,,,alpha-U,,,,,,,,,,1.0,,,,,1.0,,,,,,,,1.05,,,,,
,,,Th1,,,,Th1,,,,,,,,,,1.39,,,,,1.39,,,,,,,,,,,,,
sp-heat measured for 1.5<T<7 K.,,,La1.875Ba0.125Cu0.9Zn0.1O4,,,,"(La,Ba)2(Cu,Zn)O4",,,,,,,,shape_01,,,,,,,,,11.96,,,,,,,,,,,
R(T)-exponent = 0.21. (dC/gamma*Tc) = 3.25),,250.0,Ir0.85Rh0.09Se2,,,,Ir0.94-xRhxSe2,,,,,,,,,,,7.61,,,,7.61,,,,,,,,,,,,,
,,,Tl1Ba2Ca0.8Nd0.2Cu2O7,,,,"TlBa2(Ca,Nd)Cu2O7",,,,,,,,,,96.3,,,,,96.3,,,,,,,,,,,,,
RESN shows resistivity at 4.2 K.,,,Ni24Zr76,,,,ZrxNiy,,,,,,,,,,3.29,,,,,3.29,,4.87,178.0,,,,3.1500000000000004,,,,,,
,,,La1.95Ba0.05Cu1O4+Z,,,,"(La,Ba)2CuO4",,,,,,,,shape_05,,,,,,,,,,,,,,,,,,,,
,,,La2.5Gd0.5Ca1Ba3Cu7O16.359,,,,,,,16.359,,,,,shape_01,78.0,80.0,82.0,,,,80.0,,,,4.3,,,,,,,,,
SUS(Pauli)=2.86E-4 cm3/mole,,,Bi2Sr2Ca1Cu2O8.16,,,,Bi2Sr2CaCu2O8,,,8.16,,,,,,,92.8,,,92.8,,92.8,,,,,,,,,,,,,
This phase is obtained by exposong 126k phase to air,,,Ba2Ca2Cu3OZ,,,,Ba2Ca2Cu3Oz,,,,,,,,shape_01,,,,,90.0,,90.0,,,,,,,,,,,,,
"(100)-collapsed Sr2CuO2(CO3)-1201 phase, as-synthesized",,,Tl0.67Cr0.33Sr4Cu2C1O10,,,,"(Tl,Cr)Sr4Cu2(CO3)O7",,,,,,,,,,77.0,,,72.0,,77.0,,,,,,,,,,,,,
,,,Ga2Ge2U1,,,,UGa2Ge2,,,,,,,,,,0.87,,,,,0.87,,,,,,,,,,,,,
,,,Gd0.75Ca0.1Mo0.15Ba2Cu3O6.671,,,,"(Gd,Ca,Mo)Ba2Cu3O7",,,6.671,,,,,shape_01,,75.1,,,,,75.1,,,,,,,,,,,,,
,,,Ca1Fe2As1.9P0.1,,,,"CaFe2(As,P)2",,,,,,,,shape_03,,,12.6,,,,12.6,,,,,,,,,,,,,
,,,Nd1.3Ba1.5Ca0.2Cu3O6.952,,,,"(Nd,Ba,Ca)3Cu3Oz",,,6.952,,,,,shape_01,,,,,36.0,,36.0,,,,,,,,,,,,,
"Tc depends on Pd-content. Tc(x=0.94) = 5.56, Tc(x=0.89) = 317K.",,231.0,Ta2Pd0.97S5,,,,Ta2PdxS5,,,,,,,,shape_01,6.05,,6.53,,5.91,,5.91,,27.6,,,,,,,,,,,
,,,Y1Ba2Cu3Li0.1O7,,,,YBa2Cu3(Li)O7,,,,,,,,shape_01,,88.91,,,,,88.91,,,,,,,,,,,,,
untwinned sample,,,Y1Ba2Cu3O6.93,,,,YBa2Cu3O7-d,,,6.93,,,,,shape_03,,93.5,,,0.21,,93.5,,,,,,,,,,,,,
,,,As1Ni1,,,,As1Ni1,,,,,,,,,,,,1.28,,,,,,,,,,,,,,,,
"ANN(900C,2d). (alpha)1-phase + sigma trace.",,,Ir0.455Nb0.455O0.09,,,,"(Nb,Ir,O)",,,,,,,,,,9.2,,,,,9.2,,,,,,,,,,,,,
Poly crystall,,,Bi1.6Pb0.4Sr2Ca3Cu3.984Ag0.016OZ,,,,"(Bi,Pb)2Sr2Ca3(Cu,Ag)4Oz",,,,,,,,shape_01,,108.4,,,,,108.4,,,,21.0,,,,,,,0.84,,
Polycrystalline sample,,,Er0.7Pr0.2Ca0.1Ba2Cu3O7-Z,,,,"(Er,Pr,Ca)Ba2Cu3O7-z",,,,,,,,shape_01,,,78.0,,,,78.0,,,780.0,,,,,,,,,,
,,,W0.25Sn0.875Mo6S8,,,,"(W,Sn)Mo6S8",,,,,,,,shape_01,,13.635,,,,,13.635,,,,,,,,,,,,,
,,,La0.85Sr0.15Fe1As1O1,,,,"(La,Sr)OFeAs",,,,,,,,,,25.4,,,,,25.4,112.0,,,,,,4.6,,,,,,
,,,Tl1.5Nd1Sr2Cu3OX,,,,,,,,,,,,,,36.1,,,,,36.1,,,,,,,,,,,,,
,,,Ag0.16D0.47Pd0.84,,,,Ag0.16D00.47Pd0.84,,,,,,,,,,15.3,,,,,15.3,,,,,,,,,,,,,
TP300 represent TP(290K). activation energy=42.0. ,,,La1.35Sr0.65Cu0.6Fe0.5O4,,,,"(La,Sr)2(Cu,Fe)O4",,,4.0,,,,,shape_01,,,,10.0,,,,,,,,,,,,,,,,
Co-content determined by WDS(wavelength dispersive x-ray spectroscopy,,,Ba1Fe1.852Co0.148As2,,,,"Ba(Fe,Co)2As2",,,,,,,,shape_03,,22.5,,,,,22.5,,,,,,,,,,,,,
not s/c,,,Ba4Ca1Cu2.38S0.5O9.52,,,,Ba4CaCu2.38O7.52(SO4)0.5,,,9.52,,,,,shape_01,,,,4.2,,,,,,,,,,,,,,,,
as-synthesized,,,Hg1.2Tl0.8Ba2Ca3Cu4OZ,,,,"(Hg,Tl)2Ba2Ca3Cu4Oz",,,,,,,,,,,,,110.0,,110.0,,,,,,,,,,,,,
"impurity phases=SrO2, unknown. Cl-content=nominal",,,Sr2Cu1Cl1.2O2+z,,,,Sr2CuO2Clz,,,,,,,,shape_01,,30.0,,,,,30.0,,,,,,,,,,,,,
,,,Y1Ba2Cu3O7-Z,,,,YBa2Cu3O7,,,,,,,,shape_03,,,,,89.0,,89.0,,,,,,,,,,,,,
,,,La1.83Sr0.17Cu0.98Ni0.02O4,,,,"(La,Sr)2(Cu,Ni)O4",,,,,,,,shape_01,,22.8,,,,,22.8,,,,,,,,,,,,,
,,,Dy1Rh3.2Ir0.8B4,,,,"Dy(Rh,Ir)4B4",,,,,,,,,,1.78,,,,,1.78,,,,,,,,,,,,,
,,450.0,Nd1.85Ce0.15Cu1O4,,,,"(Nd,Ce)2CuO4",,,,,,,,,14.3,,26.4,,,,20.35,,,,,,,,,,,,,
whiskers,,,O3Sr1Ti1,,,,,,,,,,,,,,0.47,,,,,0.47,,,,,,,,,,,,,
,,,Re0.05Rh0.04Ti0.91,,,,Re0.05Th0.04Ti0.91,,,,,,,,,,2.3,,,,,2.3,,,,,,,,,,,,,
,,,Mg0.9Li0.1B2,,,,"(Mg,Li)B2",,,,,,,,,,37.4,,,,,37.4,,,,,,,,,,,,,
,,,Cu1Mo3S4,,,,CuMo3S4,,,,,,,,,,10.66,,,,,10.66,,,,,,,,-1.072,,,,,
,,,Ag5Zn8,,,,Ag5Zn8,,,,,,,,,,,,1.28,,,,,,,,,,,,,,,,
,,,La2Sb1,,,,La2Sb,,,,,,,,shape_01,,5.3,,,,,5.3,,,,,,,,,,,,,
,,,Mo1Te2,,,,Mo1Te2,,,,,,,,,,0.3,,,,,0.3,,,,,,,,,,,,,
,,,Hg3Zr1,,,,ZrHg3,,,,,,,,,,3.28,,,,,3.28,,,,,,,,,,,,,
,,,Sr2Gd1Ta1Cu2O8-d,,0.0001,8.03,Sr2GdTaCu2O8,2.18,,,,,,,shape_01,,,,,,,,,,,,,,,,,,,,
,,,Pb1.2Mo6Se8,,,,Pb1.2Mo6Se8,,,,,,,,,,4.32,,,,,4.32,,,,,,,,-0.645,,,,,
not SC. Tm(FM) = 23 mK.,,,Sm0.08La0.92Ni1C2,,,,"(Sm,La)NiC2",,,,,,,,shape_01,,,,0.03,,,,,,,,,,,,,,,,
,,,Y4Rh6Sn19,,,,Y4Rh6Sn19,,,,,,,,,,3.2,,,,,3.2,,,,,,,,,,,,,
"T(SUS)=80.4,TC PROPORTINAL TO LATC",,,Y0.981Ba1.994Ca0.025Cu4O8,,,,"(Y,Ca)(Ba,Ca)2Cu4O8",,,,,,,,shape_01,,87.1,,,,,87.1,,,,,,,,,,,,,
ANN(380C),,,Fe1.02Se1,,,,FeSe,,,,,,,,,,6.0,,,,,6.0,,,,,,,,,,,,,
KAIZERO=EMU/MOLE.OE,2.8,,Y1Ba2Cu2.73Fe0.27O7.1,,,3.2,"YBa2(Cu,Fe)3O7",,,7.1,,,,,shape_01,,69.0,,,,,69.0,,73.0,,,,,,,,200.0,,,
"Impurity phase: Fe7Se8(less than 8%). Compositions = Fe1.18Te0.66Se0.28S0.06  by EDX.  R = R0*exp[(T0/T)^n], T0 = 435 K",,,Fe1Te0.65Se0.3S0.05,,,,FeTe1-x-ySexSy,,,,,,,,shape_01,13.0,,,,12.2,,12.2,,,,,,,,,,,,,
,32.0,,Bi4Sr4Tm2Cu4O17.14,,,7.66,BI4SR4TM2CU4O16,,,17.14,,,,,,,,,,,,,,,,,,,,,,,,,
SC properties obtained from small angle neutron scattering and ARPES,,,Li1Fe1As1,4.1,,,LiFeAs,,,,70.0,,2100.0,,shape_03,,,,,17.0,,17.0,,,,,,,,,,,,3.0,
,,,Hg3Zr1,,,,Hg3Zr1,,,,,,,,,,3.28,,,,,3.28,,,,,,,,,,,,,
,,,Co1Hf2,,,,Co1Hf2,,,,,,,,,,0.56,,,,,0.56,,,,,,,,,,,,,
"gamma in mj/mol.K2. Debye-T from sp-heat. From R(T) fitting, Debye-T = 238 K.",,256.0,Mg1C1Ni3,,,,MgCNi3,,,,,,,,,,6.6,,,,,6.6,,32.0,,,,,,,,,,,
,,,Ho1Ni2B2C1,,,,HoNi2B2C,,,,,,,,,,7.1,,,,,7.1,,,,,,,,,,,,,
,,,B2Os1,,,,OsB2,,,,,,,,shape_01,,2.1,,,,,2.1,,,,,,,,,,,,,
,,,Bi0.5Pb0.25Sn0.26,,,,,,,,,,,,,,8.5,,,,,8.5,,,,,,,,,,,,,
RESN=20.5 uOhm.cm. skin depth at 44 GHz = 1100 A.,,,Y1Ni1.9Pt0.1B2C1,,,,"Y(Ni,Pt)2B2C",,,,,,,,shape_03,,13.7,,,,,13.7,5.0,,,,,8.0,,,,,,,
,,,Ba6.63Si46,,,,Ba8Si46,,,,,,,,,,6.0,,,,,6.0,,,,,,,,,,,,,
,,,As0.26Sb0.74,,,,,,,,,,,,,,,,1.32,,,,,,,,,,,,,,,,
gamma in mj/mol.K2. delta-C=1560 mj/mol.K. delta-C/gamma*Tc=1.8,,,Ce1Rh0.4Co0.6In5,,,,"Ce(Rh,Co)In5",2.9,,,,,,,shape_03,,1.43,,,,,1.43,,620.0,,,,,,,,,,,
gamma in mj/mol.K2.   sp-heat fitting for T<3K.,,250.0,Ba4Na2Ge25,,,,Ba4Na2Ge25,,,,,,,,shape_01,,0.84,,,,,0.84,,33.0,,,,,,,,,,,
,,,Nd1Ba2Cu2.95Ni0.05OX,,,3.4,"NdBa2(Cu,Ni)3O7",,,,,,,,shape_01,,85.0,,,,,85.0,,,,,,,,,,,,,
,,,Sr1.5Ba0.5Y1Cu2.8Ga0.2O7,,,,"(Cu,Ga)(Sr,Ba)2YCu2O7",,,7.0,,,,,shape_01,,,,,38.0,,38.0,,,,,,,,,,,,,
,,,Mo1S2Sr0.2,,,,Mo1S2Sr0.2,,,,,,,,,,5.6,,,,,5.6,,,,,,,,,,,,,
,,,B1Mo2,,,,B1Mo2,,,,,,,,,,,,4.74,,,,,,,,,,,,,,,,
,,,Mg1C1Ni2.7Fe0.3,,,,"MgC(Ni,Fe)3",,,,,,,,,,6.88,,,,,6.88,,,,,,,,,,,,,
"ANN(1000C,3h).  Data from SSC0540517",,212.0,Rh1Zr2,,,,Zr2Rh,,,,,,,,,,11.2,,,,,11.2,,25.6,,,,,,,,,,,
,,,C1Nb1,,,,,,,,,,,,,,8.0,,,,,8.0,,,,,,,,,,,,,
