Repository: Tejasvini595/superconductor_deepset

## Overview

This repository contains the official implementation of **"From Individual Elements to Macroscopic Materials: In Search of New Superconductors via Machine Learning"**.

The code implements a **DeepSet neural network** for predicting the critical temperature (Tc) of superconducting materials based solely on their chemical composition. By explicitly enforcing permutation invariance, the DeepSet architecture avoids artifacts associated with arbitrary element ordering and provides a physically meaningful framework for learning composition–property relationships in superconducting materials.

File: data/superconductors_kaggle_ready_v2.csv (part 43 of 87)
comment,curiet,debyet,element,gapene,kaizero_value,moment_value,name,neelt,nhc2zero_value,oz,pcohere_value,phc2zero_value,ppenet_value,rh300,shape,t1_value,t2_value,t3_value,tcn_value,tcsus_value,tcwidth_value,critical_temp_K,upper_critical_field_0K_T,gamma_sommerfeld_mJmolK2,resistivity_normal_uOhmcm,resistivity_roomtemp_uOhmcm,penetration_depth_nm,coherence_length_nm,dhc2dt_TK,dtcdp_KGPa,density_gcm3,lower_critical_field_0K_T,thermopower_300K_uVK,energy_gap_meV,data_quality_flag
,,,Dy1Ba2Cu2.96Zn0.04O6.9,,,,"DyBa2(Cu,Zn)3O7",,,6.9,,,,,shape_01,,70.0,,,76.0,,70.0,,,,,,,,,,,,,
"430C,250BAR",,,Bi2Sr1.8K0.2Ca1Cu2O8+X,,,,"Bi2(Sr,K)2CaCu2O8",,,,,,,,,49.0,55.5,60.0,,,,55.5,,,,,,,,,,,,,
,,,Pb2Sr2Y0.5Ca0.5Cu3F0.253O7.9858,,,,"Pb2Sr2(Y,Ca)Cu3O8Fx",,,7.9858,,,,,,23.0,68.0,,,,,68.0,,,,,,,,,,,,,
C(T) measured between 1.4 and 27K. Gamma in mJ/K2.gat. Impurity phase is W5Si3 phase.,,280.0,Ga1Nb3,,,,,,,,,,,,,,20.1,,,,,20.1,,11.4,,,,,,,,,,,
,,,Si1V3,,,,V3Si,,,,,,,,,,16.83,,,,,16.83,,,,,,,,0.31,,,,,
anisotropy = 1.43 from coherence-L.,,,Ba2Ca2.4Mg0.6Cu5O12-z,,,,"CuBa2(Ca,Mg)3Cu4O12",,80.0,,20.0,115.0,,,,116.8,,,,,,116.8,,,,,,,,,,,,,
"YB<0.8-X>ND<X>PR0.2BA2CU3O<7-Z>,FIGURE SHOWS TC VS X",,,Yb0.6Nd0.2Pr0.2Ba2Cu3O7-Z,,,,"(Yb,Nd,Pr)Ba2Cu3O7",,,,,,,,shape_01,,70.3,,,,,70.3,,,,,,,,,,,,,
2212+2223 phase and SiO2,,,Bi1.6Pb0.4Sr2Ca3Cu3.86Si0.14O12-z,,,,"(Bi,Pb)Sr2Ca3(Cu,Si)4O12",,,,,,,,shape_02,,110.0,,,,,110.0,,,,,,,,,,,,,
,,,Pb0.5Hg0.5Sr1.2La0.8Cu1O5-z,,,,"(Pb,Hg)(Sr,La)2CuO2",,,,,,,,shape_01,17.0,24.0,38.0,,32.0,,24.0,,,,,,,,,,,,,
coherence length anisotropy ratio = 9.2,,,Y1Ba2Cu3O7-z,,,,YBa2Cu3O7,,,,,,,,shape_03,,,92.5,,,,92.5,,,,,,,,,,,,,
"not SC. P-P and Co-Co distance, Co-P-Co angle were measured",,,Sr0.56Ca0.44Co2P2,,,,Sr1-xCaxCo2P2,,,,,,,,shape_01,,,,1.8,,,,,,,,,,,,,,,,
,,,Al0.9Ge0.1Nb3,,,,Al0.9Ge0.1Nb3,,,,,,,,,,18.9,,,,,18.9,,,,,,,,,,,,,
Tc depends on sintering conditions.,,540.0,C3Y2,3.6,,,Y2C3,,,,,,,,,,,,,11.6,,11.6,22.7,4.7,,,,3.8,2.91,,,,,,
pseudogap temp.=160K,,,Bi2Sr1.8La0.2Ca1Cu2Oz,,,,"Bi2(Sr,La)2CaCu2O8",,,,,,,,shape_01,,85.3,,,,7.3,85.3,,,,,,,,,,,4.21,,
"details in Mater.Res.Bull., 18()983",,,Zr1Os1As1,,,,ZrOsAs,,,,,,,,,,8.0,,,,,8.0,,,,,,,,,,,,,
,,,Pr1.9Ce0.1Cu1OZ,,,,"(Pr,Ce)2CuOz",,,,,,,,shape_05,,,0.0,,,,0.0,,,,,,,,,,,,,Check: Tc=0 (Non-superconducting?)
high temperature phase,,,Y1Ir2Si2,,,,YIr2Si2,,,,,,,,,,2.6,,,,,2.6,,,,,,,,,,,,,
dTc/dP(ab) is writted in SUPERCONDUCTIVITY section.dTc/dP(c) is -6.5 K/GPa,,,La1.86Sr0.14Cu1O4,,,,"(La,Sr)2CuO4",,,,,,,,shape_03,,,,35.0,,,,,,,,,,,3.8,,,,,
,,,Y1Ba2Cu2.95Fe0.05O6.73,,,,"YBa2(Cu,Fe)3O7",,,6.73,,,,,shape_01,,52.7,,,,,52.7,,,,,,,,,,,,,
,,,Nd1.2Ce0.35Sr0.45Cu1O4-Z,,,,"(Nd,Ce,Sr)2CuO4",,,,,,,,,,21.2,,,,,21.2,,,,,,,,,,,,,
"ANN(800C,24h,in N2)-ANN(300C,24h,in O2) -ANN(350C,24h,in 100 atm O2. Fe-site by Mossbauer.",,,Fe1Sr2Y1Cu2O6+z,,,,FeSr2YCu2Oz,,,,,,,,shape_01,,,,,48.0,,48.0,,,,,,,,,,,,,
,,,Nb3Ga0.5Al0.5,,,,"Nb3(Ga,Al)",,,,,,,,,,18.5,,,,,18.5,,,,,,,,,,,,,
,,,Cd0.04Cu0.96S2,,,,Cd0.04Cu0.96S2,,,,,,,,,,1.3,,,,,1.3,,,,,,,,,,,,,
slightly overdoped sample. angular dependence of Hc2 were measured at various temperatures.,,,Ba1Fe1.892Ni0.108As2,,,,"Ba(Fe,Ni)2As2",,,,,,,,shape_03,,16.0,,,,,16.0,,,,,,,,,,,,,
carrier = 13.3 E+20 /cm3,,,Sn0.97As0.005Te0.995,,,,"Sn(As,Te)",,,,,,,,,,0.108,,,,,0.108,,,,,,,,,,,,,
pseudogap temp. not shown numerically,,,Bi2Sr2Ca0.95Y0.05Cu2Oz,,,,"Bi2Sr2(Ca,Y)Cu2O8",,,,,,,,shape_03,,82.0,,,,6.2,82.0,,,,,,,,,,,,,
"Tc(lat-c) and Tc(p) measured. hole density as a function of lattice const. c,  p = 11.491y + 5.17E+9*y^6 where y = 1-c/c0, c0 = 1.18447 nm",,,Y1Ba2Cu3O6.67,,,,YBa2Cu3O6+z,,,6.67,,,,,shape_03,,,,,60.6,,60.6,,,,,,,,,,,,,
Sm occupy Hg vacancies og HgPb2(tetragonal),,,Hg1Sm1Pb2,,,,HgSmPb2,,,,,,,,,,,5.9,,5.9,,5.9,,,,,,,,,,,,,
,,,Bi2Ir1,,,,,,,,,,,,,,1.7,,,,,1.7,,,,,,,,,,,,,
,,,Sm1.2Ba1.8Cu3O6.965,,,,"Sm(Ba,Sm)2Cu3O7",,,6.965,,,,,,,47.0,,,,,47.0,,,,,,,,,,,,,
,,,Al1Au4,,,,,,,,,,,,,,0.4,,,,,0.4,,,,,,,,,,,,,
"impurity=Sr-Cu-O,GdInO3,Sr-Bi-O",,,Bi0.35In0.65Sr2Gd0.7Ca0.3Cu2Oz,,,,"(Bi,In)Sr2(Gd,Ca)Cu2O7",,,,,,,,,,,,4.2,,,,,,,,,,,,,,,,
,,,Gd0.5Nd1.35Ce0.15Cu1O4,,,,"(Gd,Nd,Ce)2CuO4",,,,,,,,,,14.3,,,,,14.3,,,,,,,,,,,,,
P-induced SC. SC properties are at P=6.8 GPa. Hc2(0) is estimated using WHH from [dHc2/dT]. measuring Hc2(0)= 1.55 T. Tc defined as Tc(mid). Pc(AF)=7GPa. Pc(SC)=1.7 GPa. Kondo-T = 4.5K. RRR=50,,,Ce1Ni1Ge3,,,,CeNiGe3,5.5,,,,,,,shape_01,,0.43,,0.0,,,0.43,3.2,,,,,10.6,10.8,,,,,,
nominal composition=(Ce:Cu:Si = 20.25:40.25:39.5 ). low-Tc phase. (dTc/dP) with negative sign. Hc(T) was measured. (dC/gamma*Tc) = 1.27,,,Ce1Cu2Si2,,,,CeCu2Si2,,,,,,,,shape_01,,0.61,,,,,0.61,,,,,,,,,,,,,
"ANN(650C,4d in air). O-content determined by TGA.",,,Pr2Ba4Cu7O14.5,,,,Pr2Ba4Cu7O15,,,14.5,,,,,,,,10.0,,,,10.0,,,,,,,,,,,,,
,,,Nd1Fe1As1F0.18O0.82,,,,"Nd(O,F)FeAs",,,,,,,,shape_03,,,50.0,,,4.0,50.0,,,200.0,,,,,,,,,,
,,,Hg0.75Mo0.25Sr2Cu1O4+z,,,,"(Hg,Mo)Sr2CuO4",,,,,,,,,,50.0,,,,,50.0,,,,,,,,,,,,,
,,,Pr1.83Ce0.17Cu1O4-z,,,,"(Pr,Ce)2CuO4",,,,,,,,shape_01,,12.0,,,12.0,,12.0,,,,,,,,,,,,,
,,,Fe1Se0.13Te0.87,,,,"Fe(Se,Te)",,,,,,,,,,,6.0,,,,6.0,,,,,,,,,,,,,
,,,Y1Ba2Cu2.79Li0.21O7-Z,,,,"YBa2(Cu,Li)3Oz",,,,,,,,shape_03,,,53.0,,,,53.0,,,,,,,,,,,,,
,,,Ba1Ti2Sb0.8Bi1.2O1,,,,"BaTi2(Sb,Bi)2O",,,,,,,,shape_01,,,,,4.02,,4.02,,,,,,,,,,,,,
,,,Bi2Sr2Ca1Cu1O8+Y,,,,Bi2Sr2CaCu2O8,,,,,,,,,69.0,77.0,89.0,,,17.0,77.0,,,,,,,,,,,,,
electron =  17 e/f.u  High T (1600C) synthesis.,,,Zr1Ru1P1,,,,ZrRuP,,,,,,,,shape_01,,13.0,,,,,13.0,,,,,,,,,8.148,,,,
,,,Y0.7Ca0.3Ba1.3La0.7Cu3O7.16,,,,"(Y,Ca)(Ba,La)2Cu3Oz",,,7.16,,,,,,,73.0,,,,,73.0,,,,,,,,,,,,,
,,,Pb0.987Tl0.0125Na0.005Te1,,,,"(Pb,Tl,Na)Te",,,,,,,0.081,,,1.87,,,,,1.87,,0.851,,,,,,,,,,,
"Thermodynamic Hc(0) = 78.2 mT, GL-parameter = 32, (dC/gamma*Tc) = 2.09. Hc2(0) using Hc(T)={(1-t^2)/(1+t^2)}Hc2(0)",,345.0,Sr3Ir4Sn13,4.08,,,Sr3Ir4Sn13,,,,,,,,,,5.0,,,,,5.0,3.54,39.3,,,328.0,9.65,,,,0.0097,,0.87,
,,,La1Ba2Cu3O6.89,,,,"LaBa2(Cu,Co)3 O7",,,6.89,,,,,,70.0,,82.0,,,,76.0,,,,,,,,,,,,,
demagnetization factor = 0.97. Tc=7.1863-0.3847*P+0.01769*P^2. Hc2 shows H0(type-I). H0(P=0.5GPa)=770.88 Oe. H0(P=0.9)=739.99 Oe. H0(P=1.15)=729.01 Oe.,,,Pb1,,,,Pb,,,,,,,,,,7.186,,,,,7.186,804.08,3.47,,,,,,,,,,,
RRR=6.64. De Gennes factor=2.7,,,Y0.75Tb0.25Ni2B2C1,,,,"(Y,Tb)Ni2B2C",,,,,,,,shape_03,,10.02,,,,,10.02,,,,,,,,,,,,,
,,,Bi2Sr2Ca0.8Y0.2Cu2OZ,,,,"Bi2Sr2(Ca,Y)Cu2Oz",,,,,,,,shape_01,,89.0,,,,,89.0,,,950.0,1600.0,,,,,,,2.23,,
,,,Bi1La4Pb2,,,,La4BiPb2,,,,,,,,,,2.5,,,,,2.5,,,,,,,,,,,,,
La2.8Ni2.0B2.2N3.0 by EPMA,,,La3Ni2B2N3,,,,La3Ni2B2N3,,,,,,,,,,13.2,,,,,13.2,,,,,,,,,,,,,
(dC/gamma*Tc) = 1.8,,,Ce1Rh0.4Co0.6In5,,,,"Ce(Rh,Co)In5",2.9,,,,,,,shape_03,,1.43,,,,,1.43,,620.0,,,,,,,,,,,
co-doped Y123 materials,,,Y1Ba1.85La0.15Cu2.85Zn0.15Oz,,,,"Y(Ba,La)2(Cu,Zn)3Oz",,,,,,,,shape_01,,49.9,,,,,49.9,,,,,,,,,,,,,
mobility= 2.0 cm2/V.sec,,,Te3Tl5,,,,Tl5Te3,,,,,,,,,2.19,,2.23,,,,2.21,,,,,,,,,9.52,,,,
"zone melting growth rate = 20 mm/h, P(He) = 0.3 MPa",,,Ga1Nb3,,,,Nb3Ga,,,,,,,,,,8.2,,,,,8.2,,,,,,,,,,,,,
thermopower = -5.32 uV/K,,,Au0.28Te0.72,,,,TexAu1-x,,,,,,,,,,1.96,,,,,1.96,,,,,,,,,,,,,
,,,Y1Ba2Cu3O6.09,,,,YBa2Cu3Oz,,,6.09,,,,,,,,,,,,,,,,,,,,,,,,,
powder(av. d=2 um). s/c volume fraction=20%. Hc2(0) by WHH.,,,N0.72H2.16Na1K3C60,,,,(NH3)0.72NaK2C60,,,,,,,,,,12.0,,,,,12.0,40.0,,,,1400.0,2.8600000000000003,5.0,,,8.7e-05,,,
Tc = 0.62 mK. average grain size=2 micron-m. packing fraction = 0.80.,,,Pt1,,,,Pt,,,,,,,,,,0.00062,,,,,0.00062,,,,,,,,,,,,,Info: Very Low Tc (<0.1K)
,,,Bi1.8Pb0.2Sr2Ca1Cu1.96Fe0.04O8,,0.000186,4.6,"(Bi,Pb)2Sr2Ca(Cu,Fe)2O8",,,,,,,,shape_01,,,,,48.5,,48.5,,,,,,,,,,,,,
n = 1.69 where R(T) = R0 + A*T^n for Tc < T < 100K. Hall coeffic. RH(50K) = -6.26E-3 cm3/C.,,,La1Fe1As0.2P0.8O1,,,,"LaFe(As,P)O",,,,,,,,shape_01,,11.42,,,11.78,,11.42,,,,,,,,,,,,,
,,,La1Sn3,,,,La1Sn3,,,,,,,,,,6.5,,,,,6.5,,,,,,,,,,,,,
,,,Nb2.64Ta0.36Al1,,,,"(Nb,Ta)3Al",,,,,,,,,,14.5,,,,,14.5,,,,,,,,,,,,,
excess-O doping sample. Tc defined as R/Rn=0.5. hole conc. P=2z (z=excess-O),,,La1.8Nd0.2Cu1O4.0641,,,,"(La,Nd)2CuOz",,,4.0641,,,,,,,25.1,,,,,25.1,,,,,,,,,,,,,
,,,Mg1B1.96C0.04,,,,"Mg(B,C)2",,,,,,,,shape_01,,36.1,,,,,36.1,,,,,,,,,,,,,
,,,Y0.4Pr0.6Ba2Cu3O6.92,,,,"(Y,Pr)(Ba,Sr)Cu3O7",,,6.92,,,,,,,,,15.0,,,,,,,,,,,,,,,,
Fe = 330 ppm,,,Ir1,,,,Ir1,,,,,,,,,,0.051,,,,,0.051,,,,,,,,,,,,,Info: Very Low Tc (<0.1K)
,,,Sm1Fe0.7Ru0.3As1F0.15O0.85,,,,"Sm(O,F)(Fe,Ru)As",,,,,,,,,,13.9,,,,,13.9,,,1700.0,,,,4.29,,,,,,
,,,Nb25Ti30Zr45,,,,,,,,,,,,,,7.7,,,,,7.7,,,,,,,,,,,,,
,,,Ca9.72Tm0.28Pt3Fe10As18,,,,(Ca1-xTmx)(Pt3As8)(FeAs)10,,,,,,,,shape_01,,,,,14.8,,14.8,,,,,,,,,,,,,
AFM due to Fe-site vacancy. vacancy content not given. STR transition at 515 K. Resistivity shows maximum at 78 K.,,,Tl0.4K0.3Fe2Se2,,,,"(Tl,K)xFe2Se2",496.0,,,,,,,shape_03,24.8,,27.7,,,,26.25,,,,,,,,,,,,,
,300.0,,La1.8Sr0.2Cu0.97Ni0.03O4,,,,"(La,Sr)2(Cu,Ni)O4",,,4.0,,,,,shape_01,,,,,,,,,,,,,,,,,,,,
dTc/dp and dTn/dp = 0.5 K/GPa (Neel Temp) are estimated from Fig. Tn(p=0 GPa) not shown.,,,Ho0.6Dy0.4Ni2B2C1,,,,"(Ho,Dy)Ni2B2C",6.92,,,,,,,shape_03,,5.92,,,,,5.92,,,,,,,,0.0,,,,,
,,,Bi0.066Mo0.264Cu0.67Sr2Y1Cu2Oz,,,,"(Bi,Mo,Cu)Sr2YCu2O7",,,,,,,,shape_01,,,37.5,,,,37.5,,,,,,,,,,,,,
"P-induced SC. RRR = 4.55 (P=0).  SC properties for P = 15.8 GPa, where Tc(max). Hc2(0) = 5.75 T, -(dHc2/dT) = 11 T/K for R=zero definition.",,,Ce1Ag2Si2,,,,CeAg2Si2,8.6,7.5,,,,,,shape_03,1.25,,1.57,0.0,,,1.41,,,,,,,,,,,,,
,,,Ca1Fe0.96Co0.04As1H1,,,,"CaH(Fe,Co)As",,,,,,,,,,,,2.0,,,,,,,,,,,,,,,,
,,,Nd1.75La0.1Ce0.15Cu1O4,,,,"(Nd,La,Ce)2CuO4",,,,,,,,,,20.0,,,,,20.0,,,,,,,,,,,,,
,,,Li1Zn1,,,,Li1Zn1,,,,,,,,,,,,1.14,,,,,,,,,,,,,,,,
,,,Ta1,,,,Ta,,,,,,,,,,4.4,,,,,4.4,,,,,,,,,,,,,
BSCCO/AL2O3(60A)/AL JUNCTION,,,Bi1Sr1Ca1Cu1O1,5.5,,,Bi2Sr2Ca2Cu3O10,,,,,,,,shape_04,78.0,110.0,,,,,110.0,,,,,,,,,,,,25.0,
"Al-content by EDX. Two phases: phase-I (a=3.082, c=3.459), phase-II(a=3.047, c=6.724)",,,Mg0.815Al0.185B2,,,,"(Mg,Al)B2",,,,,,,,shape_03,,,,,25.3,,25.3,,,,,,,,,2.746,,,,
,,,Y1Ba2Cu3H0.27O6.91,,,,YBa2Cu3HxO7,,,6.91,,,,,,,,,,91.1,,91.1,,,,,,,,,,,,,
"Pb and Sn content measured by EDX: (Pb/Ti) = 0.42  , (Sn/Ti) = 0.002",,,Pb1.16Ti2Se5.16,,,,(Pb1-xSnxSe)1.6(TiSe2)2,,,,,,,,shape_03,,3.25,,,,,3.25,,,,,,,,,,,,,
,,,Hg1.75Pb0.25Ba2Y0.7Ca0.3Cu2O8-z,,,,"(Hg,Pb)2Ba2(Y,Ca)Cu2O8",,,,,,,,shape_01,,,70.0,,,,70.0,,,,,,,,,,,,,
"constant current=0.50mA(oxidize),Cu-valence=2.190",,,La1.8Ba0.2Cu1O4,,,,"(La,Ba)2CuO4",,,,,,,,shape_01,,16.5,,,,,16.5,,,,,,,,,,,,,
,,,V0.741Ga0.196Al0.063,,,,V1-x-yGaxAly,,,,,,,,,,12.2,,,,,12.2,,,,,,,,,,,,,
ratio of <16>O:<18>O measured by RBS. Tc by M measurement.,,,La1.85Sr0.15Cu1O4,,,,"(La,Sr)2CuO4",,,,,,,,shape_01,,,,,35.0,,35.0,,,,,,,,,,,,,
,,,Tl1Ba2Ca2Cu3O9,,,,TlBa2Ca2Cu3O9,,,,,,,,,,,,,114.0,,114.0,,,,,,,,,,,-1.0,,
,,,Y1Ba2Cu2.76Ga0.24O7,,,,"YBa2(Cu,Ga)3O7",,,,,,,,,,71.79,,,,,71.79,,,,7.022,,,,,,,,,
Cu intercalated in TaS2 layers.,,,Cu0.12Ta1S2,,,,CuxTaS2,,,,,,,,,,1.82,,,,,1.82,,7.54,,,,,,,,,-5.59,,
,,,Ho0.9La0.1Ni2B2C1,,,,"(Ho,La)Ni2B2C",,,,,,,,shape_01,,2.25,,,,,2.25,,,,,,,,,,,,,
,,,Nb3Rh0.95Au0.05,,,,,,,,,,,,,,2.52,,,,,2.52,,,,,,,,,,,,,
RRR = 200.  SP (beta) = 1.21 mJ/mol.K4. (dC/Tc) = 6.4 mJ/mol.K2. gamma(residual) = 0.5 mJ/mol.K2. Type-I SC. Hc defined as M goes to normal value ( H/n/b-axis). e-ph = 0.59. DOS = 1.07 states/eV.fu,,157.0,Bi2Ca1,,,,CaBi2,,,,,,,,shape_01,,2.0,,,1.95,,2.0,124.0,4.6,,,,,,,8.225,,,0.23,
,,,Ca1Ba1La0.8Eu0.2Cu3O7-Z,,,,"CaBa(La,Eu)Cu3O7",,,,,,,,shape_01,,69.0,,,,,69.0,,,,8.61,,,,,,,,,
RRR=1.2,,,Mg1B1.75C0.25,,,,"Mg(B,C)2",,,,,,,,shape_03,,2.5,,,,,2.5,,,,,,,,,,,,,
Superfluid density measured by mu-SR and TDO. [penet] from mu-SR. Energy gaps are (D/kTc) = 0.88 and 2.17 (in DB) from TDO results using two gap r- model (r = 0.15).,,,Pr1Pt4Ge12,4.34,,,PrPt4Ge12,,,,,,,,shape_01,,7.8,,,,,7.8,,,,,122.0,,,,,,,,
,,,Sm1Ba2Cu2.98Fe0.02O6.76,,,,"SmBa2(Cu,Fe)3Oz",,,6.76,,,,,shape_01,,84.0,,,89.0,,84.0,,,,,,,,,,,,,
<111> films. carrier n = 8.2 E+21/cm3. Hc2 = 7.7T and Hirr = 4.5 T from linear approx.  in-plane thermal expansion = 0.46 %.,,,C1,,,,B-doped C,,,,,,,,,3.2,,6.3,,,,4.75,5.3,,,,,7.890000000000001,,,,,,,
,,,Bi4Mg1,,,,Bi1Mg1,,,,,,,,,,1.0,,,,,1.0,,,,,,,,,,,,,
"a'+a'' phase. For a''-phase, a = 5.2694",,,Nb3Sn0.5Sb0.5,,,,"Nb3(Sn,Sb)",,,,,,,,,,14.4,,,,,14.4,,,,,,,,,,,,,
,,,Be5Os1,,,,Be5Os1,,,,,,,,,,9.2,,,,,9.2,,,,,,,,,,,,,
,,303.5,Bi1.8Pb0.2Sr2Ca1Cu2O8,,,,"(Bi,Pb)2Sr2CaCu2O8",,,,,,,,shape_01,,81.0,,,,,81.0,,,,,,,,,,,,,
X=0.064(EPMA),,,La1.922Ba0.078Cu1O4-Z,,,,"(La,Ba)2CuO4",,,,,,,,shape_01,,26.6,,,,,26.6,,,,,,,,,,,,,
gap by point contact tunneling. Lower gap(pai) = 3.13 meV.,,,Mg1B1.736C0.264,,,,"Mg(B,C)2",,,,,,,,shape_03,,,,,17.6,,17.6,,,,,,,,,,,,3.13,
,,,Ho0.0105La0.9895,,,,La1-xHox,,,,,,,,,,5.2,,,,,5.2,,,,,,,,,,,,,
"Dielectric const, and optical conduct. are measured for THz E-field //ab. T<IM>= 120 K (I-M transition defined as isosbestic point ). T<gap> = 22 K (means gap appears).",,,Rb0.75Fe1.6Se1S1,,,,"Rb0.75Fe1.6(Se,S)2",,,,,,,,shape_03,,22.0,,,,,22.0,,,,,,,,,,,,,
non-annealed sample. Hc1(0) shows Hc1(0.5K).,,,Cr0.74Re0.26,,,,Cr74Re26,,,,,,,,,,3.12,,,,,3.12,,,,,,,,,,0.01,,,
,,,Tm1.6Pr0.4Ba4Cu7O14.722,,,,"(Tm,Pr)2Ba4Cu7O14",,,14.722,,,,,shape_01,,,,,68.0,,68.0,,,,,,,,,,,,,
RRR=7.2,,,Tb0.25Er0.75Ni2B2C1,,,,"(Tb,Er)Ni2B2C",7.1,,,,,,,shape_01,,4.9,,,,,4.9,,,,,,,,,,,,,
"not SC for 0.8 < x < 1.0, in BaNbxS3. Semicon-to-semicon(2)  at 140 K.",,,Ba1Ta0.95Se3,,,,BaTa0.95Se3,,,,,,,,shape_01,,,,2.0,,,,,,,,,,,,,,,,
,,,Y1Ba2Cu2.91Zn0.09O6.68,,,,"YBa2(Cu,Zn)3Oz",,,6.68,,,,,shape_03,,,60.0,,,,60.0,,,,,,,,,,,,,
Hydrostatic P = 19 kbar. P-dependence of T<STR> shown in FIG-data. T<STR> = 101 K. 2nd T<STR> = 270 K appears.,,,Ba1Pt2As2,,,,BaPt2As2,,,,,,,,shape_03,,3.8,,,,,3.8,,,78.1,,,,,,,,,,
Hc1(0) extrapolated using T^2 approx.,,,Be13U0.9899Th0.0101,,,,"(U,Th)Be13",,,,,,,,,,0.65,,,,,0.65,,,,,,,,,,0.00264,,,
,,,La1Ba0.9Ca1.1Cu3O7.05,,,,"La(Ba,Ca)2Cu3O7",,,7.05,,,,,shape_01,71.0,,,72.0,,,71.0,,,,,,,,,,,,,
,,,Hg1Ba2Ca3Cu4FOz,,,,"HgBa2Ca3Cu4(O,F)z",,,,,,,,,,,,,114.0,,114.0,,,,,,,,,,,,,
,,,Ir1Te2.67,,,,Ir1Re2.67,,,,,,,,,,,,0.35,,,,,,,,,,,,,,,,
,,,Mo1.94Hf0.06B1C1,,,,"(Mo,Hf)2BC",,,,,,,,,,5.8,,,,,5.8,,,,,,,,,,,,,
,,,Tl1.05Sr2.02Lu0.42Ca0.53Cu1.98Oy,,,,"TlSr2(Lu,Ca)Cu2Oy",,,,,,,,shape_01,,,,,30.0,,30.0,,,,,,,,,,,,,
"Tirr = 55.1K, for 0.3=<Y content =<0.7 nearly single phase, vols for H=1 Oe,",,,Hg0.7Mo0.3Sr2Ca0.7Y0.3Cu2Oz,,,,"(Hg,Mo)Sr2(Ca,Y)Cu2Oz",,,,,,,,,73.0,,95.0,,96.0,,96.0,,,,,,,,,,,,,
K-intercalated graphite. Tc (= 152 mK) independent of x for 8.0 < x < 14.7 in CxK. Hc measured for H//c and H//ab.,,,C8.1K1,,,,CxK,,,,,,,,,,,,,0.152,,0.152,,,,,,,,,,,,,
e-ph = 0.71. Hc(0)=0.056 T.,,180.0,La1Mo6S8,,,,LaMo6S8,,,,,,,,,,6.8,,,,,6.8,,22.6,,,,,,,,,,,
,,,Nb3Al0.8Ga0.2,,,,"Nb3(Al,Ga)",,,,,,,,,,18.54,,,,,18.54,,,,,,,,,,,,,
,,,Gd0.9Pr0.1Ba2Cu3O7-Z,,,,"(Gd,Pr)Ba2Cu3O7",,,,,,,,shape_01,,76.0,,,,,76.0,,,,,,,,,,,,,
,,,Ir0.1Nb0.9,,,,Ir0.1Nb0.9,,,,,,,,,,2.3,,,,,2.3,,,,,,,,,,,,,
,,,La3Sb3Y1,,,,La3YSb3,,,,,,,,,,0.13,,,,,0.13,,,,,,,,,,,,,
"Thin film. substrate=sapphire(1,1,-2,0)",,,Mo0.65Re0.35,,,,"(Mo,Re)",,,,,,,,shape_03,,10.2,,,,,10.2,,,,,,,,,,,,,
"Single phase HgSr2(La,Ca,Ce)Cu2O6(structure 1212,in which Hg-O bond is along<110>)",,,Hg1Sr2La0.3Ca0.4Ce0.3Cu2O6+z,,,,"HgSr2(La,Ca,Ce)Cu2O6",,,,,,,,shape_01,,,,4.2,,,,,,,,,,,,,,,,
Tc measured by magnetization.,,,La1.85Sr0.15Cu1O4,,,,"(La,Sr)2CuO4",,,,,,,,shape_01,,,,,35.0,,35.0,,,,,,,,,,,,,
nominal(Bi:Pb:Sr:Ca:Cu:Nd = 1.7:0.4:2.0:1.1:2.1:x ) x = 0.3. Jc(64K) = 462 A/cm2. RRR = 1.83. Nd maybe replaced by Ca,,,Bi1.7Pb0.4Sr2Ca1.1Cu2.1Nd0.3Oz,,,,"(Bi,Pb)2Sr2CaCu2NdxOz",,,,,,,,,81.1,,95.5,,,,88.3,,,54.48,,,,,,,,,,
not s/c,,,Nd1.2Sr0.37Ho0.43Cu1O4-z,,,,"(Nd,Sr,Ho)2CuO4",,,,,,,,,,,,4.0,,,,,,,,,,,,,,,,
"88%O(18),TC0-TC=1.91",,,La1.887Sr0.113Cu1O4,,,,"(La,Sr)2CuO4",,,,,,,,shape_01,,29.7,,,,,29.7,,,,,,,,,,,,,
,,,Os2Zr1,,,,Os2Zr1,,,,,,,,,,3.0,,,,,3.0,,,,,,,,,,,,,
91% Hg1212,,,Hg0.65V0.35Sr2Ca0.45Nd0.55Cu2Oz,,,,"(Hg,V)Sr2(Ca,Nd)Cu2Oz",,,,,,,,shape_02,30.0,,80.0,,,,55.0,,,,,,,,,,,,,
,,,Gd2Cu1O4,,,7.79,Gd2CuO4,,,,,,,,,,,,,,,,,,,,,,,,,,,,
,,,Ir1Zn2,,,,Ir1Zn2,,,,,,,,,,0.78,,,,,0.78,,,,,,,,,,,,,
,,,Sr2BaCu1F2O2,,,,"(Sr,Ba)2CuO2F2",,,2.0,,,,,,,,,,46.0,,46.0,,,,,,,,,,,,,
,,,Tm1Ba2Cu4O8,,,,R Ba2 Cu4 O8,,,,,,,,shape_03,,80.0,,,,,80.0,,,,,,,,,,,,,
The sample is quenched from 400C.,,,Y1Ba2Cu3O6.91,,,,YBa2Cu3O7-d,,,6.91,,,,,,,90.0,,,,,90.0,,,,800.0,,,,,,,,,
,,,Yb3Rh4Sn13,,,,Yb3Rh4Sn13,,,,,,,,shape_03,,7.2,,,,,7.2,,,,,,10.0,,,,,,,
metallic,,,Sr0.8Ca0.1Nb1O3,,,,"(Sr,Ca)NbO3",,,,,,,,shape_01,,,,4.2,,,,,,,,,,,,,,,,
"two step transition in SUS, Cu1234(dominant) + Cu1223 + BaCuO2 +BaCuO2+x",,,Ba2Ca3Cu5O,,,,Ba-Ca-Cu-O,,,,,,,,shape_02,107.6,,117.0,,106.0,,106.0,,,,,,,,,6.0,,,,
Phase transition at 79 K. 2nd phase(Tc=9.1 K) for p>Pc=21 kbar. bulk modulus B=1370 kbar. delta-C/gamma*Tc = 1.41,,366.0,Lu5Ir4Si10,,,,Lu5Ir4Si10,,,,,,,,,,3.77,,,,,3.77,1.04,23.42,,,,,0.39,,,,,,
"DELTA-TC=0.47K,78%O(18)",,,Y0.7Pr0.2Ca0.1Ba2Cu3O7-Z,,,,"(Y,Pr,Ca)Ba2Cu3O7",,,,,,,,,77.8,,,,,,77.8,,,,,,,,,,,,,
,,,Dy1Ba2Cu2.6Ni0.4O6.83,,,,"DyBa2(Cu,Ni)3O7",,,6.83,,,,,shape_01,,31.0,,,50.0,,31.0,,,,,,,,,,,,,
,,,Ba1.2Sr0.8Yb1Cu3O6.61,,,,"Cu(Ba,Sr)2YbCu2Oz",,,6.61,,,,,shape_01,,,,,36.7,,36.7,,,,,,,,,,,,,
,,,Mo0.04Zr0.96,,,,"(Zr,Mo)",,,,,,,,,,4.47,,,,,4.47,5.57,,,119.0,,,,,,,,,
P-induced SC. Tc defined as R-anomaly. single crystals(1*0.25*0.025 mm3)  was located in Be-Cu Bridgman anvil clamped cell. Quasihydrostatic pressure.,,,Bi1.98Sr2.06Y0.68Cu2O8+z,,,,Bi2Sr2YCu2O8,,,,,,,,shape_03,,,8.0,0.0,,,8.0,,,,,,,,,,,,,
Td2(OMT to Pccn transition ) at 67 K.,,,La1.48Nd0.4Sr0.12Cu1O4,,,,"(La,Nd,Sr)2CuO4",,,,,,,,shape_03,,10.0,,,,,10.0,,,,,,,,,,,,,
,,,Sn1V3,,,,Sn1V3,,,,,,,,,,7.0,,,,,7.0,,,,,,,,,,,,,
,,,La0.1Pr0.9Ba2Cu3O7,,,,"(La,Pr)Ba2Cu3O7",17.4,,,,,,,shape_01,,,,,,,,,,,,,,,,,,,,
neutron dose = 2.2 E+18 n/cm3,,,Cu50Zr50,,,,ZrxCuy,,,,,,,,,,0.35,,,,,0.35,0.59,,,,,,2.56,,,,,,
,,,Y1Ba2Cu2.925Mn0.075O7-z,,,,"YBa2(Cu,Mn)3O7",,,,,,,,,,,,,90.75,,90.75,,,,,,,,,,,,,
,,,C2La1,,,,C2La1,,,,,,,,,,1.44,,,,,1.44,,,,,,,,,,,,,
"MOSSBAUER,0.1%FE",,,Y1Ba2Cu2.75Zn0.25O6+Z,,,,"YBa2(Cu,Zn)3O7",148.0,,,,,,,shape_01,,,,,,,,,,,,,,,,,,,,
"not SC. magnetic data for H//[100] in DB, for H//[00], effective moment = 7.95 uB/Eu and Curie-T = -6.4 K.",,,Eu1Pt1Ge3,,,7.96,EuPtNi3,10.8,,,,,,,shape_03,,,,0.0,,,,,,,,,,,,,,,,
,,,Ca0.4Ba1.25La1.35Cu3O7.04,,,,"(La,Ca)(Ba,La)2 Cu3O7",,,7.04,,,,,,21.3,,,,,,21.3,,,,,,,,,,,,,
,,,La1.85Sr0.15Cu1O4,,,,"(La,Sr)2(Cu,Ga)O4",,,,,,,,shape_01,,36.0,,,,,36.0,,,,,,,,,,,,,
,,,Tl0.7Pb0.3Ca1Sr2Cu2O7,,,,"(Tl,Pb)Sr2CaCu2O7",,,,,,,,shape_01,22.0,,40.0,,,,31.0,,,,,,,,,,,,,
"M=NH3, y not measured. co-intercalation of Yb and NH3 into ZrNCl.",,,Yb0.31M1Zr1N1Cl1,,,,Yb0.31(NH3)yZrNCl,,,,,,,,,,,13.1,,12.5,1.5,12.5,,,,,,,,,,,,,
,,,Ho1Ni2B2C1,,,8.62,HoNi2B2C,8.5,,,,,,,shape_01,,,,,,,,,,,,,,,,,,,,
,,,Y1Ba2Cu2.94Ni0.06O7-Z,,,,"YBa2(Cu,Ni)3O7",,,,,,,,shape_01,,83.0,,,,,83.0,,,,,,,,,,,,,
Overdoped sample. Hirr defined as H where R=0.,,,Tl2Ba2Cu1O6,,,,Tl2Ba2CuO6,,,,,,,,,,,37.0,,,4.0,37.0,,,,,,,,,,,,,
,,,La1.95Sr0.05Cu1O4.02,,,,"(La,Sr)2CuO4",,,4.02,,,,,shape_06,,,,,,,,,,,,,,,,,,95.6,,
,,,Bi2Sr2Ca0.3Gd0.7Cu2O8,,,,"Bi2Sr2(Ca,Gd)Cu2O8",,,,,,,,,,,,4.2,,,,,,,,,,,,,,,,
,,,Ga20Nb80,,,,Nb80Ga20,,,,,,,,,,18.2,,,,,18.2,27.1,,,,,,,,,,,,
not SC.,,,Sm1Fe0.975Co0.025As1O1,,,,"SmO(Fe,Co)As",85.0,,,,,,,shape_01,,,,2.0,,,,,,,,,,,,,,,,
residual resistivity from best fitting of R(T),,391.59,Sc5Ir4Si10,,,,Sc5Ir4Si10,,,,,,,,,,8.5,,,,,8.5,,,12.8,,,,,,,,,,
,,,Sn0.6Mo3S4,,,,Sn0.6Mo3S4,,,,,,,,,,14.45,,,,,14.45,,,,,,,,-1.78,,,,,
T<CDW> = 53.7 K,,,Nd0.7La0.3Ni1C2,,,3.15,Nd1-xLaxNiC2,13.2,,,,,,,shape_01,,,,1.8,,,,,,,,,,,,,,,,
,,,Cu0.5Tl0.5Ba2Ca1.8Pr0.2Cu3O10-z,,,,"(Cu,Tl)Ba2(Ca,Pr)2Cu3O10",,,,,,,,,,100.0,116.0,,,,100.0,,,,,,,,,,,,,
,,,Bi2Sr2Ca1Cu1.84Co0.16Oz,,,,"Bi2Sr2Ca(Cu,Co)2Oz",,,,,,,,,,44.2,,,,,44.2,,,,,,,,,,,,,
,,,Ir0.05Nb3Rh0.95,,,,,,,,,,,,,,2.38,,,,,2.38,,,,,,,,,,,,,
,,,Dy2.67Ce1.33La1.33Ba1.33Sr1.33Cu6OZ,,,,"(Dy,Ce)4(La,Ba,Sr)4Cu6Oz",,,,,,,,shape_01,,6.0,,,,,6.0,,,,4.52,,,,,,,,,
"C-AXIS ORIENTED GRAIN,THERMOPOWER IS // TO AB-PLANE,VALUES ARE FOR // TO THE PRESSING DIRECTION",,,Eu1Ba2Cu3O7-Z,,,,EuBa2Cu3O7,,,,,,,,shape_01,76.9,85.1,95.3,,,,85.1,,,61.0,,,,,,,,,,
R=not zero at 4.2K,,,Sr0.85Y0.15Cu1O2,,,,"(Sr,Y)CuO2",,,,,,,,,,,36.6,,,,36.6,,,,,,,,,,,,,
BCS coherence qsi-0 = 116 A. mean free pass = 637 A from residual -R ( = 8.32 uOhm.cm).,,,Li2Pd3B1,,,,Li2Pd3B,,,,,,,,,,8.29,,,,,8.29,,,,,,11.0,,,,,,,
"(dC/Tc) = 48 mJ/mol.K2. anisotropy Rc/Rab = 21, (Hc2//ab)/(Hc2//c) = 2.0",,,Sr0.6K0.4Fe2As2,,,,"(Sr,K)Fe2As2",,93.1,,,185.4,,,,,35.6,,,,,35.6,,,,,,,,,,,,,
"There are two humps in R(T). T'(low), T''(high).. They depend on P. T' depends on heating or cooling",,,La3Co4Sn13,,,,La3Co4Sn13,,,,,,,,shape_03,2.7,,,,,,2.7,1.03,,,,,,0.55,0.07,,,,,
,,,Nb3Sn0.49Ga0.51,,,,"Nb3(Sn,Ga)",,,,,,,,,,16.4,,,,,16.4,,,,,,,,,,,,,
,,,Bi1.8Pb0.2Sr1.8La0.2Cu1OY,,,,"(Bi,Pb)2(Sr,La)2CuOz",,,,,,,,shape_02,,21.2,,,,2.807,21.2,,,2100.0,,,,,,,,,,
,,,Hf1Mo2,,,,Hf1Mo2,,,,,,,,,,0.05,,,,,0.05,,,,,,,,,,,,,Info: Very Low Tc (<0.1K)
Kink feature observed around 195K in R(T). Multi phases(tetra & ortho). Ortho-phase: 7.7 wt %,,,Nb0.8Ti0.1Sr2Eu1Cu2.1Oz,,,,(Nb0.9-xTi0.1Cux)Sr2EuCu2Oz,,,,,,,,shape_01,,,,,28.0,,28.0,,,,86700.0,,,,,,,120.0,,
,,,Y1Sr2Cu2.8W0.2O7.2,,,,"YSr2(Cu,W)3O7",,,7.2,,,,,shape_01,66.0,,,,,,66.0,,,,,,,,,,,,,
P=6 kbar,,,Au1Ga2,,,,Au1Ga2,,,,,,,,,,1.9,,,,,1.9,,,,,,,,,,,,,
,,,Bi2Sr1.9La0.1Ca1Cu2OY,,,,"Bi2(Sr,La)2CaCu2O8",,,,,,,,,,85.04,,,,,85.04,,,,,,,,,,,,,
,,,Y1Ba1.65Nd0.35Cu3Oz,,,,"Y(Ba,Nd)2Cu3Oz",,,,,,,,shape_01,86.0,,95.0,,88.0,,88.0,,,,,,,,,,,,,
,,,Ce0.005La0.995,,,,La1-xCex,,,,,,,,,,5.27,,,,,5.27,,,,,,,,,,,,,
,,265.0,Nb1S2,,,,NbS2,,,,,,,,,,6.0,,,,,6.0,,10.7,,,,,,,,,,,
,,,Ce2Rh3Sn5,,,,,5.0,,,,,,,shape_01,,,,,,,,,,,,,,,,,,,,
"as-grown,optimal O-content",,,Hg0.8Ba2Cu1.2O4+Z,,,,"(Hg,Cu)Ba2CuOz",,,,14.3,,1620.0,,shape_03,,,,,97.0,,97.0,160.0,,,,,,2.4,,,,,,
not SC. T<CDW> = 221 K.,,,Se2Ti1,,,,TiSe2,,,,,,,,shape_03,,,,0.4,,,,,,,,,,,,,,,,
gamma in mj/mol.K2. E-ph coupling = 1.13,,214.0,Rh1Zr2,,,,Zr2Rh,,,,,,,,,,11.2,,,,,11.2,,68.0,,,,,,,,,,,
space group = R3(-)m (#166). lattice constant at 4K.,,,Li0.16Zr1N1Cl1,,,,LixZrNCl,,,,,,,,,,15.0,,,,,15.0,,,,,,,,,,,,,
,,,Y1Sr2Cu2.75Re0.25O7,,,,"YSr2(Cu,Re)3O7",,,7.0,,,,,shape_01,37.0,,,,,,37.0,,,,,,,,,,,,,
,,,Al1N1,,,,Al1N1,,,,,,,,,,1.55,,,,,1.55,,,,,,,,,,,,,
impurity phase BaCuO2 < 8%. TCWIDTH(10-90% in sus). La-conc.=0.472 (in meas.),,,Y0.5La0.5Ba2Cu3O7.01,,,,"(Y,La)Ba2Cu3Oz",,,7.01,,,,,,,,,,86.0,45.0,86.0,,,,,,,,,,,,,
(dHc/dM) = -3.80 gaus/amu),,,Pb1,,,,Pb,,,,,,,,,,7.175,,,,,7.175,,,,,,,,,,,,,
,,,Bi2S2F0.1O0.9,,,,"Bi(O,F)BiS2",,,,,,,,shape_03,,,,,4.43,,4.43,,,,,,,,,,,,,
,,,Y0.8Ca0.2Ba2Cu3O6.8,,,,"(Y,Ca)Ba2Cu3Oz",,,6.8,,,,,,,84.1,,,,,84.1,,,,,,,,,,,,,
,,,Bi2Sr1.4Gd0.6Ca1Cu2O8+z,,,,"Bi2(Sr,Gd)2CaCu2O8",,,,,,,,,,,,10.0,,,,,,,,,,,,,,,,
"oxygen deficient crystal, Hirr(77K)=7T",,,Nd1Ba2Cu3O7-z,,,,NdBa2Cu3Oz,,,,,,0.187,,shape_03,,,,,94.2,,94.2,,,,,,,,,,,,,
"Tc measured inductively, defined as mid point in transition.",,,La1Ru2,,,,LaRu2,,,,,,,,shape_01,,4.3,,,,,4.3,,,,,,,,,,,,,
T<STR> is transition temperature from P4/nmm to Cmma,,,Na1Fe1As1,,,,NaFeAs,,,,,,,,shape_03,,,,,8.94,,8.94,,,,,,,,,,,,,
RH300 = FOR (SR=0.30),,,Sm1La0.75Sr0.25Cu1O3.95,,,,"(Sm,La,Sr)2CuO4",,,3.95,,,,2e-09,,,,20.0,,,,20.0,,,,,,,,,,,,,
R(min) at T=60 K.,,,La1Fe1As1F0.05O0.95,,,,"La(O,F)FeAs",,,0.95,,,,,,,23.3,24.7,,,,23.3,,,,,,,,2.0,,,,,
,3.11,,La2Sr6Cu8O16.02,,0.000388,,La2Sr6Cu8O18,,,16.02,,,,,,,,,4.0,,,,,,,,,,,,,,,,
,,,Y1Ba2Cu3.88Fe0.12O8,,0.00043,5.63,"YBa2(Cu,Fe)4O8",,,,,,,,,19.1,,77.0,,,,48.05,,,,,,,,,,,,,
post-anneal(783K in evacuatecl quartq ampoule),,,Hg0.75Re0.25Sr2Ca2Cu3Oz,,,,"(Hg,Re)Sr2Ca2Cu3Oz",,,,,,,,,,,,,120.0,,120.0,,,,,,,,,,,,,
,,,Bi2Sr2Ca1Cu2O8.19,,,,Bi2Sr2CaCu2O8,,,8.19,,,,,,,,,,88.0,,88.0,,,,,,,,,,,,,
Tmin(R shows minimum) = 35.3 K.,,,La1Fe0.875Co0.125As1O1,,,,"LaO(Fe,Co)As",,,,,,,,shape_01,,6.6,,,6.97,,6.6,,,,,,,,,,,,,
,,,Rh0.04Zr0.96,,,,Zr1-xRhx,,,,,,,,,,5.0,,,,,5.0,,,,,,,,,,,,,
Actual composition: Rb0.8Fe1.66Se1.6Te0.400 by ICP. Both SC and AFM not observed.,,,Rb0.8Fe2Se1.6Te0.4,,,,Rb0.8Fe2Se2-xTex,,,,,,,,shape_03,,,,4.0,,,,,,,,,,,,,,,,
,,,Tl1Ba2Ca0.65Y0.35Cu2O7,,,,"TlBa2(Ca,Y)Cu2O7",,,,,,,,,,102.0,,,,,102.0,,,,,,,,,,,,,
,,371.0,Y1Ba2Cu3O7,,,,YBa2Cu3O7,,,,,,,,shape_01,,,,,,,,,4.2,,,,,,,,,,,
impurity: beta-FeSe,,,Fe1Se0.9S0.1,,,,"alpha-Fe(Se,S)",,,,,,,,,,9.94,,,,,9.94,,,,,,,,,,,,,
"R(T) = R0 +A*T^2, R0 in DB, A = 2.31E-8 Ohm.cm/K^2.",,,La1Fe1P1O1,,,,LaFePO,,,,,,,,shape_01,,5.8,,,,,5.8,,,67.6,1500.0,,,,,,,-23.0,,
mag/str transition at 126 K.. R not to zero at 1.8K.,,,Sr1Fe1.9Ni0.1As2,,,,"Sr(Fe,Ni)2As2",,,,,,,,shape_03,,,5.5,,,5.51,5.5,,,,,,,,,,,,,
,,,Mg0.7Li0.15Al0.15B2,,,,"(Mg,Li,Al)B2",,,,,,,,shape_01,,25.1,,,,,25.1,,,,,,,,,,,,,
[cohere] calculated asuming anisotropy factor.,,,Sm1Fe1As1F0.15O0.85,,,,"Sm(O,F)FeAs",,,,23.0,,,,,,51.5,,,,2.0,51.5,400.0,,,,,,12.0,,,,,,
,,581.0,Al0.1Cr0.9,,,,Cr1-xAlx,,,,,,,,,,,,1.5,,,,,1.8,,,,,,,,,,,
,,,Nb3Rh0.95Ru0.05,,,,"Nb3(Rh,Ru)",,,,,,,,shape_01,,2.42,,,,,2.42,,,,,,,,,,,,,
carrier from Hall coefficient,,,In0.03Sn0.97Te1.01,,,,"(In,Sn)Te1.01",,,,,,,,,,1.07,,,,,1.07,,,,,,,,,,,,,
,,,Tl2Ba2Ca0.75Y0.25Cu1.88Co0.12O8+z,,,,"Tl2Ba2(Ca,Y)(Cu,Co)2O8",,,,,,,,shape_01,,19.3,,,,,19.3,,,,,,,,,,,56.2,,
,,,Mo0.15V0.85,,,,Mo0.15V0.85,,,,,,,,,,2.28,,,,,2.28,,,,,,,,,,,,,
,,,Ti54Nb30Si16,,,,TixNbySiz,,,,,,,,,,4.8,,,,,4.8,,,,,,,,,,,,,
,,,La1.3Yb0.6Ba1.3Ca1.2Cu5O11.74,,,,"La2(La,Ba,Yb,Ca)Ba2Cu5Oz",,,11.74,,,,,shape_01,73.0,,,,,,73.0,,,,,,,,,,,,,
T<CDW> = 33K and  from SUS(T) at H=2T.,,,Ba0.96K0.04Ti2Sb2O1,,,,"(Ba,K)Ti2Sb2O",,,,,,,,shape_01,,,,,3.88,,3.88,,,,,,,,,,,,,
Li-intercalated sample.. SC volume by measuring M. Tc does not depend on Li-content (x>0.05),,,Li0.1Cs1Sr2Nb3O10,,,,LixCsSr2Nb3O10,,,,,,,,shape_01,,5.43,,,,,5.43,,,,,,,,,,,,,
Compositions: Cs0.94Pb0.53Bi3.51Te0.602,,,Ce1Bi3.4Pb0.6Te6,,,,"Cs(Bi,Pb)4Te6",,,,,,,,shape_01,,,,,3.0,,3.0,,,,,,,,,,,,,
,,,Ca1Pb3,,,,CaPb3,,,,,,,,,,0.65,,,,,0.65,,,,,,,,,,,,,
,,,Li0.45Nb1O2,,,,,,,,,,,,,,5.5,,,5.5,,5.5,,,,,,,,,6.0,,,,
"meta-stable at AP. e-ph = 0.6, (dC/gamma*Tc) = 1.05-1.17",,514.0,Ca1Si3,,,,CaSi3,,,,,,,,,,4.25,4.5,,4.5,,4.25,0.048,4.81,,,,,,,2.76,,,,
(Hg0.7V0.3)by EDS,,,Hg0.8V0.2Ba2Ca2Cu3O8.3,,,,"(Hg,V)Ba2Ca2Cu3O8",,,8.3,,,,,,,,,,120.0,,120.0,,,,,,,,,,,,,
ANN(800 C). (dC/gamma*Tc) = 0.21. Schottky type anomaly in low T.,,,La0.9Sm0.1Bi1S2F0.5O0.5,,,,"(La,Sm)(O,F)BiS2",,,,,,,,shape_01,,2.93,,,2.64,,2.93,,8.9,,,,,,,,,,,
single crystal=0.5*0.5*0.2mm3,,,Y1Ba2Cu2.871Co0.129O7-z,,,,"YBa2(Cu,Co)3O7",,,,,,,,shape_03,,68.0,,,68.0,,68.0,,,,,,,,,,,,,
,,,Eu1.5Ce0.5Sr2Cu2Nb1O10,,,,"(Eu,Ce)2Sr2Cu2NbO10",,,,,,,,,,24.0,,,,,24.0,,,,,,,,,,0.00705,,,
"A15,Nb,sigma phases.",,,Nb80Ga16Co4,,,,"Nb80(Ga,Co)20",,,,,,,,,,9.85,,,,,9.85,11.3,,,,,,1.71,,,,,,
,,,Er1Os1.1Sn2.7,,,,,,,,,,,,,,1.3,,,,,1.3,,,,,,,,,,,,,
,,,Rh0.08Ti0.92,,,,Rh0.08Ti0.92,,,,,,,,,,3.5,,,,,3.5,,,,,,,,,,,,,
,,,Sr0.7Ca0.3Ti1O3,,,,"(Sr,Ca)TiO3",,,,,,,,,,0.5,,,,,0.5,,,,,,,,,,0.00019,,,
,,,Mo0.4Tc0.6,,,,Mo0.4Tc0.6,,,,,,,,,,14.7,,,,,14.7,,,,,,,,,,,,,
"Single phase HgSr2(Ho,Ce)Cu2O6(structure 1212,in which Hg-O bond is along<110>)",,,Hg1Sr2Ho0.667Ce0.333Cu2O6+z,,,,"HgSr2(Ho,Ce)Cu2O6",,,,,,,,shape_01,,,,4.2,,,,,,,,,,,,,,,,
,,,Hf0.8Ta0.2V2,,,,"(Hf,Ta)V2",,,,,,,,,,9.54,,,,,9.54,,,,,,,,0.27,,,,,
Carrier from Hall effect. Multiple Fermi pockets observed using torque magnetometry upto H = 45 T.,,,Nb0.25Bi2Se3,,,,NbxBi2Se3,,,,,,,,shape_03,3.0,,3.55,,,,3.275,,,75.0,,,,,,,,,,
,,,Ca0.8Nd0.2Ba1La1Cu3O6.99,,,,,,,6.99,,,,,,,73.8,,,69.6,,73.8,,,,,,,,,,,,,
,,,La1.3Ba1.5Sr0.2Cu3O6.901,,,,"La(Ba,Sr)2Cu3O7",,,6.901,,,,,,,43.8,,,,,43.8,,,,,,,,,,,,,
,,,Y1Ba2Cu3O6.67,,,,YBa2Cu3Oz,,,6.67,,,,,,,61.5,,,,,61.5,,,,,,,,3.77,,,,,
,,,Tl2Ba2Ca2Cu3O10,,,,Tl2Ba2Ca2Cu3O10,,,,,,,,shape_01,,118.5,,,,2.0,118.5,,,,,,,,,,,,,
,,,Ga1La3,,,,Ga1La3,,,,,,,,,,5.84,,,,,5.84,,,,,,,,1.12,,,,,
dTc/dp in K/GPa. ,,,Lu4.75Sc0.25Ir4Si10,,,,"(Lu,Sc)5Ir4Si10",,,,,,,,,,6.06,,,,,6.06,,,,,,,,0.314,,,,,
(dC/gamma*Tc) = 2.11. GL parameter = 22. Thermodynamic Hc(0) = 117 mT.,,215.0,Ca3Co4Sn13,4.09,,,Ca3Co4Sn13,,,,,,,,shape_03,,5.75,,,6.0,,5.75,3.72,61.6,,,237.0,13.0,,,,0.011,,0.988,
,,,Au0.8In0.2,,,,Au1-xInx,,,,,,,,,,0.28,,,,,0.28,,,,,,,,,,,,,
,,,Os2Y1,,,,Y1Os2,,,,,,,,,,4.7,,,,,4.7,,,,,,,,,,,,,
Annealing at 550-580C. TP300= at 290K.  ,,,Bi2.1Sr1.55La0.35Cu1O6+Z,,,,"Bi2(Sr,Bi,La)2CuO6",,,,,,,,shape_03,,8.0,,,,,8.0,,,,,,,,,,,4.27,,
"H//AB-PLANE,SLIGHTLY DIFFERENT FOR ANOTHER DIRECTION",,,Y2Ba4Cu7OZ,,,,Y2Ba4Cu7O15,,,,,,,,shape_03,45.3,51.3,53.3,,,,51.3,,,,,,,,5.6,,,,,
"X=0.154 BY ICP,PENET FOR H//C-AXIS. Hc(0)=2510 Oe ",,,La1.83Sr0.17Cu1O4,,,,"(La,Sr)2CuO4",,,,,,2545.0,,shape_03,,,35.1,,,1.8,35.1,,,,,,,,,,,,,
"Tc vaue fol Boyon mass=10,Carbon mas=12.011",,,Y1Ni2B2C1,,,,YNi2B2C,,,,,,,,,,15.48,,,,,15.48,,,,,,,,,,,,,
,,,Ba1.6Sr0.4Yb0.75Ca0.25Cu3O6.3,,,,"Cu(Ba,Sr)2(Yb,Ca)Cu2O6",,,6.3,,,,,,,,,,34.0,,34.0,,,,,,,,,,,,,
,,,Bi1.95Sr1.55La0.5Cu1O6+z,,,,"Bi2(Sr,La)2CuO6",,,,,,,,,,29.2,,,,,29.2,,,,,,,,,,,,,
,,,C1Hf0.7Nb0.3,,,,,,,,,,,,,,6.1,,,,,6.1,,,,,,,,,,,,,
,,,Tm1Ni2B2C1,,,,ErNi2B2C,,,,,,,,,,10.79,,,,,10.79,,,,,,,,,,,,,
"penet = 241 nm, Tc = 4.93K from muon-SR.. G-L = 12.7",,,Ba1Pt3.5Au0.5Ge12,4.14,,,"Ba(Pt,Au)4Ge12",,,,,,,,,,,,,5.3,,5.3,,,3360.0,,239.0,18.8,,,,,,0.88,
"ANN(300C, 24h, in flowing O2)",,,Hg0.6V0.4Sr2.47Nd0.53Cu2O6+z,,,,"(Hg,V)Sr2(Nd,Sr)Cu2O6+z",,,,,,,,shape_01,,,,,67.0,,67.0,,,,,,,,,,,,,
,,,Mg1C1Ni2.99Ru0.01,,,,"MgC(Ni,Ru)3",,,,,,,,,,,,,6.71,,6.71,,,,,,,,,,,,,
,,,La1.52Nd0.4Ba0.08Cu1O4,,,,"(La,Nd,Ba)2CuO4",,,,,,,,,,,,,11.0,,11.0,,,,,,,,,,,,,
metastable alloy made by liquid quenching. Tc measured by ac bridge.,,,Au30Pd3.3Te66.6,,,,Au30Pd3.3Te66.6,,,,,,,,,,,2.6,,,,2.6,,,,,,,,,,,,,
,,,Sn1V3,,,,V3Sn,,,,,,,,,,3.65,,,,,3.65,,,,,,,,0.049,,,,,
R(T) anomaly at 50 K.. Anisotropy = (Hc2//ab)/(Hc2//c) = 49.,,,La1Bi1Se2F0.5O0.5,,,,"La(,O,F)BiSe2",,0.57,,,28.0,,,shape_01,3.05,,3.75,,,,3.4,,,,,,,,,,,,,
Bi2212+Bi2223,,,Bi1.82Pb0.18Sr2Ca2Cu3O16+z,,,,"(Bi,Pb)2Sr2Ca2Cu3O16",,,,,,,,shape_02,,102.98,,,,,102.98,,,,4110.0,,,,,,,,,
,,,Gd1Ba2Cu2.85Fe0.15O7+Z,,,8.13,"GdBa2(Cu,Fe)3O7",,,,,,,,shape_01,,47.0,,,,,47.0,,,,,,,,,,,,,
not SC. Schottky term(alpha) = 3.410 mJ.K2/mol.,,319.0,Na0.35Co1O2,,,,NaxCoO2,,,2.0,,,,,shape_03,,,,0.4,,,,,12.11,,,,,,,,,,,
beta-FeSe(80%) + alpha-FeSe(20%).,,,Fe1Se1,,,,beta-FeSe,,,,,,,,shape_01,,8.2,,,9.0,,8.2,,,,,,,,,,,,,
anisotropic ratio = 5.6+-0.3.This is Measurement for  temperature dependence of under critical magnetic field.,,,Y1Ba2Cu3O6.95,,,,YBa2Cu3O7,,,6.95,,,,,shape_03,,,,,93.05,0.3,93.05,,,,,,,,,,,,,
magnetic transition at 140 K.,,,Ru1Sr2Eu1.5Ce0.5Cu2O9.6,,,,"RuSr2(Eu,Ce)2Cu2O10",,,9.6,,,,,,25.0,33.0,43.0,,25.0,,33.0,32.0,,,,,3.2,,,,,,,
,,,Nb3Ga0.95Ge0.05,,,,"Nb3(Ga,Ge)",,,,,,,,,,15.4,,,,,15.4,,,,,,,,,,,,,
,,,In1Te1,,,,In1Te1,,,,,,,,,,3.45,,,,,3.45,,,,,,,,,,,,,
,,,Eu1Fe2As2,,,,EuFe2As2,19.0,,,,,,,shape_03,,,,2.0,,,,,,,,,,,,,,,,
"R-exponent n=2.12, pnivctogen hight =1.259 A, bond-angle = 115.3 degree",,,La1Fe1As0.6P0.4H0.25O0.75,,,,LaFeAs1-xPxO0.75H0.25,,,,,,,,shape_01,,,,0.0,,,,,,,,,,,,,,,,
dTc/dP calculated from uniaxial values (dTc/dP)//c = -0.890 K/GPa and (dTc/dP)//a = 0.540 K/GPa using thermal expansion.,,,Ce1Ir1In5,,,,CeIrIn5,,,,,,,,,,0.38,,,,,0.38,,,,,,,,0.19,,,,,
,,,Bi2Sr2Ca1Cu2O8+Z,,,,Bi2Sr2CaCu2O8,,,,,,,,,44.0,49.5,54.0,,,,49.5,,,,,,,,,,,,,
,,,La1.9Sr0.1Cu1O4,,,,"(La,Sr)2CuO4",,,,,,,,shape_03,,,27.0,,,,27.0,,,,,,,,,,,,,
"188<d<3000,RH for a-b plane",,,H0.32Y1Ba2Cu3Oz,,,,YBa2Cu3HxOz,,,,,,,,shape_04,,,,,72.1,,72.1,,,,,,,,,,,,,
,,,Y1Ba1Sr1Cu2.9Sn0.1O7.001,,,,"YBaSr(Cu,Sn)3O7",,,7.001,,,,,,,68.6,,,,,68.6,,,,,,,,,,,,,
"The sample is c-axis-aligned. See Phys. Rev. B 36, 4025 (1987). G-L parameter=114 ",,,Hg1Ba2Ca2Cu3O8-x,,,,Hg1Ba2Ca2Cu3O8-x,,108.0,,17.5,,2059.0,,shape_01,,,,,135.7,,135.7,,,,,,,-1.15,,,,,,
arc melted,,,Be0.9Ni0.1,,,,Be0.9Ni0.1,,,,,,,,,,2.38,,,,,2.38,,,,,,,,,,,,,
,,,Y1Ru3Si2,,,,YRu3Si2,,,,,,,,,,3.51,,,,,3.51,,,,,,,,,,,,,
,,,Bi2Sr1.5Gd0.5Ca1Cu2O8+z,,,,"Bi2(Sr,Gd)2CaCu2O8",,,,,,,,,,21.6,,,,,21.6,,,,,,,,,,,,,
secondary phese Ba2CuWO6 exists,,,Hg0.8W0.2Ba2Cu1O4.4,,,,"(Hg,W)Ba2CuO4",,,4.4,,,,,,,,,,45.0,,45.0,,,,,,,,,,,,,
,,,La1.85Sr0.15Cu0.9825Co0.0175O4,,,,"(La,Sr)2(Cu,Co)O4",,,,,,,,,,,,,13.2,,13.2,,,,,,,,,,,,,
,,,Nb3Sn0.6Al0.4,,,,"Nb3(Sn,Al)",,,,,,,,,,15.7,,,,,15.7,,,,,,,,,,,,,
P-induced SC. Pcrit = 3.5 GPa. Hc2(P) also measured.,,,Sr2Ca12Cu24O41,,,,Sr2Ca12Cu24O41,,,,,,,,shape_03,,5.18,,0.0,,,5.18,,,,3000.0,,,,,,,,,
gap parameter derived from BCS-relation.,,171.0,Al1Nb3,3.55,,,Nb3Al,,,,,,,,,,18.2,,,,,18.2,,13.9,,,,,,,,,,,
dC at Tc = 4332 mJ/mol.K extracted from Fig.2 (BNC-scaling),,,Ba0.6Na0.4Fe2As2,,,,"(Ba,Na)Fe2As2",,,,,,,,shape_01,,33.7,,,,,33.7,,,,,,,,-0.87,,,,,
,,,Ho0.9Dy0.1Ni2B2C1,,,,PrRu4As12,5.6,,,,,,,shape_03,,8.0,,,,,8.0,,,,,,,,,,,,,
volume fraction: Tl2223:Tl1223 = 41.83:43.24 another phase=Ba2Cu3O5 (volume fraction not shown). lattice const. for Tl2223 phase.,,,Tl2Ba2Ca1.9Cu0.1Cu3Oz,,,,"Tl2Ba2(Ca,V)2Cu3Oz",,,,,,,,shape_02,105.9,,115.8,,,9.9,110.85,,,,,,,,,,,,,
,,,La0.8Ce0.2Ru3Si2,,,,"(La,Ce)Ru3Si2",,,,,,,,shape_01,4.62,,,,4.62,,4.62,,,,,,,,,,,,,
,,,Bi4Ca3Sr3Cu4O16,,,,BI4SR3CA3CU4O16,,,,,,,,,76.0,,93.0,,,,84.5,,,,4.78,158.5,44.0,,,,240.0,,,
T2<6K,,,Ho2.67Ce1.33La1.33Ba1.33Sr1.33Cu6OZ,,,,"(Ho,Ce)4(La,Ba,Sr)4Cu6Oz",,,,,,,,shape_01,,,,,,,,,,,5.25,,,,,,,,,
"dtc/dp for C-axial pressure,twinmed sample",,,Y1Ba2Cu3O6.7,,,,YBa2Cu3Oz,,,6.7,,,,,shape_03,,71.2,,,,,71.2,,,,,,,,1.4,,,,,
magnetic transition = 65.5 K. Pseudogap temp (Rmax) = 109 K. structural transition T<STR> = 81.8 K,,,Ba1Fe1.952Ni0.048As2,,,,"Ba(Fe,Ni)2As2",,,,,,,,shape_03,,4.1,,,,,4.1,,,,,,,,,,,,,
,,,Bi2.05Pb0.05Sr1.9Cu1OY,,,,,,,,,,,,shape_01,,9.4,,,,,9.4,,,,,,,,,,,,,
,,,Y1Ba2Cu3O6.9,,,,YBa2Cu3O7,,,6.9,,,,,shape_01,91.0,,94.0,,,,92.5,,,,,,,,,,,,,
,,,Ru1Sr2Gd1.4Ce0.6Cu2O9.54,,,,"RuSr2(Gd,Ce)2Cu2Oz",,,9.54,,,,,,27.0,,41.0,,,,34.0,,,,,,,,,,,16.2,,
,,,Y1Ba2Cu3O6.85,,,,YBa2Cu3O6.85,,,6.85,,,,,shape_01,,,,,,,,,,,,,,,,,,,,
Bi2223 phase diminishes,,,Bi1.5Pb0.2Sr2Ca2Cu2Zn0.2Oz,,,,"(Bi,Pb)2Sr2Ca2(Cu,Zn)3Oz",,,,,,,,,76.6,,88.0,,,,82.3,,,,,,,,,,,,,
,,,Nb3Al0.985Si0.015,,,,"Nb3(Al,Si)",,,,,,,,,,18.6,,,,,18.6,,,,,,,,,,,,,
,,,Pd1Tl1Pb1,,,,"Pd(Tl,Pb)2",,,,,,,,,,1.78,,,,,1.78,,,,,,,,,,,,,
,,,Nb2.85Mo0.15Al1,,,,,,,,,,,,,,13.4,,,,,13.4,,,,,,,,,,,,,
hump in resistivity R(T) occurs at Tm=90.9 K.,,,Gd1Ba1.85Pr0.15Cu3O7.09,,,,"Gd(Ba,Pr)2Cu3Oz",,,7.09,,,,,shape_01,,55.8,,,,19.7,55.8,,,,,,,,,4.26,,,,
,,,Y0.8Ca0.2Ba2Cu2.85Co0.15O6.84,,,,"(Y,Ca)Ba2(Cu,Co)3O7",,,6.84,,,,,shape_02,,86.0,,,,,86.0,,,,,,,,,,,,,
,,,Sm1.85Ce0.15Cu1O4,,,,"(Sm,Ce)2CuO4",,,4.0,,,,,shape_03,13.25,13.5,13.75,,,0.5,13.5,,,,,,,,,,,,,
"two gaps, the higher(sigma-band) is in table. the lower(pai-band) is (gap=2.03 meV, GAPENE=1.33)",,,Mg1B0.96C0.04,3.99,,,"Mg(B,C)2",,,,,,,,shape_01,,,,,35.5,,35.5,,,,,,,,,,,,6.1,
,,,Gd1.2Ba1.8Cu3O7.03,,,,"Gd(Ba,Gd)2Cu3O7",2.45,,7.03,,,,,shape_01,,42.0,,,,,42.0,,,,,,,,,,,,,
,,,Ir0.973W0.027,,,,Ir1-xWx,,,,,,,,,,0.125,,,,,0.125,,,,,,,,,,,,,
Hc2(0) estimated from dHc2/dT. Ugamma=mJ/mol.K2. E-ph coupling const.=0.57. Sus(300)=0.39 E-4 emu/mol.,,169.0,Ni3Th7,,,,Th7Ni3,,,,,,,,,,1.97,,,,,1.97,,53.0,,,,,,,,,,,
Two gaps: small one = 1.41 meV by SP-heat measurements,,,Pb1Mo6S8,,,,PbMo6S8,,,,,,,,shape_03,,14.9,,,,,14.9,86.0,6.7,,,,,,,,,,3.15,
,,260.0,Nb0.5Ta0.5,,,,Nb1-xTax,,,,,,,,,,5.93,,,,,5.93,88.3,6.53,,,,,,,,,,,
,,,Bi1In2,,,,Bi1In2,,,,,,,,,,5.87,,,,,5.87,,,,,,,,,,,,,
Ferromagnetic,40.0,,Pr1Ru2,,,,PrRu2,,,,,,,,,,,,,,,,,,,,,,,,,,,,
,,,Y1Ba0.5Sr1.5Cu3O6.98,,,,"Y(Ba,Sr)2Cu3O7",,,6.98,,,,,shape_01,,78.0,,,,,78.0,,,,,,,,,,,,,
stoichiometric. Re:Zr = 82.8:17.2.  gap derived from 1/T1 of NQR,,,Re24Zr5,3.51,,,Re24Zr5,,,,,,,,shape_01,,,,,5.0,,5.0,,,,,,,,,,,,,
,,,Gd1Ba1.2Sr0.8Cu3Oz,,,,"Gd(Ba,Sr)2Cu3O7",,,,,,,,,,90.7,94.9,,,,90.7,,,,,,,,,,,,,
,,,Nd0.7Pr0.3Ba1Sr1Cu3O6.87,,,,"(Nd,Pr)(Ba,Sr)2Cu3O7",,,6.87,,,,,shape_01,,,,,34.0,,34.0,,,,,,,,,,,,,
IH-oxidation,,,La1.8Sr0.2Ca1Cu2O5.96,,,,"(La,Sr)2CaCu2O6",,,5.96,,,,,shape_01,,,54.0,,,,54.0,,,,,,,,,,,,,
Jc=values at H=IT,,,Sr2Ca2Cu3F3.2O6.2,,,,"Sr2Ca2Cu3(O,F)z",,,,,,,,,,,,,111.0,,111.0,,,,,,,,,,,,,
P-induced SC. P<cr> = 6.5 GPa. SC data shows for P = 6.5 GPa.,,,Ce1Co1Ge3,,,,CeCoGe3,21.0,,,,,,,shape_03,,,0.69,0.0,,,0.69,,32.6,,,,,20.0,,,,,,
"(Pb,M)SrLaCuOz (M=P,S) are not SC.",,,Pb0.5B0.5Sr1La1Cu1Oz,,,,"(Pb,B)SrLaCuOz",,,,,,,,shape_01,25.0,,32.0,,30.0,,30.0,,,,,,,,,,,,,
,,,Ru0.5W0.5,,,,Ru0.5W0.5,,,,,,,,,,5.7,,,,,5.7,,,,,,,,,,,,,
,,,La1.65Ca0.15Nd0.2Cu1O4,,,,"(La,Ca,Nd)2CuOz",,,,,,,,shape_01,,,30.0,,,,30.0,,,,,,,,,,,,,
,,,Nd1.86Ce0.14Cu1O4,,,,"(Nd,Ce)2CuO4",90.0,,,,,,,shape_03,,,,,22.9,,22.9,,,,,,,,,,,,,
excess-O doping sample. Tc defined as R/Rn=0.5. hole conc. P=2z (z=excess-O),,,La1.95Bi0.05Cu0.99Zn0.01O4.0628,,,,"(La,Bi)2(Cu,Zn)Oz",,,4.0628,,,,,,,24.2,,,,,24.2,,,,,,,,,,,,,
,,,La1.85Sr0.15Cu0.996Al0.004O4,,,,"(La,Sr)2(Cu,Al)O4",,,,,,,,shape_01,,30.4,,,,,30.4,,,,,,,,,,,,,
,,,Bi2Sr2Ca0.5Y0.5Cu2O8,,,,"Bi2Sr2(Ca,Y)Cu2O8",,,,,,,,,,41.0,,,,,41.0,,,,,,,,,,,,,
STR transition at T<STR> = 53 K. Lattice term in SP (beta) = 0.64 mJ/mol.K2. e-ph = 0.59. N(0) = 8.5 stats/eV.f.u. Curie Weis law for 220 < T. (dC/gamma*Tc) = 1.49,,248.0,Mo3Sb7,,,1.67,Mo3Sb7,,,,,,,,shape_03,,2.35,,,2.35,,2.35,,31.8,,160.0,,,,,,,16.0,,
"impurity phases: Hg1234, HgO. (dTc/dP) = 2.5 K/GPa for P<5 GPa and  = 1.0 K/GPa for P > 10GPa",,,Hg1Ba2Ca2Cu3O8+z,,,,HgBa2Ca2Cu3O8,,,,,,,,shape_01,130.5,130.9,131.7,,,,130.9,,,,,,,,2.5,,,,,
Raman shift measured,,,Ru1Sr2Gd1.5Ce0.5Cu2O10+z,,,,"RuSr2(Gd,Ce)2Cu2O10",,,,,,,,shape_01,29.1,,44.8,,,,36.95,,,,,,,,,,,32.6,,
Zn-content x (in Ba(Fe1.89-2xCo2x)As2) = 0.044 by EPMA.Tc(R) defined as max of (dR/dT). Hall const (150K) measured for H//c.,,,Ba1Fe1.81Zn0.08Co0.11As2,,,,"Ba(Fe,Zn,Co)2As2",,,,,,,,shape_03,,11.0,,,,,11.0,,,,,,,,,,,,,
,,,Pr1.85Ce0.15Cu0.995Ni0.005O4.065,,,,"(Pr,Ce)2(Cu,Ni)O4",,,4.065,,,,,shape_01,,,11.92,,,,11.92,,,,,,,,,,,,,
,,,Mo0.1Nb0.72Pd0.18,,,,"(Mo,Nb,Pd)",,,,,,,,,,1.45,,,,,1.45,,,,,,,,,,,,,
,,,Bi2Sr2Cu1O6.09,,,,Bi2Sr2CuOz,,,6.09,,,,,shape_01,,10.0,,,,,10.0,,,,,,,,,,,-4.06,,
,,,Hf0.9Ta0.1V2,,,,"(Hf,Ta)V2",,,,,,,,,,9.49,,,,,9.49,,,,,,,,0.39,,,,,
,,,Hg0.5Tl0.5Ba2Ca0.86Sr0.14Cu2O6+z,,,,"(Hg,Tl)Ba2(Ca,Sr)Cu2O6",,,,,,,,shape_01,,100.0,,,100.0,,100.0,,,,,,,,,,,,,
HC1 FROM M VS H CURVE,,,Nd1.85Ce0.15Cu1O4-Y,,,,"(Nd,Ce)2CuO4",,,,,,,,shape_03,,16.5,22.0,,,,16.5,,,,,,,,,,,,,
Tc defined as a sudden drop in microwave absorption. Tm : the peak of microwave absorption.,,,Ru0.7Sn0.3Sr2Eu1Cu2O8,,,,"(Ru,Sn)Sr2EuCu2O8",,,,,,,,shape_01,,29.5,,,,,29.5,,,,,,,,,,,,,
high-temperaturephase. impurity phase(< 3%),,,Nb5Si3,,,,beta-Nb5Si3,,,,,,,,,,0.69,,,,0.25,0.69,,,,,,,0.067,,,,,,
,,,Eu1.2Pr0.8Ba4Cu7O14.788,,,,"(Eu,Pr)2Ba4Cu7O14",,,14.788,,,,,shape_01,,,,,52.0,,52.0,,,,,,,,,,,,,
,,,Nd0.9Pr0.1Ba2Cu3O7-z,,,,"(Nd,Pr)Ba2Cu3O7",,,,,,,,shape_01,,73.0,,,,5.3,73.0,,,,,,,,,,,,,
,,,Au0.93In0.07,,,,Au-In,,,,,,,,,,0.0164,,,,,0.0164,,,,,,,,,,,,,Info: Very Low Tc (<0.1K)
Conditions for CaRb-1144 phase formation discussed.,,,Sr1Cs1Fe4As4,,,,SrCsFe4As4,,,,,,,,shape_01,,,37.0,,36.8,,36.8,,,,,,,,,,,,,
,,,Y1Ba2Cu3.987Fe0.013O8,,,,"YBa2(Cu,Fe)4O8",,,,,,,,shape_01,,70.3,,,,,70.3,,,,,,,,,,,,,
,,,Bi2Sr2Ca0.7Y0.3Cu1.96Co0.04OZ,,,,"Bi2Sr2(Ca,Y)(Cu,Co)2Oz",,,,,,,,shape_01,,79.0,,,,,79.0,,,,,,,,,,,8.16,,
,,,Y0.77Ca0.23Ba2Cu3O6,,,,"(Y,Ca)Ba2Cu3O6",,,6.0,,,,,,15.8,,34.5,,,,25.15,,,,,,,,,,,,,
,,,Pr1Ba2Cu3OX,,,3.35,PrBa2Cu3O7,,,,,,,,,,,,,,,,,,,100.0,,,,,,,,,
"ALMOST SINGLE PHASE,KAI=EMU/G",,,Pb2Sr2Y0.5Ca0.5Cu3O9.47,,,,"Pb2Sr2(Y,Ca)Cu3O8",,,9.47,,,,0.00011,,,,,4.2,,,,,,,,,,,,,,,,
,,,Ho1Ba2Cu2.94O6.48,,,,HoBa2Cu3O7,,,6.48,,,,,shape_03,,20.0,32.0,,,,20.0,,,,,,,,,,,,,
Tc is defined as T3. dTc/dP is estimated from the figure. Tc(max)=145K,,,Hg0.8Pb0.2Ba2Ca2Cu3O8+Z,,,,"(Hg,Pb)Ba2Ca2Cu3O8",,,,,,,,,,,132.0,,,,132.0,,,,,,,,3.0,,,,,
,,,Ca0.4Cd0.6La1Ba1Cu3Oz,,,,"(Ca,Cd)(La,Ba)2Cu3O7",,,,,,,,shape_01,44.8,47.8,51.3,,,,47.8,,,,23850.0,,,,,,,,,
,,,Ho1Ni2B2C1,,,,HoNi2B2C,5.0,,,,,,,shape_01,,8.0,,,,,8.0,,,,,,,,,,,,,
,,,Ni19.5Zr78Mn2.5,,,,(Ni20Zr80)1-xMnx,,,,,,,,,,1.41,,,,,1.41,,,,,,,,,,,,,
Pb doped. Concentrations are analyzed values.,,,Bi2.1Sr1.7Ca0.9Cu2OZ,,,,Bi2Sr2Ca1Cu2Oz,,,,,,,,shape_03,,85.0,,,,,85.0,,,,,,,,,,,,,
,,,Er1Ni1.88Fe0.12B2C1,,,9.05,"Er(Ni,Fe)2B2C",4.91,,,,,,,,,0.0,,,,,0.0,,,,,,,,,,,,,Check: Tc=0 (Non-superconducting?)
,,,Y1Ba2Cu3O7-d,,,,YBa2Cu3O7,,,,,,,,shape_03,91.0,,,,,0.5,91.0,,,,,,,,,,,,,
,,,V3Ga0.957Ge0.043,,,,,,,,,,,,,,13.1,,,,,13.1,,,,,,,,,,,,,
,,,Nd1.6Ba1.2Sr0.2Cu3O7.015,,,,"(Nd,Ba,Sr)3Cu3Oz",,,7.015,,,,,shape_01,,,,,,,,,,,,,,,,,,,,
"impurity phase = LaNi2P2(8 vol%), La3PO7(1 vol%)",,,La1Ni1P1O1,,,,LaONiP,,,,,,,,,2.1,3.0,3.8,,,,3.0,,,,,,,,,,,,,
"ANN(1750C,24h)",,373.0,Nb3Os1,,,,Nb3Os,,,,,,,,,,0.94,,,,,0.94,,2.34,,,,,,,,,,,
,,,Y0.85Pr0.15Ni2B2C1,,,,"(Y,Pr)Ni2B2C",,,,,,,,shape_01,,12.0,,,,,12.0,,,,,,,,,,,,,
