Repository: Tejasvini595/superconductor_deepset

## Overview

This repository contains the official implementation of **"From Individual Elements to Macroscopic Materials: In Search of New Superconductors via Machine Learning"**.

The code implements a **DeepSet neural network** for predicting the critical temperature (Tc) of superconducting materials based solely on their chemical composition. By explicitly enforcing permutation invariance, the DeepSet architecture avoids artifacts associated with arbitrary element ordering and provides a physically meaningful framework for learning composition–property relationships in superconducting materials.

File: data/superconductors_kaggle_ready_v2.csv (part 44 of 87)
comment,curiet,debyet,element,gapene,kaizero_value,moment_value,name,neelt,nhc2zero_value,oz,pcohere_value,phc2zero_value,ppenet_value,rh300,shape,t1_value,t2_value,t3_value,tcn_value,tcsus_value,tcwidth_value,critical_temp_K,upper_critical_field_0K_T,gamma_sommerfeld_mJmolK2,resistivity_normal_uOhmcm,resistivity_roomtemp_uOhmcm,penetration_depth_nm,coherence_length_nm,dhc2dt_TK,dtcdp_KGPa,density_gcm3,lower_critical_field_0K_T,thermopower_300K_uVK,energy_gap_meV,data_quality_flag
gamma derived from thermal expansion throughEhrenfest relation. Thermal expansion coeff. alpha=29E-6  l/K. gamm= in mj/mol.K2,,,C60Rb3,,,,,,,,,,,,,,30.5,,,,,30.5,,75.0,,,,,,,,,,,
"R = R0+A*T^n, Curie-Weis law, Debye-model, are used..",,209.0,Pr0.55Ce0.45Pt4Ge12,,,3.22,"(Pr,Ce)Pt4Ge12",,,,,,,,shape_01,,,,0.05,,,,,102.7,,,,,,,,,,,
,,,Y0.75Pr0.1Ca0.15Ba2Cu3Oz,,,,"(Y,Pr,Ca)Ba2Cu3O7",,,,,,,,,,70.8,,,,,70.8,,,,,,,,,,,,,
,,,V2.67Ir0.33Jr1,,,,,,,,,,,,,,11.39,,,,,11.39,,,,,,,,,,,,,
,,,Y1Sr2Cu2.8W0.2O6.9,,,,"YSr2(Cu,W)3O7",,,6.9,,,,,shape_01,45.0,,,,,,45.0,,,,,,,,,,,,,
(dC/Tc) =  0.51 mJ/mol.K2,,,Ba1Fe1.952Ni0.048As2,,,,"Ba(Fe,Ni)2As2",,,,,,,,shape_03,,2.39,,,,,2.39,,,,,,,,,,,,,
,,,Hg0.92Ba2.05Cu1.03O4.063,,,,HgBa2CuOz,,,4.063,,,,,,,93.4,,,,,93.4,,,,,,,,,,,,,
F-content x in LaO1-xFx)BiS2 = 0.46 by EPMA.,,,La1Bi1S2F0.7O0.54,,,,"La(O,F)BiS2",,,0.54,,,,,shape_03,,,4.46,,,,4.46,,,,,,,,,,,,,
Actualconcentration of Hg (in DB value) is 20 % of nominal values.,,,Ce1Ir1In4.775Hg0.225,,,,CeIrIn5-xHgx,8.6,,,,,,,shape_03,,,,0.2,,,,,175.0,,,,,,,,,,,
,,,Pr1.9Sr0.9Ca0.2Cu2O6.061,,0.000605,3.27,"Pr2(Sr,Ca)Cu2O6",,,6.061,,,,,,,,,,,,,,,,53.09,,,,,,,,,
"highly textured sample. ultrasound velocity. along c, G=19GPa elastic=44GPa. along ab, elastic modulus=118 GPa.",,,Bi2Sr2Ca1Cu2O8+z,,,,Bi2Sr2CaCu2O8,,,,,,,,,,,,,,,,,,,,,,,,6.208,,,,
,,,Nb3Sn1,,,,Nb3Sn1,,,,,,,,,,17.77,,,,,17.77,,,,,,,,,,,,,
"size=1150*150*5 micron.m3,Pb-stabilized Bi2223 GL=84,Hc(0)=3300G",,,Bi2Sr2Ca2Oz,,,,"(Bi,Pb)2Sr2Ca2Cu3O10",,,,,,,,,,,,,109.0,,109.0,,,,,,,,,,,,,
e-ph = 0.76. Hc(0)=0.077 T.,,145.0,Mo6Se8,,,,Mo6Se8,,,,,,,,,,6.3,,,,,6.3,,40.0,,,,,,,,,,,
"200C,18H in 1 atm O2",,206.0,Bi2.1Sr1.85Cu1O6-z,,,,Bi2Sr2CuO6,,,,,,,,shape_01,,5.74,,,,,5.74,,,,,,,,,,,,,
,,,Hg0.75W0.25Sr2Er1.5Ce0.5Cu2Oz,,,,"(Hg,W)Sr2(Er,Ce)2Cu2Oz",,,,,,,,shape_01,36.0,,60.0,,,,48.0,,,,,,,,,,,,,
"main phase = Y2(Pd,Pt)1.3Ge2.5 by EDX. impurity phase = ThCr2Si2-type structure. gamma = 6-7 mJ/mol.K2 by fitting (3 < T < 5 K).",,320.0,Y2Pd0.3Pt0.7Ge3,,,,"Y2(Pd,Pt)Ge3",,,,,,,,,2.22,2.26,2.3,,,,2.26,,,,,,,,,,,,,
,,,Nd1.85Ce0.15Cu1O4-d,,,,"(Nd,Ce)2CuO4",,,,,,,,shape_02,17.0,,26.0,,23.0,,23.0,,,,,,,,,,,,,
,,,Y1Ba2Cu3O6.96,,,,YBa2Cu3O7,,,6.96,,,,,shape_01,90.7,92.3,,,,4.7,92.3,,,,,,,,,,,,,
spin-orbit parameter = 0.25 from fitting Hc2(T).,,,Ga0.296V0.704,,,,V1-xGax,,,,,,,,shape_01,,12.1,,,,1.55,12.1,19.4,,,,,,5.5,,,,,,
,,,Fe0.02Te0.8Se0.2,,,,Fe1+yTe1-xSex,,,,,,,1.36e-09,shape_01,,,13.6,,,,13.6,,,,,,,12.9,,,,-4.77,,
Tn measured from T-dependence of <31>P-NMR. Curie-T obtained from (1/T1*T).,14.7,,La1Fe1As0.5P0.5O1,,,,LsFe(As1-xPx)O,16.5,,,,,,,shape_01,0.0,,,0.0,,,0.0,,,,,,,,,,,,,Check: Tc=0 (Non-superconducting?)
"compositions by EDX, cleaved sample",,,Ba0.75K0.25Fe2As2,,,,"(Ba,K)Fe2As2",,,,,,,,shape_03,,,28.7,,27.5,0.71,27.5,,,,,,,,,,,,,
,,,Nb25V25Ti50,,,,,,,,,,,,,,7.3,,,,,7.3,,,,,,,,,,,,,
"Hg1234>80%, Tc(max)=122K (at20GPa)",,,Hg1Ba2Ca3Cu4O1,,,,HgBa2Ca3Cu4O10,,,1.0,,,,,shape_02,,,115.0,,,,115.0,,,,,,,,0.6,,,,,
,,,Er0.88Ca0.12Ba2Cu2.28Co0.18O6.93,,,,"(Er,Ca)Ba2(Cu,Co)3Oz",,,6.93,,,,,shape_01,72.0,77.5,83.0,,,,77.5,,,,,,,,,,,,,
RT=275K,,,Nd0.95Ca0.025Pr0.025Ba2Cu3O6.95,,,,"(Nd,Ca,Pr)Ba2Cu3O7",,,6.95,,,,,,,86.1,,,,,86.1,,,,1.66,,,,,,,,,
,,,Y1Ba2.01Cu2.7Co0.3O6.8,,,,"Yba2(Cu,Co)3O7",,,,,,,,,,36.0,50.0,,,,36.0,,,,,,,,,,,,,
,,,Er1Ba2Cu3O6.78,,,,ErBa2Cu3Oz,,,6.78,,,,,,,78.2,,,,,78.2,,,,,,,,,,,,,
,,,La1.7Sr0.3Cu1O4-Y,,,,"(La,Sr)2CuO4",,,,,,,,,,,18.2,,,,18.2,,,,,,,,,,,,,
M = PC (propylene carbonate).  co-intercalation of Sr and PC,,,Sr0.24M1Hf1N1Cl1,,,,Srx(PC)HfNCl,,,,,,,,,,,,,25.1,,25.1,,,,,,,,,,,,,
,,,Zr1Ir1Si1,,,,ZrIrSi,,,,,,,,,,2.04,,,,,2.04,,,,,,,,,,,,,
,,,Mg0.9Al0.1B2,,,,"(Mg,Al)B2",,,,,,,,,,36.0,,,,,36.0,,,,,,,,,,,,,
reversible M measured  for H//c. Physical properties analyzed using Hao & Clem model. G-L = 89.0. Thermodynamic Hc(0) = 1202 Oe.,,,Ca1.82Na0.18Cu1Cl2O2,,,,"(Ca,Na)CuO2Cl2",,16.9,,44.1,,4380.0,,shape_03,,,,,27.0,,27.0,,,,,,,,,,,,,
"sharp decrease of C at T=Tc/5, shows two gaps. lattice term of SP = 0.276 mJ/mol.K4. (dC/gamma*Tc) = 1.05. lower gap(2d) = 1.1 kTc.",,,Lu2Fe3Si5,,,,Lu2Fe3Si5,,,,,,,,shape_03,,6.2,,,,,6.2,,23.7,,,,,,,,,,,
impurity phase=SrRuO8,,,Ru0.8Sr2Gd1Cu2.2O8+z,,,,"(Ru,Cu)Sr2GdCu2O8",,,,,,,,shape_01,,70.0,,,,,70.0,,,,,,,,,,,,,
Tc from surface resistance,,,Pr1.85Ce0.15Cu1OZ,1.89,,,"(Pr,Ce)2CuO4",,,,,,295.0,,shape_03,,19.0,,,,1.5,19.0,,,,,,,,,,,,,
,,,Y1Ba2Cu2.925Zn0.075O6.94,,,,"YBa2(Cu,Zn)3O7",,,6.94,,,,,shape_01,,65.0,,,,,65.0,,,,,,,,,,,,,
,,,Er1Ba2Cu2.85Ga0.15O7-y,,,,"ErBa2(Cu,Ga)3O7-y",,,,,,,,shape_01,89.5,,90.9,,89.6,,89.6,,,,,,,,,,,,,
,,,Y0.8Ca0.2Ba2Cu3O6.89,,,,"(Y,Ca)Ba2Cu3O7",,,6.89,,,,,shape_01,66.6,78.2,,,,10.9,78.2,,,,,,,,,,,,,
large single crystal,,,La1.875Sr0.125Cu1O4,,,,"(La,Sr)2CuO4",,,,,,,,shape_03,,,,,31.0,,31.0,,,,,,,,,,,,,
pressure induced s/c. p=0.9 Gpa<s/c<1.7 Gpa. Tc(max)=0.62K (p=1.3 Gpa).,53.0,,Ge2U1,,,,UGe2,,,,,,,,shape_03,,0.62,,0.0,,,0.62,,,,,,,,,,,,,
,,,Ba0.6K0.4Bi0.918Pr0.082O3,,,,"(Ba,K)(Bi,Pr)O3",,,,,,,,shape_03,,,,2.0,,,,,,,,,,,,,,,,
,,,Bi2Sr2Ca0.4Pr0.6Cu2O8,,,,"Bi2Sr2(Ca,Pr)Cu2O8",,,,,,,,,,,,4.2,,,,,,,,,,,,,,,,
Curie-T measured by real part of ac-susceptibility.,10.5,,Y9Co6.8Pd0.2,,,,"Y9(Co,Pd)7",,,,,,,,shape_01,,,,1.8,,,,,,,,,,,,,,,,
dTc/dp in K/Gpa. Hydrostatic pressure.,,,La0.4Ce0.6Ru2,,,,"(La,Ce)Ru2",,,,,,,,,,1.3,,,,,1.3,,,,,,,,0.018,,,,,
,,,Y0.6Ca0.4Ba1.6La0.4Cu3O6.95,,,,"(Y,Ca)(Ba,La)2Cu3Oz",,,6.95,,,,,,,82.0,,,,,82.0,,,,,,,,,,,,,
"synthesis conditions=55Kbar,870C,1.3H using Ca-doped Ka2CrO4 furnace",,,Cu0.75Ag0.25Ba2Ca3Cu4Oz,,,,"(Cu,Ag)Ba2Ca3Cu4Oz",,,,,,,,shape_02,80.0,,117.0,,,,98.5,,,,,,,,,,,,,
,,,Cu1.8Mo6S8,,,,Cu1.8Mo6S8,,,,,,,,,,10.0,,,,,10.0,19.2,,,,,,2.5,,,,,,
GAMMA FROM DHC2DT,,,Dy1Ba2Cu3O7-Z,,,,DyBa2Cu3O7,,,,,,,,,,91.0,,,,2.9,91.0,62.0,0.78,3.2,,,18.8,1.0,,,,,,
,,,Pr0.1La1.7Sr0.2Cu1O4,,,,"(La,Pr,Sr)2CuO4",,,,,,,,,,,36.0,,,,36.0,,,,,,,,,,,,,
"London [penet] measured by tunnel diode resonator TDR. Two gaps obtained using gamma-model. large gap in DB. small one: gap = 1.1 meV, [gapene] = 1.8.",,,Fe1Se0.42Te0.58,3.86,,,"Fe(Te,Se)",,,,,,,,shape_03,,14.8,,,,,14.8,,,,,560.0,,,,,,,2.5,
[gamma] estimated from (dC/Tc)=17 mJ/mol.K and BCS value of 1.43.,,,Sr1Fe1.84Pt0.16As2,,,,"Sr(Fe,Pt)2As2",,,,,,,,,,,16.0,,,,16.0,,12.0,,,,,,,,,,,
,,,Ni1Te2,,,,Ni1Te2,,,,,,,,,,,,1.2,,,,,,,,,,,,,,,,
NOT S/C,,,La2Ca1Cu2O6,,,,La2CaCu2O6,13.5,,,,,,,shape_01,,,,,,,,,,,,,,,,,,,,
,,,Sc0.1Y0.9Ir3.6Rh0.4B4,,,,"(Sc,Y)(Ir,Rh)4B4",,,,,,,,,,3.45,,,,,3.45,,,,,,,,,,,,,
,,,B6Gd1,,,,B6Gd1,,,,,,,,,,,,0.35,,,,,,,,,,,,,,,,
detwined,,,Y1Ba2Cu3O6.9,,,,YBa2Cu3Oz,,,6.9,,,,,shape_03,,,93.8,,,0.2,93.8,,,,,,,,,,,,,
,,,Pb0.96Tl0.04,,,,Pb0.96Tl0.04,,,,,,,,,,7.06,,,,,7.06,,,,,,,,,,,,,
,,,Sn0.7Mo3Se4,,,,Sn0.7Mo3Se4,,,,,,,,,,4.85,,,,,4.85,,,,,,,,-0.403,,,,,
,,,La1.85Sr0.016Ca0.074Ba0.06Cu1O4,,,,"(La,Sr,Ca,Ba)2CuO4",,,,,,,,,,23.5,,,,,23.5,,,,,,,,,,,,,
,,,Y0.95Ca0.05Ba2Cu3O7-z,,,,"(Y,Ca)Ba2Cu3O7",,,,,,,,shape_01,,88.6,,,,,88.6,,,,,,,,,,,,,
,,,Sr2Cu1F2.33O2,,,,Sr2Cu(O2F2),,,2.0,,,,,,,46.0,,,48.0,,46.0,,,,,,,,,,,,,
,,,Hf1Rh0.7Pd0.3Si1,,0.000113,,"Hf(Rh,Pd)Si",,,,,,,,shape_01,,,,,1.75,,1.75,,,901.0,,,,,,,,,,
Thermopower = 2.79 uV/K at 30 C.,,,La1Tl0.24Pb2.76,,,,"La(Tl,Pb)3",,,,,,,,shape_01,,4.46,,,,,4.46,,,,,,,,,,,,,
"Hc2(WHH) = 98.9 T(//ab),  40.9 T(//c), Maki-parameter:  (alpha) = 2.58 , (s-o) = 0.18 , Anisotropy (Hc2) =  1.05 at 0 K.",,,Ba1Fe1.904Ni0.096As2,,,,"Ba(Fe,Ni)2As2",,45.7,,,48.0,,,shape_03,,,19.9,,,,19.9,,,,,,,,,,,,,
,,,La1.8Sr0.2Cu0.98Zn0.02O4,,,,"(La,Sr)2(Cu,Zn)O4",,,,,,,,shape_03,16.8,17.5,20.7,,,,17.5,,,,,,,,,,,,,
,,,Nb3Sn0.5Ge0.5,,,,"Nb3(Sn,Ge)",,,,,,,,,,11.3,,,,,11.3,,,,,,,,,,,,,
,,,La1.85Sr0.15Cu0.976Co0.024O4,,,,"(La,Sr)2(Cu,Co)O4",,,,,,,,shape_01,,4.4,,,,,4.4,,,,,,,,,,,,,
,,347.0,Gd1Ba2Cu2.85Fe0.15O7-Z,,,,"GdBa2(Cu,Fe)3O7",2.2,,,,,,,shape_01,,63.1,,,,,63.1,,41.4,,,,,,,,,,,
Fig shows  H* is peak effect field in M(H) curve.  H* appears for T < 5.0 K.Hc2 and H* of for #158740.,,,Ce1Ru2,,,,CeRu2,,,,,,,,shape_03,,6.17,,,,,6.17,,,,,,,,,,,,,
definition oh Hc1 not clear.,,,Pd2Zr1In1,,,,Pd2ZrIn,,,,,,,,,,3.1,,,3.0,,3.1,,,,,,,,,,0.0123,,,
P=9.5 kbar.  ,,,Ag1La1,,,,Ag1La1,,,,,,,,,,1.2,,,,,1.2,,,,,,,,,,,,,
Tc defined as mid of SP-jump,,,Al1Ce0.0165La3,,,,"(La,Ce)3Al",,,,,,,,,,1.45,,,,,1.45,,,,,,,,,,,,,
,,,As1Pd2,,,,As1Pd2,,,,,,,,,,1.7,,,,,1.7,,,,,,,,,,,,,
,,,La1Ca1Ba1Cu2.7Zn0.3O7-Z,,,,"La(Ca,Ba)2(Cu,Zn)3O7",,,,,,,,,20.0,,,,,,20.0,,,,,,,,,,,,,
impurity phase BaCuO2 < 8%. TCWIDTH(10-90% in sus). La-conc.=0.282 (in meas.),,,Y0.7La0.3Ba2Cu3O6.92,,,,"(Y,La)Ba2Cu3Oz",,,6.92,,,,,,,,,,83.0,43.0,83.0,,,,,,,,,,,,,
"S/C volum=65%, Rn(5K)=28 microOhm, cm",,,Ba1Ta2S5,,,,BaTa2S5,,,,,,,,shape_01,,3.14,,,,,3.14,,,,,,,,,,,,,
,,,Y0.65Ca0.35Sr2Cu2Ga1O7,,,,"(Y,Ca)Sr2Cu2GaO7",,,7.0,,,,,,,27.0,,,,,27.0,,,,,,,,,,,,,
optimal doping,,,Bi2Sr1.8La0.2Cu1Oz,,,,"Bi2(Sr,La)2CuO6",,,,,,,,shape_03,,18.0,,,,,18.0,,,,,,,,,,,,,
,,,La1.75Nd0.1Sr0.15Cu1O4,,,,"(La,Nd,Sr)2CuO4",,,,,,,,shape_03,,31.7,,,,,31.7,,,,,,,,,,,,,
phase transition at about 160 K.,,,Tl0.61V6S8,,,,TlV6S8,,,,,,,,,,3.5,,,,,3.5,,,,,,,,,,,,,
,,,Tm1Ba2Cu4O8,,,,TmBa2Cu4O8,,,,,,,,shape_03,,79.9,,,79.9,,79.9,,,,,,,,,,,,,
"minor phase=Bi2212, Jc77=26.9A",,,Bi1.7Pb0.3Sr2Ca2Cu3Cs1Oz,,,,,,,,,,,,shape_02,105.0,,112.0,,,,108.5,,,,,,,,,,,,,
,,,Sm1Ba1Sr1Cu3O6.94,,,,RBaSrCu3O7,,,6.94,,,,,shape_01,,80.0,,,,,80.0,,,,,,,,,,,,,
single crystal: 0.6*0.8*0.03 mm3. O-content not measured. Anisotropy = 5 from Hc2.,,,Pr1Fe1As1O0.7,,,,PrOFeAs,,,,,,,,shape_03,,44.0,,,44.0,,44.0,,,,,,,,,,,,,
"B-content = 1.75 E+21 /cm3. thickness = 1.5 - 3 um. ARPES, RAMAN measured.",,,C1,,,,B-doped diamond,,,,,,,,shape_04,,,2.68,,,,2.68,,,,,,,,,,,,,
,,,V50Ti40Ta10,,,,,,,,,,,,,,4.6,,,,,4.6,,,,,,,,,,,,,
,,,Au1Ta4.3,,,,Au1Ta4.3,,,,,,,,,,0.51,,,,,0.51,,,,,,,,,,,,,
,,,Y0.8Ca0.2Ba1.5La0.5Cu3O7.13,,,,"(Y,La)(Ba,La)2Cu3Oz",,,7.13,,,,,shape_01,67.9,,,,73.0,9.7,73.0,,,,,,,,,,,19.2,,
AFM order from (Li0.8Fe0.2)OH layers. Tn measured by SP-heat. Anion hight from Fe(2)  layers = 1.456 A.,,,Li0.8Fe1.2Se0.84S0.16H1O1,,,,"(Li,Fe)OH(Se,S)",,,,,,,,shape_01,,,,,38.6,,38.6,,,,,,,,,,,,,
,,,C1Mo0.83Ti0.17,,,,,,,,,,,,,,10.2,,,,,10.2,,,,,,,,,,,,,
RRR = 1.44,,,Mg1B2,,,,MgB2,,,,,,,,,,,33.0,,,,33.0,,,,,,,,,,,,,
for oz=7.6  sample has T1=65K and T3=90K,,,Pb0.7Hg0.3Sr2Nd0.3Ca0.7Cu2O6.6,,,,"(Pb,Hg)Sr2(Nd,Ca)Cu2O7",,,6.6,,,,,,80.0,,100.0,,,,90.0,,,,,,,,,,,,,
"impurity phase=A2, V5Si3",,,V0.63Si0.14Al0.23,,,,V1-x-ySixAly,,,,,,,,,,9.7,,,,,9.7,,,,,,,,,,,,,
,,,Gd0.8Hf0.2Ba2Cu3O6.79,,,,"(Gd,Hf)Ba2Cu3O7",,,6.79,,,,,shape_01,,79.5,,,,,79.5,,,,,,,,,,,,,
"M = NH3. x and y not given.  Two phase-SC, Tc = 25.2 K for phase2.",,,Li0.45M0.3Fe2Se1.2Te0.8,,,,"LixMyFe2(Se,Te)2",,,,,,,,,,,,,36.6,,36.6,,,,,,,,,,,,,
,,,Re1Y1Os1,,,,Re1Y1Os1,,,,,,,,,,2.0,,,,,2.0,,,,,,,,,,,,,
,,,Bi1.5Pb0.4Sb0.32Sr2Ca2Cu2OZ,,,,"(Bi,Pb,Sb)2Sr2Cu3O10",,,,,,,,shape_02,,,116.5,,,,116.5,,,,,,,,,,,,,
,,,Ho0.7Dy0.3Ni2B2C1,,,,"(Ho,Dy)Ni2B2C",6.7,,,,,,,shape_03,,5.8,,,,,5.8,,,,,,,,,,,,,
"Tq=600C, not s/c",,,Y1Ba2Cu2.9Zn0.1O6.82,,,,"YBa2(Cu,Zn)3O7",,,6.82,,,,,shape_01,,,,4.2,,,,,,,,,,,,,,,,
not s/c,,,Ge0.33Sr2Y1Cu2.67Oz,,,,"(Ge,Cu)Sr2YCu2Oz",,,,,,,,shape_01,,,,20.0,,,,,,,,,,,,,,,,
mag. transition not determined. KAIZERO in emu/mol.Oe.,,,Mo1Sr2Er1.5Ce1Cu2O10,,0.0001,10.1,"MoSr2(Er,Ce)2Cu2O10",,,,,,,,shape_01,,,,5.0,,,,,,,,,,,,,,,,
,,,Y1Ba2Cu2.94Ni0.06O6.9,,,2.33,"YBa2(Cu,Ni)3O7",,,6.9,,,,,shape_01,,86.3,,,,,86.3,,,,,,,,,,,,,
Kink feature observed around 195K in R(T). Multi phases(tetra & ortho).,,,Nb0.7Ti0.1Sr2Eu1Cu2.2Oz,,,,(Nb0.9-xTi0.1Cux)Sr2EuCu2Oz,,,,,,,,shape_01,,,,,30.0,,30.0,,,,45500.0,,,,,,,95.0,,
2nd stage KC8,,,C8K1H0.67,,,,C8KH0.67,,,,,,,,,,,,0.052,,,,,,,,,,,,,,,,
,,,Fe1.7Co0.3As2Sr4Mg1Ti1O6,,,,"(Fe,Co)2As2Sr4(Mg,Ti)2O6",,,,,,,,,9.0,,18.0,,16.0,,16.0,,,,,,,,,,,,,
,,,Ru1Sr2Gd1.4Ce0.6Cu2Oz,,,,"RuSr2(Gd,Ce)2Cu2Oz",,,,,,,,shape_01,16.0,25.0,34.0,,,,25.0,,,,,,,,,,,,,
,6.0,,Y1Ba2Cu2.949Fe0.051O7-Z,,,,"YBa2(Cu,Fe)3O7",,,,,,,,,,78.0,,,,,78.0,,,,,,,,,,,,,
Tc by ac-SUS. (dTc/dP) = +0.33 K/GPa for 0.5 < P =< 1 GPa. large softening of transverse stiffness (C11-C12)/2.,,,Ce1Ru2,,,,CeRu2,,,,,,,,,,6.28,,,,,6.28,,,,,,,,-0.47,,,,,
ANN(800 C),,,La0.7Sm0.3Bi1S2F0.5O0.5,,,,"(La,Sm)(O,F)BiS2",,,,,,,,shape_01,,3.11,,,2.85,,3.11,,,,,,,,,,,,,
sandwitch of 3 layers. Misfit = 13.0 %,,,Pb1Te1Yb1S1,,,,PbTe/YbS,,,,,,,,shape_04,,5.93,,,,,5.93,,,,,,,,,,,,,
,,,La1.82Nd0.03Sr0.15Cu1O4,,,3.9,"(La,Nd,Sr)2CuO4",,,,,,,,,,34.2,38.0,,,,34.2,,,,,,,1.26,,,,,,
gamma=2.22 mJ/gat.K2. C(T) measured between 2 and 18 K.,,542.0,Nb1C0.86,,,,see ref,,,,,,,,,,,,,,,,,4.13,,,,,,,,,,,
dTc/dP = 2.5 E-5 K/bar,,,Si1V3,,,,V3Si,,,,,,,,shape_03,,15.9,,,,,15.9,,,,,,,,0.25,,,,,
"(dC/T) = 0.24 J/mol.K2 at Tc. (dC/gamma*Tc) = 2. lattice term, beta = 0.82 mJ/mol.K2. e-ph = 0.58. Hc2(T) = Hc2(0)[1-t^1.5]^1.5.",,,Rh17S15,,,,Rh17S15,,,,,,,,shape_01,,5.4,,,,,5.4,23.5,104.8,26.7,,,,,,,,,,
rhombohed BaRuO3 structure,,,Ba1Ru0.67Rh0.33O3,,,5.8,"Ba(Ru,Rh)O3",,,3.0,,,,,shape_01,,,,4.2,,,,,,,,,,,,,,,,
,,,Er1Ni1.94Fe0.06B2C1,,,9.0,"Er(Ni,Fe)2B2C",5.23,,,,,,,,,8.5,,,,,8.5,,,,,,,,,,,,,
,,,Y1Ba2Cu3O6.62,,,,YBa2Cu3O7,,,6.62,,,,,shape_01,,50.4,,,,,50.4,,,,,,,,,,,,,
,,,Cr1Si1,,,,Cr1Si1,,,,,,,,,,,,0.015,,,,,,,,,,,,,,,,
Hall coeffic. measured,,,Pr1.96Ce0.04Cu1O4,,,,"(Pr,Ce)2CuO4",,,,,,,,shape_03,,23.6,,,,,23.6,,,,,,,,,,,,,
Compositions are nominal values. ,,,Hg1Ba2Ca1Cu2O6+z,,,,HgBa2Ca2Cu3O6,,,,,,,,,,,,,105.0,,105.0,,,,,,,,,,,,,
,,,Nd1.25La0.6Ce0.15Cu1O4,,,,"(Nd.La,Ce)2CuO4",,,,,,,,shape_01,,,23.0,,,,23.0,,,,,,,,,,,,,
SC for x >= 0.1 in La(Co1-xFex)2B2,,,La1Co1.4Fe0.6B2,,,,"La(Co,Fe)2B2",,,,,,,,,,4.0,,,,,4.0,,,,,,,,,,,,,
thickness=,,,Y1Ba2Cu3O7,,,,YBa2Cu3O7,,,,,,,,shape_04,,89.9,,,,,89.9,,,,330.0,200.0,,,,,,,,
2D-s/c. values of s/c properties are those at 2.0 K.. G-L parameter = 20.3,,,Cs0.005W1O3,,,,CsxWO3,,,,,,,,,,5.9,,,,,5.9,3800.0,,,,670.0,33.0,,,,0.0012,,,
,,,Be8Nb5Zr2,,,,,,,,,,,,,,5.2,,,,,5.2,,,,,,,,,,,,,
,,,B2Mg1,,,,MgB2,,,,,,,,shape_01,,37.8,,,,,37.8,,,,,,,,,,,,,
T<STR> = T<SDW> = 60 K determined by R(T),,,Sr0.8La0.2Fe1As1F1,,,,"(Sr,La)FeAsF",,,,,,,,,,,24.4,,,,24.4,,,,,,,,,,,,,
,,,U0.8Y0.2Pd2Al3,,,,"(U,Y)Pd2Al3",6.16,,,,,,,,,,,0.0,,,,,,,,,,,,,,,,
,,,Pb2Sr2Y0.64Ca0.36Cu3O8,,,,"Pb2Sr2(Y,Ca)Cu3O8",,,,,,,,,,,65.0,,,,65.0,,,,,,,,,,,,,
,,,La2.3Yb0.1Ba2.3Ca0.2Cu5O11.805,,,,"La2(La,Ba,Yb,Ca)Ba2Cu5Oz",,,11.805,,,,,shape_01,25.0,,,,,,25.0,,,,,,,,,,,,,
,,,Pb2Sr2Ce0.5Ca0.5Cu3O8,,,,"Pb2Sr2(Ce,Ca)Cu3O8",,,8.0,,,,,shape_01,,,,,,,,,,,,,,,,,,,,
plate like single crystals obtained from samples.,,,Ca0.81Nd0.19Fe1As2,,,,"(Ca,Nd)FeAs2",,,,,,,,shape_03,,,,,11.0,,11.0,,,,,,,,,,,,,
Hall coeffic. RH(50K)=5.98 E-3 cm3/C. DOS = 2.18 states/eV from SP-data.  Hc2 defined as R=0.8Rn.,,,La1Fe1As1F0.11O0.89,,,,"La(O,F)FeAs",,,,,,,,shape_01,,,,,27.9,,27.9,59.9,,,,,,,,,,,,
"RES(200K)=2.16m,Ohm,cm",,,Yb0.7Ca0.3Ba1.6Sr0.4Cu3O6.56,,,,"(Yb,Ca)(Ba,Sr)2 Cu3Oz",,,6.56,,,,,,,82.4,,,,,82.4,,,,,,,,,,,1.24,,
RESN = 1.3 uOhm.cm. Pc(critical P where the sign of (dTc/dP) change to plus) = 17.5 kbar.,,,K1Fe2As2,,,,KFe2As2,,,,,,,,shape_03,3.1,,,,,,3.1,,,1.3,,,,,,,,,,
,,,La2.7Pr0.3Se4,,,,"(La,Pr)3Se4",,,,,,,,,,3.36,,,,,3.36,,,,,,,,,,,,,
x = 0.11(av). AFM order for x = 0.11(av) sample for P > 0.6 GPa.. MTC158845 shows phase diagram from muSR and ac-SUS. Ts shows nematic order.,,,Fe1Se0.89S0.11,,,,FeSe1-xSx,,,,,,,,shape_01,,,,,10.0,,10.0,,,,,,,,,,,,,
,,,Al2Yb1,,,,Al2Yb1,,,,,,,,,,,,0.06,,,,,,,,,,,,,,,,
,,,La2.1Gd0.9Ca1Ba2.6Sr0.4Cu6.72In0.28O16.54,,,,"(La,Gd)3Ca(Ba,Sr)3(Cu,In)7Oz",,,16.54,,,,,shape_01,60.0,65.0,70.0,,,,65.0,,,,6500.0,,,,,,,,,
"Tc measured inductively, defined as mid point in transition.",,,La0.94Th0.06Ru2,,,,La1-xThxRu2,,,,,,,,shape_01,,3.44,,,,,3.44,,,,,,,,,,,,,
lattice const. at 100 K. RRR = 4. [vols]>100 maybe due to  demagneitizing factor. Hc2 defined as SUS(on). thermodynamic Hc(0) = 0. 023 T. GL-parameter = 8.3.,,360.0,Ca1Ir1Si3,,,,CaIrSi3,,,,,,,,shape_01,,3.6,,,3.7,,3.6,0.27,5.8,,,280.0,34.0,,,,,,,
"Te(IV), P=80-100 kbar",,,Te1,,,,Te1,,,,,,,,,,4.3,,,,,4.3,,,,,,,,,,,,,
,,,Sn1As0.9Se0.1,,,,SnAs1-xSex,,,,,,,,,,,4.3,,4.5,,4.5,1011.0,,19.55,,,,0.0328,,,,,,
,,,La1Rh5,,,,La1Rh5,,,,,,,,,,1.62,,,,,1.62,,,,,,,,,,,,,
"not SC. compositions by EDX, cleaved sample",,,Ba0.92K0.08Fe2As2,,,,"(Ba,K)Fe2As2",,,,,,,,shape_03,,,,0.0,,,,,,,,,,,,,,,,
,,,Y1Ba2Cu3O7,3.66,,,YBa2Cu3O7,,,,,,,,,,,,,,,,,,,,,,,,,,,,
,,,Bi2Sr1.8Ca1Yb0.2Cu2O8.26,,,,"Bi2(Sr,Ca)2(Ca,Yb)Cu2O8",,,8.26,,,,1.81e-09,shape_01,,90.1,,,,,90.1,,,,,,,,,,,,,
"(PO2)4(WO3)2m m=7. Peieris transition (188 K, 60 K). Tc(R=0)=0.31 K. CDW-s/c",,,P4W14O50,,,,(PO2)4(WO3)14,,,,,,,,shape_03,,0.39,,,,,0.39,,,,,,,,,,,,,
,,,Ba0.6K0.4Bi0.5Pb0.5O3,,,,"(Ba,K)(Bi,Pb)O3",,,,,,,,,,7.2,,,,,7.2,,,,,,,,,,,,,
,,,Pb1.3Sr4Y1.4Ca0.6Cu4.7OZ,,,,,,,,,,,,shape_02,,22.0,,,,,22.0,,,,,,,,,,,,,
,,,Zr1Os1P1,,,,ZrOsP,,,,,,,,,5.7,,7.44,,,,6.57,,,,,,,,,,,,,
magnetic states measured by zero-field muon-SR .,,,Fe1Se0.94,,,,FeSe0.94,,,,,,,,,,,,,8.79,,8.79,,,,,,,,,,,,,
,,,Mg0.97Zn0.03,,,,Mg0.97Zn0.03,,,,,,,,,,,,0.013,,,,,,,,,,,,,,,,
"SEMICOND.-LIKE,FERROMAGNETIC,COERCIVE FORCE=7960 OE, MOMENT PER CO CALCULATED FROM CURIE CONST.",147.0,,Bi2Ca2.5La0.5Co2OZ,,,1.8,"Bi2Ca2(Ca,La)Co2OZ",,,,,,,,,,,,,,,,,,,900.0,,,,,,,,,
,,,La1.73Sr0.27Cu0.97Ru0.03O4,,,,"(La,Sr)2(Cu,Ru)O4",,,,,,,,,,14.1,,,,,14.1,,,,,,,,,,,,,
non-SC Fe1.08Te0.55Se0.45 become SC after O2-annealing. O-content not given. O2-annealing inproved Jc value (maybe precipitates of hexagonal phase.,,,Fe1.08Te0.55Se0.45Ox,,,,"Fe1.08(Te,Se)Ox",,,,,,,,shape_03,11.5,14.5,,,,,14.5,,,,,,,,,,,,,
,,,Y1Ba2Cu3S0.05O7-X,,,,"YBa2Cu3(S,O)7",,,,,,,,,93.0,,94.0,,,,93.5,,,,,,,,,,,,,
,,,La1Ba1Cu1B1O5,,,,"(La,Ba)2CuO2(BO3)",240.0,,,,,,,,,,,4.2,,,,,,,,,,,,,,,,
,,,Eu2Ba2Cu2Ti2O11,,,,,,,,,,,,,,,,4.2,,,,,,,4650000.0,,,,,,,,,
,,,Pb1Mo6Se8,,,,PbMo6Se8,,,,,,,,,,3.54,,,,,3.54,,,,,,,,,,,,,
liquid quenching onsubstrates (Ts=RT),,,Zr1,,,,alpha-Zr,,,,,,,,,,0.52,,,,,0.52,,,,,,,,,,,,,
as-annealing,,,Hg1Ba2Cu1O4+z,,,,HgBa2CuO4,,,,,,,,,,97.0,,,,,97.0,,,,2000.0,,,,,,,,,
Pseudogap temp (Rmax) = 82.9 K.,,,Ba1Fe1.894Pd0.106As2,,,,"Ba(Fe,Pd)2As2",,,,,,,,shape_03,,13.3,,,,,13.3,,,,,,,,,,,,,
,,,Mo1.8Rh0.2B1C1,,,,"(Mo,Rh)2BC",,,,,,,,shape_01,,9.1,,,,,9.1,,,,,,,,,,,,,
sp-heat was measured. gamma not shown explicitly.,,,La1.42Nd0.4Sr0.18Cu1O4,,,,"(La,Nd,Sr)2CuO4",,,,,,,,,,17.2,,,,,17.2,,,,,,,,,,,9.18,,
,,,Hf0.5Nb0.5,,,,Hf0.5Nb0.5,,,,,,,,,,9.5,,,,,9.5,,,,,,,,,,,,,
fast quenched alloy. fcc,,,Th0.95Zr0.05,,,,"(Th,Zr)",,,,,,,,shape_01,,0.69,,,,,0.69,,,,,,,,,,,,,
,,,Ru1Sr2Eu1Cu2O8,,,,RuSr2EuCu2O8,132.0,,,,,,,shape_01,,,,,11.0,,11.0,,,,,,,,,,,,,
,,,Ho1Ba2Cu2.55Ni0.45O7-y,,,,"HoBa2(Cu,Ni)3O7",,,,,,,,shape_01,,75.0,,,,,75.0,,,,,,,,,,,,,
,,,K0.6Zr1N1Cl1,,,,KxZrNCl,,,,,,,,,,14.4,,,,,14.4,,,,,,,,,,,,,
,,,Bi1.95Sr1.65Sm0.4Cu1O6+z,,,,"Bi2(Sr,Sm)2CuO6",,,,,,,,,,19.5,,,,,19.5,,,,,,,,,,,,,
,,,H0.12Nb0.8Pd0.2,,,,"(H,Nb,Pd)",,,,,,,,,,1.52,,,,,1.52,,,,,,,,,,,,,
P-induced SC.  High-Tc phase obtained by initial P loading at 200 K. Tc(max) = 203 K at P = 155 GPa.,,,H2S1,,,,H2S,,,,,,,,,,,203.0,,,,203.0,70.0,,,,,,,,,,,,Warning: Statistical Tc Outlier (IQR)
Ga-ion implanted in V-single crystals and annealed.,,,Ga0.21V0.79,,,,V3Ga,,,,,,,,shape_03,,10.0,,,,,10.0,,,,,,,,,,,,,
,,,Bi2Sr2Ca0.5Y0.5Cu2I1O8,,,,"Bi2Sr2(Ca,Y)Cu2O8I",,,,,,,,shape_01,,31.0,,,43.0,,31.0,,,,300.0,,,,,,,,,
,,,Sn1,3.45,,,Sn,,,,,,,,,,,,,,,,,1.78,,,,,,,,,,,
,,,Y1Ba2Cu3O6.81,,,,YBa2Cu3O6.81,,,6.81,,,,,shape_01,,,,,,,,,,,,,,,,,,,,
,,,Ir0.72Pt0.08Rh0.2,,,,Ir0.72Pt0.08Rh0.02,,,,,,,,,,0.03,,,,,0.03,,,,,,,,,,,,,Info: Very Low Tc (<0.1K)
gamma in mj/mol.K2. Not s/c,,220.0,La1Pt1.7Au0.3B2C1,,,,"La(Pt,Au)2B2C",,,,,,,,,,,,5.0,,,,,7.5,,,,,,,,,,,
Tc(max) = 29.3 K at P=3 GPa,,,La1Fe1As1F0.05O0.95,,,,"La(O,F)FeAs",,,,,,,,shape_01,,,24.9,,,,24.9,,,,,,,,,,,,,
,,,Nb0.71Al0.203Ge0.087,,,,,,,,,,,,,,,,,,,,38.0,,,,,,3.0,,,,,,
Y-doped V2Al20. SP-heat analyzed by Debye and Einstein model. (dC/gamma*Tc) = 1.41,,420.0,Y1V2Al20,,,,YV2Al20,,,,,,,,,0.7,0.69,,,,,0.69,,27.0,,,,,,,,,,,
,,,Tl2HgBa2Ca2Cu3O10-Z,,,,"(Tl,Hg)2Ba2Ca2Cu3O10",,,,,,,,,115.0,,122.0,,,,118.5,,,,,,,,,,,,,
,,,Bi2La4Pb1,,,,La4Bi2Pb,,,,,,,,,,2.3,,,,,2.3,,,,,,,,,,,,,
,,,La1.86Ba0.14Cu1O4+Z,,,,"(La,Ba)2CuO4",,,,,,,,shape_05,42.0,,,,,,42.0,,,,,,,,,,,,,
oz(<18>O) = 6.957. Tn(<18>O) = 116.8 K. Tn exponent: alpha-Tn = -1.30.,,,Y0.3Pr0.7Ba2Cu3O6.946,,,,"(Y,Pr)Ba2Cu3O7",100.5,,6.946,,,,,shape_01,,,,1.7,,,,,,,,,,,,,,,,
,,,La1Gd1Ba2Ca2Cu6O14.1,,,,"(La,Gd)2Ba2CaxCu4+xOz",,,14.1,,,,,shape_01,79.0,,,,,,79.0,,,,,,,,,,,,,
,,,Bi2Sr2Ca0.68Y0.32Cu2O8+d,,,,"Bi2Sr2(Ca,Y)Cu2O8",,,,,,,,shape_01,,81.9,,,,,81.9,,,,,,,,,,,36.5,,
,,,Y1Ba1.925La0.075Cu3O6.9,,,,"Y(Ba,La)2Cu3O7",,,6.9,,,,,,,,99.0,,,,99.0,,,,,,,,,,,,,
"M = hexanamide. reaction(150C,21d ).",,,M1Ta1S2,,,,(M)TaS2,,,,,,,,,,3.1,,,,,3.1,,,,,,,,,,,,,
,,,La1.75Sr0.25Cu1O4,,,,"(La,Sr)2CuO4",,,,,,,,shape_04,,16.5,,,,,16.5,,,,,,,,,,,,,
P-induced SC. ladder plane is ac plane. Hc2(0)=3.2T if calculated from dHc2dT and using WHH theory. Measurement carried out at p=4.8 Gpa.,,,Sr2.5Ca11.5Cu24O41,,,,"(Sr,Ca)14Cu24O41",,,,,,,,shape_03,,5.0,,0.0,,,5.0,,,,,,,,,,,,,
hardness =  500  kg/mm2,,,Zr33.3V39.3Nb27.4,,,,Zr-V-Nb,,,,,,,,,,5.45,,,,,5.45,,,,,,,,,,,,,
Tmin(R shows minimum) = 16.1 K.,,,Sm1Fe0.7Co0.3As1O1,,,,"SmO(Fe,Co)As",,,,,,,,shape_01,,,,1.8,,,,,,,,,,,,,,,,
"ANN(915C, 1w, in pure Ar)",,,Pr0.88La1Ce0.12Cu1O4-z,,,,"(Pr,La,Ce)2CuO4",58.0,,,,,,,shape_03,,,,,16.0,,16.0,,,,,,,,,,,,,
"Structural phase transition at 152 K from R(T) & C(T). SP (beta) = 3.53 mJ/mol.K4. (dC/gamma*Tc) = 1.93. R = R0 + A*T^2, R0=24.9 uOhm.cm, A = 0.026 uOhm.cm/T^2",,,La3Co4Sn13,,,,La3Co4Sn13,,,,,,,,shape_03,,2.7,,,,,2.7,,27.87,,,,,,,,,,,
substrate temp. = 650 C.,,,Nb1N0.9O0.02,,,,NbNxOy,,,0.02,,,,,shape_04,,14.7,,,,1.5,14.7,,,,,,,,,,,,,
,,,Y1Ba2Cu2.88Zn0.12O6.63,,,,"YBa2(Cu,Zn)3Oz",,,6.63,,,,,shape_03,,,,,,,,,,,,,,,,,,,,
"P(O2)=2000 bar, 300C, 10H",,,Hg1Ba2Ca3Cu4Oz,,,,HgBa2Ca3Cu4Oz,,,,,,,,shape_02,,,,,125.0,,125.0,,,,,,,,,,,,,
Hc2(4.2K)= 7.5 kG,,,Tc0.3W0.7,,,,W1-xTcx,,,,,,,,shape_01,,5.75,,,,,5.75,1.83,,,,,,,,,,,,
"two gaps, the higher(sigma-band) is in table. the lower(pai-band) is (gap=2.12 meV, GAPENE=1.29)",,,B2Mg1,4.16,,,MgB2,,,,,,,,shape_01,,,,,38.0,,38.0,,,,,,,,,,,,6.81,
,,,Bi2Sr2Ca1Cu2O8.27,,,,Bi2Sr2CaCu2Oz,,,8.27,,,,,shape_03,,,84.0,,,,84.0,,,,,,,,,,,,,
,,,Mo1S2,,,,Mo1S2,,,,,,,,,,,,1.25,,,,,,,,,,,,,,,,
F-content x in LaO1-xFx)BiS2 = 0.38 by EPMA.,,,Nd1Bi1S2F0.9O0.62,,,,"Nd(O,F)BiS2",,,0.62,,,,,shape_03,,,5.44,,,,5.44,,,,,,,,,,,,,
Cu intercalated in TaS2 layers.,,,Cu0.1Ta1S2,,,,CuxTaS2,,,,,,,,,,2.71,,,,,2.71,,9.87,,,,,,,,,,,
annealed at 560 C. Tc(SP) = 2.87 K,,329.0,Au1V3,,,,V3Au,,,,,,,,,,,,,2.9,,2.9,,13.1,,,,,,,,,,,
,,,Eu1Ba2Cu3O6.9,,,,EuBa2Cu3O7,,,6.9,,,,,shape_01,92.0,,93.0,,94.0,,94.0,,,,,,,,,,,,,
Compositions by EPMA. Structure analyzed by Ba3Rh4Ge16.  (dC/gamma*Tc) = 1.85,,240.0,Ba3Ir4Ge16,,,,Ba3Ir4Ge16,,,,,,,,shape_01,,,6.1,,,,6.1,1.82,21.0,,,,13.45,0.315,,,,,,
Tc(P) measured. P: hydrostatic. R(T) shows max at T=52.3 K.,,,Ce1Co1In4.88Sn0.12,,,,"CeCo(In,Sn)5",,,,,,,,shape_03,,0.81,,,,,0.81,,,,,,,,,,,,,
,,,Y0.85Pr0.15Ba2Cu4O8,,,,"(Y,Pr)Ba2Cu4O8",,,,,,,,shape_01,,72.3,,,,,72.3,,,,,,,,,,,,,
,,,Bi4Sr4Ca1Er1Cu4O16+Y,,,,"Bi2Sr2(Ca,Er)Cu2O8",,,,,,,,,,32.9,,,,,32.9,,,,,,,,,,,,,
,,,Nb3Sn0.8Ge0.2,,,,"Nb3(Sn,Ge)",,,,,,,,,,17.7,,,,,17.7,,,,,,,,,,,,,
,,,Bi1.7Pb0.3Sr2Ca0.7Y0.3Cu2O8.25,,,,"(Bi,Pb)2Sr2(Ca,Y)Cu2O8",,,8.25,,,,,,,71.0,,,,,71.0,,,,,,,,,,,,,
GL parameter = 6.1,,,Ge1Te1,,,,GeTe,,,,,,,,,,0.172,,,,,0.172,130.0,,,,,,,,,,,,
Taps(1-100micron grains),,,La1Fe1As1F0.1O0.9,,,,"La(O,F)FeAs",,,,,,,,shape_01,,29.4,,,,,29.4,,,,,,,,,,,,,
,,,Bi1.8Pb0.2Sr2Ca1Cu1.96Co0.04O8,,0.000152,4.06,"(Bi,Pb)2Sr2Ca(Cu,Co)2O8",,,,,,,,shape_01,,,,,50.7,,50.7,,12.6,,,,,,,,,,,
,,,Be17Hf2,,,,Be17Hf2,,,,,,,,,,,,1.15,,,,,,,,,,,,,,,,
,,,Y1Ba2Ca2.55Fe0.45S0.45Oz,,,,"YBa2(Cu,Fe)3(O,S)7",,,,,,,,,,24.6,,,,,24.6,,,,,,,,,,,,,
,,,Y0.962Ba1.987Ca0.05Cu3Oz,,,,"(Y,Ca)(Ba,Ca)2Cu3O7",,,,,,,,,,,,,86.0,,86.0,,,,,,,,,,,,,
,,,Y1Ba2Cu3O7,,,,YBa2Cu3O7,,,,,,,,shape_01,90.0,,92.0,,,0.5,91.0,,,,,,,,,,,,,
,,,Y1Ba1.8K0.2Cu3O6.57,,,,"Y(Ba,K)2Cu3O7",,,6.57,,,,,shape_01,92.4,,93.6,,,1.2,93.0,,,,,,,,,,,,,
gamma in mj/mol.K2. E-ph coupling = 0.72,,256.0,Co1Zr2,,,,Zr2Co,,,,,,,,,,5.2,,,,,5.2,,23.7,,,,,,,,,,,
,,,Y0.8Ca0.2Ba2Cu3O6.64,,,,"(Y,Ca)Ba2Cu3O7",,,6.64,,,,,shape_01,78.0,81.0,85.0,,,,81.0,,,,,,,,,,,,,
,,,Y1Ba2Cu2.97Zn0.03O6.7,,,,"YBa2(Cu,Zn)3O7-d",,,6.7,,,,,shape_05,50.0,,,,,,50.0,,,,550.0,,,,,,,,,
RRR = 5.6,,,La0.4Cs0.6Rb1Fe4As4,,,,"(La,Na)CsFe4As4",,,,,,,,,23.0,,24.8,,24.0,,24.0,82.0,,,,,2.0,4.841,,,,,,
"ANN(970C, 50h,P(O2)=200 bar)  ",,,La1.8Sr0.2Ca1Cu2O6,,,,"(La,Sr)2CaCu2O6",,,,,,,,shape_02,,53.0,,,,,53.0,,,,,,,,,,,,,
"not s/c.  Solid State Commun.,24(1977)699",,,Dy1Ru4B4,,,,DyRu4B4,2.65,,,,,,,,,,,,,,,,,,,,,,,,,,,
,,,Yb0.5Pr0.5Ba2Cu3O6.67,,,,"(Pr,R)Ba2Cu3O7",,,6.67,,,,,shape_01,37.0,38.7,,,,,38.7,,,,,,,,,,,,,
,,,Gd1Ba2Cu2.9Co0.1O7-Z,,,,"GdBa2(Cu,Co)3O7",,,,,,,,,,76.0,,,,,76.0,,,,,,,,,,,,,
,,,Y0.85Ca0.15Sr2Cu2.5B0.5O7,,,,"(Y,Ca)Sr2(Cu,BO3)3Oz",,,,,,,,,,,,4.2,,,,,,,,,,,,,,,,
Pd-10-3-8 structure. SC volume fraction = 20 % at 3.5 K.,,,Ca0.92La0.08Fe8.6Pd4.2As18,,,,"(Ca,La)10(Fe,Pd,As)10Pd2.8As8",,,,,,,,,10.0,,17.0,,,,13.5,,,,,,,,,,,,,
"cubic,  like Be.",,,Bi0.26Tl0.74,,,,,,,,,,,,,,4.4,,,,,4.4,,,,,,,,,,,,,
"Trigonal to monoclinic phase transition at 219K(heating) , 205K(cooling)",,,Ir0.98Pt0.02Te2,,,,Ir1-xPtxTe2,,,,,,,,shape_03,,,,1.8,,,,,,,,,,,,,,,,
F in apical sites. NMR study. Inner CO2-plane has ( hole = 0.13 - 0.15).,,,Ba2Ca2Cu3F2O6,,,,Ba2Ca2Cu3O6F2,,,,,,,,,,,,,76.0,,76.0,,,,,,,,,,,,,
,,430.0,Tm2Rh3Si5,,,,Tm2Rh3Si5,,,,,,,,,,,,4.0,,,,,,,,,,,,,,,,
textured,,,Bi2Sr2Ca1Cu2O8+y,,,,Bi2Sr2CaCu2O8+y,,,,,,,,shape_03,82.9,89.9,108.2,,,25.3,89.9,,,,,,,,2.0,,,,,
"Debye-T shows at zero-K-value. Hc2(0) shows Hc(0), type-I SC. (Ces(Tc)/gamma*Tc) = 2.32",,209.0,Cd1,,,,Cd,,,,,,,,,,0.518,,,,,0.518,29.6,0.688,,,,,,,,,,,
R(T)max at T=48 K. R-exponent n=0.64,,,Ce1Co0.925Ni0.075In5,,,,"Ce(Co,Ni)In5",,9.8,,,,,,shape_03,1.69,,,,,,1.69,,,,,,,,,,,,,
,,,Pt0.15Ta0.85,,,,Pt0.15Ta0.85,,,,,,,,,,0.4,,,,,0.4,,,,,,,,,,,,,
,,,Pb0.975Tl0.0125Na0.0125Te1,,,,"(Pb,Tl,Na)Te",,,,,,,0.118,,,1.71,,,,,1.71,,0.486,,,,,,,,,,,
"sample: (Nb0.87Si0.09X0.04)(N0.87O0.13), where X is cationic vacancy",,,Nb0.87Si0.09N0.87O0.13,,,,(Nb0.87Si0.09X0.04)(N0.87O0.13),,,,,,,,shape_01,15.28,16.35,16.62,,,,16.35,28.07,,,,,3.4250000000000003,,,,,,,
SC properties not investigated,6.0,,Be13Ho1,,,,HoBe13,5.45,,,,,,,,,,,0.0,,,,,,,,,,,,,,,,
"neutron irradiated sample(fluence=1 E+19 n/cm2), then ANN(250C,24h). (dlnTc/dP) = -0.045 /GPa",,,B2Mg1,,,,MgB2,,,,,,,,,,17.1,,,,,17.1,,,,,,,,-0.759,,,,,
,,,Bi4Sr3Ca3Cu3.9Mn0.1Oz,,,,"Bi4Sr3Ca3(Cu,Mn)4Oz",,,,,,,,,62.0,,,,74.0,,74.0,,,,5.38,,,,,,,,,
,,,Bi2Sr1.2La0.8Cu1O6+Z,,,,"Bi2(Sr,La)2CuO6",,,,,,,,shape_01,,,,,,,,,,,210000.0,,,,,,,,,
,,,La2Cu1O4.03,,,,La2CuO4,,,4.03,,,,,,,,,5.0,,,,,,,,,,,,,,,,
,,,Y0.5Pr0.2Cd0.2Ca0.1Ba2Cu3O7-Z,,,,"(Y,Pr,Cd,Ca)Ba2Cu3O7",,,,,,,,shape_01,52.0,,,,54.0,,54.0,,,,,,,,,,,,,
,,,Sm1.82Ce0.18Cu1O4-y,,,,"(Sm,Ce)2CuO4",,,,,,,,shape_02,,,18.8,,,,18.8,,,,,,,,,,,,,
mass of B = 10.0 isotope. Stoichiometric sample shows not AlB2 structure.,,,B2.75Be1,,,,BeB2,,,,,,,,,,0.79,,,,,0.79,,,,,,,,,,,,,
"major phase= Tl1212, minor phase = Tl1201. volume ratio(Tl1212/tl1201) = 84/9",,,Tl0.85Cr0.15Sr2Ca1Cu1.8Ge0.2O7-z,,,,"(Tl,Cr)Sr2Ca(Cu,Ge)2O7-z",,,,,,,,,86.2,,93.4,,,,89.8,,,,,,,,,,,,,
Tc defined as midpoint of ac-SUS.,,,Pr1Os1.2Ru2.8Sb12,,,,"Pr(Os,Ru)4Sb12",,,,,,,,shape_03,,0.8,,,,,0.8,0.39,,,,,,,,,,,,
hump in resistivity R(T) occurs at Tm=80.3 K.,,,Gd1Ba1.8Pr0.2Cu3O7.01,,,,"Gd(Ba,Pr)2Cu3Oz",,,7.01,,,,,shape_01,,44.5,,,,25.1,44.5,,,,,,,,,4.65,,,,
,,,Bi2Sr2Ca1Cu1.98Co0.02Oz,,,,"Bi2Sr2Ca(Cu,Co)2Oz",,,,,,,,,,56.2,,,,,56.2,,,,,,,,,,,,,
heat treated in NH3 gas,,,Sr0.2Mo1Se2,,,,Sr0.2(NH3)xMoSe2,,,,,,,,,,5.0,,,,,5.0,,,,,,,,,,,,,
PRECURSOR=PROPINATE,,,Nd2Cu1F0.3O3.7,,,,"Nd2Cu(O,F)4",,,,,,,,,,37.0,,,,,37.0,,,,,,,,,,,,,
Hc2(0) estimated from dHc2/dT. Ugamma=mJ/mol.K2. E-ph coupling const.=0.55. Sus(300)=1.0 E-4 emu/mol.,,152.0,La7Pd3,,,,La7Pd3,,,,,,,,,,1.48,,,,,1.48,0.2799999999999999,47.0,,,,,,,,,,,
gamma (=4.0 mj/atom.K2) calculated from Hc(0) (=0.290 T). G-L parameter = 7,,,Th0.9La0.1Ru2,,,,"(Th,La)Ru2",,,,,,,,,,4.73,,,,,4.73,3.56,12.0,,,,,,,,,,,
,,,La0.96Nd0.04,,,,La1-xNdx,,,,,,,,,,1.69,,,,,1.69,,,,,,,,,,,,,
"P-induced-SC. resistivity not measured. Tc(max) = 27K(P=3.0GPa), [VOLS](max) = 25%(P=3.8GPa). Pc = 2.7 GPa.",,,Sr1Fe2As2,,,,SrFe2As2,,,,,,,,shape_03,,,,0.0,27.0,,27.0,,,,,,,,,,,,,
,,,Sr3Ca11Cu24O41,,,,"(Sr,Ca)14Cu24O41",,,41.0,,,,,shape_03,,,,,,,,,,,,,,,,,,,,
Tq=750C,,,Y1Ba2Cu2.9Ni0.1O6.56,,,,"YBa2(Cu,Ni)3O7",,,6.56,,,,,shape_01,4.3,,,,,,4.3,,,,,,,,,,,,,
,,,Y1Ba2Cu2.85Co0.15Oz,,,,"YBa2(Cu,Co)3O7",,,,,,,,,,68.6,,,,,68.6,,,,,,,,,,,,,
,,,Nd1.85Ce0.15Cu0.985Zn0.015O4,,,,"(Nd,Ce)2(Cu,Zn)O4",,,4.0,,,,,shape_01,,,,,14.0,,14.0,,,,,,,,,,,,,
,,,Nd0.9Ca0.1Ba1Sr1Cu3O6.85,,,,"(Nd,Ca)(Ba,Sr)2 Cu3O7",,,6.85,,,,,shape_01,,,,,71.0,,71.0,,,,,,,,,,,,,
"R = R0+A*T^n, Curie-Weis law, Debye-model, are used..",,219.0,Pr0.125Ce0.875Pt4Ge12,,,2.63,"(Pr,Ce)Pt4Ge12",,,,,,,,shape_01,,,,0.05,,,,,113.8,,,,,,,,,,,
,,,Y1Ba2Cu3.7Zn0.3O8,,,,"YBa2(Cu,Zn)4O8",,,,,,,,shape_01,,22.5,,,,,22.5,,,,,,,,,,,,,
,,,Be8Ga1,,,,Be8Ga1,,,,,,,,,,5.7,,,,,5.7,,,,,,,,,,,,,
"LATC=37,30A TWO PHASES",,,Bi1.4Pb0.5Sb0.1Sr2Ca2Cu3OZ,,,,"(Bi,Pb,Sb)2Sr2Ca2Cu3Oz",,,,,,,,shape_02,109.0,,,,,,109.0,195.0,,,,,,2.5,,,,,,
not SC. Curie-Weiss Law for T > 20 K. Einstein T = 78 K by SUS.,3.0,262.0,Eu1Ru4Sb12,,,8.0,EuRu4Sb12,,,,,,,,shape_03,,,,1.8,,,,,73.0,,,,,,,8.362,,,,
"(Hc2/dT) defined as R(onset). Phase boundary. sample has two Tc, Tc(zero) = 3.75 and 2.81 K.",,215.0,Pb1Ta1Se2,,,,PbTaSe2,,,,,,,,shape_03,3.75,,3.78,,3.11,,3.11,,,,,,,,,,,,,
P-content determined by Vegard's law.,,,Ba1Fe2As1.36P0.64,,,,"BaFe2(As,P)2",,,,,,,,shape_01,,29.1,,,30.0,,29.1,,,,,,,,,,,,,
Tc  > Tn. Tc(SP) = 1.84 K.  Tn measured by specific heat(SP) and neutron scattering.,,,Ce0.95Nd0.05Co1In5,,,,"(Ce,Nd)CoIn5",0.9,,,,,,,shape_03,,,1.9,,,,1.9,,,,,,,,,,,,,
synthesized under P43.5 GPa.,,,Dy1Fe1As1O0.7,,,,DyOxFeAs,,,,,,,,shape_01,,,,,44.0,,44.0,,,,,,,,,,,,,
,,,Hg0.4Au0.6Ba2Ca2Cu3Oz,,,,"(Hg,Au)Ba2Ca2Cu3Oz",,,,,,,,,,100.0,,,,,100.0,,,,,,,,,,,,,
NEELT=PR ORDER,,,Y0.2Pr0.8Ba2Cu3O7,,,,"(Y,Pr)Ba2Cu3O7",12.0,,,,,,,shape_01,,,,,,,,,216.0,,,,,,,,,,,
unit cell-2a*b*2c,,,Y1Ca1Ba4Cu5N0.3C0.7O14,,,,YCaBa4Cu5(NO3)0.3(CO3)0.7O11,,,,,,,,,,,,,82.0,,82.0,,,,,,,,,,,,,
beta-pyrochlore structure,,,Rb1Os2O6,,,,RbOs2O6,,,,,,,,,6.1,6.3,8.0,,,,6.3,17.0,,,,,,,,,,,,
,,,La2.89Na0.41Cu1O4-X,,,,"(La,Na)2CuO4",,,,,,,,,,18.0,25.0,,,,18.0,,,,4.0,,,,,,,,,
The sample is c-axis aligned. anisotropy factor=1.8 ,,,Hg1Ba2Cu1Oy,,,,HgBa2CuOy,,72.0,,21.1,125.0,2600.0,,shape_01,,,,,96.0,,96.0,,,,,,,,,,,,,
,,,Co0.5Mn0.5U6,,,,Co0.5Mn0.5U6,,,,,,,,,,2.55,,,,,2.55,,,,,,,,,,,,,
,,,Ir0.71Mo0.29,,,,Mo1-xIrx,,,,,,,,,,0.12,,,,,0.12,,,,,,,,,,,,,
,,,V0.751Sb0.208Al0.041,,,,V1-x-ySbxAly,,,,,,,,,,3.4,,,,,3.4,,,,,,,,,,,,,
,,,Y0.95Ca0.05Ba2Cu3O6.7,,,,"(Y,Ca)Ba2Cu3Oz",,,6.7,,,,,shape_01,,,,,70.0,,70.0,,,,,,,,,,,,,
,,,Hg1Ba2Cu1O4.12,,,,HgBa2CuO4,,,4.12,,,,,shape_01,,74.0,,,,,74.0,,,,,,,,2.29,,,,,
"2212 PHASE=90%,ETCHED W TIP, CONTACT RESISTANCE=100-200OHM",,,Bi2Sr2Ca1Cu2O8,3.4,,,Bi2Sr2CaCu2O8,,,,,,,,,,88.0,,,,,88.0,,,,,,,,,,,,25.0,
XRD data shows K0.88Fe1.63S2. space-G = I4/m. spin glass state below 32 K. [RESN] = 11.7 mOhm.cm estimated from R(T) between 70 and 300 K.,,284.0,K0.2Fe2S2,,,,KxFe2S2,,,,,,,,shape_03,,,,,,,1.8,,1.58,11700.0,100000.0,,,,,,,,,
"(1/T)-term in SP-heat, a =  5.406  E-4 cal/mol.K",,496.0,Fe0.63Co0.27Al0.1,,,,Fe-Co-Al,,,,,,,,,,,,1.5,,,,,2.47,,,,,,,,,,,
,,,Y1Ba2Cu2.805Fe0.195O7-d,,,,"YBa2(Cu,Fe)3O7",,,,,,,,shape_03,51.0,,,,,2.0,51.0,,,,,,,,,,,,,
,,,Y1.4Th0.6C2.7,,,,"(Y,Th)2C3",,,,,,,,,,16.4,,,,,16.4,,,,,,,,,,,,,
,,,Ir0.4Os0.3Rh0.3,,,,Ir1-x-yOsxRhy,,,,,,,,,,0.37,,,,,0.37,,,,,,,,,,,,,
,,,Bi2Sr2Tm1.64Ce0.36Cu2O10.2,,,,"Bi2Sr2(Tm,Ce)2Cu2O10",,,10.2,,,,,shape_01,,,,5.0,,,,,,,,,,,,,,,,
,,346.0,Sb0.03V0.97,,,,Sb0.03V0.97,,,,,,,,,,2.63,,,,,2.63,,7.96,,,,,,,,,,,
,,,Sr0.7Ba1.3Y1Cu2.8Al0.2O7.03,,,,"(Cu,Al)(Sr,Ba)2YCu2O7",,,7.03,,,,,,,,,,12.0,,12.0,,,,,,,,,,,,,
,,,La1Ba1Cu2.88Co0.12O7,,,,"LaBaCa(Cu,Co)3O7",,,,,,,,,,,45.0,,40.0,,40.0,,,,,,,,,,,,,
,,,Y0.85Ca0.15Ba2Cu3O6.71,,,,"(Y,Ca)Ba2Cu3Oz",,,6.71,,,,,shape_01,,,,,78.0,,78.0,,,,,,,,,,,,,
,,,Ir0.93Re0.07,,,,Ir1-xRex,,,,,,,,,,0.22,,,,,0.22,,,,,,,,,,,,,
not s/c,,,Pr3Ru4Ge13,,,,Pr3Ru4Ge13,14.2,,,,,,,,,,,,,,,,,,,,,,,,,,,
,,,Y1.2Th0.8C2.7,,,,"(Y,Th)2C3",,,,,,,,,,16.0,,,,,16.0,,,,,,,,,,,,,
C-content (estimated from lat-a) = 0.07258,,,Mg1B1.7C0.3,,,,"Mg(B,C)2",,,,,,,,,,34.27,,,,,34.27,,,,,,,,,,,,,
Tl:Ba:La:Cu=1.00:1.13:0.87:1.03 by EPMA,,,Tl1Ba1.1La0.9Cu1O5,,,,"Tl(Ba,La)2CuO5",,,,,,,,shape_01,34.3,38.4,45.3,,,11.0,38.4,,,,,,,,,,,,,
O-content by TGA. O2-ANN at 400 C. el-density by P-annihilation = 1.029,,,Y0.8Ca0.2Ba2Cu3O6.78,,,,"(Y,Ca)Ba2Cu3O7",,,6.78,,,,,shape_01,,84.2,,,,,84.2,,,,,,,,,,,,,
,,230.0,Bi2Sr2Ca1Cu2O8,,,,Bi2Sr2CaCu2O8,,,,,,,,shape_03,,98.0,,,,,98.0,,0.6,,,,,,,,,,,
,,,Y1Ba2Cu3O6+Z,3.5,,,YBa2Cu3Oz,,,,,,,,shape_02,,22.0,,,,,22.0,,,,,,,,,,,,3.7,
,,,Pd1Sb1Se1,,,,,,,,,,,,,,1.0,,,,,1.0,,,,,,,,,,,,,
,,,Ce1Co1In4.91Sn0.09,,,,"CeCo(In,Sn)5",,,,,,,,shape_01,,,1.22,,,,1.22,,,,,,,,,,,,,
gamm in mj/mol.K2,,,Y0.2Lu0.8Ni2B2C1,,,,"(Y,Lu)Ni2B2C",,,,,,,,,,14.68,,,,,14.68,7.0,18.5,,,,,,,,,,,
,,,Ir0.7Y0.3,,,,Ir0.7Y0.3,,,,,,,,,,2.16,,,,,2.16,,,,,,,,,,,,,
,,,Ce1Fe1As0.95P0.05F0.05O0.95,,,,"Ce(O,F)Fe(As,P)",2.92,,,,,,,,,,17.5,,17.2,,17.2,,,,,,,,,,,,,
,,,Y0.7Pr0.3Ba2Cu3O6.965,,,,"(Y,Pr)Ba2Cu3O7",,,6.965,,,,,shape_01,55.0,,,,,,55.0,,,,,,,,,,,,,
plate like single crystals obtained from samples.,,,Ca0.85La0.15Fe1As2,,,,"(Ca,La)FeAs2",,,,,,,,shape_03,,,,,35.1,,35.1,,,,,,,,,,,,,
Ca0.84La0.16Fe1.03As2.37 by EDS. novel 112-type SC.,,,Ca0.9La0.1Fe1As2,,,,"(Ca,La)FeAs2",,,,,,,,shape_03,36.0,,39.0,,34.0,2.4,34.0,,,,,,,,,,,,,
,,,Y0.7Ca0.3Ba2Cu2.7Co0.3O6.78,,,,"(Y,Ca)Ba2(Cu,Co)3O7",,,6.78,,,,,shape_01,,59.0,,,,,59.0,,,,,,,,,,,,,
"pellet. two gap system.  TBL value is for higher one. The lower gap = 1.52 meV, (2:gap/kTc) =1.62 .",,,Mg1B1.8C0.2,3.52,,,"Mb(B,C)2",,,,,,,,shape_01,,22.0,,,,,22.0,,,,,,,,,,,,3.39,
,,,Bi2Sr2Ca0.5Y0.5Cu2O8+z,,,,"Bi2Sr2(Ca,Y)Cu2O8",,,,,,,,shape_01,,,,,,,,,,,,,,,,,,40.0,,
,,,Cu1Si1,,,,Cu1Si1,,,,,,,,,,,,1.28,,,,,,,,,,,,,,,,
,,,Cu0.6Se2Zn0.4,,,,Cu0.6Se2Zn0.4,,,,,,,,,,,,1.3,,,,,,,,,,,,,,,,
as-cast,,,La1Ir2Si2,,,,LaIr2Si2(HT),,,,,,,,shape_01,1.52,,1.58,,,,1.55,,,,,,,,,,,,,
,,,Cr0.1Nb0.9,,,,Nb1-xCrx,,,,,,,,,,4.66,,,,,4.66,,,,,,,,,,,,,
Tc(max) at P = 0.68 GPa.,,,Fe1Se1,,,,"FeSe1-xSx, x=0",,,,,,,,shape_03,,,,,8.91,,8.91,,,,,,,,,,,,,
,,,Ru0.975Sn0.025Sr2Gd1Cu2O8,,,,"(Ru,Sn)Sr2GdCu2O8",,,,,,,5.8e-09,,30.0,,43.8,,,,36.9,,,,,,,,,,,74.5,,
,,,B5W2,,,,W2B5,,,,,,,,,,,,0.42,,,,,,,,,,,,,,,,
"R(77)=2.53E+6 Ohm,cm",,,La2.3Ba1.7Cu2Ti2O11.15,,,,,,,11.15,,,,,,,,,4.2,,,,,,,5060000.0,,,,,,,,,
,,,Nd1.5725Y0.2775Ce0.15Cu1O4,,,,"(Nd,Y,Ce)2CuO4",,,,,,,,shape_01,,,,,10.5,,10.5,,,,,,,,,,,,,
,,,La1.85Sr0.15Cu0.988Fe0.012O4,,,4.8,"(La,Sr)2(Cu,Fe)O4",,,,,,,,shape_01,,11.6,,,,,11.6,,,,,,,,,,,,,
"As increasing annealing temperature (210-500C), s/c volume fraction decreases.",,,Fe0.5Ba1Sr1Y1Cu2.5O7.35,,,,"(Fe0.5,Cu0.5)(Ba,Sr)2YCu2O7",,,7.35,,,,,shape_01,,,,,60.0,,60.0,,,,,,,,,,,,,
,,,Nb5Si2B1,,,,"Nb5(Si,B)3",,,,,,,,,,,6.4,,,,6.4,,,,,,,,,,,,,
"Au coating films (deposited under P(CO2)=0.08 mTorr. C-content not given. structural analysis shows (Cu,C)-1201 structure.",,,Ba2Cu1O4,,,,"(Cu,C)-1201",,,,,,,,shape_04,41.0,,44.0,,,,42.5,,,,,,,,,,,,,
,,,Ce0.98La0.02Pt3Si1,,,,"(Ce,La)Pt3Si",,,,,,,,shape_01,,0.03,,,,,0.03,,,,,,,,,,,,,Info: Very Low Tc (<0.1K)
prepared by sintering at T = 1000C,,,Hf1Os1P1,,,,HfOsP,,,,,,,,shape_01,,6.1,,,,,6.1,,,,,,,,,,,,,
,,,Pr1.85Ce0.15Cu1O4-z,,,,"(Pr,Ce)2CuO4",,,,,,,,shape_01,,22.5,,,22.5,,22.5,,,,,,,,,,,,,
"Thermodynamic Hc(0) = 60.1 mT, GL-parameter = 29, (dC/gamma*Tc) = 1.78. Hc2(0) using Hc(T)={(1-t^2)/(1+t^2)}Hc2(0)",,365.0,Sr3Rh4Sn13,3.87,,,Sr3Rh4Sn13,,,,,,,,,,4.2,,,,,4.2,2.5,31.0,,,363.0,11.5,,,,0.0047,,0.692,
,,,Ce1In3,,,,Ce1In3,,,,,,,,,,,,0.07,,,,,,,,,,,,,,,,
,,,La1.82Sr0.18Cu0.995Zn0.005O4,,,,"(La,Sr)2(Cu,Zn)O4",,,4.0,34.5,,,,shape_01,,,,,,,,,,,,,,,,,,,,
density=6.65 g/cm3.,,,Y1.2Mo6S8,,,,YMo6S8,,,,,,,,,,2.1,,,,,2.1,,,,,,,,,,,,,
POINT CONTACT,,,Y1Ba2Cu3O7,,,,YBa2Cu3O7,,,,,,,,,80.0,85.0,95.0,,,,85.0,,,,,,,,,,,,27.0,
"thermal conductivity, thermo power, SP-heat were measured.",,,Gd0.95Pr0.05Ba2Cu2.94Ni0.06O7-z,,,,"(Gd,Pr)Ba2(Cu,Ni)3O7",,,,,,,,shape_01,,64.0,,,,,64.0,64.0,,,,,,,,,,,,
annealed wire  Tc=8.26 K,,,Ta0.462Ti0.538,,,,Ta1-xTix,,,,,,,,,,9.05,,,,,9.05,,,,,,,,,,,,,
x = 0.15(in Ca1-xRxFeAs2) is the best for SC. Eu-content = 17 % (x=0.17) by EDX.,,,Ca0.85Eu0.15Fe1As2,,,,"(Ca,Eu)FeAs2",,,,,,,,shape_03,,12.2,13.2,,11.9,,12.2,,,,,,,,,,,,,
,,234.0,Hg0.7Cr0.3Sr2Cu1O4+z,,,,"(Hg,Cr)Sr2CuO4",,,,,,,,,,51.0,,,,,51.0,,24.847,,,,,,,,,23.0,,
"poly crystal, heavy Fermion",,,Pt3U1,,,,"U(Pt,Pd)3",,,,,,,,,,0.57,,,,,0.57,,,,,,,,,,,,,
OZ=3.99-3.              97,,,Gd1.85Th0.15Cu1O3.98,,,,"(Gd,Th)2CuO4",,,3.98,,,,,,,,,4.2,,,,,,,,,,,,,,,,
structure type not clear.,7.08,,Tb1Rh4B4,,,,TbRh4B4,,,,,,,,,,,,1.0,,,,,,,,,,,,,,,,
carrier p=0.24. P estimated from Tc using Tallon's eq.,,,Bi2Sr1.6La0.4Cu1Oz,,,,"Bi2(Sr,La)2CuOz",,,,,,,1.1,shape_04,13.0,,,,,,13.0,,,,,,,,,,,,,
"not SC. TP(max) = 65 uV/K at 215 K. SP-heat, thermal conductivity, thermopower were measured.",,,U1Rh1Ga5,,,,URhGa5,,,,,,,,shape_03,,,,0.4,,,,,7.0,,,,,,,,,60.2,,
,,,Bi2Sr2Ca0.9Na0.1Cu2O8+Z,,,,"Bi2Sr2(Ca,Na)Cu2O8",,,,,,,,,65.0,70.5,74.5,,,,70.5,,,,,,,,,,,,,
"nominal compositions. impurity phases: FeAs, CaO, unknown",,,Ca0.8Na0.2Fe2As2,,,,"(Ca,Na)Fe2As2",,,,,,,,shape_01,,,,,14.0,,14.0,,,,,,,,,,,,,
not SC,,275.0,U1Al4,,,,UAl4,,,,,,,,shape_03,,,,1.0,,,,,89.0,,,,,,,,,,,
,,,Au0.14Te0.86,,,,TexAu1-x,,,,,,,,,,1.7,,,,,1.7,,,,,,,,,,,,,
vol = 197.67 A3. RRR = 5.8,,,La0.4Na0.6Rb1Fe4As4,,,,"(La,Na)RbFe4As4",,,,,,,,,25.0,,26.4,,25.5,,25.5,98.0,,,,,1.8,5.464,,,,,,
"NOT S/C,NEELT BY SPECIFIC HEAT",2.35,,Tl1Ba2Gd1Cu2O7-Z,,,,TlBa2GdCu2O7,2.3,,,,,,,shape_01,,,,2.0,,,,,,,,,,,,,,,,
not SC. (dR(T)/dT) = 1.5 uOhm.cm/K) for T < 12 K.,,,Ce1Ir1Si3,,,,CeIrSi3,,,,,,,,shape_01,,,,0.0,,,,,,,130.0,,,,,,,,,
G-L = 54. (dC/gamma*Tc) = 1.90.,,,W7Re13B1,,,,W7Re13B,,,,,,,,,,7.1,,,,,7.1,11.4,65.2,,,292.5,5.4,,,,0.0077,,,
T<STR> = 80.0 K,,,Ba0.76K0.24Fe2As2,,,0.572,"(Ba,K)Fe2As2",79.9,,,,,,,,,26.0,,,,,26.0,,,,,,,,,,,,,
Kink feature observed around 195K in R(T). Multi phases(tetra & ortho).,,,Nb0.9Ti0.1Sr2Eu1Cu2Oz,,,,(Nb0.9-xTi0.1Cux)Sr2EuCu2Oz,,,,,,,,shape_01,,,,10.0,,,,,,,,,,,,,,146.0,,
,,,Ca1Ba1La0.4Eu0.6Cu3O7-Z,,,,"CaBa(La,Eu)Cu3O7",,,,,,,,shape_01,,62.0,,,,,62.0,,,,6.92,,,,,,,,,
"compositions: 29.2Mo-70.8Sb by EDX. lattice term in SP = 0.85 mJ/mol.K4. e-ph = 0.6. G-L = 54.6. thermodynamic Hc(0) = 0.029 T from SP. two gap analysis, lower one: GAPENE(L) = 2.5.",,283.0,Mo3Sb7,4.0,,,Mo3Sb7,,,,,,,,,,2.2,,,,,2.2,2.24,34.5,95.0,,420.0,12.0,1.25,,,,,,
whiskers,,,O3Sr1Ti1,,,,,,,,,,,,,,0.05,,,,,0.05,,,,,,,,,,,,,Info: Very Low Tc (<0.1K)
,,,Bi2Sr1.6La0.4Cu1O6+Z,,,,"Bi2(Sr,La)2CuO6",,,,,,,,,,19.1,,,,,19.1,,,,,,,,,,,,,
(dC/gamma*Tc) = 0.87. no detail for Hc2.,,,Ba1Rh2P2,,,,BaRh2P2,,,,,,,,,,1.0,,,1.0,,1.0,0.07,9.75,,,,,,,,,,,
Poly crystall,,,Bi1.6Pb0.4Sr2Ca3Cu3.996Ag0.004OZ,,,,"(Bi,Pb)2Sr2Ca3(Cu,Ag)4Oz",,,,,,,,shape_01,,108.4,,,,,108.4,,,,27.0,,,,,,,0.815,,
(PB0.5CU0.5)SR2(CA0.5ER0.5)CU2O7,,,Pb0.5Sr2Ca0.5Er0.5Cu2.5O7,,,,"(Pb,Cu)Sr2(Ca,R)Cu2O7",,,,,,,,shape_01,,70.0,,,,,70.0,,,,,,,,,,,,,
,,,Fe5Si2V3,,,,Fe5Si2V3,,,,,,,,,,,,0.37,,,,,,,,,,,,,,,,
as-grown sample,,,Tl0.25Li0.25Ba2Ca1Mg1Cu2Ni1.5O10-z,,,,"(Cu,Tl,Li)Ba2(Ca,Mg)2(Cu,Ni)3O10",,,,,,,,,101.0,,,,105.0,,105.0,,,,,,,,,,,,,
"Epitaxial film, d=1000-1700A. Substrate= SrF2(a=5.800A). F introduced by diffusin process. F-content not given. impurity phases: SmOF, SmO0.7F1.6",,,Sm1Fe1As1F0.5Ox,,,,"Sm(O,F)FeAs",,,,,,,,shape_05,55.5,,57.3,,,,56.4,,,,,,,,,,,,,
,,,Be0.9Os0.1,,,,Be0.9Os0.1,,,,,,,,,,,,1.0,,,,,,,,,,,,,,,,
twinned single crystal. c-axis optical conductivity measured.,,,Y1Ba2Cu3O6.99,,,,YBa2Cu3Oz,,,6.99,,,,,shape_03,,90.0,,,,,90.0,,,,,,,,,,,,,
,,,Cd1Cu1,,,,Cd1Cu1,,,,,,,,,,,,1.3,,,,,,,,,,,,,,,,
,,,La1Fe1As1O0.6,,,,LaOxFeAs,,,,,,,,,,,,,27.0,,27.0,,,,,,,,,,,,,
,,,Mg0.9Al0.1B2,,,,"(Mg,Al)B2",,,,,,,,,,37.8,,,,,37.8,,,,,,,,,,,,,
spin reorientation temp. = 6.83,,,Y0.5Gd0.5Ni2B2C1,,,,"(Y,Gd)Ni2B2C",8.62,,,,,,,,,,,1.8,,,,,,,,,,,,,,,,
