Repository: Tejasvini595/superconductor_deepset

## Overview

This repository contains the official implementation of **"From Individual Elements to Macroscopic Materials: In Search of New Superconductors via Machine Learning"**.

The code implements a **DeepSet neural network** for predicting the critical temperature (Tc) of superconducting materials based solely on their chemical composition. By explicitly enforcing permutation invariance, the DeepSet architecture avoids artifacts associated with arbitrary element ordering and provides a physically meaningful framework for learning composition–property relationships in superconducting materials.

File: data/superconductors_kaggle_ready_v2.csv (part 45 of 87)
comment,curiet,debyet,element,gapene,kaizero_value,moment_value,name,neelt,nhc2zero_value,oz,pcohere_value,phc2zero_value,ppenet_value,rh300,shape,t1_value,t2_value,t3_value,tcn_value,tcsus_value,tcwidth_value,critical_temp_K,upper_critical_field_0K_T,gamma_sommerfeld_mJmolK2,resistivity_normal_uOhmcm,resistivity_roomtemp_uOhmcm,penetration_depth_nm,coherence_length_nm,dhc2dt_TK,dtcdp_KGPa,density_gcm3,lower_critical_field_0K_T,thermopower_300K_uVK,energy_gap_meV,data_quality_flag
,,,Sm1Ba2Cu2.9Zn0.1O6.83,,,,"SmBa2(Cu,Zn)3O7",,,6.83,,,,,shape_01,,29.0,,,49.0,,29.0,,,,,,,,,,,,,
,,,Y1Ba2Cu4O8,,,,YBa2Cu4O8,,,8.0,,,,,shape_03,,,,,,,,,,,,,,,5.6,,,,,
M-intercalated . M = Rb0.33(NMF)y.  NMF = N-methylformamide. NMF content (y) not given. interlayer distance d = 1740 pm.,,,M1Ta1S2,,,,(M)TaS2,,,,,,,,,,4.6,,,,,4.6,,,,,,,,,,,,,
,,,La1.5Ba1Ca0.5Cu3O6.981,,,,"(La,Ba,Ca)3Cu3O6",,,6.981,,,,,shape_01,,,,,50.0,,50.0,,,,,,,,,,,,,
GAMMA FROM DHC2DT,,,Nd1Ba2Cu3O7-Z,,,,NdBa2Cu3O7,,,,,,,,,,91.9,,,,4.2,91.9,88.0,1.13,2.96,,,14.4,1.41,,,,,,
Tc from sp-heat measurements.,,,Rh0.025Ti0.975,,,,Ti1-xRhx,,,,,,,,,,1.79,,,,,1.79,,4.31,,,,,,,,,,,
underdoped,,,Hg1Ba2Cu1OZ,,,,HgBa2CuOz,,,,,,,,shape_06,,,,,75.0,,75.0,,,,,,,,,,,,,
,,,Y1Ba2Cu4O8,,,,YBa2Cu4O8,,,,,,,,shape_01,,79.7,,,,,79.7,,,,,,,,,,,,,
sub-meV resolution PES(Photoemission spectroscopy),,,La1Ru4P12,4.2,,,LaRu4P12,,,,,,,,shape_03,,7.2,,,,,7.2,,,,,,,,,,,,1.3,
FIGURE=TC VS SR-CONTENT,,,La1.836Sr0.164Cu1O4,,,,"(La,Sr)2CuO4",,,,,,,,shape_01,,36.9,,,,,36.9,,,,,,,,,,,,,
,,,Bi1W1,,,,Bi1W1,,,,,,,,,,,,0.3,,,,,,,,,,,,,,,,
compositions are nominal values. s/c volume fraction = 30 %.,,,Cs1Rb2C60,,,,"(Cs,Rb)3C60",,,,,,,,,,31.0,,,,,31.0,,,,,,,,,,,,,
sample is MgB<11>2. specific heat measurement under H. e-ph coupling = 0.62. delta-C=133 mj/mol.K at Tc.,,1050.0,B2Mg1,,,,MgB2,,,,,,,,shape_01,,38.7,,,,,38.7,,2.6,,,,,,,,,,,
,,,La1Ni1C2,,,,LaNiC2,,,,,,,,shape_01,,3.25,3.41,,3.0,,3.25,,,,,,,,,,,,,
,,,Nb2Sn1V1,,,,,,,,,,,,,,9.8,,,,,9.8,,,,,,,,,,,,,
,,,Tm0.99Ca0.01Ba2Cu4O8,,,,"(Tm,Ca)Ba2Cu4O8",,,,,,,,,79.2,,,,,,79.2,,,,,,,,,,,,,
gamma in mj/mol.K2,,360.0,Lu1Ni2B2C1,4.4,,,LuNi2B2C,,,,,,,,,,16.1,,,,,16.1,5.5,19.5,,,,,,,,,,,
,,,Y1Ba1.5Sr0.5Cu3O6.938,,,,"Y(Ba,Sr)2Cu3Oz",,,6.938,,,,,,,87.6,,,,,87.6,,,,,,,,,,,,,
,,,In1La3,,,,La3In,,,,,,,,,,9.45,,,,,9.45,,,,,,,,,,,,,
,,,Bi2Sr2Ca1Cu1.84Co0.16Oz,,,,"Bi2Sr2Ca(Cu,Co)2Oz",,,,,,,,,,31.3,,,,,31.3,,,,,,,,,,,,,
,,,Nb0.25Zr0.75,,,,Zr1-xNbx,,,,,,,,,,8.6,,,,,8.6,,,,,,,,,,,,,
,,,Sm1Ba2Cu3O6.95,,,,SmBa2Cu3Oz,,,6.95,,,,,shape_01,79.4,,,,,,79.4,,,,,,,,,,,,,
O-content by Faraday's law. TP300 at 290 K.,,,La1.8Nd0.2Cu1O4.071,,,,"(La,Nd)2CuO4+z",,,4.071,,,,,shape_01,,34.8,,,,,34.8,,,,,,,,,,,24.5,,
Tc defined as R-onset.,,,D3S1,,,,D3S,,,,,,,,,,,148.0,,,,148.0,,,,,,,,,,,,,Warning: Statistical Tc Outlier (IQR)
"impurity phase(0.8 % mass fraction): FeSe1.974 (a=3.7738, c=5.5235)",,,Ba1Fe2Se3,,,,BaFe2Se3,240.0,,,,,,,shape_03,,,,,11.0,,11.0,,,,,,,,,,,,,
,,,Pr1Fe1As1O0.6,,,,PrOxFeAs,,,,,,,,,,,,,44.0,,44.0,,,,,,,,,,,,,
SC not investigated. Einstein-T = 75.1 K. SP-heat analyzed using Debye and Einstein model.,,300.0,Ni2Nb1Al1,,,,Ni2NbAl,,,,,,,,,,,,,,,,,11.03,,,,,,,,,,,
O-content by iodometric method,,,Fe0.5Ba2Tm1Cu2.5O7.43,,,,"(Fe,Cu)Ba2TmCu2O7",,,7.43,,,,,shape_01,,60.0,,,,,60.0,,,,,,,,,,,,,
,,,La2Ba4Cu6O14+X,,,,,,,,,,,,,40.0,48.0,55.0,,,,48.0,,,,,,,,,,,,,
,,,Tl1Sr2Yb0.5Ca0.5Cu2Oz,,,,"TlSr2(Yb,Ca)Cu2Oz",,,,,,,,shape_01,,67.0,,,68.0,,67.0,,,,,,,,,,,,,
,,,Ca1Al1Si1,,,,1H-CaAlSi,,,,,,,,shape_03,,,,,6.5,0.1,6.5,,,,,,,,-0.3,,,,,
,,,Hg0.8Mo0.2Sr2Y0.6Ca0.4Ca2O6+z,,,,"(Hg,Mo) Sr2 (Y,Ca) Cu2 O6",,,,,,,,shape_01,55.0,,94.0,,,,74.5,,,,,,,,,,,,,
"overdoped. Thermal conductivity k: k/T = a + b*T^n, where n = 1 - 1.5 for T < 0.25 K.",,,Ba1Fe1.772Co0.228As2,,,,"Ba(Fe,Co)2As2",,,,,,,,,10.1,,,,,,10.1,,,59.0,,,,,,,,,,
,,,Ho1Ba2Cu3O7,,,,HoBa2Cu3O7,,,7.0,,,,,shape_01,,91.5,,,,0.7,91.5,,,,,,,,0.62,,,,,
whiskers,,,O3Sr1Ti1,,,,,,,,,,,,,,0.12,,,,,0.12,,,,,,,,,,,,,
,,,Y0.75Gd0.25Ni2B2C1,,,,"(Y,Gd)Ni2B2C",,,,,,,,,,4.2,,,,,4.2,,,,,,,,,,,,,
(dC/gamma*Tc) = 1.53,,207.9,Pr0.1La0.9Pt4Ge12,,,,Pr1-xLaxPt4Ge12,,,,,,,,shape_01,,8.22,,,,,8.22,,64.6,,,,,,,,,,,
C-content estimated from lattice constant  a  using PHC3870301(2003),,,Mg1B1.792C0.208,,,,"Mg(B,C)2",,,,,,,,shape_03,,25.5,,,,,25.5,,,,,,,,,,,,,
,,,Pb1.4Bi0.6Pd1,,,,Pb2-xBixPd,,,,,,,,shape_01,,,3.3,,3.3,,3.3,,,,,,,,,,,,,
,,,V2.97Mn0.03Si1,,,,V2.97Mn0.03Si1 ,,,,,,,,,,16.25,,,,,16.25,,,,,,,,,,,,,
CDW temperature(onset) = 110 K.,,,V1Se2,,,,1T-VSe2,,,,,,,,,,,,1.1,,,,,,,,,,,,,,,,
,,,La1Pb1Sr2Ca3Cu4OZ,,,,,,,,,,,,,,22.0,39.0,,,,22.0,,,,,,,,,,,,,
,,,Ti0.81Zr0.82,,,,Ti0.81Zr0.82,,,,,,,,,,1.03,,,,,1.03,,,,,,,,,,,,,
,,,Hg0.75Mo0.25Sr2Cu1O4,,,,"(Hg,Mo)Sr2CuO4",,,,,,,,shape_01,,,,,50.0,,50.0,,,,,,,,,,,,,
Two magnetic transitions at 48 K(Ru sublattice ordering) and 12.5 K(Gd sublattice ordering). Not s/c,,,Ba2Gd1Ru0.9Cu0.1O6,,,,"Ba2Gd(Ru,Cu)O6",,,,,,,,,,,,4.2,,,,,,,,,,,,,,,,
,4.49,,La0.75Pr0.25Ba22Nb1O8,,,1.49,"(La,Pr)Ba2Cu2NbO8",,,,,,,,shape_01,,,,2.0,,,,,,,,,,,,,,,,
,,,O1V3Zr3,,,,,,,,,,,,,,7.5,,,,,7.5,,,,,,,,,,,,,
,,,K0.8Bi1.2O3,,,,"(K,Bi)BiO3",,,,,,,,,,,,,8.7,,8.7,,,,,,,,,,,,,
,,,Y1Ba1.7La0.3Cu3O7.1,,,,"Y(Ba,La)2Cu3O7",,,7.1,,,,,shape_01,80.0,,,,,,80.0,,,,,,,,,,,,,
SEMICONDUCTOR LIKE CONDUCTIVITY,,,La1Ba2Cu2Ta1O8+Y,,,,LaBa2CuTaO8,,,,,,,,,,,,77.0,,,,,,,,,,,,,,,,
Neel-T determined by sus(peak),,,La2Cu0.97Li0.03O4,,,,"La2(Cu,Li)O4",0.0,,,,,,,shape_01,,,,4.2,,,,,,,,,,,,,,,,
R(T)  shows semiconducting behaviour below 100 K.,,,K1Cr3As3,,,,KCr3As3,,,,,,,,shape_03,3.0,,4.5,,,,3.75,,,,765.0,,,,,,,,,
Tm = 7.5 K (FM order by Ce),,,Ce1Bi1S2F0.7O0.3,,,,"(Ce,Nd)O0.3F0.7BiS2",,,,,,,,shape_01,,,,,2.68,,2.68,,,,,,,,,,,,,
high pressure synthesis. no modulation,,,Y1Sr2Cu3O7.2,,,,YSr2Cu3Oz,,,7.2,,,,,shape_01,,64.0,,,,,64.0,,,,,,,,,,,,,
,,,V0.75Ge0.225Al0.025,,,,V1-x-yGexAly,,,,,,,,,,8.6,,,,,8.6,,,,,,,,,,,,,
sul=(100)ZrO2,,,Lu1Ba2Cu3O7,,,,LuBa2Cu3O7,,,,,,,,shape_04,,,,,87.0,1.0,87.0,,,,,,,,,,,,,
"residual-[gamma] = 2.6 mJ/mol.K2. (dC/gamma*Tc) = 1.55 . Two gap model: large one in DB, small one (2D/kTc) = 1.85.",,,Ba1Fe1.885Co0.115As2,4.96,,,"Ba(Fe,Co)2As2",,,,,,,,shape_03,,24.3,,,,,24.3,,21.3,,,,,,,,,,,
,,,Y0.85Ca0.15Ba2Cu2.5B0.5O7,,,,,,,,,,,,,,,,4.2,,,,,,,,,,,,,,,,
"Tc for (Cu65,O16), (Cu65,O18), (Cu63,O16), (Cu63,O18) were measured. Tc shows for (Cu63,O16)",,,La1.875Sr0.125Cu1O4,,,,"(La,Sr)2CuO4",,,,,,,,shape_01,,27.84,,,,,27.84,,,,,,,,,,,,,
Single crystal of  BaFe2(As1-xPx)2 has been grown successfully by a Ba2As3/Ba2P3 self-flux.,,,Ba1Fe2As0.48P1.52,,,,BaFe2(As0.76P0.24)2,,,,,,,,shape_03,,,,,,,17.1,,,,,,,,,,,,,
structure by x-ray diffraction,,,Ba1.7K0.3Pb0.9Bi0.1O4,,,,"(Ba,K)2(Pb,Bi)O4",,,,,,,,,,11.0,,,11.0,,11.0,,,,,,,,,,,,,
textured crystal.,,,Bi2Sr2Ca1Cu1.7Mn0.3O8+z,,,,"Bi2Sr2Ca(Cu,Mn)2O8",,,,,,,,,,,,,40.0,,40.0,,,,,,,,,,,,,
,,,H0.08Ta0.92,,,,,,,,,,,,,,3.26,,,,,3.26,,,,,,,,,,,,,
,,312.0,Nd1Ba2Cu2.5Ga0.5O7-y,,,,"NdBa2(Cu,Ga)3O7",,,,,,,,shape_01,,,,,,,,,13.91,,,,,,,,,,,
not SC. (dR/dT) = 1.20 uOhm.cm/K at 300 K.,2.7,,Nd3Ru4Ge13,,,3.4,Nd3Ru4Ge13,,,,,,,,,,,,1.5,,,,,,,,,,,,,,,,
,,,Y1Ba1.66La0.34Cu3O7.073,,,,"Y(Ba,La)2Cu3Oz",,,7.073,,,,,,54.0,56.0,59.2,,,,56.0,,,,,,,,,,,,,
,,,Pr1.48Y0.37Ce0.15Cu1O4,,,,"(Pr,Y,Ce)2CuO4",,,,,,,,shape_01,,,,,9.5,,9.5,,,,,,,,,,,,,
,,,Gd1Ba2Cu4O8,,,,GdBa2Cu4O8,,,,,,,,shape_03,,74.7,,,74.7,,74.7,,,,,,,,,,,,,
,,,Y0.8Ca0.2Ba2Cu3O6.9,,,,"(Y,Ca)Ba2Cu3Oz",,,6.9,,,,,,,82.9,,,,,82.9,,,,,,,,,,,,,
insulator-like. hole not introduced into CuO2 plane.,,,La1.85Na0.15Cu1O4,,,,"(La,Na)2CuO4",,,,,,,,shape_01,,,,16.0,,,,,,,,,,,,,,,,
dTc/dp in K/Gpa. Hydrostatic pressure.,,,Ce1Ru2,,,,CeRu2,,,,,,,,,,6.221,,,,,6.221,,,,,,,,0.022,,,,,
"ANN(700C,1w). Spi glass-T = 2.7 K.",,,Ce1Pd0.4Si1.6,,,2.54,CePd0.4Si1.6,,,,,,,,shape_01,,,,0.5,,,,,,,,,,,,,,,,
,,,Bi1Sr1Cu1OX,,,,,,,,,,,,,4.6,6.5,8.0,,,,6.5,,,,,,,,,,,,,
uncollapsed-tetra to collapsed tetra transition at T<STR> = 54.2 K.,,,Ca1Fe1.952Rh0.048As2,,,,"Ca(Fe,Rh)2As2",,,,,,,,shape_03,,,,,12.8,,12.8,,,,,,,,,,,,,
not SC.,,,K1Ti2Sb2O1,,,,KTi2Sb2O,,,,,,,,shape_01,,,,1.76,,,,,,,,,,,,,,,,
,,,V2.814Nb0.186Ga1,,,,,,,,,,,,,,13.5,,,,,13.5,,,,,,,,,,,,,
"hydrostatic pressure, Figure is Tc vs P",,,Hg1Ba2Ca2Cu3O8+z,,,,HgBa2Ca2Cu3O8,,,,,,,,,,133.9,,,,,133.9,,,,,,,,1.71,,,,,
,,,Tl1Ba1.2Sr0.8Pr1Cu2O7-d,,,,"Tl(Ba,Sr)2PrCu2O7",5.7,,,,,,,shape_01,,,,,,,,,,,,,,,,,,,,
sp-heat measured between 0.9 and 12 K..,,226.0,Rh0.04Zr0.96,,,,Zr1-xRhx,,,,,,,,,,3.8,,,,,3.8,,3.83,,,,,,,,,,,
not s/c and not magnetic order,,,Ce1Rh2B2C1,,,,CeRh2B2C,,,,,,,,shape_01,,,,2.0,,,,,,,,,,,,,,,,
,,,La1.86Sr0.14Cu1O4,,,,"(La,Sr)2CuO4",,,,,,,,,,,,,,,,,,,,,,,,,,,,
films by laser ablation.,,,Y1Ba2Cu2.8Fe0.2Oz,,,,"YBa2(Cu,Fe)3O7",,,,,,,,shape_04,,57.0,,,,,57.0,,,,,,,0.48,,,,,,
,,,In0.05Sn0.95,,,,In0.05Sn0.95,,,,,,,,,,3.625,,,,,3.625,,,,,,,,,,,,,
,,,Ba0.82K0.18Bi0.53Pb0.47,,,,"(Ba,K)(Bi,Pb)O3",,,,,,,,,,,15.0,,22.8,,22.8,,,,,,,,,7.91,,,,
,,,Y0.25Pr0.75Sr2Cu2.8Re0.2O7,,,,"(Y,Pr)Sr2(Cu,Re)3O7",,,,,,,,shape_01,,,,,14.0,,14.0,,,,,,,,,,,,,
Tc(SP) = 2.1 K.,,,U0.85Mo0.15,,,,U1-xMox,,,,,,,,,,2.1,,,,0.02,2.1,6.7,,,89.0,,,3.6,,,,,,
,270.0,,La1.78Sr0.22Cu0.95Ni0.05O4,,,,"(La,Sr)2(Cu,Ni)O4",,,4.0,,,,,shape_01,,,,,,,,,,,,,,,,,,,,
Hc2(0) estimated from Hc2(4.2) using parabolic T-dependence of Hc2(T),,,V2Zr1,,,,ZrV2,,,,,,,,,,8.54,,,,,8.54,13.6,,,,,,,,,,,,
"M-intercalated material. M = (NH2)0.2(NH3)0.8. two gaps, w = 0.45 where gap<av> = d1(1-w) + d2*w, d1(in DB) = 1.23 meV(s-wave), d2 =0.14 meV(d)",,,Li0.6M1Fe0.995V0.01Se1,,,,"Li0.6MFe1-xVxSe, x=0.01",,,,,,0.18,,,,41.7,,,,,41.7,,,,,,,,,,,,1.23,
penetration depth and anisotropy measured by torque method.  [ppenet] =  0.33 um at  25 K (in DB).  Anisotropy (penet) = 17.4  independent of T.,,,K1Ca2Fe4As4F2,,,,KCa2Fe4As4F2,,,,,,0.33,,shape_03,,,,,33.0,,33.0,,,,,,,,,,,,,
,,,Bi2Sr2Ca1Cu2Oz,,,,Bi2Sr2CaCu2O8,,,,,,,,shape_03,,,88.0,,,2.2,88.0,,,,,,,,,,,,,
"not SC. magnetic data for H//[100] in DB, for H//[00], effective moment = 7.91 uB/Eu and Curie-T = -2.8 K.",,,Eu1Pd1Ge3,,,7.78,EuPdGe3,12.2,,,,,,,shape_03,,,,0.0,,,,,,,,,,,,,,,,
,,,Y1Sr2Cu2.75Mo0.25O7.1,,,,"YSr2(Cu,Mo)3O7",,,7.1,,,,,shape_01,31.0,,,,,,31.0,,,,,,,,,,,,,
"SC(Tc= 18-20 K) for 0.05 =< x < 0.2 in Ba1-xYbxFe2As2. Tc measured by dc-SUS. Cleaved crystals were brittle, R(T) not measured.",,,Ba0.9Yb0.1Fe2As2,,,,"(Ba,Yb)Fe2As2",,,,,,,,shape_03,,,,,20.0,,20.0,,,,,,,,,,,,,
,,,Y1Ba2Cu3O7,,,,YBa2Cu3O7,,,7.0,,,,,shape_01,,,,,,,,,,,,,,,,4.85,,,,
"inner Ta, outer Cu tube. anisotropy factore = 1.3. H//means along wire direction .",,,B2Mg1,,,,MgB2,,,,,,,,shape_01,,38.3,,,,,38.3,15.0,,,,,4.5,0.39,,,,,,
narrow gap semiconductor,,,Cd0.797Ce0.946Sr2.101Nd1.156Cu2Oz,,,,"(Cd,Ce)Sr2(Nd,Ce,Sr)Cu2Oz",,,,,,,,,,,,4.0,,,,,,,,,,,,,,,,
90%Y123 STRUCTURE,,595.0,Eu1Ba1.93Cu2.92O7,,,,RBa2Cu3O7,,,,,,,,,83.2,,,,,,83.2,,,,,,,,,3.69,,,,
quench,,,Pb0.5Cu0.5Sr1La1Cu1O5.05,,,,"(Pb,Cu)(Sr,La)2CuOz",,,5.05,,,,,,,36.7,,,,,36.7,,,,,,,,,,,,,
,,,Tm0.5Pr0.5Ba2Cu3O6.95,,,,"(Tm,Pr)Ba2Cu3O7",,,6.95,,,,,shape_01,,28.9,,,,,28.9,,,,12.1,,,,,,,,,
,,,Gd0.55Ca0.35Hf0.15Ba2Cu3O7.06,,,,"(Gd,Ca,Hf)Ba2Cu3O7",,,7.06,,,,,shape_01,,76.0,,,,,76.0,,,,,,,,,,,,,
small amount of Ru1-xFexAs impurity. T<SDW> = 190 K.,,,Sr1Fe1.9Ru0.1As2,,,,"Sr(Fe,Ru)2As2",,,,,,,,shape_01,,,,2.0,,,,,,,,,,,,,,,,
,,,Y1Ba1.95K0.05Cu3OZ,,,,"Y(Ba,M)2Cu3O7",,,,,,,,,83.0,,,,,,83.0,,,,,,,,,,,,,
,,,Ca1.85Na0.15Cu1Cl2O2,,,,"(Ca,Na)CuO2Cl2",,,,,,,,shape_01,,,,,25.0,,25.0,,,,,,,,,,,,,
,,,Y0.77Ca0.23Ba2Cu3O6,,,,"(Y,Ca)Ba2Cu3Oz",,,6.0,,,,,shape_03,,,0.0,,,,0.0,,,,,,,,,,,,,Check: Tc=0 (Non-superconducting?)
,,,In3Mo15Se19,,,,In3Mo15Se19,,,,,,,,,,3.32,,,,,3.32,,,,,,,,,,,,,
,,,Al2C1Mo3,,,,,,,,,,,,,,9.8,,,,,9.8,,,,,,,,,,,,,
,,,Bi2Cs1,,,,Cs1Bi2,,,,,,,,,,4.75,,,,,4.75,,,,,,,,,,,,,
,,,Er0.5Ca0.5Sr0.7Ba1.3Cu2.6C0.4O7-z,,,,"(Er,Ca)(Sr,Ba)2(Cu,CO3)3Oz",,,,,,,,shape_01,,,,,80.0,,80.0,,,,,,,,,,,,,
K:Fe:Se = 0.39:0.85:1 from chemical analysis. carrier from Hall constant at 70K.,,,K0.8Fe2Se2,,,,K0.8Fe2Se2,,,,,,,,,27.2,28.3,30.1,,,1.3,28.3,,,,,,,,,,,,,
STR transition for x =< 0.035. (dC/gamma*Tc) = 1.50. Tc in Fig. shows bulk-Tc(SP).,,195.0,Ir0.96Pt0.04Te2,,,,Ir1-xPtxTe2,,,,,,,,,2.92,,2.97,,,,2.945,0.17,6.29,,,,44.0,,,,,,,
Hc2(T) = Hc2(0)*(1-t^(1.5))^(1.5).,,,Ba1Pd0.3Si1.7,,,,BaPdxSi2-x,,,,,,,,shape_01,,,,,2.9,,2.9,2.2,,,,64.0,1.2000000000000002,,,,0.0016,,,
,,,Fe0.02Te0.85Se0.15,,,,Fe1+yTe1-xSex,,,,,,,8.1e-10,shape_01,,,12.7,,,,12.7,,,,,,,,,,,,,
,,,La1Ru2,,,,"(La,Gd)Ru2",,,,,,,,,,4.07,,,,,4.07,,,,,,,,,,,,,
,,,Nd1Ba1.6La0.4O6.68,,,,"Nd(Ba, La)2Cu3Oz",,,6.68,,,,,shape_01,,,37.0,,,,37.0,,,,,,,,,,,,,
C-axis oriented film as-prepared,,,Nd1.85Ce0.15Cu1O4+z,,,,"(Nd,Ce)2CuO4",,,,64.0,,,,,,22.0,,,,,22.0,8.0,,,,,,0.37,,,,,,
,,,Pr1.84Ce0.16Cu1OZ,,,,"(Pr,Ce)2CuOz",,,,,,,,shape_05,,,16.0,,,,16.0,,,,,,,,,,,,,
,,,Au1Nb3,,,,,,,,,,,,,,1.2,,,,,1.2,,,,,,,,,,,,,
specific heat was measured by thermal relaxation calorimeter,,,La1.81Sr0.19Cu1O4,,,,"(La,Sr)2CuO4",,,,,,,,shape_03,,,,,32.0,,32.0,,,,,,,,,,,,,
(dC/gamma*Tc) = 0.7,,,Ce1Rh0.6Co0.4In5,,,,"Ce(Rh,Co)In5",3.6,,,,,,,shape_03,,1.5,,,,,1.5,,320.0,,,,,,,,,,,
T(Rmax) = 5 K.,,,Ce1Ni1Sb2,,,2.54,CeNiSb2,,,,,,,,shape_01,,,,2.0,,,,,500.0,,,,,,,,,,,
"e-ph coupling = 0.378, estimated from McMillan's eq.",,456.0,Al0.95Li0.05,,,,Al1-xLix,,,,,,,,,,,,,1.13,,1.13,,1.2,,,,,,,,,,,
Young's modulus using 200 kHz LiNbO3 piezoelectric oscilator. O-T transition=900 K.,,,Dy1Ba2Cu3O6.94,,,,DyBa2Cu3Oz,,,6.94,,,,,shape_01,,,,,,,,,,,,,,,,,,,,
g-value for Gd<3+> =2.04358,,,Ru0.95Sb0.05Sr2Gd1.4Ce0.6Cu2O10-z,,,,"(Ru,Sb)Sr2(Gd,Ce)2Cu2O10",,,,,,,,shape_01,,,29.0,,,,29.0,,,,,,,,,,,,,
,,,Y1Pb1Sr2Ca3Cu4OZ,,,,,,,,,,,,,16.0,31.0,49.0,,,,31.0,,,,,,,,,,,,,
"impurity phases: Bi,Bi2S3",,,Bi4S3O4,,,,Bi4O4S3,,,,,,,,,4.15,,4.85,,4.11,,4.11,,,,,,,,,,,,,
penetration depth measured by mutual inductance technique.,,,La1.89Ce0.11Cu1O4,,,,"(La,Ce)2CuO4",,,,,,,,shape_05,,29.0,,,,,29.0,9.0,,,,,,,,,,,,
penet<ab> derived from muon-SR of poly sample. carrier p=0.075(under-doped),,,Hg1Ba2Cu1O4.1,,,,HgBa2CuO4+z,,,4.1,,,0.194,,shape_01,,,,,60.0,,60.0,,,,,,,,,,,,,
,,,Y1Ba2Cu3O6.71,,,,YBa2Cu3Oz,,,6.71,,,,,,,67.3,,,,,67.3,,,,,,,,7.02,,,,,
RRR = 5. lattice term in SP (beta) = 0.49 mJ/mol.K4. SDW not observed.,,271.0,Ba1Ru2As2,,,,SrRu2As2,,,,,,,,shape_01,,,,1.8,,,,,4.1,2300.0,10700.0,,,,,,,,,
,,,Bi1.5Pb0.5Pd1,,,,Bi2-xPbxPd,,,,,,,,shape_01,,,2.4,,2.5,,2.5,,,,,,,,,,,,,
grain size= 20 um. impurity phase: SrFe2P2. point contact Andreev reflection. data analized using nodal d-wave model.,,,Fe1P1Sr2Sc1O3,6.7,,,FeP(Sr2ScO3),,,,,,,,shape_01,,15.0,,,,,15.0,,,,,,,,,,,,4.34,
"optimum(850C,80H in O2)",,,Bi1.8V0.2Sr2Ca2Cu3O2,,,,"(Bi,V)2Sr2Ca2Cu3O10",,,2.0,,,,,shape_02,92.0,112.0,,,,20.0,112.0,,,,,,,,,,,,,
,,,La1.5Ba1.5Cu3O6.657,,,,"(La,Ba)3Cu3O6",,,6.657,,,,,shape_01,,,,,,,,,,,,,,,,,,,,
,,,Mg0.4Al0.6B2,,,,"(Mg,Al)B2",,,,,,,,,,5.85,,,,,5.85,,,,,,,,,,,,,
,,,Mg2Zn3,,,,Mg2Zn3,,,,,,,,,,0.76,,,,,0.76,,,,,,,,,,,,,
ANN(400C).,,,Bi2.2Sr1.72La0.08Ca1Cu2O8,,,,"Bi2(Sr,Bi,La)2CaCu2Oz",,,,,,,,shape_03,,,,,84.7,,84.7,,,,,,,,,,,,,
,,,La0.85Ca0.15Nd1Cu1O4,,,,"(La,Ca,Nd)2CuOz",,,,,,,,shape_01,,,23.0,,,,23.0,,,,,,,,,,,,,
,,,Y1Ba2Cu2.875Co0.125OZ,,,,"YBa2(Cu,Co)3O7",,,,,,,,shape_01,,64.3,,,,,64.3,,,,,,,,,4.83,,,,
,,,La1.94Ba0.04Cu1O4,,,,"(La,Ba)2CuO4",,,,,,,,shape_01,,4.0,,,,,4.0,,,,,,,,,,,,,
Ca-content shows nominal value,,,Hg1.4Tl0.6Ba2Y0.5Ca0.5Cu2O8-z,,,,"(Hg,Tl)2Ba2(Y,Ca)Cu2O8",,,,,,,,,,84.3,,,,,84.3,,,,,,,,,,,,,
Tm>45 K,,,Tb1Ru3B2,,,,TbRu3B2,45.0,,,,,,,,,,,1.2,,,,,,,,,,,,,,,,
,,,Rh0.24Sc0.76,,,,,,,,,,,,,,0.88,,,,,0.88,,,,,,,,,,,,,
,,,Y1Ba2Cu2.79Zn0.21O6.81,,,,"YBa2(Cu,Zn)3O7-d",,,6.81,,,,,shape_05,,,,,,,,,,,700.0,,,,,,,,,
,,,La0.8Y0.2Fe0.975Mn0.025As1F0.11O0.89,,,,"La0.8Y0.2(Fe,Mn)AsO0.89F0.11",,,,,,,,shape_01,,10.1,,,,,10.1,,,,,,,,,,,,,
annealed at 0.05 mbar O2,,,Pr1.85Ce0.15Cu1O4+z,,,,"(Pr,Ce)2CuO4",,,,,,,,shape_03,23.3,,,,,,23.3,,,,,,,,,,,,,
,,,La1.85Sr0.15Cu1O4-Y,3.2,,,"(La,Sr)2CuO4",,,,,,,,,,36.0,,,,,36.0,,,,,,,,,,,,,
,,,Sr1Ta2S5,,,,SrTa2S5,,,,,,,,,,3.16,,,,,3.16,,,,,,,,,,,,,
M-intercalated . M = Rb0.33(H2O)0.67.  interlayer distance d = 899 pm.,,,M1Ta1S2,,,,(M)TaS2,,,,,,,,,,5.5,,,,,5.5,,,,,,,,,,,,,
,,,La1.85Sr0.15Cu1O4,,,,"(La,Sr)2CuO4",,,,,,,,shape_01,,37.0,,,,,37.0,,,,,,,,,,,,,
compositions are nominal values. s/c volume fraction = 10 %.,,,C60Rb3,,,,Rb3C60,,,,,,,,,,29.0,,,,,29.0,,,,,,,,,,,,,
,,,La1.84Sr0.16Cu1O4,,,,"(La,Sr)2CuO4",,,,,,,,shape_06,,,39.0,,,3.0,39.0,,10.0,,,,,,,,,,,
dTc/dP = 2.8 E-5 K/bar,,,Si0.25V0.75,,,,Si0.25V0.75,,,,,,,,shape_03,,16.7,,,,,16.7,,,,,,,,0.28,,,,,
not/sc.,,,Y0.4Pr0.6Ba2Cu3O6.96,,,,"(Y,Pr)Ba2Cu3O7",,,6.96,,,,,shape_01,,,,5.0,,,,,,,,,,,,,,,,
RRR = 1.3. TaB-phase increass with x for 0.05 =< x =< 0.45. SP  (beta) = 0.11222 mJ/mol.K4.  (dC/gamma*Tc) = 1.11.,,325.93,Ta0.7Hf0.3B1,,,,Ta0.7Hf0.3B,,,,,,,,shape_01,6.2,,6.7,,6.7,,6.7,10.5,2.0,,,,,,,,,,,
Ga-intercalated.  RRR = 1.5.,,,Ga0.1Nb1Se2,,,,2H-Ga0.1NbSe2,,,,,,,,shape_01,,,2.7,,,,2.7,,,,1230.0,,,,,,,-11.21,,
"impurity phase=negligible CuO, BaCO3. NMR measured. measurement of F-content was not shown.",,,Tl2Ba2Ca1Cu1.98Fe0.02F0.2O7.9,,,,"Tl2Ba2Ca(Cu,Fe)2(F,O)8",,,,,,,,,,109.0,,,111.0,,109.0,,,,,,,,,,,,,
,,,Ca1.5Na0.5Cu1Cl2O2,,,,"(Ca,Na)2CuO2Cl2",,,,,,,,,,,,,28.5,,28.5,,,,,,,,,,,,,
C-content estimated from lattice constant  a  using PHC3870301(2003),,,Mg1B1.826C0.174,,,,"Mg(B,C)2",,,,,,,,shape_03,,30.8,,,,,30.8,,,,,,,,,,,,,
,,,Y1Ba2Cu2.89Co0.11O7,,,,"YBa2(Cu,Co)3O7",,,,,,,,shape_01,,64.0,,,,4.0,64.0,,,,,,,,,,,,,
hump in resistivity R(T) occurs at Tm=81.2 K.,,,Gd1Ba1.7Pr0.3Cu3O7.06,,,,"Gd(Ba,Pr)2Cu3Oz",,,7.06,,,,,shape_01,,22.9,,,,35.7,22.9,,,,,,,,,4.61,,,,
"RRR = 5.22. n = 1.39 (2.64) , A = 9.27  uOhm.cm/K in R(T) = R0 + A*T^n. () for T > T* where kink temperature in R(T).",,203.8,Pr0.3Eu0.7Pt4Ge12,,,6.74,"(Pr,Eu)Pt4Ge12",1.0,,,,,,,shape_01,,,,2.0,,,,,124.9,14.43,,,,,,,,,,
,,,Tl2Ba2Cu1O6+Z,,,,Tl2Ba2CuO6,,,,,,,,,,20.0,,,,,20.0,,,,,,,,-3.3,,,,,
HC2ZERO in DB means Hc2(4.2K). spin-orbit parameter = 1.0,,,Ti0.64Nb0.34Ta0.02,,,,"Ti64(Nb,Ta)36",,,,,,,,,,8.99,,,,,8.99,11.7,,,,,,,,,,,,
,,,Y0.8Ca0.2Sr1Ba1Cu2.6B0.4O8.2-z,,,,"(Y,Ca)SrBa(Cu,(BO3))3O7",,,,,,,,,,,,,31.0,,31.0,,,,,,,,,,,,,
,,,Tl1Ba1.2La0.8Cu1O5-Z,,,,"Tl(Ba,La)2CuO5",,,,,,,,shape_01,,35.9,,,,,35.9,,,,,,,,,,,,,
"Tc by SP. Lattice term in SP (beta)=1.27 mJ/mol.K4, (delta)=12.7 mJ/mol.K6, e-ph = 0.48-0.55. DOS = 3.86-3.69 states/eV.fu.  (dC/gamma*Tc) = 1.24.",,256.0,La3Pd4Ge4,,,,La3Pd4Ge4,,,,,,,,,,,2.5,,,,2.5,,27.0,,,,,,,,,,0.3,
R(T)-exponent = 2.10. (dC/gamma*Tc) = 2.80),,293.0,Rh0.94Se2,,,,Ir0.94-xRhxSe2,,,,,,,,,,,5.19,,,,5.19,,3.57,,,,,,,,,,,
Antiferrodistortive phase transition at 104  K by SP. Hall mobility = 10000 cm3/V.sec. mean free path = 1860 A.,,,Sr1Ti1O3-d,,,,SrTiO3-d,,,,,,,,shape_03,,0.175,,,,,0.175,,,,,,79.0,,,,,,,
,,,Er1Ba2Cu2.82Co0.18O6.74,,,,"ErBa2(Cu,Co)3Oz",,,6.74,,,,,shape_01,26.0,34.0,40.0,,,,34.0,,,,,,,,,,,,,
,,,Y1.2Pr0.8Ba4Cu7O15-z,,,,"(Y,Pr)2Ba4Cu7O15",,,,,,,,shape_01,,54.0,,,,9.3,54.0,,,,,,,,-1.8,,,,,
,,,Y1Ba2Cu2.91Zn0.09O6.44,,,,"YBa2(Cu,Zn)3O7-d",,,6.44,,,,,shape_05,,,,,,,,,,,1850.0,,,,,,,,,
,,,Bi2Sr2Ca1Cu1.88Co0.12OZ,,,,"Bi2Sr2Ca(Cu,Co)2Oz",,,,,,,,shape_01,,58.0,,,,,58.0,,,1050.0,1650.0,,,,,,,-3.69,,
,,,La1.85Sr0.15Cu0.9875Zn0.0125O4,,,,"(La,Sr)2(Cu,Zn)O4",,,,,,,,,,22.3,,,,,22.3,,,,,,,,,,,,,
,,,La2.7Nd0.4Ca0.8Ba3.1Cu7Oz,,,,,,,,,,,,shape_01,73.0,76.0,79.0,,,,76.0,,,,7.2,,,,,,,,,
,,,Pb1.9Rh1,,,,Pb1.9Rh1,,,,,,,,,,1.32,,,,,1.32,,,,,,,,,,,,,
anneal 500 C  O2 0.001 atm,,,Bi2Sr2Ca1Cu2O8+Z,,,,Bi2Sr2CaCu2O8+Z,,,,,,,,shape_03,,,76.0,,,,76.0,,,,,,,,,,,,,
,,,Y1Ba2Cu3.92Ni0.08O8,,,,"YBa2(Cu,Ni)4O8",,,,,,,,shape_01,44.6,,,,,,44.6,,,,,,,,,,,,,
,,,Lu3.5Sc1.5Ir4Si10,,,,"(Lu,Sc)5Ir4Si",,,,,,,,,,7.69,,,,,7.69,,,,,,,,,,,,,
,,,Nd0.6Sm0.4Bi1S2F0.7O0.3,,,,"(Ce,Nd)O0.3F0.7BiS2",,,,,,,,shape_01,,,,,4.58,,4.58,,,,,,,,,,,,,
,,,La0.996Gd0.004Al2,,,,"(La,Gd)Al2",,,,,,,,,,1.38,,,,,1.38,,,,,,,,,,,,,
RESRT=280K,,,Y1Ba2Cu2.925Zn0.075O7-Z,,,,"YBa2(Cu,Zn)3O7",,,,,,,8.21e-10,shape_01,,59.0,,,,,59.0,,,,1.43,,,,,5.2,,,,
amorphous film. RESN shows resistivity at 25 K.,,,Re10Zr90,,,,ZrxRey,,,,,,,,,,4.12,,,,,4.12,,,147.0,143.0,,,2.3000000000000003,,,,,,
,,,Tl1Ba2Sr1Ca2Cu3O9,,,,TlBaSrCa2Cu3O9,,,,,,,,,,,,,92.0,,92.0,,,,,,,,,,,,,
,,,Eu1Fe2As1.74P0.26,,,,"EuFe2(As,P)2",17.8,,,,,,,shape_03,,,,2.0,,,,,,,,,,,,,,,,
,,,Cu0.7Mo3Se4,,,,Cu0.7Mo3Se4,,,,,,,,,,5.9,,,,,5.9,,,,,,,,-1.12,,,,,
carrier = 2.46 E+27 /m3 from Hall coefficient.,,,Ru0.9Sr2Gd1Cu2.1O8-z,,,,"(Ru,Cu)Sr2GdCu2O8",,,,,,,,shape_01,,,,,,,,,,,,,,,5.5,,,17.0,,
"Single phase,ISOTOPE=ln(1-dTc/Tc)/ln(M16/M18). ,ISOEL=O",,,La1.8Sr0.2Cu0.97Ni0.03O4+z,,,,"(La,Sr)2(Cu,Ni)O4",,,,,,,,shape_01,,,,,17.22,,17.22,,,,,,,,,,,,,
,,,Pr2Tl2Sr2Cu3O11,,,,R2Tl2Sr2Cu3O11,,,,,,,,shape_01,37.0,43.0,46.0,,,,43.0,,,,,,,,,,,,,
"dtc/dp for C-axial pressure,twinmed sample",,,Y1Ba2Cu3O6.93,,,,YBa2Cu3Oz,,,6.93,,,,,shape_03,,89.7,,,,,89.7,,,,,,,,-0.64,,,,,
not any magnetic order,,,Sm1Fe0.85Ir0.25As1O1,,,,"SmO(Fe,Ir)As",,,,,,,,,,,,1.8,,,,,,,,,,,,,,,,
,,,Nd0.7Pr0.3Ba2Cu3O6.85,,,,"(Nd,Pr)Ba2Cu3O7",,,6.85,,,,,shape_01,,,,4.2,,,,,,,,,,,,,,,,
"Anisotropy (Rc/Rab) = 55 (40 K), = 16 (30 K). Thermal conductivity K,ab> shows with K<el> via Wiedemann-Franz law.",,,Ca10Pt4.5Fe9.5As18,,,,"Ca10Pt4As8((Fe1-xPtx)2As2)5, x=0.05",,,,,,,,shape_03,32.0,,,,32.0,,32.0,,,,,,,,,,,,,
deposited at 4.2 K.,,,Ge0.6Pd0.4,,,,Ge0.6Pd0.4,,,,,,,,,,3.1,,,,,3.1,,,,,,,,,,,,,
hardness =  965 kg/mm2. e-ph = 0.495,,388.0,Ir0.34Nb0.66,,,,Nb1-xIrx,,,,,,,,shape_01,,2.25,,,,,2.25,,3.037,,,,,,,,,,,
,,,Tl2Ba2Ca1Cu2O8,,,,Tl2Ba2CaCu2O8,,,,,,,,shape_01,,106.7,,,,,106.7,,,,,,,,2.4,,,,,
,,,La1.736Nd0.116Ba0.15Cu1O4.03,,,,"(La,Nd,Ba)2CuOz",,,4.03,,,,,,,,,,29.0,,29.0,,,,,,,,,,,,,
"pellet. two gap system.  TBL value is for higher one. The lower gap = 1.92 meV, (2:gap/kTc) = 1.58.",,,Mg1B1.87C0.13,3.88,,,"Mb(B,C)2",,,,,,,,shape_01,,28.0,,,,,28.0,,,,,,,,,,,,4.71,
,,,Fe0.95Zn0.05Se0.3Te0.7,,,,"(Fe,Zn)Se0.3Te0.7",,,,,,,0.00144,shape_03,,13.5,,,14.3,,13.5,,,,,,,,,,,,,
mag. transition not determined. KAIZERO in emu/mol.Oe.,,,Mo1Sr2Y1.5Ce1Cu2O10,,0.0005,1.68,"MoSr2(Y,Ce)2Cu2O10",,,,,,,,shape_01,,,,5.0,,,,,,,,,,,,,,,,
,,,Be0.95Ru0.05,,,,Be0.95Ru0.05,,,,,,,,,,1.47,,,,,1.47,,,,,,,,,,,,,
volume fraction: Tl2223:Tl1223 = 29.03:24.97 another phase=Ba2Cu3O5 (volume fraction not shown). lattice const. for Tl2223 phase.,,,Tl2Ba2Ca1.3Cu0.7Cu3Oz,,,,"Tl2Ba2(Ca,V)2Cu3Oz",,,,,,,,shape_02,102.0,,112.1,,,10.1,107.05,,,,,,,,,,,,,
,,,La2.1Nd0.7Ca1.4Ba2.8Cu7Oz,,,,,,,,,,,,shape_01,77.0,79.0,82.0,,,,79.0,,,,5.8,,,,,,,,,
Thickness=8 um on quartz. C(T) measured within 1.2 - 13 K. gamma in mJ/mol.K. 2*delta/kTc = 3.5.,,222.0,Ge1Nb3,,,,Nb3Ge,,,,,,,,shape_04,,3.9,,,,,3.9,,12.0,,,,,,,,,,,
"Tn(AFM) measured by <75>As-NMR, NQR.",,,Ca0.85La0.15Fe1As2,,,,"(Ca,La)FeAs2",62.0,,,,,,,shape_03,,,,,35.0,,35.0,,,,,,,,,,,,,
"ANN(400C,in N2). O-content by weight change. Hirr(77K) = 3.95 T.",,,C0.3Ba2Ca4Cu5.7O10.69,,,,"(Cu,C)Ba2Ca3Cu4Oz",,,10.69,,,,,shape_01,,,,,116.3,,116.3,,,,,,,,,,,,,
hardness = 975  kg/mm2. e-ph = 0.497,,371.0,Ir0.4Nb0.6,,,,Nb1-xIrx,,,,,,,,shape_01,,2.2,,,,,2.2,,2.985,,,,,,,,,,,
Hc2 defined by ac-SUS and SP-heat,,,Li2Pd2.85Pt0.15B1,,,,"Li2(Pd,Pt)3B",,,,,,,,shape_01,,6.4,,,,,6.4,3.6,,,,,9.6,,,,,,,
"T<CDW> = 25.5K ,and T<STR> = 24.9 K  from SUS(T) at H=2T.",,,Ba0.9K0.1Ti2Sb2O1,,,,"(Ba,K)Ti2Sb2O",,,,,,,,shape_01,,,,,5.13,,5.13,,,,,,,,,,,,,
,,,Ti45Nb40Si15,,,,TixNbySiz,,,,,,,,,,5.1,,,,0.55,5.1,,,,150.0,,,,,,,,,
,,,Bi2Sr2Ca0.1Pr0.9Cu2O8.53,,,,"Bi2Sr2(Ca,Pr)Cu2O8",,,8.53,,,,,shape_01,,,,4.2,,,,,,,,,,,,,,,,
,,,Y1Ba2Cu3O6.9,,,,YBa2Cu3O7,,,6.9,,,,,shape_02,,82.0,,,,,82.0,,,,,1415.0,,,,,,,,
oxygen content represent starting composition,,,C0.7N0.3Sr2Cu1O5.55,,,,"(CO3,NO3)Sr2CuO2",,,5.55,,,,,,,,,,31.0,,31.0,,,,,,,,,,,,,
,,,Ga0.9Cd0.1Sr2Y0.7Ca0.3Cu2O7+z,,,,"(Ga,Cd)Sr2(Y,Ca)Cu2O7",,,,,,,,,21.0,,44.0,,,,32.5,,,,,,,,,,,,,
,,,Bi2Sr2Ca1Cu2O8.19,,,,"Bi2Sr2Ca(Cu,Co)2Oz",,,8.19,,,,,,,92.7,,,,,92.7,,,,,,,,,,,,,
,,,Lu1Ru2,,,,Lu1Ru2,,,,,,,,,,0.86,,,,,0.86,,,,,,,,,,,,,
not s/c,,,La1.05Sr0.95Cu0.2Fe0.8O4,,,,"(La,Sr)2(Cu,Fe)O4",,,,,,,,shape_01,,,,10.0,,,,,,,1187000.0,,,,,,,,,
magnetically aligned sample. optimum oxygen content. H//c-axis,,,La1.857Sr0.143Cu1O4+z,4.04,,,"(La,Sr)2CuO4",,,,,,,,,,36.6,,,,,36.6,,2.79,,,,,,,,,,,
,,,Cu1Co1.98Rh0.02S4,,,,"Cu(Co,Rh)2S4",,,,,,,,,,2.82,,,,,2.82,,,,,,,,,,,,,
X=0.212(EPMA),,,La1.76Ba0.24Cu1O4-Z,,,,"(LA,BA)2CUO4",,,,,,,,shape_01,,14.0,,,,,14.0,,,,,,,,,,,,,
RRR = 10.4,,,La0.6Th0.4Pt4Ge12,,,,"(La,Th)Pt4Ge12",,,,,,,,shape_01,7.03,7.55,7.41,,,,7.55,,,,,,,,,,,,,
SP-jump dC = 54 mJ/mol.K2. (dC/gamma*Tc) = 1.53. e-ph coupling = 0.5,,175.0,Th7Fe1.86Co1.14,,,,Th7(Fe1-xCox)3,,,,,,,,,,1.07,,,,,1.07,,33.0,,,,,,,,,,,
density=9.098 g/cm3,,,Mo3P1,,,,Mo3P,,,,,,,,,,7.0,,,,,7.0,,,,,,,,,,,,,
,,,Sr1Pb0.8Sb0.2O3-Z,,,,"Sr(Pb,Sb)O3",,,,,,,-4.56e-07,,,,,2.0,,,,,,,0.42,,,,,,,,,
,,,La1Ru2P2,,,,LaRu2P2,,,,,,,,,,4.1,,,,,4.1,,,,,,,,,,,,,
"Tc's are 37.5, 37.5, 35, 34.5 for displacement = 0, 0.04, 1, 5 % dpa (displacement per atom)",,,B2Mg1,,,,MgB2,,,,,,,,,,37.5,,,,,37.5,,,,,,,,,,,,,
,,,Nd1.5Ba1.5Cu3OX,,,,"Nd(Ba,Nd)2Cu3O7",,,,,,,,,,,,,,,,,,,20.0,,,,,,,,,
cleaved sample(d=20 micron-m). T<SDW> = 77.8 K,,,Ba1Fe1.64Ru0.36As2,,,,"Ba(Fe,Ru)2As2",,,,,,,,shape_01,,8.43,,,,,8.43,,,,,,,,,,,,,
,,,Nd1.85Ce0.15Cu0.95Co0.05O4,,,6.52,"(Nd,Ce)2(Cu,Co)O4",,,,,,,,shape_01,,,,3.0,,,,,,,,,,,,,,,,
,,,Sr1Ga1.3Si0.7,,,,"Sr(Ga,Si)2",,,,,,,,,,3.52,,,,,3.52,,,,,,,,,,,,,
,,,Nd4.8Sr3.2Cu8O20,,,,"(Nd,Sr)8Cu8O20",,,,,,,,,,,,13.0,,,,,,,7.0,,,,,,,,,
,,,La1.8Sr0.2Cu0.96Ni0.04O4,,,,"(La,Sr)2(Cu,Ni)O4",,,,,,,,shape_01,,5.1,,,,,5.1,,,,,,,,,,,,,
,,,Y1Ba2Cu2.91Fe0.09O7-Z,,,,"YBa2(Cu,Fe)3O7",,,,,,,,,,82.8,,,,,82.8,,,,3.19,,,,,,,,,
T<CDW> measured by R(T).,,,Ba2Bi2Sb1,,,,Ba2Bi(Sb1-xBix)2,,,,,,,,,,3.92,,,,,3.92,,,,,,,,,,,,,
,,,Nb2.9925Zr0.0075Al1,,,,"(Nb,Zr)3Al",,,,,,,,,,17.6,,,,,17.6,,,,,,,,,,,,,
,,,Bi4Sr3Ca3Cu3.975Mn0.025Oz,,,,"Bi4Sr3Ca3(Cu,Mn)4Oz",,,,,,,,,72.0,,,,78.0,,78.0,,,,4.85,,,,,,,,,
,,,Ge1V3,,,,Ge1V3,,,,,,,,,,6.7,,,,,6.7,,,,,,,,,,,,,
,,,Nb25Ti70Ta5,,,,,,,,,,,,,,7.85,,,,,7.85,,,,,,,,,,,,,
RRR = 10.6. (dTc/dx) = -0.04 K/at%Th,,,La0.4Th0.6Pt4Ge12,,,,"(La,Th)Pt4Ge12",,,,,,,,shape_01,6.22,6.77,7.13,,,,6.77,,,,,,,,,,,,,
XPS shows Sn enters with (2+) state,,,Bi2Sr2Ca1Cu1.5Sn0.5O8+z,,,,"Bi2Sr2Ca(Cu,Sn)2O8",,,,,,,,shape_01,,80.31,,,,,80.31,,,,,,,,,,,,,
,,,Yb1Ba1.7Sr0.3Cu3O6.9,,,,"(Yb,Pr)(Ba,Sr)2Cu3O7-d",,,6.9,,,,,shape_01,81.0,,,,,,81.0,,,,500.0,,,,,,,,,
gap parameter derived from BCS-relation.,,145.0,Mo6Se8,3.75,,,Mo6Se8,,,,,,,,,,6.3,,,,,6.3,,40.0,,,,,,,,,,,
,,,Y1Ba1.7La0.3Cu3OX,,,,"Y(Ba,La)2Cu3O7",,,,,,,,,,,,,,,,,,,5.0,,,,,,,,,
H-content x in NdNiAsO1-xHx measure by EPM.  Not SC for x < 0.19,,,Nd1Ni1As1H0.05O0.95,,,,"NdNiAs(O,H)",,,,,,,,,,,,0.5,,,,,,,,,,,,,,,,
AFM order from (Li0.8Fe0.2)OH layers. Tn measured by SP-heat.,,,Li0.8Fe1.2Se0.23S0.77H1O1,,,,"(Li,Fe)OH(Se,S)",,,,,,,,shape_01,,,,,11.0,,11.0,,,,,,,,,,,,,
,,,Zr2Co0.95Cu0.05,,,,Zr2(Co1-xCux),,,,,,,,shape_01,,6.52,6.69,,6.01,,6.52,,,,,,,,,,,,,
,,,Y1Ba2Cu2.96Zn0.04O7-y,,,,"YBa2(Cu,Zn)3O7",,,,,,,,shape_01,,75.1,,,,2.6,75.1,,,,,,,,,,,,,
,,,Bi0.175In0.325Pb0.5Sr2Gd0.6Ca0.4Cu2Oz,,,,"(Bi,In,Pb)Sr2(Gd,Ca)Cu2Oz",,,,,,,,shape_02,40.0,,75.0,,,,57.5,,,,30.0,,,,,,,,,
P-dependence of CsEuFe4As4(#158158) shown in MLAT158159,,,Cs1Eu1Fe4As4,,,,CsEuFe4As4,,,,,,,,shape_01,,287.0,33.5,,,,287.0,,,,,,,,,,,,,Warning: Statistical Tc Outlier (IQR)
"Tc, Hc2 defined as 0.5 Rn.",,,Fe0.6Ni0.4Zr2,,,,"(Fe,Ni)Zr2",,,,,,,,,,0.2,,,,,0.2,,,167.0,,,16.2,,,,,,,
n = 1.29 where R(T) = R0 + A*T^n for Tc < T < 100K,,,La1Fe1As0.4P0.6F0.05O0.95,,,,"LaFe(As,P)(O,F)",,,,,,,,shape_01,,24.24,,,24.03,,24.24,,,,,,,,,,,,,
semicon,35.0,,La1Ba2Cu2.8Co0.2O7.01,,,3.0,"LaBa2(Cu,Co)3O7",,,7.01,,,,,,,,,4.2,,,,,,,,,,,,,,,,
,,,Nd2Ba2Ti1.9Cu2.1O11,,,3.2,,,,,,,,,shape_01,,,,15.0,,,,,,,,,,,,,,,,
M = EDA. co-intercalated (Ca and EDA) to 2H-MoSe2. lattice const (a) and EDA content x not measured. SC-volume fraction = 2 % at 2K. Tc depends on EDOS.,,,Ba1M1Mo1Se2,,,,Ba(EDA)xMoSe2,,,,,,,,shape_01,,,,,7.2,,7.2,,,,,,,,,,,,,
,,,N0.85Nb0.66Ti0.34,,,,N0.85Nb0.66Ti0.34,,,,,,,,,,17.61,,,,,17.61,,,,,,,,,,,,,
"Thin film. substrate=sapphire(1,1,-2,0)",,,Mo0.62Re0.38,,,,"(Mo,Re)",,,,,,,,shape_03,,11.5,,,,,11.5,,,,,,,,,,,,,
,,,Hg0.85Ba2Cu1.05O4+y,,,,"(Hg,Cu)Ba2CuO4",,,,,,,,shape_01,,,,,95.5,,95.5,,,,,,,,,,,,,
"Single phase,ISOTOPE=ln(1-dTc/Tc)/ln(M16/M18). ,ISOEL=O",,,La1.85Sr0.15Cu0.983Co0.018O4+z,,,,"(La,Sr)2(Cu,Co)O4",,,,,,,,shape_01,,,,,13.05,,13.05,,,,,,,,,,,,,
Pb phase(Tc=7.2 K) appears.,,,Hg1Pb2.3,,,,HgPbx,,,,,,,,,,,6.0,,,,6.0,,,,,,,,,,,,,
,,,Bi2Sr1.3Ca1.7Cu2O8.19,,,,"Bi2(Sr,Ca)3Cu2O8",,,8.19,,,,,,,76.5,,,,,76.5,,,,,,,,,,,,,
Ca-intercalated MoS2. 0.05 =< x =< 0.07 in CaxMoS2.,,,Ca0.06Mo1S2,,,,CaxMoS2,,0.65,,,2.1,,,,,4.0,,,,,4.0,,,,,,,,,,,,,
R(min) = 28.3 K.,,,Mo1Te1.63S0.37,,,,"Mo(Te,S)2",,,,,,,,,0.04,,,,,,0.04,,,,,,,,,,,,,Info: Very Low Tc (<0.1K)
,,317.0,Y0.99Ca0.01Cu1O2.65,,,,"(Y,Ca)CuO2",,,2.65,,,,,shape_01,,,,,,,,,1.3,,,,,,,,,,,
n = 1.50 where R(T) = R0 + A*T^n for Tc < T < 100K,,,La1Fe1As0.2P0.8F0.05O0.95,,,,"LaFe(As,P)(O,F)",,,,,,,,shape_01,,10.87,,,10.41,,10.87,,,,,,,,,,,,,
penet calculated from Hc1. density=0.67 g/cm3. G-L parameter = 50,,,B2Mg1,,,,MgB2,,,,,,,,shape_01,,38.6,,,,,38.6,12.5,,,,230.0,4.6000000000000005,,,,0.012,,,
,,,Al1C1Cr2,,,,Al1C1Cr2,,,,,,,,,,,,1.1,,,,,,,,,,,,,,,,
"wire. two gap system.  TBL value is for higher one. The lower gap = 2.32 meV, (2:gap/kTc) =1.42 .",,,Mg1B1.958C0.042,3.99,,,"Mb(B,C)2",,,,,,,,shape_01,,37.5,,,,,37.5,,,,,,,,,,,,6.47,
,,,Y1Ba2Cu3O6.939,,,,"Y(Ba,Sr)2Cu3Oz",,,6.939,,,,,,,91.8,,,,,91.8,,,,,,,,,,,,,
"Neel Temp by Mossbauer effect of Fe(57), 1% Fe doped sample",,,La2Sr6Cu8O17.6,,,,La2Sr6Cu8O17.6,9.0,,,,,,,shape_01,,,,4.2,,,,,,,,,,,,,,,,
gap = 1.40 meV.  RRR = 16.3,,,In0.01Pb0.99,4.54,,,Pb1-xInx,,,,,,,,,,7.173,,,,,7.173,,,,,,,,,,,,,
,,,La1Bi1S1Se1F0.5O0.5,,,,"La(O,F)Bi(S,Se)",,,,,,,,shape_01,3.78,,,,3.78,,3.78,,,,,,,,,,,,,
,,,Bi2Sr2Ca0.8Y0.2Cu2Oz,,,,"Bi2Sr2(Ca,Y)Cu2O8",,,,,,,4.2e-09,shape_01,64.2,,,,76.2,,76.2,,,,3.8,,,,,,,3.1,,
Tc from Fig of R(T) by us.,,,Sm1Fe1As1F0.12O0.88,,,,"Sm(O,F)FeAs",,,,,,,,,12.8,17.3,23.5,,,,17.3,,,1570.0,,,,,,,,,,
,,,Ca1Tl1.8Pb1.2,,,,"Ca(Tl,Pb)3",,,,,,,,shape_01,,2.8,,,,,2.8,,,,,,,,,,,,,
,,,La1.85Sr0.15Cu1O4,,,,"(La,Sr)2CuO4",,,4.0,,,,,shape_01,36.0,36.7,37.4,,,1.4,36.7,,,,,,,,,,,,,
,,,Pd1.05Te2,,,,Pd1.05Te2,,,,,,,,,,1.77,,,,,1.77,,,,,,,,,,,,,
,,,Nb3Rh0.98Au0.02,,,,,,,,,,,,,,2.53,,,,,2.53,,,,,,,,,,,,,
,,,Cs0.3Mo1S2,,,,Cs0.3MoS2,,3.3,,,22.0,,,shape_01,,6.9,,,,,6.9,,,,,,,,,,,,,
,,,Bi2Sr2Ca1Cu2O8+d,,,,Bi2Sr2Ca1Cu2O8,,,,,,1800.0,,shape_03,,,,,86.0,,86.0,,,,,,,,,,,,,
,,,N1Th1,,,,N1Th1,,,,,,,,,,3.3,,,,,3.3,,,,,,,,,,,,,
anisotropy factor = 15.5,,,K1Hg1C8,,,,KHgC8,,,,2000.0,,,,shape_03,,1.9,,,,,1.9,,,,,,,,,,,,,
,,,Ag0.845Sn0.155,,,,Ag1-xSnx,,,,,,,,,,0.025,,,,,0.025,,,,,,,,,,,,,Info: Very Low Tc (<0.1K)
SP (dC/Tc) = 10 mJ/mol.K. Spin fluctuation effect disappears at x<cr> = 0.17 and conventional SC appears for x > X<cr>.,,,Cr0.8Ru0.2,,,,Cr0.8Ru0.2,,,,,,,,shape_03,,1.35,1.54,,,,1.35,,6.2,,,,,,,,,,,
,,,Y0.55Pr0.45Ba2Cu3O6.98,,,,"(Y,Pr)Ba2Cu3Oz",,,6.98,,,,,shape_01,,33.6,,,,,33.6,,,,,,,,,,,,,
impurity phase = CaFe1.85Co1.03As1.82 (18.1 %),,,Ca1Fe0.78Co0.22As1H1,,,,"CaH(Fe,Co)As",,,,,,,,,,13.3,,,,,13.3,,,,,,,,,,,,,
,,,Eu1Ba2Cu2.7Co0.3O6.95,,,,"EuBa2(Cu,Co)3O7",,,6.95,,,,,,,29.4,,,,,29.4,,,,,,,,,,,,,
Tc defined as midpoint of ac-SUS.,,,Pr0.8Nd0.2Os4Sb12,,,,"(Pr,Nd)Os4Sb12",,,,,,,,shape_03,,1.43,,,,,1.43,,,,,,,,,,,,,
impurity phase: IrSe2(<5%). not SC,,211.0,Cu1Ir1.2Pt0.8Se4,,,,"Cu(Ir,Pt)2Se4",,,,,,,,shape_01,,,,0.5,,,,,10.9,,,,,,,,,,,
not s/c for 0.1< x <1.6 in CeRu2-xCox.,,,Ce1Ru0.2Co1.8,,,,"Ce(Ru,Co)2",,,,,,,,,,0.35,,,,,0.35,,,,,,,,,,,,,
,,,Ba0.694K0.306Fe1.826Co0.174As2,,,,"(Ba,K)(Fe,Co)2As2",,,,,,,,shape_03,,18.0,,,,,18.0,,,,,,,,,,,,,
,200.0,,La1.78Sr0.22Cu0.97Ni0.03O4,,,,"(La,Sr)2(Cu,Ni)O4",,,4.0,,,,,shape_01,,,,,,,,,,,,,,,,,,,,
,,,Nd1.65Y0.2Ce0.15Cu1O4,,,,"(Nd,Y,Ce)2CuO4",,,,,,,,,,17.3,,,,,17.3,,,,,,,,,,,,,
"R(T) = R0 + A*T^n for Tc < T < 100K, n = 1.83, A = 0.01E-5 Ohm.cm/K^n.  RH(50K) = -2.56E-3 cm3/C.",,,Pr1Fe1As0.2P0.8F0.1O0.9,,,,"PrFe(As,P)(O,F)",,,,,,,,shape_01,,,8.71,,,,8.71,,,,,,,,,,,,,
,,,Hg1Ba2Ca1Cu2O6.13,,,,HgBa2CaCu2O6.13,,,6.13,,,,,shape_01,,,,,102.0,,102.0,,,,,,,,,,,,,
"Single phase,ISOTOPE=ln(1-dTc/Tc)/ln(M16/M18). ,ISOEL=O",,,La1.85Sr0.15Cu0.988Co0.013O4+z,,,,"(La,Sr)2(CU,Co)O4",,,,,,,,shape_01,,,,,23.21,,23.21,,,,,,,,,,,,,
,,,Nb3Sn0.6Ga0.4,,,,,,,,,,,,,,16.0,,,,,16.0,,,,,,,,,,,,,
highly twinned. Tc=86.5 K from thermopower.,,,Y1Ba2Cu3O6.95,,,,YBa2Cu3O7,,,6.95,,,,,shape_03,,92.0,,0.5,,,92.0,,,,,,,,,,,,,
whiskers,,,P3Pd7,,,,,,,,,,,,,,0.7,,,,,0.7,,,,,,,,,,,,,
,,,Y0.875Lu0.125Ba2Cu3OX,,,,"(Y,Lu)Ba2Cu3O7",,,,,,,,,,89.7,,,,,89.7,,,,,,,,,,,,,
"K=0.15*T**2.0 FOR T<1.6K, AB-PLANE",,,Bi2Sr2Ca1Cu2O8,,,,Bi2Sr2CaCu2O8,,,,,,,,shape_03,,84.0,,,,,84.0,,,,,,,,,,,,,
,,,Ca1Fe1.956Rh0.044As2,,,,"Ca(Fe,Rh)2As2",,,,,,,,shape_03,,,,,11.4,,11.4,,,,,,,,,,,,,
gap by point contact tunneling. Lower gap(pai) = 2.76 meV.,,,Mg1B1.8C0.2,,,,"Mg(B,C)2",,,,,,,,shape_03,,,,,28.8,,28.8,,,,,,,,,,,,4.83,
non-stoichiometric.  Re:Zr = 84.4:15.6.  gap derived from 1/T1 of NQR,,,Re27Zr5,3.55,,,Re27Zr5,,,,,,,,shape_01,,,,,6.53,,6.53,,,,,,,,,,,,,
,,,Bi1.8Pb0.2Sr1.8La0.2Cu1OY,,,,"(Bi,Pb)2(Sr,La)2CuO6",,,,,,,,,,21.0,,,,,21.0,,,,,,,,,,,,,
not SWC. Curie-T shows ferromagnetic Curie-T; T<FM> defined as peak point of as-SUS.,0.83,,Nd1Os4Sb12,,,,NdOs4Sb12,,,,,,,,shape_03,,,,0.2,,,,,,,,,,,,,,,,
static magnetic order (FM-like) observed for T < 5.5 K. by NMR. Thermally intercalated into FeSe layer,,,Li0.8Fe1.2H1Se1,,,,(Li0.8Fe0.2)OHFeSe,,,,,,,,shape_01,,,34.0,,,,34.0,,,,,,,,,,,,,
(dC/gamma*Tc) = 0.99. e-ph coupling = 0.51.,,561.0,Lu2Fe3Si5,,,,Lu2Fe3Si5,,,,,,,,shape_01,,6.25,,,,,6.25,,27.8,,,,,,,,,,,
"1.4 GeV <208>Pb ion irradiation. columnar distance = 10 nm, fluence = 1.0E+12 ions/cm2.s (columnar defect density = 21 T) not change Tc. [penet] not given, only d[penet](T)",,,Ba0.6K0.4Fe2As2,,,,Ba0.6K0.4Fe2As2,,,,,,,,shape_03,,36.8,,,,,36.8,,,,,,,,,,,,,
,,,C16K1,,,,C16K1,,,,,,,,,,,,0.011,,,,,,,,,,,,,,,,
annealed at 400C in Ar,,,Hg0.7Bi0.3Sr2Ca2Cu3O8.15,,,,"(Hg,Bi)Sr2Ca2Cu3Oz",,,8.15,,,,,,,,,,112.0,,112.0,,,,,,,,,,,,,
,,,Tl1Sr2Ca0.7Ce0.3Cu2O7-z,,,,"TlSr2(Ca,Ce)Cu2O7",,,,,,,,,,,,,51.5,,51.5,,,,,,,,,,,,,
"Sn-doped(5wt%)-FeSe0.93. multi-phases: beta(SC) = 47.30%, Fe7Se8=33.27%. Sn-content in DB is tentative value.",,,Sn0.05Fe1Se0.93,,,,Sn-doped FeSe0.93,,,,,,,,shape_02,4.5,,9.5,,,,7.0,,,,,,,,,,,,,
,,,Eu1Ba2Cu3O7,,,3.05,EuBa2Cu3O7,,,,,,,,,,92.0,,,,,92.0,,,,,,,,,,,,,
"PENET measured by surface impedance (5.5 GHz), well described by T^1.5.",,,Ce1Co1In5,,,,CeCoIn5,,,,,,,,shape_03,,2.25,,,,,2.25,,,,,281.0,,,,,,,,
"NEUTRON IRRADIATED, Tc is for fluence = 30 E+17. FLUENCE DEP. OF TC IN FIGURE(TC2081)",,,Y1Ba2Cu3O7-Z,,,,YBa2Cu3O7,,,,,,,,shape_02,,86.5,,,,,86.5,,,,,,,,,,,-4.05,,
magnetic order detected by ZF-muonSR.,,,Sm1Fe1As1F0.085O0.915,,,,"Sm(O,F)FeAs",22.0,,,,,,,shape_01,,,,,14.0,,14.0,,,,,,,,,,,,,
8 fu in unit cell. not SC,,350.0,Ca1Rh2B2,,,,CaRh2B2,,,,,,,,shape_01,,,,1.8,,,,,3.4,,,,,,,,,,,
RRR = 24. Tc = 16.8 K from SP. (dC/Tc) = 20.2 mJ/mol.K2. Anisotropy = 2.3 near Tc.,,300.0,Li1Fe1As1,,,,LiFeAs,,17.2,,440.0,36.9,,,shape_03,,16.8,18.2,,,,16.8,,35.0,,,,,,,,,,,
,,,Bi2Sr2Ca1Cu2I1O8+d,,,,Bi2Sr2CaCu2O8+dI,,,,,,,,shape_03,,80.7,,,,,80.7,,,,,,,,,,,,,
,,,Tl1Sr2Ca0.5Ce0.5Cu2O7-z,,,,"TlSr2(Ca,Ce)Cu2O7",,,,,,,,,,,,10.0,,,,,,,,,,,,,,,,
"Na-content estimated from Tc(x). band dependent gaps. higher one(in DB) for inner <gamma> barrel, lower : (2d/kTc) = 3.15 for outer <gamma> barrel. gap by ARPES.",,,Ca0.8Na0.2Fe2As2,5.81,,,"(Ca,Na)Fe2As2",,,,,,,,shape_03,,14.0,,,,,14.0,,,,,,,,,,,,3.5,
specific heat measurements.,,,Sr2Ru1O4,,,,Sr2RuO4,,,,,,,,shape_03,,,,,0.43,,0.43,,37.0,,,,,,,,,,,
,,,Y1La0.4Ba1.6Cu3O6.65,,,,"Y(La,Ba)2Cu3O7-d",,,6.65,,,,,shape_01,,,,,,,,,,,,,,,,,,,,
,,,C2Sm1,,,,C2Sm1,,,,,,,,,,,,2.0,,,,,,,,,,,,,,,,
,,,Sm1La0.8Sr0.2Cu1O3.94,,,,"Sm(La,Sr)CuOz",,,3.94,,,,,shape_01,,,,,24.6,,24.6,,,,,,,,,,,,,
Si-content (measured by WDS) = 0.0266 in Sr(Pd1-xPtx)2Ge2. Hc2// measured at 2 K.,,,Sr1Pd2Si0.1Ge1.9,,,,"SrPd2(Ge1-x,Six)2",,,,,,,,shape_03,,2.7,,,,,2.7,,,,,,,,,,,,,
"the film deposited on quartz substrate by vacuum evaporation. thickness = 1000A. Tc(on)=30K, Tc(end)=26 K. resistivity(RT)=80 microOhm.cm",,,C60Rb3,,,,Rb3C60,,,,,,,,shape_03,,28.0,,,,,28.0,,,,,,,,,,,,,
79% Hg1212,,,Hg0.65V0.35Sr2Ca0.75Nd0.25Cu2Oz,,,,"(Hg,V)Sr2(Ca,Nd)Cu2Oz",,,,,,,,shape_02,75.0,,103.0,,,,89.0,,,,,,,,,,,,,
,,,La1Fe0.9Ir0.1As1O1,,,,"LaO(Fe,Ir)As",,,,,,,,,,10.9,,,,,10.9,,,,,,,,,,,,,
gap measured by STM using UHV-cleaved sample.,,,Hf1N1Cl0.7,7.2,,,HfNClx,,,,,,,,shape_01,,24.0,,,,,24.0,,,,,,,,,,,,7.5,
P-induced SC. Tc(max) = 0.39 K at P = 2.72 GPa.,,,Ce1Pd2Si2,,,,CePd2Si2,,,,,,,,,,0.39,,0.12,,,0.39,,,,,,,,,,,,,
Magnetic Curie temp. confirmed by M-H hysteresis. coexistence of weak ferro and s/c.,135.0,,Ru1Sr2Gd1Cu2O8,,,,RuSr2GdCu2O8,,,,,,,,,10.0,,45.0,,,,27.5,,,,,,,,,,,,,
,,,Bi2Sr1.65La0.35Cu1Oz,,,,"Bi2(Sr,La)2CuOz",,,,,,,,shape_01,25.3,,33.4,,,,29.35,,,,,,,,,,,,,
,,,Dy1Sr2Cu2.7Mo0.3OZ,,,,"RSr2(Cu,Mo)3O7",,,,,,,,shape_01,,31.9,35.8,,,,31.9,,,,,,,,4.7,,,,,
,,,Nb1Sr2Sm1.2Ce0.8Cu2OZ,,,,"(Ru,Nb)Sr2(Sm,Ce)2Cu2Oz",,,,,,,,shape_01,,,,,25.0,,25.0,,,,,,,,,,,,,
O-content is nominal. Tc depends on synthesized pressure. Tc in DB shows for the best sample (synthesized at P=5.0 GPa).,,,Tb1Fe1As1O0.7,,,,TbOFeAs,,,,,,,,,50.2,52.2,52.6,,52.4,,52.2,,,,,,,,,,,,,
,,,Y1Ba2Cu3O6.96,,,,YBa2Cu3O7,,,6.96,,,,,shape_03,,90.75,90.95,,,,90.75,,,,,,,,,,,,,
"RRR = 1.16. resistivity R = R0 + A*T^2. thermodynamic Hc(0) = 7.6 mT. SC parameters calculated from Hc2, Hc(0) using GLAG theory. G-L parameter = 13.",,373.0,Al3Mg2,,,,beta-Al3Mg2,,,,,,,,shape_03,,0.87,,,,,0.87,0.14,6.6,33.0,,530.0,48.5,0.23,,,,,,
,,,Pd0.95Te2,,,,Pd0.95Te2,,,,,,,,,,1.89,,,,,1.89,,,,,,,,,,,,,
,355.0,,La1.82Sr0.18Cu0.97Ni0.03O4,,,,"(La,Sr)2(Cu,Ni)O4",,,4.0,,,,,shape_01,,,,,,,,,,,,,,,,,,,,
,,,Nb0.8Ta0.2C1,,,,"(Nb,Ta)C",,,,,,,,,,10.0,,,,,10.0,,,,,,,,,,,,,
,,,Y1Ba2Cu2.97Li0.03O7-Z,,,,"YBa2(Cu,Li)3Oz",,,,,,,,shape_03,,,86.0,,,,86.0,,,,,,,,,,,,,
,,,Y0.6Ca0.4Ba1.6La0.4Cu3O6.96,,,,"(Y,Ca)(Ba,La)2Cu3O7",,,6.96,,,,,shape_01,,78.0,,,,,78.0,,,,1200.0,,,,,,,,,
RRR = 9.45. Hall coeffic. RH(25K) = 0.604 E-8 m3/C.,,,Pr0.65Sr0.35Fe1As1O1,,,,"(Pr,Sr)FeAsO",,,,,,,,shape_01,,,16.5,,,,16.5,,,,,,,,,,,,,
,,,Nd1.3Ce0.2Sr0.5Cu1O4-Z,,,,"(Nd,Ce,Sr)2CuO4",,,,,,,,shape_01,,24.0,,,,,24.0,,,,,,,,3.0,,,,,
semiconductor,,,Bi2Sr2Ca0.5Tb0.5Cu2Oz,,,,"Bi2Sr2(Ca,Tb)Cu2O8",,,,,,,,shape_01,,,,5.0,,,,,,,,,,,,,,33.7,,
,,,Tl1Hg1Sr2Ba2Cu2Co3Oz,,,,"(Tl,Hg)Sr2Ba2Cu2(CO3)Oz",,,,,,,,,,57.3,,,,,57.3,,,,,,,,,,,,,
1.2*0.9*0.03 MM3,,,Y1Ba2Cu3O7-Z,,,,YBa2Cu3O7,,,,,,,,shape_03,,92.0,,,,0.5,92.0,,,,,,,,,,,,,
Uemura relation is not valid.,,,Sr0.9La0.1Cu1O2,,,,"(Sr,La)CuO2",,,,,,1160.0,,shape_01,,43.0,,,,,43.0,,,,,,,,,,,,,
gamma'-phase,,,Er5Os4Si15,,,,gamma'-Er5Os4Si15,,,,,,,,,,5.5,,,,,5.5,,,,,,,,-1.08,,,,,
"in TPFIG , p=1 for thermopower along a-axis, p=2 for thermopower along b-axis",,,Y1Ba2Cu3O6.95,,,,YBa2Cu3O7-d,,,6.95,,,,,shape_03,86.0,,,,,,86.0,,,,,,,,,,,,,
"Li/Rh = 0.95, B/Rh = 1.48 from ICP analysis.",,,Li1Rh1B1.5,,,,LixRhBy,,,,,,,,,,2.5,,,,,2.5,,,,,,,,0.15,,,,,
"COMPO.=NOMINAL,",,,Tl2Ba2Cu1O6,,,,Tl2Ba2Ca(N-1)Cu(N)O(2N+1),,,,,,,,shape_01,80.0,,90.0,,,,85.0,,,,,,,,,,,,,
glas temp. TG=426,,428.0,Bi4Sr3Ca3Cu4OZ,,,,,,,,,,,,shape_06,70.0,,,,,,70.0,,,,,,,,,5.82,,,,
,,,Dy0.35Ba0.65Cu1O3-Z,,,,,,,,,,,,shape_01,92.0,,106.5,,,,99.25,,,,,,,,,5.2,,,,
"irreversible temperature defined as ZFC & FC curves split, T(irr) = 3.3 K.",,,Ag1Sn0.7Bi0.3Se2,,,,"Ag(Sn,Bi)Se2",,,,,,,,shape_01,0.0,,,,4.0,,4.0,,,,,,,,,,,,,
,,,La1.85Sr0.15Cu0.99Sn0.01O4+Z,,,,"(La,Sr)2(Cu,Sn)O4",,,,,,,,,,15.8,,,,,15.8,,,,,,,,,,,,,
amorphous. sharp transition in SUS and SP measurements. (dC/gamma*Tc) = 1.87,,,Si0.132Zr0.868,,,,"(Zr,Si)",,,,,,,,,,3.21,,,,0.03,3.21,,,,,,,,,,,,,
Ce-content by ICP.  thickness=750 A.,,,Pr1.85Ce0.15Cu1O4,,,,"(Pr,Ce)2CuO4",,,,,,2100.0,,shape_05,,23.2,,,,0.7,23.2,,,,,,,,,,,,,
ammonia content (x) by XRD. S/c volume = 40 %.,,,N0.93H2.79Na1Rb2C60,,,,(NH3)xNaRb2C60,,,,,,,,,,8.5,,,,,8.5,,,,,,,,,,,,,
Co-rich phase: 9.54 %,,,Ce1Fe0.88Co0.12As1H1,,,,"Ce(Fe,Co)AsH",,,,,,,,shape_01,,,,,23.0,,23.0,,,3400.0,,,,,,,,,,
Ar Annealed (500C for 5h) Sample.,,,Tl1.25Sr1.99Ca0.77Cu1.99Oy,,,,"TlSr2(Lu,Ca)Cu2Oy",,,,,,,,shape_01,,,,,70.0,,70.0,,,,,,,,,,,,,
,,,Ge0.15Nb3Pb0.15Sn0.7,,,,Ge0.15Nb3Pb0.15Sn0.7,,,,,,,,,,17.82,,,,,17.82,,,,,,,,,,,,,
"Tc by SP-heat. GL-parameter = 44. [gap], [cohere], [penet] from muon-SR.",,,Cu0.06Ti1Se2,2.5,,,CuxTiSe2,,,,,,,,,,2.5,,,,,2.5,,,,,660.0,15.0,,,,,,0.27,
,,,Tl1Sr1.5Lu0.5Ca1Cu2O7,,,,"Tl(Sr,Lu)2CaCu2O7",,,,,,,,shape_01,82.0,,,,82.0,,82.0,,,,,,,,,,,,,
,,,Ti1U2,,,,Ti1U2,,,,,,,,,,,,1.06,,,,,,,,,,,,,,,,
"DOS = 26.4 states/eV.spin , obtained from [gamma]",,,La1Ni1C2,,3e-05,,LaNiC2,,,,,,,,shape_01,2.8,,,,,,2.8,,7.8,13.1,,,,,,,,,,
