Repository: Tejasvini595/superconductor_deepset

## Overview

This repository contains the official implementation of **"From Individual Elements to Macroscopic Materials: In Search of New Superconductors via Machine Learning"**.

The code implements a **DeepSet neural network** for predicting the critical temperature (Tc) of superconducting materials based solely on their chemical composition. By explicitly enforcing permutation invariance, the DeepSet architecture avoids artifacts associated with arbitrary element ordering and provides a physically meaningful framework for learning composition–property relationships in superconducting materials.

File: data/superconductors_kaggle_ready_v2.csv (part 46 of 87)
comment,curiet,debyet,element,gapene,kaizero_value,moment_value,name,neelt,nhc2zero_value,oz,pcohere_value,phc2zero_value,ppenet_value,rh300,shape,t1_value,t2_value,t3_value,tcn_value,tcsus_value,tcwidth_value,critical_temp_K,upper_critical_field_0K_T,gamma_sommerfeld_mJmolK2,resistivity_normal_uOhmcm,resistivity_roomtemp_uOhmcm,penetration_depth_nm,coherence_length_nm,dhc2dt_TK,dtcdp_KGPa,density_gcm3,lower_critical_field_0K_T,thermopower_300K_uVK,energy_gap_meV,data_quality_flag
"hydrostatic pressure upto 1.6GPa, Tc(max)=87.5K(p=1.1GPa)",,,Bi2.2Sr1.8Ca1Cu2O8+z,,,,Bi2Sr2CaCu2O8,,,,,,,2.85e-09,shape_03,,83.5,,,,,83.5,,,,,,,,3.85,,,,,
"neutron flvence=4.98E+21/m2, Tc=85.7K by microwave absorption",,,Y1Ba2Cu3Li0.02O7-Z,,,,YBa2Cu3(Li)O7,,,,,,,,shape_01,,89.4,,,,2.3,89.4,,,,,,,,,,,,,
A,,,Y1Ba1Sr1Cu3O6.96,,,,"Y(Ba,Sr)2Cu3Oz",,,6.96,,,,,shape_06,,83.5,,,83.5,,83.5,,,,,,,,,,,,,
P-induced SC. Pc = 2.69 GPa.Tc(max) = 5.45 K(P = 13.5 GPa). Tc defined as R = 0.99Rn. R not to zero down to 1.4 K. structural phase transition shows in num = 158790.,,,Bi2Te2Se1,,,,Bi2Te2Se,,,,,,,,,,,5.45,0.0,,,5.45,,,,,,,,,,,,,
,,,Y1Ba2Cu3O6.94,,,,YBa2Cu3O7,,,6.94,,,,,,,,,,93.0,,93.0,,,,,,,,,,,,,
,,255.0,Sr1Fe1.7Co0.3As2,,0.00046,,"Sr(Fe,Co)2As2",,,,,,,,,,,,,13.2,,13.2,,,,,,,,,,,,,
Tc by mutual inductance(21Hz). synthesized at 1250K.,,,Ta1S2,,,,TaS2,,,,,,,,,,2.1,,,,,2.1,,,,,,,,,,,,,
,,,La1Ba1Sr1Cu3O7.01,,,,"La(Ba,Sr)2Cu3Oz",,,7.01,,,,,,,41.5,,,,,41.5,,,,,,,,,,,,,
,,,Y1Ba2Cu2.9Al0.1O6.93,,,,"YBa2(Cu,Al)3O7",,,6.93,,,,,,,92.0,,,,,92.0,,,,,,,,,,,,,
,,,Mo5Pb1S7,,,,Mo5Pb1S7,,,,,,,,,,12.5,,,,,12.5,,,,,,,,,,,,,
"R(T) anomalies at 220, 180(cubic-to-tetra transition), 110 K. GL-parameter=about 100. thermodynamic Hc(0) = 57 Oe.",,,Ag7N1O11,,,,Ag6O8Ag(NO3),,,,,,,,shape_03,,1.04,,,,,1.04,,0.05,,,,,,,,,,,
,,,Er1Ba2Cu2.9Ga0.1O6.78,,,,"ErBa2(Cu,Ga)O7-y",,,6.78,,,,,shape_01,,86.0,,,82.0,,86.0,,,,,,,,,,,,,
"Two phases(NbB0.2Rh3, NbRh2B2-x) are detected. Which is superconducting?",,,Nb1B0.2Rh3,,,,NbBxRh3,,,,,,,,,,6.4,,,,,6.4,,,,,,,,,,,,,
,,,Mg0.7Al0.3B2,,,,"(Mg,Al)B2",,,,,,,,shape_01,,,,,7.9,,7.9,,,,,,,,,,,,,
thermal expansion coefficient (temperature scale is wrong),,,Y1Ba2Cu2.94Zn0.06O6.96,,,,"YBa2(Cu,Zn)3O7",,,6.96,,,,,,,71.0,,,,,71.0,,,,,,,,,5.36,,,,
,,,Ni0.1Pd0.9Te2,,,,,,,,,,,,,,1.3,,,,,1.3,,,,,,,,,,,,,
,,,Nd0.8Sm0.2Bi1S2F0.7O0.3,,,,"(Ce,Nd)O0.3F0.7BiS2",,,,,,,,shape_01,,,,,4.65,,4.65,,,,,,,,,,,,,
IR-shifts were measured.,,,La1.885Sr0.115Cu0.965Li0.035O4,,,,"(La,Sr)2(Cu,Li)O4",,,,,,,,,,26.5,35.5,,,,26.5,,,,,,,,,,,,,
,,,Cu1.3Mo6S8,,,,,,,,,,,,,,10.3,,,,,10.3,,,,,,,,,5.64,,,,
resistivity for J//[100] shows Tc=0.6 K at P=0. bulk SC appears above 1.2 GPa. Tc(P) shows for bulk SC. RR for J//[100] = 20 uOhm.cm. dHvA effect also measured.,,,Ce2Rh1In8,,,0.55,Ce2RhIn8,2.8,,,,,,,shape_03,,0.6,,,,,0.6,,800.0,,,,,,,,,,,
,,,Mo1,,,,Mo,,,,,,,,,,0.916,,,,,0.916,,,,,,,,,,,,,
,,,Bi0.21In0.39Pb0.4Sr2Gd0.6Ca0.4Cu2Oz,,,,"(Bi,In,Pb)Sr2(Gd,Ca)Cu2Oz",,,,,,,,shape_02,45.0,,70.0,,,,57.5,,,,40.0,,,,,,,,,
T<SDW> = 178 K,,,Eu0.887K0.113Fe2As2,,,,Eu1-xKxFe2As2,,,,,,,,shape_03,,,,0.0,,,,,,,,,,,,,,,,
second Tc=32 K,,,La2Cu1O4.093,,,,La2CuOz,,,4.093,,,,,shape_01,,45.0,,,,,45.0,,,,,,,,,,,,,
"R = R0+A*T^n, Curie-Weis law, Debye-model, are used..",,200.0,Pr0.86Ce0.14Pt4Ge12,,,3.62,"(Pr,Ce)Pt4Ge12",,,,,,,,shape_01,,3.43,,,3.121,,3.43,,82.1,17.6,,,,,,,,,,
whisker,,,Bi2Sr2Ca1Cu2.3O8+z,,,,Bi2Sr2CaCu2O8,,,,,,,,shape_06,60.0,,,,,,60.0,,,,,,,,,,,,,
,,,La1.85Sr0.15Cu0.986Ni0.014O4,,,,"(La.Sr)2(Cu,Ni)O4",,,,,,,,shape_01,,27.9,,,,,27.9,,,,,,,,,,,,,
,,,Er1Ba2Cu2.64Zn0.03O6.82,,,,"ErBa2(Cu,Zn)3Oz",,,6.82,,,,,shape_06,,,,,,,,,,,4000.0,,,,,,,,,
specific heat measurements. RRR=290,,,Sr2Ru1O4,,,,Sr2RuO4,,,,,,,,shape_03,,,,,1.1,,1.1,,18.9,,,,,,,,,,,
"As-annealed (553K,72h,in He-flow) sample. compositions: Ca:Fe:As:F:H:O = 0.99:1.00:0.96:0.69:0.03:0.06. Annealing results in the formation of F vacancy.",,,Ca1Fe1As1F0.8H0.2,,,,"CaFeAs(F,H)",,,,,,,,,,,,,29.0,,29.0,,,,,,,,,,,,,
"ANN(600C,5d). [resrt]  = R(280 K.)",,,Ge1U7,,,,U7Ge,,,,,,,,,,1.4,,,,,1.4,,16.0,,6.59,,,,,,,9.1,,
"1.4 GeV <208>Pb ion irradiation. [penet] measured by TDR, absolute value not given. gap size (d/kTc) = 0.99 and 0.81 for irradiation 2T and 4T, obtained by analysis of T-dependence of d[penet].",,,Ba0.6K0.4Fe2As2,1.98,,,Ba0.6K0.4Fe2As2,,,,,,,,shape_03,,39.0,,,,,39.0,,,,,,,,,,,,,
"Tc measured inductively, defined as mid point in transition.",,,Ir3Th1,,,,LaIr3,,,,,,,,shape_01,,2.47,,,,,2.47,,,,,,,,,,,,,
,,,S1Y1,,,,S1Y1,,,,,,,,,,1.9,,,,,1.9,,,,,,,,,,,,,
K:Fe:Se = 0.39:0.85:1 by ICP. Broad maximun in R(T) at 105 K.,,,K0.8Fe2Se2,,,,KxFe2Se2,,,,,,,,,27.2,28.3,30.1,,31.0,,28.3,,,,,,,,,,,,,
,,,Cr0.48V0.52,,,,V1-xCrx,,,,,,,,,,0.1,,,,,0.1,,,,,,,,,,,,,
,,,Tl1Sr2Ca1Cu2O6.85,,,,TlSr2CaCu2Oz,,,6.85,,,,,shape_01,24.0,,,,,,24.0,,,,,,,,,,,,,
,,,Ba0.82K0.18Fe1.654Co0.346As2,,,,"(Ba,K)(Fe,Co)2As2",,,,,,,,shape_03,,11.0,,,,,11.0,,,,,,,,,,,,,
,,,Y0.8Ca0.2Ba1.8La0.2Cu3O6.96,,,,"(Y,Ca)(Ba,La)2Cu3O7",,,6.96,,,,,shape_01,,78.0,,,,,78.0,,,,800.0,,,,,,,,,
,,,Sr1.4K0.6Cu1C1O5,,,,"(Sr,K)2Cu(O2,CO3)",,,,,,,,,,,,,21.0,,21.0,,,,,,,,,,,,,
"optimally doped. spin gap temp T*=160 K, dT*/dp=6.3 K/GPa.",,,Hg0.82Re0.18Ba2Ca2Cu3O8+z,,,,"(Hg,Re)Ba2Ca2Cu3O8",,,,,,,,,,132.0,,,,,132.0,,,,,,,,2.6,,,,,
0-19 kbar,,,Ag1Mo4S5,,,,Ag1Mo4S5,,,,,,,,,,7.7,,,,,7.7,,,,,,,,,,,,,
,,,Y1Ni1.86Co0.14B2C1,,,,"Y(Ni,Co)2B2C",,,,,,,,,,8.5,,,,,8.5,,,,,,,,,,,,,
,,,La1.55Sr0.15Na0.3Cu1O4,,,,"(La,Sr,Na)2CuO4",,,,,,,,shape_01,,,,,37.0,,37.0,,,,,,,,,,,,,
Actual composition: Rb0.82Fe1.63Se1.7Te0.272 by ICP,,,Rb0.8Fe2Se1.7Te0.3,,,,Rb0.8Fe2Se2-xTex,506.0,,,,,,,shape_03,,,25.5,,,,25.5,,,,,,,,,,,,,
used C<12>. isotope effect (alpha) calculated from num=13078 data.,,,Mg1C1Ni3,,,,MgCNi3,,,,,,,,shape_01,,7.12,,,,,7.12,,,,,,,,,,,,,
,,,V2.79Ce0.21Ga1,,,,,,,,,,,,,,7.5,,,,,7.5,,,,,,,,,,,,,
,,,Tl2Ba2Ca0.85Y0.15Cu1.92Co0.08O8+z,,,,"Tl2Ba2(Ca,Y)(Cu,Co)2O8",,,,,,,,shape_01,,76.2,,,,,76.2,,,,,,,,,,,,,
,,,Bi2.4Pb0.6Sr2Ca0.6Nd0.4Cu2O8+Z,,,,"(Bi,Pb)2(Sr,Nd)2(Ca,Nd)Cu2O8",,,,,,,,shape_02,65.0,77.0,,,,,77.0,,,,,,,,,,,,,
,,,La1.7Nd0.3Ba2Ca0.6Cu4.6O7.135,,,,"(La,Nd)2Ba2CaCu5O10",,,7.135,,,,,,77.0,,,,,,77.0,,,,,,,,,,,,,
Hc2(4.2K)=5.7 T for H//c-axis. gap(delta)=2.2 meV at 4.2 K. gap by STM. STM on the (001) surface.,,,Lu1Ni2B2C1,3.2,,,LuNi2B2C,,,,,,,,shape_03,,15.8,,,,,15.8,5.7,,,,,,,,,,,,
T-dependence of PENET<c> is measured by ARPES. Energy gap by fitting using eq. of d(PENET) = f(gap). T<CDW> = 32 K.,,,Nb1Se2,2.6,,,NbSe2,,,,,,,,shape_03,,7.2,,,,,7.2,,,,,,,,,,,,,
,,,La2Cu1O4.1,,,,La2CuO4,,,4.1,,,,,,,,,5.0,,,,,,,,,,,,,,,,
,,,Co0.28Y0.72,,,,Co0.28Y0.72,,,,,,,,,,0.34,,,,,0.34,,,,,,,,,,,,,
space G = Pnma(#62). delta-C = 5.93 mj/mol.K2. (delta-C/gamma*Tc) = 1.08,,197.0,Y1Rh1Al1,,,,YRhAl,,,,,,,,shape_01,,0.9,,,,,0.9,,6.1,,,,,,,,,,,
,,,Bi2Sr1.5La0.5Cu0.984Zn0.016O6+z,,,,"Bi2(Sr,La)2(Cu,Zn)O6",,,,,,,,shape_03,,10.4,,,,,10.4,,,,,,,,,,,,,
angular dependence of Hc2 measured,,,Rb0.25W1O3,,,,RbxWO3,,,,,,,,shape_03,,,,0.6,,,,,,,,,,,,7.11,,,,
p-type superconductor,,,Sr1Cu1O2,,,,SrCuO2,,,,,,,,shape_01,,91.0,,,91.0,,91.0,,,,,,,,2.1,,,,,
ammonia content (x) by XRD. S/c volume = 40 %.,,,N0.84H2.52Na1K2C60,,,,(NH3)xNaK2C60,,,,,,,,,,13.0,,,,,13.0,,,,,,,,,,,,,
,,,La1.85Sr0.15Cu0.98Zn0.02O4,,,,"(La,Sr)2(Cu,Zn)O4",,,,,,,,,,13.7,,,,,13.7,,,,,,,,,,,,,
,,,La1.9Ca1.1Cu2O6+Z,,,,La(2-x)Ca(1+x)Cu2O6,,,,,,,,shape_01,,42.5,,,,,42.5,,,,,,,,,,,,,
,,,Cu1Ti2S4,,,,CuTi2S4,,,,,,,,,,,,0.05,,,,,,,,,,,,,,,,
,,,N0.99Ti1,,,,N0.99Ti1,,,,,,,,,,4.35,,,,,4.35,,,,,,,,,,,,,
,,,Er0.6Pr0.4Ba2Cu3O7,,,,"(Er,Pr)Ba2Cu3O7",,,,,,,,shape_01,,45.8,,,,,45.8,,,,,,,,,,,,,
not SC,,,U1Pd5Al2,,,,UPd5Al2,,,,,,,,shape_01,,,,0.0,,,,,20.0,,129.3,,,,,,,,,
,,,Y1Ba2Cu3O6.9,,,,YBa2Cu3O7,,,6.9,,,,,,,91.0,,,,,91.0,,,,,,,,,,,,,
,,,Co0.5Fe0.5Ti1,,,,Co0.5Fe0.5Ti1,,,,,,,,,,3.3,,,,,3.3,,,,,,,,,,,,,
prepared by arc melting.  HT phase,,,Zr1Ru1P1,,,,ZrRuP,,,,,,,,shape_01,,12.93,,,,,12.93,,,,,,,,,,,,,
"ANN(300C,7d in O2). TP300 = TP(290K). P determined from TP(290K) using TP(290K)-p relation.",,,Hg1Ba2Cu1O4+z,,,,HgBa2CuOz,,,,,,,,,,,,,98.0,,98.0,,,,,,,,,,,3.2,,
Hc2(WHH) = 5.4 T.,,,Li2Pd2.85Ni0.15B1,,,,"Li2(Pd,Ni)3B",,,,,,,,,,7.91,,,,,7.91,7.8,,,,,7.800000000000001,1.02,,,,,,
,,,Sr2Y1Ru0.9Cu0.1O6,,,,"Sr2Y(Ru,Cu)O6",,,,,,,,,20.4,,,,,,20.4,,,,,,,,,,,,,
ANN(350C 67H in 1 bar Ar),,,Hg1Ba2Cu1O4.01,,,,HgBa2CuO4,,,4.01,,,,,,,,,,68.0,,68.0,,,,,,,,,,,,,
,,,Nb78.1Sn7.3Al7.3Ge7.3,,,,,,,,,,,,,,12.5,,,,,12.5,,,,,,,,,,,,,
"LnFeAsO<1-y>: Tc saturates at (1-y) < 0.65. For (1-y) = 0.65, Tc goes to zero.",,,La0.5Y0.5Fe1As1O0.6,,,,"(La,Y)O0.6FeAsO",,,,,,,,,22.5,39.3,,,37.9,,39.3,,,,,,,,,,,,,
,,,Nd0.95Pr0.05Ba2Cu3O6.65,,,,"(Nd,Pr)Ba2Cu3O7",,,6.65,,,,,shape_01,,26.7,,,,,26.7,,,,,,,,,,,,,
hole conc = 0.19. chemical compo. obtained by EDX. hole conc from L3-absorption edge.,,,Bi1.93Sr1.85La0.23Cu0.99O6+z,,,,"Bi2(Sr,La)2CuO6",,,,,,,,shape_01,,,,,15.0,,15.0,,,,,,,,,,,,,
Hc2 defined as Tc(onset),,,Ca2.5Co0.5Rh4Sn13,,,,Ca3-xCoxRh4Sn13,,,,,,,,shape_01,,6.41,,,,,6.41,4.0,,,,,9.6,,,,,,,
,,,Ti1,,,,Ti1-xRhx,,,,,,,,,,0.4,,,,,0.4,,3.31,,,,,,,,,,,
,,,Pb2Sr2Ho0.5Ca0.5Cu2.982Al0.018O8,,,,"Pb2SR2(Ho,Ca)(Cu,Al)3O8",,,8.0,,,,,,,63.6,,,,,63.6,,,,,,,,,,,,,
not SC. T<SDW> = T<STR> = 135 K,,,Ba1Fe2As2,,,,BaFe2As2,,,,,,,,shape_03,,,,0.0,,,,,,,,,,,,,,,,
,,,Y1Ba2Cu3O6.75,,,,YBa2Cu3O7,,,6.75,,,,,,,89.1,,,,,89.1,,,,,,,,,,,,,
,,,Bi1.8Pb0.2Sr2Ca1Cu1.88Co0.12O8,,0.00038,3.38,"(Bi,Pb)2Sr2Ca(Cu,Co)2O8",,,,,,,,shape_01,,,,,38.8,,38.8,,18.3,,,,,,,,,,,
not SCCurie-Weiss law for T > 200 K.,,,U1Pd5Al2,,,3.4,UPd5Al2,,,,,,,,shape_02,,,,4.0,,,,,,,,,,,,,,,,
semicon-like,,,Dy1.83Ca0.17Cu1O4,,,,"(Dy,Ca)2CuO4",9.0,,4.0,,,,,shape_01,,,,4.0,,,,,,,,,,,,,,,,
,,,Nd1Ba1.5Sr0.5Cu3O6.91,,,,"Nd(Ba,Sr)2Cu3O7",,,6.91,,,,,,83.0,,,,,,83.0,,,,,,,,,,,,,
,,,Pd2Y0.5Tm0.5Sn1,,,,"Pd2(Y,Tm)Sn",,,,,,,,,,3.65,,,,,3.65,,,,,,,,,,,,,
,,,Y2C2Br2,,,,Y2C2Br2,,,,,,,,,,,,,5.03,,5.03,,,,,,,,-0.13,,,,,
,,,Bi2Sr2Ca0.6Pr0.4Cu2O8+y,,,,"Bi2Sr2(Ca,Pr)Cu2O8",,,,,,,,shape_01,,62.5,,,,,62.5,,,1500.0,3500.0,,,,,,,,,
,,,Pd45.9Ni5.1Sb49,,,,"(Pd,Ni)1-xSbx",,,,,,,,,,1.23,,,,,1.23,,,,,,,,,,,,,
,,,Y1Ba2Cu3O6.5,,,,YBa2Cu3Oz,,,6.5,,,,,shape_03,,53.0,,,,,53.0,,,,,78000.0,,,,,,,,
,,,Bi3La4,,,,La4Bi3,,,,,,,,,,0.155,,,,,0.155,,,,,,,,,,,,,
Tmin(R shows minimum) = 40.0 K.,,,La1Fe0.9Co0.1As1O1,,,,"LaO(Fe,Co)As",,,,,,,,shape_01,,11.02,,,10.87,,11.02,,,,,,,,,,,-73.4,,
second Tc=0.396. gamma in mj/mol.K2. Tc by specific heat,,,U0.962Th0.038Be13,,,,"(U,Th)Be13",,,,,,,,,,0.532,,,,,0.532,,2820.0,,,,,,,,,,,
GAMMAFROM SUSCEPTIBILITY,,,Y1Ba2Cu2.835Fe0.165O6.98,,,,"YBa2(Cu,Fe)3O7",,,6.98,,,,,shape_01,,69.3,,,,,69.3,,169.0,,,334.0,30.7,0.5,,,,,,
"Solid State Commun.,24(1977)699",,,Er1Th3.4Ru0.6B4,,,,"Er(Rh,Ru)4B4",,,,,,,,,,7.9,,,,,7.9,,,,,,,,,,,,,
,,145.0,Gd1Mo6S8,,,,GdMo6S8,,,,,,,,,,1.8,,,,,1.8,,27.0,,,,,,,,,,,
O-content calculated from the weight change during ANN. Zero resistivity observed for P=<2.0 GPa. Tc(on) = 25.5 K at 2.5 GPa.,,,Pr2Ba4Cu7O14.21,,,,Pr2Ba4Cu7O15,,,14.21,,,,,shape_01,,,23.0,,,,23.0,,,,,,,,,,,,,
"99.7%CU(63),DTC=0.2,ALPHA=0.0+-0.07(RES)",,,Y1Ba2Cu3O7,,,,YBa2Cu3O7,,,,,,,,,87.0,89.7,91.0,,,,89.7,,,,,,,,,,,,,
,,,Ca0.4La1.25Ba1.35Cu3O6.99,,,,"(Ca,La)(Ba,La)2Cu3O7",,,6.99,,,,,shape_01,,,45.0,,38.0,6.0,38.0,,,,1800.0,,,,,,,,,
,,,Na2.9Ba4.5Si46,,,,"(Na,Ba)xSi46",,,,,,,,,,3.5,,,,,3.5,,,,,,,,,,,,,
Hc1 defined as critical point of SQR(B) vs H plot (Hall prove method),,,La1Fe1As1F0.1O0.9,,,,"La(O,F)FeAs",,,,,,,,shape_01,,,26.0,,,3.0,26.0,,,,,,,,,,0.0054,,,
"Constant term in SP-heat, A = 13.3 E-4 cal/mol.K",,209.0,Cr0.63Fe0.27Al0.1,,,,Cr-Fe-Al,,,,,,,,,,,,1.5,,,,,8.42,,,,,,,,,,,
,,,Y1Ba1.8Sr0.2Cu4O7.9,,,,"Y(Ba,Sr)2Cu4O8",,,7.9,,,,,shape_01,74.0,,82.0,,,,78.0,,,,,,,,,,,,,
,,,Nb0.69Sn0.25Ta0.06,,,,Nb0.69Sn0.25Ta0.06,,,,,,,,,,17.8,,,,,17.8,,,,,,,,,,,,,
R(min) at T=85 K. tetra(H) to ortho(L) phase transition. not SC. lattice term of SP (beta) = 0.60 mJ/mol.K4.,,250.0,Ba1Fe2As2,,,,BaFe2As2,,,,,,,,,,,,1.8,,,,,37.0,,,,,,,,,,,
,,291.0,Zr1,,,,Zr,,,,,,,,,,0.55,,,,,0.55,,2.8,,,,,,,,,,,
"M = TMDA . sample prepared by reaction (75 C, 10 days). M-content x not given.",,,M1Ti1N1Cl1,,,,MxTiNCl,,,,,,,,,,,,,6.8,,6.8,,,,,,,,,,,,,
,,,H0.81Pd1,,,,PdHx,,,,,,,,,,1.21,,,,,1.21,,,,,,,,,,,,,
,,,Tl2Ba2Ca1Cu1.98Fe0.02O8,,,,"Tl2Ba2Ca(Cu,Fe)2O8",,,,,,,,,,106.0,,,107.0,,106.0,,,,,,,,,,,,,
"ANN(300C,10d in vac). TP300 = TP(290K). P determined from TP(290K) using TP(290K)-p relation.",,,Hg1Ba2Cu1O4+z,,,,HgBa2CuOz,,,,,,,,,,,,,62.0,,62.0,,,,,,,,,,,48.0,,
Thicknwss=150-250 nm. optimal Ce-content.,,,Ba0.85Ce0.15Fe2As2,,,,"(Ba,Ce)Fe2As2",,,,,,,,shape_05,,,13.4,,,,13.4,,,,,,,,,,,,,
"impurity phase : LaOF, FeAs2. Tc defined as max(dKai/dT). Tc(on) shows no obvious change upto P = 1.03 Gpa.",,,La1Fe1As1F0.11O0.89,,,,"La(O,F)FeAs",,,,,,,,,22.3,,26.3,,23.0,,23.0,,,,,,,,1.2,,,,,
,,,Er1Ni0.973Co0.054B2C1,,,,"Er(Ni,Co)2B2C",5.9,,,,,,,shape_01,,7.2,,,,,7.2,,,,,,,,,,,,,
,,,La0.8Y0.2Fe0.985Mn0.015As1F0.11O0.89,,,,La0.8Y0.2Fe1-xMnxAsO0.89F0.11,,,,,,,,shape_01,,20.2,,,18.9,,20.2,,,,,,,,,,,,,
Heavy fermion SC. Heavy fermion state for T< 20 K. lattice term in SP beta=1.03 mJ/mol.K4 and delta= 9.3 mJ/mol.K6 for 2 < T < 10K.,,211.0,K1Ni2Se2,,,,KNi2Se2,,,,,,,,shape_01,,0.8,,,,,0.8,0.05,44.0,2.0,,,80.0,,,,,,,
"P-induced SC. P<crit> = 7 GPa. (Tc, -(dTc/dT), Hc2(0)) are (0.14, 35, 1.1), (0.16, 24, 2.2) and (0.15, 8.9, 0.3)  in (K, T/K, T) unit for H// a-, b-, c-axis, respectively.",,,Ce1Pt1Si2,,,,CePtSi2,1.9,0.3,,,2.2,,,shape_03,0.14,,,0.0,,,0.14,,800.0,,,,,,,,,,,
,,,Mn1Ni1Zr1,,,,Mn1Ni1Zr1,,,,,,,,,,,,0.35,,,,,,,,,,,,,,,,
impurity phase=V3Sb2,,,Sb0.268V0.732,,,,V1-xSbx,,,,,,,,,,,,2.2,,,,,,,,,,,,,,,,
as-grown crystal. e-ph = 0.6. strong coupling correction factor = 1.14. Anisotropy (dHc2/dT) = 5.6,,,Nd1Fe1As1F0.3O0.7,,,,NdFeAsO0.7F0.3,,,,,,,,shape_03,,,46.4,,,,46.4,,,,,,,,,,,,,
"during deintercalation process, Br-content = 50. Na-content by ICP-AES. two phases.",,,Na0.26Co1H2.6O3.3,,,,NaxCoO2/yH2O,,,,,,,,,,,,,2.4,,2.4,,,,,,,,,,,,,
,,,Bi2Sr1.9Ca1Cu1.8O8+y,7.0,,,Bi2Sr2CaCu2O8,,,,,,,,shape_03,,,85.0,,,,85.0,,,,,,,,,,,,26.0,
gamma in mj/mol.K2,,181.0,Sn1Nb1Se3,,,,SnNbSe3,,,,,,,,,,3.02,,,,,3.02,,17.5,,,,,,,,,,,
20 um foil. RRR = 70-100,,,La1,,,,alpha-La,,,,,,,,,,4.9,,,,,4.9,,,,,,,,1.15,,,,,
poly powder. Tc-width = 0.15 K.,,,Nb1Se2.2,,,,NbSe2.2,,,,,,,,shape_01,,6.35,,,,,6.35,,,,,,,,0.45,,,,,
,,,Ba1Os2P2,,,,BaOs2P2,,,,,,,,,,,,1.8,,,,,,,,,,,,,,,,
TCFIG shows Tc(SUS). R(T)-exponent = 2.15. compositions of O & F by EPMA.,,,La1Fe0.973Zn0.027As1F0.08O0.9,,,,"La(Fe,Zn)As(O,H)",,,0.9,,,,,,,,8.6,,0.0,,0.0,,,2760.0,,,,,,,,,,Check: Tc=0 (Non-superconducting?)
As-Fe-As bond angle = 110.46 degree,,,Ca3Al2Fe2P2O5,,,,Ca3Al2O5Fe2P2,,,,,,,,,,,16.6,,,,16.6,,,,,,,,,,,,,
,,,Y1Ba2Cu3H0.92O6.91,,,,YBa2Cu3HxOz,,,,,,,,,71.0,,90.6,,,,80.8,,,,,,,,,,,,,
,,,Tl2Ba2Cu1O6+z,,,,Tl2Ba2CuO6,,,,,,,,,,83.0,,,,,83.0,,,,,,,,,,,,,
not SC. PENET estimation. G-L parameter = 60,,207.0,Yb3Co4.3Sn12.7,,,,"Yb3Co4(Sn,Co)13",,,,,,,,,,3.4,,,,,3.4,2.5,46.0,,,680.0,11.5,,,,,,,
,,,Cu0.81Ga0.19,,,,"(Cu,Ga)",,,,,,,,,,0.048,,,,,0.048,,,,,,,,,,,,,Info: Very Low Tc (<0.1K)
,,,Y2Ba4Cu7O14.98,,,,Y2Ba4Cu7O15,,,14.98,,,,,shape_01,,,88.0,,,,88.0,,,,,,,,,,,,,
NED measured. Lattice const. shows anomaly at Tc via strong e-ph interaction. Tc = 27 K (DB) for P = 24.7 kbar.,,,Eu1Fe2As2,,,,EuFe2As2,,,,,,,,shape_03,,27.0,,0.0,,,27.0,,,,,,,,,,,,,
<18>O-sample (90% exchange by weight change). O-content(=4.0) by titration method.,,,La1.91Sr0.09Cu1O4,,,,"(La,Sr)2CuO4",,,4.0,,,,,shape_01,,,,,27.5,,27.5,,,,,,,,,,,,,
,,,La1.81Sr0.19Cu0.94Fe0.06O4,,,,"(La,Sr)2(Cu,Fe)O4",,,,,,,,shape_01,,,,,28.6,,28.6,,,,,,,,,,,,,
,,,Y0.8Ba1.2Cu1OX,,,,,,,,,,,,,,94.0,,,,,94.0,,,,,,,,,,,,,
,,,Pb1.14S5.14Ta2,,,,(PbS)x(TaS2)2,,,,,,,,,,,,,3.3,,3.3,,,,,,,,,,,,,
"Hc2 defined by SP-heat measurements. H// = H//[100], H/n = H//[001]",,,Ce1Co1In4.9835Cd0.0165,,,,"CeCo(In,Cd)5",,5.22,,,12.5,,,shape_03,,2.15,,,,,2.15,,,,,,,,,,,,,
P-induced SC. incomplete SC for P < 1.76 GPa. T<CT> in Fig. means Collapsed tetragonal transition temperature.,,,Ca0.67Sr0.33Fe2As2,,,,Ca0.67Sr0.33Fe2As2,200.0,,,,,,,shape_03,,22.0,,0.0,,,22.0,,,,,,,,,,,,,
,,,Sm1,,,,Sm1,,,,,,,,,,,,0.37,,,,,,,,,,,,,,,,
,,,Y1.4Th0.6C3,,,,"(Y,Th)2C3",,,,,,,,,,16.8,,,,,16.8,,,,,,,,,,,,,
Compositions: Cs0.95Pb0.42Bi3.62Te0.601,,,Ce1Bi3.5Pb0.5Te6,,,,"Cs(Bi,Pb)4Te6",,,,,,,,shape_01,,,,,3.0,,3.0,,,,,,,,,,,,,
sp-heat measured between 0.9 and 12 K.. not SC.,,275.0,Rh0.01Zr0.99,,,,Zr1-xRhx,,,,,,,,,,,,0.9,,,,,3.62,,,,,,,,,,,
,,,Nd1.3Pr0.2Ce0.5Sr2Cu2Nb1O10-z,,,,"(Nd,Pr,Ce)2sr2Cu2NdO10",,,,,,,,,,4.4,,,,,4.4,,,,,,,,,,,,,
,,,Tm0.25Ba0.75Cu1OX,,,,,,,,,,,,,86.0,93.2,97.0,,,,93.2,,,,,,,,,,,,,
"poly crystal. unannealed sample.hydrostatic P using He-gas. Tc by RES. (P,Tc) = (0.29,4.88), (0.56,4.39), (0.78,3.72)",,,La1Fe1P1O1,,,,LaOFeP,,,,,,,,shape_01,,5.63,,,,,5.63,,,,,,,,-2.3,,,,,
impurity: ZrRu,,,Zr1Ru1P1,,,,ZrRuP,,,,,,,,,,,10.1,,,,10.1,,,,,,,,,,,,,
,,,La1.943Sr0.115Cu1O4,,,,"(La,Sr)2CuO4",,,,,,,,shape_03,,,,,24.9,,24.9,,1.648,,,,,,,,,,,
,,,Tl0.51Pb0.5Sr0.8Ba0.2Ca2Cu3U0.02Oz,,,,"(Tl,Pb)(Sr,Ba)Ca2(Cu3,U)Oz",,,,,,,,,114.0,,,,,,114.0,,,,,,,,,4.89,,,,
,,,Lu0.5Pr0.5Ba2Cu3O7-d,,,,"(Lu,Pr)Ba2Cu3O7",,,,,,,,shape_04,37.0,,,,,,37.0,,,,,,,,,,,,,
,,,Sm1.65Gd0.2Ce0.15Cu1O3.97,,,,"(Sm,Gd,Ce)2CuO4",4.41,,3.97,,,,,shape_03,,,,,21.0,,21.0,,,,,,,,,,,,,
very small s/c volume fraction,,,Rb0.9Bi1.1O3,,,,"(Rb,Bi)BiO3",,,,,,,,,,,,,11.0,,11.0,,,,,,,,,,,,,
"For x > 1, phase separation appears in Zr5Ge3-xPtx",,,Zr5Ge2Pt1,,,,Zr5Ge2Pt,,,,,,,,shape_01,,,3.5,,,0.5,3.5,,,,,,,,,,,,,
,,,La1.6Sr0.4Cu1O4-Y,,,,"(La,Sr)2CuO4",,,,,,,,,,,18.3,,,,18.3,,,,,,,,,,,,,
,,404.0,Cr0.54Fe0.36Al0.1,,,,Cr-Fe-Al,,,,,,,,,,,,1.5,,,,,7.28,,,,,,,,,,,
,,96.3,Pb1,,,,Pb,,,,,,,,,,7.17,,,,,7.17,,3.13,,,,,,,,,,,
F-content was not determined,,,Hg1Ba2Ca2Cu3FO8+z,,,,"HgBa2Ca2Cu3(O,F)8",,,,,,,,,,,135.0,,,,135.0,,,,,,,,,,,,,
impurity phase=A2,,,Ge0.23V0.77,,,,V1-xGex,,,,,,,,,,6.4,,,,,6.4,,,,,,,,,,,,,
,,,Mo80P10B10,,,,Mo8PB,,,,,,,,,,9.0,,,,,9.0,,,,,,,1.76,,,,,,
,,,Hg1Ba2Cu1FO4,,,,HgBa2CuO4Fx,,,,,,,,shape_01,,,,,97.0,,97.0,,,,,,,,,,,,,
polymetric phase . not s/c,,,Na2Rb1C60,,,,Na2RbC60,,,,,,,,,,,,4.2,,,,,,,,,,,,,,,,
"Hg1223=60%,Tc(max)=145K(at 25GPa)",,,Hg1Ba2Ca2Cu3O8+z,,,,HgBa2Ca2Cu3O8,,,,,,,,,,,135.5,,,,135.5,,,,,,,,0.65,,,,,
Hc2(0) maybe in kOe (not given). s/c volume fraction = 100 %.,,,Rb0.1W1O2.9F0.1,,,,"RbxW(O,F)3",,,,,,,,,,3.6,,,,,3.6,9.4,,,,,,,,,,,,
,,,La1Nd0.85Ce0.15Cu1O4,,,,"(La,Nd,Ce)2CuO4",,,,,,,,shape_01,,8.8,,,,,8.8,,,,,,,,,,,,,
substrate = YSZ ,,,Y1Ba2Cu3O6.95,,,,YBa2Cu3O6.95,,,6.95,,,,,shape_03,,,,,,,,,,,,140.0,,,,,,,,
,,,Sr1.6K1.4Bi2O7,,,,"(Sr,K)2Bi2O7",,,,,,,,,,,,1.5,,,,,,,,,,,,,,,,
,,,Ba2Bi2.75Sb0.25,,,,Ba2Bi(Sb1-xBix)2,,,,,,,,,,4.46,,,,,4.46,,,,,,,,,,,,,
,,,Y1Ba1Sr1Cu2.975Sn0.025O6.92,,,,"Y(Ba,Sr)2(Cu,Sn)3Oz",,,6.92,,,,,,,77.0,,,,,77.0,,,,,,,,,,,,,
beta(lattice term of SP) = 0.274 mJ/mol.K4,,454.0,Y1Ba2Cu2.97Zn0.03O6.95,,,,"YBa2(Cu,Zn)3Oz",,,6.95,,,,,shape_03,,81.0,,,,,81.0,,11.7,,,,,,,,,,,
compositions are nominal values. s/c volume fraction = 14 %.,,,C60Rb2,,,,Rb2C60,,,,,,,,,,29.0,,,,,29.0,,,,,,,,,,,,,
"TF-muon-SR used for SC properties measurements. Two gaps ( large one in DB, small one is 0.11 meV). large (86%),  small(14%)",,,Lu0.04Zr0.96B12,,,,LuxZr1-xB12,,,,,,,,shape_01,,4.09,,,,,4.09,,,,,198.0,,,,,,,0.76,
RRR = 3.3T<CDW> = 60.5 K.,,,Cu0.06Ti1Se2,,,,CuxTiSe2,,,,,,,,,,2.39,,,,,2.39,,,,,,,,,,,-66.5,,
,,,Au1Th2,,,,,,,,,,,,,,3.08,,,,,3.08,,,,,,,,,,,,,
,,,Pb1Cu3Ba1Sr1Pr1O8,,,8.06,"(Pb,Cu)2(Ba,Sr)2PrCu2O8",2.3,,8.0,,,,,shape_01,,,,,,,,,,,746000000.0,,,,,,,,,
"Tc, Hc2 defined as 0.5 Rn. G-L parameter = 83",,,Fe0.36Ni0.64Zr2,,,,"(Fe,Ni)Zr2",,,,,,,,,,2.04,,,,,2.04,,,172.0,,,,3.2,,,,,,
,,,Lu1Ni1.89Co0.22B2C1,,,,"Lu(Ni,Co)2B2C",,,,,,,,shape_01,,7.5,,,,,7.5,,,,,,,,,,,,,
,,,Rh0.005Ti0.995,,,,Ti1-xRhx,,,,,,,,,,1.8,,,,,1.8,,,,,,,,,,,,,
,,,Cd2.5Mo15Se19,,,,Cd2.5Mo15Se19,,,,,,,,,,,,0.5,,,,,,,,,,,,,,,,
"porosity=0.13,C11=136GPa sound velocity VT=2.609",,347.0,Nd2Cu1O4-z,,,,Nd2CuO4,,,,,,,,shape_01,,,,,,,,,,,,,,,,6.425,,,,
apical site = Br,,,Ca1.75Na0.25Cu1Br2O2,,,,"(Ca,Na)2CuO2Br2",,,,,,,,shape_01,,18.0,,,,,18.0,,,,,,,,,,,,,
(dC/Tc) = 18.6 mJ/gat.K2.,,161.0,La3Pr0.6In1,,,,"(La,Pr)3In",,,,,,,,,,3.2,,,,,3.2,,18.1,,,,,,,,,,,
Thick film (d = 150-250 nm).,,,Ba0.7La0.3Fe2As2,,,,"(Ba,La)Fe2As2",,,,,,,,shape_04,,,,2.0,,,,,,,,,,,,,,,,
thermal expansion coefficient (temperature scale is wrong),,,Y1Ba2Cu2.97Zn0.03O6.98,,,,"YBa2(Cu,Zn)3O7",,,6.98,,,,,,,80.0,,,,,80.0,,,,,,,,,5.35,,,,
"M = (NH2)0.2(NH3)0.8, Substitution of H-to-D shows no effect for Tc.",,,Li0.6M1Fe2Se2,,,,Lix(NH2)y(NH3)1-yFe2Se2,,,,,,,,,,,,,43.0,,43.0,,,,,,,,,,,,,
,,,Pt0.035W0.965,,,,W1-xPtx,,,,,,,,,,1.98,,,,,1.98,,,,,,,,,,,,,
,,,La1.8Sr0.2Ca1Cu2O6-d,,,,"(La,Sr)2CaCu2O6-d",,,,,,,,shape_01,,,26.5,,,,26.5,,,67000.0,46000.0,,,,,,,112.0,,
,,,Y0.6Eu0.4Ba2Cu3O7,,,,"(Y,Eu)Ba2Cu3O7",,,7.0,,,,,shape_01,,92.6,,,,,92.6,,,,,,,,,,,,,
semiconductor. two transitions at 200K and 250 K.,,,S3Ta1,,,,TaS3,,,,,,,,,,,,1.4,,,,,,,,,,,,6.18,,,,
"IMPURITY=CA2CUO3,CUO+UNKNOWN",,,Tl2Ba2Ca5Cu6O16,,,,Tl2Ba2Ca(N-1)Cu(N)O(2N+1),,,,,,,,shape_02,116.0,120.0,128.0,,,,120.0,,,,,,,,,,,,,
,,,Y1Ba2Cu0.94Co0.06O7-d,,,,"YBa2(Cu,Co)3O7",,,,,,,,shape_03,,,,,88.7,,88.7,,,,,,,,,,,,,
p-49,,,Y1Rh1.1Sn3.1,,,,,,,,,,,,,,1.3,,,,,1.3,,,,,,,,,,,,,
,,,Hg1Ba2Sr2Cu2C1O9+z,,,,HgBa2Sr2Cu2O6(CO3),,,,,,,,,58.0,66.0,66.0,,66.0,,66.0,,,,,,,,,,,,,
,,,Ca0.1Ba1.65La1.25Cu3O6.42,,,,"(Ca,La)(Ba,La)2Cu3O7",,,6.42,,,,,shape_01,,,,,,,,,,,,,,,,,,,,
Tc(p) non-linear,,,Zn1Mo5S6,,,,ZnMo5S6,,,,,,,,,,3.12,,,,,3.12,,,,,,,,,,,,,
Structural phase transition at 77K. ,,,La1.6Nd0.4Cu1O4,,,,,306.0,,,,,,,shape_03,,,,10.0,,,,,,,,,,,,,,,,
,,,Y1Ba2Cu3O6.8,,,,YBa2Cu3Oz,,,6.8,,,,,shape_03,,92.0,,,,,92.0,,,,,,,,,,,,,
,,,Bi2.1Sr1.7Ca1.1Cu2OZ,,,,,,,,,,2700.0,,shape_03,,,80.0,,,,80.0,,,,,,,,,,,,,
film,,,Y1Ba2Cu3O6.9,,,,YBa2Cu3O7,,,6.9,,,,,shape_04,89.8,,,,,,89.8,,,,,,,1.7,,,,,,
,,,Yb1Ba2Cu2.98Zn0.02O7-y,,,,"YbBa2(Cu,Zn)3O7",,,,,,,,shape_01,,83.3,,,,2.6,83.3,,,,850.0,,,,,,,,,
XPS shows Sn enters with (2+) state,,,Bi2Sr2Ca1Cu1.8Sn0.2O8+z,,,,"Bi2Sr2Ca(Cu,Sn)2O8",,,,,,,,shape_01,,84.5,,,,,84.5,,,,,,,,,,,,,
"Major= CSCO , Minor = 1212  , Minor = 1201  , CSCO = Ca0.3Sr0.7CuO2",,,Tl0.7Rb0.3Sr2Ca0.8Cr0.2Cu2O7,,,,(Tl0.7Rb0.3)Sr2Ca0.8Cr0.2Cu2O7,,,,,,,,,82.0,,100.0,,84.0,18.0,84.0,,,,,,,,,,,,,
,,,Sm1.05Gd0.8Ce0.15Cu1O3.97,,,,"(Sm,Gd,Ce)2CuO4",2.97,,3.97,,,,,shape_03,,,,,15.0,,15.0,,,,,,,,,,,,,
M = s-collidine. reaction(160C13d ).,,,M0.167Nb1S2,,,,(M)0.167TaS2,,,,,,,,,,2.0,,,,,2.0,,,,,,,,,,,,,
,,,H0.827Pd1,,,,,,,,,,,,,,1.449,,,,,1.449,,,,,,,,,,,,,
,,,Y0.5Pr0.5Ba2Cu3Oz,,,,"(Y,Pr)Ba2Cu3O7",,,,,,,,,,0.0,,,,,0.0,,,,,,,,,,,,,Check: Tc=0 (Non-superconducting?)
"P-content determined by Vegard's law. R=R0 + a*T^n,  n = 1.58",,,Ba1Fe2As1.06P0.94,,,,"BaFe2(As,P)2",,,,,,,,shape_01,,20.8,,,,,20.8,,,,,,,,,,,,,
,,,Bi2Sr1.5Ca1.5Cu2O8.19,,,,"Bi2(Sr,Ca)2Cu2O8",,,8.19,,,,,,,83.0,,,,,83.0,,,,,,,,,,,,,
,,338.0,V1,,,,V,,,,,,,,,,5.15,,,,,5.15,,9.3,,,,,,,,,,,
,,,La1.85Sr0.15Cu0.992Zn0.008O4,,,,"(La,Sr)2(Cu,Zn)O4",,38.1,,29.4,,,,shape_03,,,35.7,,,,35.7,,,,,,,,,,,,,
"Constant term in SP-heat, A = 15.4 E-4 cal/mol.K",,570.0,Cr0.72Fe0.18Al0.1,,,,Cr-Fe-Al,,,,,,,,,,,,1.5,,,,,16.2,,,,,,,,,,,
"R-exponent n=1.99, pnivctogen hight =1.324 A, bond-angle = 113.5 degree",,,La1Fe1As1F0.14O0.86,,,,LaFeAs1-xPxO0.86F0.14,,,,,,,,shape_01,11.9,,,,,,11.9,,,,,,,,,,,,,
,,,Ba1Cu0.2Si1.8,,,,BaCuxSi2-x,,,,,,,,,,,,,3.02,,3.02,,,,,,,,,,,,,
hole concentration P = 0.086 and 0.073 for outer and inner layers. P estimated from Knight shift in NMR.,,,Ba2Ca2Cu3F1.8O6.2,,,,"Ba2Ca2Cu3O6(F,O)2",,,,,,,,,,,,,81.0,,81.0,,,,,,,,,,,,,
,,,K0.95Bi1.05O3,,,,"(K,Bi)BiO3",,,,,,,,,,,,,6.0,,6.0,,,,,,,,,,,,,
structure beta = 93.79,,,Y2I1.75Cl0.25C2,,,,"Y2(I,Cl)2C2",,,,,,,,,,10.7,,,,,10.7,,,,,,,,,,,,,
,,,Y1Ba2Cu2.8Zn0.2OY,,,,"YBa2(Cu,Zn)3O7",,,,,,,,,,56.5,,,,,56.5,,,,,,,,,,,,,
Tc(P) measured by DC-magnetization upto 1.2 GPa.,,,Ba0.7K0.3Fe2As2,,,,"(Ba,K)Fe2As2",,,,,,,,shape_01,,37.4,,,,,37.4,,,,,,,,-0.29,,,,,
,,,Ti0.96V0.04,,,,Ti0.96V0.04,,,,,,,,,,2.7,,,,,2.7,,,,,,,,,,,,,
,,,Ir2Sb1,,,,Ir2Sb1,,,,,,,,,,,,0.35,,,,,,,,,,,,,,,,
,,,Yb0.9Pr0.1Ba2Cu3O6.92,,,,"(Yb,Pr)Ba2Cu3O7",,,6.92,,,,,,,88.0,,,,,88.0,,,,,,,,,,,,,
,140.0,,Ru0.8Sr2Y1Cu2.2O7.8,,,,"(Ru,Cu)Sr2YCu2Oz",,,7.8,,,,,,,,,,43.0,,43.0,,,,,,,,,,,,,
"M = 2-propylpyridine . reaction (200C,5d ).",,,M0.245Ta1S2,,,,(M)0.245TaS2,,,,,,,,,,2.85,,,,,2.85,,,,,,,,,4.04,,,,
[TP300] in DB shows the value at 250 K.,,,Cs0.23W1O3,,,,CexWO3,,,,,,,,,,6.0,,,,,6.0,,,,,,,,,,,-37.1,,
,,,Rh0.005Ti0.995,,,,Ti1-xRhx,,,,,,,,,,0.79,,,,,0.79,,3.54,,,,,,,,,,,
,,,Sr2Y1Ru0.92Cu0.08O6,,,,"Sr2Y(Ru,Cu)O6",,,,,,,,,17.6,,,,,,17.6,,,,,,,,,,,,,
,,,Nd1Ba2Cu2.55Fe0.45O7-y,,,,"NdBa2(Cu,Fe)3O7",,,,,,,,shape_01,,,,4.2,,,,,,,,,,,,,,,,
Tc shows Tc(on).,,,Ca1Al0.8Ga0.2Si1,,,,"Ca(Al,Ga)Si",,,,,,,,shape_01,,5.6,,,,,5.6,,,,,,,,,,,,,
,,,Y0.75Ca0.25Ba2Cu2.75Co0.25O6.98,,,,"(Y,Ca)Ba2(Cu,Co)3O7",,,6.98,,,,,shape_01,80.6,,,,82.4,3.6,82.4,,,,,,,,,,,5.1,,
,,,Y1Ba2Cu3O7-Z,,,,YBa2Cu3O7,,,,,,,,shape_01,92.9,93.5,94.4,,,,93.5,,,,1.18,,,,,,,1.75,,
neutron dose = 2.2 E+18 n/cm3,,,Cu40Zr60,,,,ZrxCuy,,,,,,,,,,0.78,,,,,0.78,1.4,,,,,,2.42,,,,,,
"ANN(1000C,4d) (700C,9d)",,,Th1Ir2Ge2,,,,ThIr2Ge2,,,,,,,,shape_01,1.46,,1.56,,,,1.51,,,,,,,,,,,,,
,,,As0.5Ni0.06Pd0.44,,,,,,,,,,,,,,1.39,,,,,1.39,,,,,,,,,,,,,
Hc1 defined as deviation from linear M-H curve.,,,C60Rb3,,,,Rb3C60,,,,,,,,,,30.0,,,,,30.0,,,,,,,,,,0.0032,,,
,,,Pb1S3Ta1,,,,Pb1S3Ta1,,,,,,,,,,3.11,,,,,3.11,,,,,,,,,,,,,
TC DEPENDS ON RAW MATERIAL BAO OR BA2O,,,Tl1.75Cd0.25Ba2Cu1O6,,,,"(Tl,Cd)2Ba2CuO6",,,,,,,,,,88.0,,,,,88.0,,,,,,,,,,,,,
,,,Sm1Ba2Cu3O7,,,,SmBa2Cu3O7,,,,,,,,,,92.6,,,,,92.6,,,1.45,2.6,,,,,,,,,
,,,Bi2Sr2Er1.64Ce0.36Cu2O10.21,,,,"Bi2Sr2(Er,Ce)2Cu2O10",,,10.21,,,,,shape_01,,,,5.0,,,,,,,,,,,,,,,,
,,,Bi1.6Pb0.4Sb0.1Sr2Ca2Cu2OZ,,,,"(Bi,Pb,Sb)2Sr2Ca2Cu3O10",,,,,,,,,132.0,,140.0,,,,136.0,,,,,,,,,,,,,
,,,Sr8Ca6Cu24O41,,,,"(Sr,Ca)14Cu24O41",,,,,,,,shape_03,,,,,,,,,,,,,,,,,,,,
,,,Dy1Ni2B2C1,,,,DyNi2B2C,10.6,,,,,,,shape_01,,6.0,,,,,6.0,,,,,,,,,,,,,
,,,Hf2Ir1,,,,Hf2Ir1,,,,,,,,,,,,1.6,,,,,,,,,,,,,,,,
e-ph coupling const = 0.38,,425.0,Ti1,,,,Ti,,,,,,,,,,0.39,,,,,0.39,,3.32,,,,,,,,,,,
O IS REPLACED BY S,,,Y1Ba2Cu3S1O6,,,,"YBa2Cu3(O,S)7",,,,,,,,shape_01,,89.0,,,,,89.0,138.0,,,,,,,,,600.0,,,
"effective mass m*=1.75 me, carrier n, [penet], are estimated from muSR measurement. d-wave SC.",,,K2Cr3As3,6.4,,,K2Cr3As3,,,,,,,,shape_01,,,,,5.8,,5.8,,,,,432.0,,,,,,,,
"Bi1.75Sb0.25Te1.89Se1.11 from EDX. Phase I (rhombohedral, SG = R3[-]m, #166), Phase-II (monoclinic, SG = C2/m, #12), PhaseIII (9/10-fold monoclinic, SG = C2/m, #12)",,,Bi1.75Sb0.25Te2Se1,,,,Bi1.75Sb0.25Te2Se,,,,,,,,,,,3.9,0.0,,,3.9,,,,,,,,,,,,,
Hc2(1.6K) = 0.2 T.,,,Se3Ta1,,,,TaSe3,,,,,,,,,,1.9,,,,,1.9,,,,2000.0,,,,,8.11,,,,
Curie-T for H//c = -10 K. Effective moment of Dy at 1.7K = 9.6,42.0,,Y0.45Dy0.55Ni2B2C1,,,,"(Y,Dy)Ni2B2C",5.5,,,,,,,shape_03,,5.2,,,,,5.2,,,,,,,,,,,,,
as-grown,,,La1.91Ba0.09Cu1O4-z,,,,"(La,Ba)2CuO4",,,,,,,,shape_03,31.0,31.5,32.5,,,1.5,31.5,,,,,,,,,,,,,
thickness=600A,,,Bi2Sr2.2Ca0.8Cu2O8,,,,"Bi2Sr2(Ca,Sr)Cu2O8",,,,,,,,shape_05,84.0,89.9,94.2,,,,89.9,,,,,,,,,,,,,
"Tn(AFM) measured by <75>As-NMR, NQR.",,,Ca0.81La0.19Fe1As2,,,,"(Ca,La)FeAs2",63.0,,,,,,,shape_03,,,,,34.0,,34.0,,,,,,,,,,,,,
not zero resistance,,,Y0.5Pr0.5Ba2Cu3O6.71,,,,"(Y,Pr)Ba2Cu3Oz",,,6.71,,,,,shape_01,,,4.0,,,,4.0,,,,,,,,,,,,,
Effect on superconducting transition temperature of non-magnetic rare earth atoms was studied to substitute A-atom into APX-based superconductors.,,,Hf0.5Lu0.5P1.55S0.45,,,,Hf0.5Lu0.5P1.55S0.45,,,,,,,,shape_02,,,,,,,5.68,,,,,,,,,,,,,
,,,Bi1Pb0.2Sr1Ca1Cu2OX,,,,,,,,,,,,shape_03,99.0,,119.0,,,,109.0,,,,,,,,,,,,,
,,,Mn0.05Rh0.04Ti0.91,,,,Mn0.05Rh0.04Ti0.91,,,,,,,,,,2.4,,,,,2.4,,,,,,,,,,,,,
"ANN(1000C,20H under high pressure(100Kgf/cm2)O2)",,,Cu0.75Mo0.25Sr2Y1.3Ce0.7Cu2OZ,,,,"(Cu,Mo)Sr2(Y,Ce)2Cu2Oz",,,,,,,,,,,,,40.0,,40.0,,,,,,,,,,,,,
M-intercalated . M = Cs0.5(H2O)y.  H2O content y not given.  interlayer distance d = 922 pm.,,,M1Nb1S2,,,,(M)NbS2,,,,,,,,,,2.5,,,,,2.5,,,,,,,,,,,,,
"D(LNTC)/DP=-0.91%,RH300=250K",,,Bi2Sr2Ca1Cu2O8+Z,,,,Bi2Sr2CaCu2O8,,,,,,,1.41e-09,shape_01,,84.9,,,,,84.9,,,,,,,,-0.77,,,,,
unit of gamma = erg/cm3.K2 estimated from Hc.  Hc2 = Hc .,,,Co0.032Mo99.968,,,,Mo1-xCox,,,,,,,,,,0.31,,,,,0.31,24.2,1950.0,,,,,,,,,,,
beta-pyrochlore. Anomalies in SP are found at 9.65K(SC) and 7.8K(1st order transition)  T^5 term coeff. in SP = 0.37 mJ/mol.K6. (dC/Tc) = 0.21 J/mol.K2. Tc by SP.,,,K1Os2O6,,,,KOs2O6,,,,,,,,shape_03,,9.65,,,,,9.65,,,,,,,,,,,,,
Oxygen content by iodometry. hole conc p<sh>=0.201,,,La1Ba1.5Sr0.5Cu3O6.902,,,,"La(Ba,Sr)2Cu3O7",,,6.902,,,,,shape_01,,54.0,,,,,54.0,,,,,,,,,,,,,
,,,Eu2.17Ce0.5Sr1.33Cu2.25Co0.75O9.09,,,,"(Eu,Ce)2(Eu,Sr)2(Cu,Co)3O8+z",,,9.09,,,,,,,,,4.2,,,,,,,,,,,,,,,,
Hall coeff. RH(150K) = -3.29 E-9 m3/C.,,,Sm1Fe0.9Ru0.1As1F0.15O0.85,,,,"Sm(O,F)(Fe,Ru)As",,,,,,,,,,21.7,,,,,21.7,,,1330.0,,,,4.69,,,,,,
no-oxygenation. not s/c.,,,Fe0.35Ba1Sr1Y1Cu2.65O7+z,,,,"(Fe,Cu)BaSrYCu2O7",,,,,,,,shape_01,,,,4.2,,,,,,,,,,,,,,,,
,,,As1Hf1,,,,As1Hf1,,,,,,,,,,,,1.1,,,,,,,,,,,,,,,,
,,,Bi2Sr2Ca1Cu1.98Zn0.02O8+y,,,,"Bi2Sr2Ca(Cu,Zn)2O8",,,,,,,,shape_03,,,79.0,,,,79.0,,,,,,,,,,,,25.0,
T<CDW> = 47 K. C<CDW> = 0.75 mj/mol.K.,,,Lu5Ir4Si9.5Ge0.5,,,,"Lu5Ir4(Si,Ge)10",,,,,,,,,,6.0,,,6.08,,6.0,,,,,,,,,,,,,
,,,Bi0.3Pb0.5Cu0.2Sr2Dy0.75Ca0.25Cu2Oz,,,,"(Bi,Pb,Cu) Sr2 (Dy,Ca) Cu2 O",,,,,,,,,,80.0,,,,,80.0,,,,,,,,,,,,,
energy gap measured by ARPES.,,,Fe1.03Te0.7Se0.3,7.0,,,"Fe(Te,Se)",,,,,,,,shape_03,,13.0,,,,,13.0,,,,,,,,,,,,4.0,
10 mol%Cd2Os2O7. Tc goes to zero at Pc = 6+-1 GPa.,,,K1Os2O6,,,,KOs2O6,,,,,,,,,,9.6,,,,,9.6,,,,,,,,,,,,,
deposited at 6 K. ,,,Co0.03In0.97,,,,Co0.03In0.97,,,,,,,,,,3.95,,,,,3.95,,,,,,,,,,,,,
,,,Ru1S2,,,,Ru1S2,,,,,,,,,,,,0.32,,,,,,,,,,,,,,,,
not SC.,,,Pu1Pd5Al2,,0.00069,1.05,PuPd5Al2,5.6,,,,,,,shape_01,,,,2.0,,,,,,,,,,,,,,,,
"x=0.25 in Ba1-xKxBiO3 from lattice constant, EPMA.",,,Ba0.7K0.6Bi1O3,,,,"(Ba,K)BiO3",,,,,,,,,,,,,29.35,,29.35,,,,,,,,,,,,,
Pcrit = 25 kbar,,,Bi1Sn1,,,,BiSn,,,,,,,,,,7.88,,0.0,,,7.88,,,,,,,,,,,,,
,,,La1.85Sr0.15Cu1O4,,,,"(La,Sr)2(Cu,Al)O4",,,,,,,,shape_01,,34.4,,,,,34.4,,,,,,,,,,,,,
,,,Zr2Rh1H0.08,,,,Zr2RhHx,,,,,,,,,,11.1,,,,,11.1,,,,,,,,,,,,,
,,,La1.85Sr0.15Cu0.996Co0.004O4,,,,"(La,Sr)2(Cu,Co)O4",,,,,,,,shape_01,,30.0,,,,,30.0,,,,,,,,,,,,,
"pressure-induced s/c. Coherence length at 15 kbar are 210, 140, 700 A for a-, b-, and c-axis, respectively.",,,Ge2U1,,,,UGe2,,,,,,,,shape_03,,0.258,,0.0,,,0.258,,,,,,21.0,,,,,,,
,,,Sr2Pr1Nb1Cu2O8-d,,0.00087,3.02,Sr2PrNbCu2O8,2.3,,,,,,,shape_01,,,,,,,,,,,,,,,,,,,,
,,,Ir0.89Ru0.11,,,,Ir1-xRux,,,,,,,,,,0.105,,,,,0.105,,,,,,,,,,,,,
Tc calculated from Tc(Pb) = 7.20 K (not shown),,,Bi0.05Pb0.95,,,,Pb1-xBix,,,,,,,,,,7.388,,,,,7.388,,,,,,,,,,,,,
compressibility d(lna)/dp=1.52 E-2/Gpa. G-L parameter = 124,,,C60Rb3,,,,Rb3C60,,,,,,,,,,29.6,,,,,29.6,78.0,,,,247.0,2.0,3.9,-9.7,,0.012,,,
HIP,,,Pb0.5Cu0.5Sr0.9La1.1Cu1O5.22,,,,"(Pb,Cu)(Sr,La)2CuOz",,,5.22,,,,,,,24.9,,,,,24.9,,,,,,,,,,,,,
RRR=1.4. G-L parameter = 520,,,Pb1Mo6S8,,,,PbMo6S8,,,,,,,,,,12.3,,,,,12.3,110.0,,,,,1.4,14.1,,,,,,
,,,Ba0.6K0.4Bi0.6Pb0.4O3,,,,"(Ba,K)(Bi,Pb)O3",,,,,,,,,,9.2,,,,,9.2,,,,,,,,,,,,,
"RRR = 75. P-content determined by Vegard's law. R=R0 + a*T^n,  n = 2.58",,,Ba1Fe2P2,,,,BaFe2P2,,,,,,,,shape_01,,,,4.0,,,,,,,,,,,,,,,,
P-induced SC.  sample recrystalizes at about 60 GPa. SC properties are at P=64 GPa. Tc(P=35 GPa) = 1.32 K for amorphous phase.,,,I4Sn1,,,,SnI4,,,,,,,,,,1.96,,0.0,,,1.96,1.7,,,,,,,,,,,,
SUS = 80 E-6 emu/mol,,,Re2Si1,,,,Re2Si,,,,,,,,,,3.8,,,,,3.8,,,,120.0,,,,,,,,,
"Hc1=85 Oe (4K), = 35 Oe (6K).",,,Mg1.2C1.6Ni3,,,,"Mg1.2(C,B)1.6Ni3",,,,,,,,,,,,,7.3,,7.3,,,,,,,,,,,,,
textured crystal.,,,Bi2Sr2Ca1Cu1.9Mn0.1O8+z,,,,"Bi2Sr2Ca(Cu,Mn)2O8",,,,,,,,,,,,,66.0,,66.0,,,,,,,,,,,,,
,,,Fe0.99Zn0.01Se0.3Te0.7,,,,"(Fe,Zn)Se0.3Te0.7",,,,,,,,shape_03,,13.0,,,14.5,,13.0,,,,,,,,,,,,,
,,,Sn93In3.5Sb3.5,,,,Sn1-x(InSb)x,,,,,,,,,,3.743,,,,,3.743,,,,,,,,,,,,,
The sample is quenched from 550C.,,,Y1Ba2Cu3O7-d,,,,YBa2Cu3O7-d,,,,,,,,shape_01,,60.0,,,,,60.0,,,,1300.0,,,,,,,,,
SP-jump dC = 183 mJ/mol.K2. (dC/gamma*Tc) = 1.53. e-ph coupling = 0.61,,173.0,Th7Fe0.72Co2.28,,,,Th7(Fe1-xCox)3,,,,,,,,,,2.27,,,,,2.27,,53.0,,,,,0.8500000000000001,,,,,,
"phases = A15, sigma phase. RRR=2.03",,,Nb75Ga15Al10,,,,"Nb75(Ga,Al)25",,,,,,,,,,18.55,,,,,18.55,30.8,,,,,,2.4,,,,,,
microscopic coexistence of SC and FM below Tm = 250 mK from muon-SR,,,Sm0.04La0.96Ni1C2,,,,"(Sm,La)NiC2",,,,,,,,shape_01,,1.01,,,,,1.01,,,,,,,,,,,,,
gap parameter derived from BCS-relation.,,180.0,La1Mo6S8,3.31,,,LaMo6S8,,,,,,,,,,6.8,,,,,6.8,,22.6,,,,,,,,,,,
,,,Mg1B1.8C0.2,,,,"Mg(B,C)2",,,,,,,,,,37.0,,,,,37.0,,,,,,,,,,,,,
,,,Y1Ba2Cu3O6.51,,,,YBa2Cu3O7,,,6.51,,,,,shape_01,,45.4,,,,,45.4,,,,5.4,,,,,,,,,
Tc(P) measured by DC-magnetization upto 1.2 GPa.,,,Ba0.8K0.2Fe2As2,,,,"(Ba,K)Fe2As2",,,,,,,,shape_01,,7.28,,,,,7.28,,,,,,,,5.7,,,,,
,,,Ta0.92W0.08,,,,Ta1-xWx,,,,,,,,,,2.85,,,,,2.85,,,,,,,,,,,,,
,,,Er1Ba2Cu3O6.953,,,,"(Er,Hg)Ba2Cu3Oz",,,6.953,,,,,shape_01,,90.9,,,,,90.9,,,,,,,,,,,,,
,,,Rh0.06Zr0.94,,,,Zr1-xRhx,,,,,,,,,,5.9,,,,,5.9,,,,,,,,,,,,,
,,,Be12Mo1,,,,Be12Mo1,,,,,,,,,,,,1.38,,,,,,,,,,,,,,,,
HC2ZERO in DB means Hc2(4.2K). spin-orbit parameter = 0.6,,,Nb0.36Ti0.64,,,,Ti64Nb36,,,,,,,,,,9.05,,,,,9.05,10.9,,,,,,,,,,,,
,,,Bi2La0.5Ca2.5Cu2OZ,,,,"Bi2(R,Ca)2CaCu2O8",,,,,,,,shape_01,30.0,,57.0,,,,43.5,,,,,,,,,,,,,
K-intercalated . interlayer distance d = 820 pm.,,,K0.5Nb1S2,,,,(K)NbS2,,,,,,,,,,1.7,,,,,1.7,,,,,,,,,,,,,
"sample contains 5-30% impurities such as YBa2.5Sr0.4Cu4Oz, semiconductor",,,Y1Sr2Cu3Oz,,,,YSr2Cu3O7,,,,,,,,,,,,50.0,,,,,,,,,,,,,,,,
"impurity phases: SrF2,SrTiO3. R(T) anomaly at 380K due to M-I transition",,,Sr2F2Ti2As2O1,,,,(SrF)2Ti2As2O,,,,,,,-1.54e-09,shape_01,,,,2.0,,,,,,,,,,,,,,-8.022,,
"ANN(1550C,3h).  Data from SSC0540517",,436.0,Rh3Zr,,,,ZrRh3,,,,,,,,,,,,1.4,,,,,2.75,,,,,,,,,,,
,,,Ti1Ru1P1,,,,TiRuP,,,,,,,,,,1.33,,,,,1.33,,,,,,,,,,,,,
P-induced SC. Tc at P=26.3 kbar. Bi(III) for 25.3 < P < 29.4.,,,Bi1,,,,Bi(III),,,,,,,,,,7.25,,0.0,,,7.25,,,,,,,,0.0,,,,,
,,,Ca2Cu1Cl2.2O2,,,,Ca2CuO2Cl2+z,,,,,,,,,,,,,30.0,,30.0,,,,,,,,,,,,,
e-ph = 0.63 from McMillan's eq.,,151.0,Y2Pd1Ge2.5Si0.5,,,,"Y2Pd(Ge,Si)3",,,,,,,,,,3.3,,,,,3.3,,,,,,,,,,,,,
,,,La2Sn5,,,,La2Sn5,,,,,,,,,,5.4,,,,,5.4,,,,,,,,,,,,,
,,,Y1Ba2Cu3O7-d,,,,YBa2Cu3O7,,,,,,1230.0,,shape_03,92.0,,,,92.0,0.25,92.0,,,,,,,,,,,,,
Ba deficiency at Ba-site.,,,Ba8Si34Ge12,,,,"Ba8(Si,Ge)46",,,,,,,,shape_01,,4.0,,,,,4.0,,,,,,,,,,,,,
nominal x=0.8. hole p=0.10 from thermopower. ,,,Bi2Sr1.16La0.84Cu1O6+D,,,,"Bi2(Sr,La)2CuO6",,,,,,,,shape_03,,,,,,,,,,,,,,,,,,43.3,,
,,,Bi2Sr2Ca1Cu2O8-X,4.3,,,Bi2Sr2CaCu2O8,,,,,,,,,,92.0,,,,,92.0,,,,,,,,,,,,17.0,
"carrier estimated from s(290K). in-plane resistivity, MR, Hall effect were measured.",,,Y0.95Ca0.05Ba2Cu2.94Zn0.06Oz,,,,"(Y,Ca)Ba2(Cu,Zn)3Oz",,,,,,,,shape_05,,66.0,,,,1.5,66.0,,,,,,,,,,,2.4,,
density=5.388 g/cm3,,,Tm1Fe4P12,,,,TmFe4P12,,,,,,,,,,,,4.0,,,,,,,,,,,,,,,,
,,,Th1Ru3.5Si2,,,,ThRu3.5Si2,,,,,,,,,,3.98,,,,,3.98,,,,,,,,,,,,,
commercial high purity Pb(M=207.27). isotope shift measured for six samples with different M. alpha = 0.52+-0.04,,,Pb1,,,,Pb,,,,,,,,,,7.22,,,,,7.22,,,,,,,,,,,,,
P-induced SC. P(cr)=110 kbar. Y(III) for 125 < P < 160 kbar. RRR=8.,,,Y1,,,,Y(III),,,,,,,,,,,,0.0,,,,,,,,,,,0.35,,,,,
,,,Y1Ba2Cu2.9Ga0.1O6.8,,,,"YBa2(Cu,Ga)O7-y",,,6.8,,,,,shape_01,,81.0,,,82.0,,81.0,,,,,,,,,,,,,
asgrown,,,Bi2Sr2Ca0.3Pr0.7Cu2OZ,,,,"Bi2Sr2(Ca,Pr)Cu2Oz",,,,,,,,shape_03,,,,10.0,,,,,,,,,,,,,,,,
SC properties not investigated,,,Be13Ce1,,0.00164,,CeBe13,,,,,,,,,,,,0.0,,,,,,,,,,,,,,,,
,,,Gd1Ba2Cu2.85Fe0.15OZ,,,5.21,"GdBa2(Cu,Fe)3O7",,,,,,,,,,69.1,,,,,69.1,,,,,,,,,,,,,
Single crystal of  BaFe2(As1-xPx)2 has been grown successfully by a Ba2As3/Ba2P3 self-flux.,,,Ba1Fe2As0.76P1.24,,,,BaFe2(As0.62P0.38)2,,,,,,,,shape_03,,,,,,,26.7,,,,,,,,,,,,,
,,,Bi2Sr2Ca0.9Gd0.1Cu2O8+z,,,,"Bi2Sr2(Ca,Gd)Cu2O8",,,,,,,,,,73.3,,,,,73.3,,,,,,,,,,,,,
second Tc=0.425. gamma in mj/mol.K2. Tc by specific heat,,,U0.978Th0.022Be13,,,,"(U,Th)Be13",,,,,,,,,,0.558,,,,,0.558,,2610.0,,,,,,,,,,,
,,,Eu1Ba2Cu4O8,,,,EuBa2Cu4O8,,,,,,,,shape_01,,74.0,,,,,74.0,,,,,,,,,,,,,
,,,Bi0.198Mo0.132Cu2.67Sr2Y1O7.18,,,,"(Bi,Mo,Cu)Sr2YCu2Oz",,,7.18,,,,,shape_01,,,,5.0,,,,,,,,,,,,,,,,
,,,La1.85Sr0.15Cu0.95Li0.05O4,,,,"(La,Sr)2(Cu,Li)O4",,,,,,,,,,27.2,,,,7.0,27.2,,,,,,,,,,,,,
,,,Sm1Fe0.9Zn0.1As1F0.2O0.8,,,,"Sm(O,F)(Fe,Zn)As",,,,,,,,shape_01,,,,,18.2,,18.2,,,,,,,,,,,,,
,,,Pr1.85Ce0.15Cu1O3.98,,,,"(Pr,Ce)2CuO4",,,3.98,,,,,shape_01,,,,,18.0,,18.0,,,,,,,,,,,,,
,,,Pr1Ba2Cu2.925Co0.075Oz,,,,"PrBa2(Cu,Co)3O7",,,,,,,,,,,,10.0,,,,,,,,,,,,,,,,
p-49,,,Lu1Rh1.2Sn4,,,,,,,,,,,,,,4.0,,,,,4.0,,,,,,,,,,,,,
"Tm = 7.5 K, Curie=Weis law for T>100K.",,220.0,Sr0.5Ce0.5F1Bi1S2,,,2.53,Sr0.5Ce0.5FBiS2,,,,,,,,shape_01,,2.81,,,,,2.81,1.16,58.6,,,,,,,,,,,
,,,Y0.7Pr0.3Ba2Cu3O6.5,,,,"(Y,Pr)Ba2Cu3Oz",,,6.5,,,,,shape_01,,27.2,,,,,27.2,,,,,,,,,,,,,
Bi-2223 phase=20%,,,Bi1.75Pb0.25Sr2Ca1Cu2.1Sn0.2Oz,,,,"(Bi,Pb)2Sr2Ca(Cu,Sn)2Oz",,,,,,,,,105.0,,,,,,105.0,,,,,,,,,,,,,
"Hc2(0),[cohere] are estimated by fitting using Maki parameters(alpha and ramda(s-o). WHH values ( Hc2//ab=75, Hc2//c=49 T) are different from experimental ones.",,,Fe1.14Te0.91S0.09,,,,"Fe(Te,S)",,28.28,,34.1,27.83,,,shape_03,,,8.5,,,,8.5,,,,,,,,,,,,,
,,,C2Ru1U2,,,,C2Ru1U2,,,,,,,,,,,,0.3,,,,,,,,,,,,,,,,
,,,Ca1Fe0.9Co0.1As1F1,,,,"Ca(Fe,Co)AsF",,,,,,,,,,22.0,23.0,,,,22.0,,,,,,,,,,,,,
"The sample prepared by N-irradiated (n= 1.6 E+19 /cm2) to #151668 sample, then annealed at 500C. Figs of Hc2, Tc, and RH shows ANN-T dependences",,,La1Fe1As1F0.1O0.9,,,,"La(O,F)FeAs",,,,,,,,shape_01,,17.0,,,,,17.0,,,,,,,,,,,,,
prepared by sintering at T < 1200C. LT phase,,,Zr1Os1P1,,,,ZrOsP,,,,,,,,shape_01,,,,0.35,,,,,,,,,,,,,,,,
BI SITE SUBSTITUTE BY GA,,,Bi1.8Ga0.2Sr1.8Ca1.2Cu2O8,,,,"(BI,CA)2(SR,CA)2CACU208",,,,,,,,,56.5,,,,,,56.5,,,,,,,,,,,,,
,,,Zn1,,,,Zn1,,,,,,,,,,0.857,,,,,0.857,,,,,,,,,,,,,
,,,Th0.5Y0.5,,,,Th0.5Y0.5,,,,,,,,,,1.25,,,,,1.25,,,,,,,,,,,,,
,,,Sm1.665Y0.185Ce0.15Cu1O4,,,,"(Sm,Y,Ce)2CuO4",,,,,,,,,,,12.6,,10.0,,10.0,,,,,,,,,,,,,
Tc(max) = 43.5 K at P=6 GPa,,,La1Fe1As1F0.14O0.86,,,,"La(O,F)FeAs",,,,,,,,shape_01,,,19.0,,,,19.0,,,,,,,,,,,,,
"T<STR>, T<SDW> measured by (dR/dT).",,,Na1Fe0.979Co0.021As1,,,,"Na(Fe,Co)As",,,,,,,,shape_03,19.4,,,,,,19.4,,,,,,,,,,,,,
impurity phase<5%. dTc/dP in K/GPa,,,Lu1Ni1B1C1,,,,LuNiBC,,,,,,,,,,2.9,,,,,2.9,,,,,,,,-0.14,,,,,
,,,Bi1.6Pb0.4Sr2Ca2Cu2.5Mn0.5OZ,,,,"(Bi,Pb)2Sr2Ca2(Cu,Mn)3O10",,,,,,,,,63.0,95.5,106.8,,,,95.5,,,,,,,,,,,,,
,,,C0.2N0.8Nb0.8V0.2,,,,C0.2N0.8Nb0.8V0.2,,,,,,,,,,5.5,,,,,5.5,,,,,,,,,,,,,
M-intercalated . M = Na0.33(H2O)1.7.  interlayer distance d = 1182 pm.,,,M1Ta1S2,,,,(M)TaS2,,,,,,,,,,5.2,,,,,5.2,,,,,,,,,,,,,
magnetic order Tm = 7.1 K.,,,La1Fe0.998Mn0.002As1F0.11O0.89,,,,"La(Fe,Mn)AsO0.89F0.11",,,,,,,,shape_01,,,,0.0,,,,,,,,,,,,,,,,
Tl:Ba:La:Cu=1.07:1.27:0.73:0.93,,,Tl1Ba1.3La0.7Cu1O5,,,,"Tl(Ba,La)2CuO5",,,,,,,,shape_01,30.1,38.8,45.4,,,15.3,38.8,,,,,,,,,,,,,
,,,Rh0.4Zr0.6,,,,Rh0.4Zr0.6,,,,,,,,,,7.0,,,,,7.0,,,,,,,,,,,,,
La-content =0.27 by WDS. T<STR>(monoclinic-to-triclinic) = 58 K.,,,Ca0.74La26Fe1As2,,,,Ca0.74La0.26FeAs2,54.0,,,,,,,shape_03,,,,2.0,,,,,,,,,,,,,,,,
,,,La0.9Ca0.1Fe1P1O1,,,,"(La,Ca)OFeP",,,,,,,,,,5.67,,,,,5.67,,,,,,,,,,,,,
,,,Y0.7Pr0.3Ba2Cu3O7-Z,,,,"(Y,Pr)Ba2Cu3O7",,,,,,,,shape_01,,59.1,,,,,59.1,,101.0,,,,,,,,,,,
"FITTING C(H)/T=A(H)*T**(-3)+B(H)+D*T**2+E*T**4,D=1944NTD**3",,443.0,Y1Ba2Cu3O7,,,,YBa2Cu3O7,,,7.0,,,,,shape_01,,91.0,,,,,91.0,,5.1,,,,,,,,,,,
,,,In3Lu1,,,,In3Lu1,,,,,,,,,,0.24,,,,,0.24,,,,,,,,,,,,,
,,,Dy1Ba2Cu4O8,,,,RBa2Cu4O8,,,,,,,,,,73.6,,,,,73.6,,,,,,,,,,,,,
high quality twinned crystal,,,Y1Ba2Cu3O7-z,,,,YBa2Cu3O7,,,,,,,,shape_03,,90.5,,,,0.6,90.5,,,,,,,,,,,,,
Ce-content by ICP. overdoped. thickness=1250 A.,,,La1.865Ce0.135Cu1O4-z,,,,"(La,Ce)2CuO4",,,,,,2200.0,,shape_05,,21.7,,,,1.0,21.7,,,,,,,,,,,,,
Idealized compounds,,,Sc4Os6Sn19,,,,Sc4Os6Sn19,,,,,,,,,,1.5,,,,,1.5,,,,,,,,,,,,,
,,,Mg0.98Sc0.02B2,,,,"(Mg,Sc)B2",,,,,,,,,,39.0,,,,,39.0,,,,,,,,,,,,,
,,,Th1.8Nd0.2C3,,,,"(Th,Nd)2C3",,,,,,,,,,,,4.0,,,,,,,,,,,,,,,,
,,,Tm1Ni1.8Fe0.2B2C1,,,,"Er(Ni,Fe)2B2C",,,,,,,,,,0.0,,,,,0.0,,,,,,,,,,,,,Check: Tc=0 (Non-superconducting?)
,,,Fe1Si1,,,,Fe1Si1,,,,,,,,,,,,1.28,,,,,,,,,,,,,,,,
,,,Y1Ba2Cu3O7-z,,,,YBa2Cu3O7,,,,,,,,shape_04,,92.0,,,,,92.0,,,,,,,,,,165.0,,,
"optimum(845C,240H in O2)",,,Bi2Sr2Ca2Cu3O1,,,,Bi2Sr2Ca2Cu3O10,,,1.0,,,,,shape_01,108.0,114.0,,,114.0,6.0,114.0,,,,,,,,,,,,,
,,,La7Rh3,,,,La7Rh3,,,,,,,,,,2.58,,,,,2.58,,,,,,,,,,,,,
not s/c. P-content not given.,,,Ni0.64Co0.16P1,,,,NixFeyP,,,,,,,,,,,,0.99,,,,,,,,,,,,,,,,
not SC. Actualconcentration of Sn (in DB value) is 50 % of nominal values. Fermi liquid temperature T<FL> = 2.79 K.,,,Ce1Ir1In4.85Sn0.15,,,,CeIrIn5-xSnx,,,,,,,,shape_03,,,,0.2,,,,,474.0,,,,,,,,,,,
