Repository: Tejasvini595/superconductor_deepset

## Overview

This repository contains the official implementation of **"From Individual Elements to Macroscopic Materials: In Search of New Superconductors via Machine Learning"**.

The code implements a **DeepSet neural network** for predicting the critical temperature (Tc) of superconducting materials based solely on their chemical composition. By explicitly enforcing permutation invariance, the DeepSet architecture avoids artifacts associated with arbitrary element ordering and provides a physically meaningful framework for learning composition–property relationships in superconducting materials.

File: data/superconductors_kaggle_ready_v2.csv (part 47 of 87)
comment,curiet,debyet,element,gapene,kaizero_value,moment_value,name,neelt,nhc2zero_value,oz,pcohere_value,phc2zero_value,ppenet_value,rh300,shape,t1_value,t2_value,t3_value,tcn_value,tcsus_value,tcwidth_value,critical_temp_K,upper_critical_field_0K_T,gamma_sommerfeld_mJmolK2,resistivity_normal_uOhmcm,resistivity_roomtemp_uOhmcm,penetration_depth_nm,coherence_length_nm,dhc2dt_TK,dtcdp_KGPa,density_gcm3,lower_critical_field_0K_T,thermopower_300K_uVK,energy_gap_meV,data_quality_flag
"Eu-valence measured by XAS and XPS. Eu<av> = 2.24. Effective Eu valence decreases with increasing Se-content, lead to mobility, metallicity, and Tc increasing.",,,Eu0.5La0.5F1Bi1S1.8Se0.2,,,,"Eu0.5La0.5FBi(S,Se)",,,,,,,,,0.5,,2.7,,,,1.6,,,6190.0,,,,,,,,,,
"impuriy= (Ba,Sr)2CuO3",,,Tl1Sr2Ba2Cu2Co3OZ,,,,"TlSr2(Sr,Ba)2Cu2(CO3)Oz",,,,,,,,shape_01,67.4,69.0,73.0,,,,69.0,,,,,,,,,,,,,
Idealized compounds,,,Sc4Rh6Ge19,,,,Sc4Rh6Ge19,,,,,,,,,,1.9,,,,,1.9,,,,,,,,,,,,,
,,,Au1La1,,,,Au1La1,,,,,,,,,,,,0.33,,,,,,,,,,,,,,,,
Mossbauer of Fe measured,,,Y0.8Pr0.2Ba2Cu3.9Fe0.1O8,,,,"(Y,Pr)Ba2(Cu,Fe)4O8",,,,,,,,,,,,4.0,,,,,,,,,,,,,,,,
,,,Hf0.99Ta0.01V2,,,,"(Hf,Ta)V2",,,,,,,,,,9.11,,,,,9.11,,,,,,,,0.66,,,,,
single phase,,,Mo0.6Pt0.05Re0.35,,,,"Mo1-x(Pt,Re)x",,,,,,,,shape_01,,9.8,,,,,9.8,,,,,,,,,,,,,
T<CDW> = 86.9 K  from thermal cond..,,,Pr1Pt2Si2,,,,PrPt2Si2,,,,,,,,shape_01,,,,0.0,,,,,,,,,,,,,,-10.15,,
Oxygen content by iodometry. hole conc p<sh>=0.193,,,La0.65Ca0.05Pr0.3Ba1.5Sr0.5Cu3O6.896,,,,"(La,Ca,Pr)(Ba,Sr)2Cu3O7",,,6.896,,,,,shape_01,,14.0,,,,,14.0,,,,,,,,,,,,,
,,,Cu0.7Mo3Se4,,,,Cu0.7Mo3Se4,,,,,,,,,,5.9,,,,,5.9,,,,,,,,-1.12,,,,,
density=5.96 g/cm3.,,,Yb1Mo6S8,,,,YbMo6S8,,,,,,,,,,8.45,,,,,8.45,,,,,,,,,,,,,
,,,Ho4Rh6Sn19,,,,Ho4Rh6Sn19,,,,,,,,,,,,1.1,,,,,,,,,,,,,,,,
,,,Hg0.7Cr0.3Sr2Cu0.9Ni0.1O4+z,,,,"(Hg,Cr)Sr2(Cu,Ni)O4",,,,,,,,shape_01,,,,,18.0,,18.0,,,7073.0,6960.0,,,,,,,,,
,,,Ir0.26Mo0.74,,,,Ir0.26Mo0.74,,,,,,,,,,6.7,,,,,6.7,,,,,,,,,,,,,
,,,Nb0.5Re0.5,,,,Nb0.5Re0.5,,,,,,,,,,2.0,,,,,2.0,,,,,,,,,,,,,
,,,Be2Zr1,,,,Be2Zr,,,,,,,,,,,,1.68,,,,,,,,,,,,,,,,
,,,Lu1Os2,,,,Lu1Os2,,,,,,,,,,3.49,,,,,3.49,,,,,,,,,,,,,
minor phase = D8(b) ,,,Nb0.75Al0.18Ge0.07,,,,,,,,,,,,,,19.8,,,,,19.8,,,,,,,2.68,,,,,,
,,,Y1Ba2Cu3O7-X,,,,YBa2Cu3O7,,,,,,,,,85.5,,,,,,85.5,,,,,,,,,,,,,
"POINT CONTACT,ELECTRODE=AL,TIP AREA=0.001MM2,GAP AT 4.2-15K",,,Nd1.85Ce0.15Cu1OX,5.5,,,"(Nd,Ce)2CuO4",,,,,,,,shape_02,,20.0,22.5,,,,20.0,,,,,,,,,,,,4.75,
,,,Hf1N1,,,,Hf1N1,,,,,,,,,,8.83,,,,,8.83,,,,,,,,,,,,,
"C = aT+bT^3+cT^5+dT^7. b=0.782 mJ/mol.K4, (dC/gamma*Tc) = 0.99 . thermodynamic Hc(0) = 0.28 T.",,,Fe1Se0.2Te0.8,1.97,,,FeSe1-xTex,,,,,,,,shape_03,,12.8,,,,,12.8,,57.2,,,,,,,,,,1.19,
"ANTIFERRO,INSULATOR",,,Bi2Sr2Y1Cu2O8.53,,,,"Bi2Sr2(Ca,Y)Cu2O8",,,8.53,,,,,shape_01,,,,4.2,,,,,,,,,,,,,,473.0,,
,,,Fe1Se0.85,,,,FeSe0.85,,,,,,,,,,,10.0,,,,10.0,,,,,,,,,,,,,
,,,Y1Ba1.95Cs0.05Cu3O7-Z,,,,"Y(Ba,Cs)2Cu3O7",,,,,,,,shape_03,78.0,85.5,90.5,,,,85.5,,,,,,,,,,,,,
film composition:Bi1.79Pr0.4Ca2.82Cu1.77,,,Bi2Pr0.4Ca2.6Cu2O8+Z,,,,"Bi2(Pr,Ca)2(Ca,Pr)Cu2O8",,,,,,,,shape_04,20.0,37.5,55.0,,,,37.5,,,1500.0,2400.0,,,,,,,,,
unannealed sample. ,,,Pd1.5Te2,,,,Pd1.5Te2,,,,,,,,,,2.21,,,,,2.21,,,,,,,,,,,,,
,,,Y1Ba1.9Cs0.1Cu3O6.65,,,,"Y(Ba,Cs)2Cu3O7",,,6.65,,,,,shape_01,91.9,,95.0,,,3.1,93.45,,,,,,,,,,,,,
,,,Sr1Fe1.3Ru0.7As2,,,,"Sr(Fe,Ru)2As2",,,,,,,,,,,13.5,,,5.0,13.5,,,,,,,,,,,,,
"ANN(00C,in 100 %O2). hole conc  p=0.141.",,,Hg1Ba2Cu0.97Zn0.03O4.073,,,,"HgBa2(Cu,Zn)Oz",,,4.073,,,,,shape_01,,,,,82.0,,82.0,,,,,,,,,,,3.4,,
,,,Y1Ba2Cu2.85Ga0.025Zn0.124O7-z,,,,"YBa2(Cu,Ga,Zn)3O7",,,,,,,,shape_01,,54.2,,,,,54.2,,,,,,,,,,,,,
"[cohere]c calculates from resistivity using LD model, Josephson coupling. Anisotropy(cohere) = 14.038 assuming [cohere]ab = 10 A.",,,Tl0.9Bi0.1Sr1.8Yb0.2Ca0.6Cd0.4Cu1.99Fe0.01O7-z,,,,"(Tl,Bi)(Sr,Yb)2(Ca,Cd)(Cu,Fe)2O7",,,,,,,,,74.8,,91.9,,,,83.35,,,,,,,,,,,,,
"ANN(900C,5d). [resrt]  = R(280 K.). Ferromag(52K)",52.0,,Ge2U1,,,,UGe2,,,,,,,,shape_03,,,,1.0,,,,,35.0,,246.0,,,,,,,25.8,,
"muon-SR measurement. m*/me = 139, SC-carrier density = 0.169E+28 /m3",,,Ir3La7,3.81,,,La7Ir3,,,,,,,,shape_01,,,,,2.25,,2.25,,47.0,,,482.0,,,,,,,0.369,
whiskers,,,Pb1Te1,,,,,,,,,,,,,,5.19,,,,,5.19,,,,,,,,,,,,,
,,,Mo0.913Ti0.087,,,,,,,,,,,,,,2.95,,,,,2.95,,,,,,,,,,,,,
,,,Y1.5Ba1.5Cu3Oz,,,,"Y(Ba,Y)Cu3O7",,,,,,,,,90.0,,,,,,90.0,,,13.0,,,,,,,,,,
5 weeks Li-intercalation sample shows no s/c. Li-content not known. ,,,K1La1Nb2O7,,,,LixKLaNb2O7,,,,,,,,,,,,0.5,,,,,,,,,,,,,,,,
,,,La1.2Ba1.8Cu3O7.3,,,,"La(Ba,La)2Cu3Oz",,,7.3,,,,,,,27.0,,,,,27.0,,,,,,,,,,,,,
monoclinic beta=90.8,,,Sm1Ir3B2,,,,SmIr3B2,12.6,,,,,,,,,,,1.2,,,,,,,,,,,,,,,,
,,,Y1Ba2Cu3.84Fe0.16O8,,,,"YBa2(Cu,Fe)4O8",,,8.0,,,,,shape_01,,,,,,,,,,,,,,,,,,,,
,,,Cu1.2Rh1.8S4,,,,Cu1+xRh2-xS4,,,,,,,,,,5.08,,,,,5.08,,,,,,,,,,,,,
,,,Y0.85Ca0.15Ba2Cu2.85Co0.15O6.78,,,,"(Y,Ca)Ba2(Cu,Co)3O7",,,6.78,,,,,shape_01,,57.5,,,,,57.5,,,,,,,,,,,,,
,,,Er1Ba2Cu2.91Zn0.06Fe0.03O6.93,,,,"ErBa2(Cu,Zn,Fe)3Oz",,,6.93,,,,,shape_06,,,63.0,,,,63.0,,,2100.0,3100.0,,,,,,,,,
,,,Bi2Sr2Ca0.7Gd0.3Cu2O8+z,,,,"Bi2Sr2(Ca,Gd)Cu2O8",,,,,,,,,,31.1,,,,,31.1,,,,,,,,,,,,,
,,,Y1Ba2Cu3Oz,,,,YBa2Cu3O7,,,,,,,,,87.0,,100.0,,,,93.5,,,,,,,,,,,,,
,,,La1.73Sr0.27Cu0.94Co0.06O4,,,,"(La,Sr)2(Cu,Co)O4",,,,,,,,shape_01,,,,,34.0,,34.0,,,,,,,,,,,,,
"muon-SR measured. SC properties obtained by curve-fitting of relaxation rate. two gaps:  higher one (written in DB), lower one (2d/kTc) = 2.73. effective mass = 18.7 m<e>",,,Mo3Sb7,4.54,,,Mo3Sb7,,,,,,,,,,2.2,,,,,2.2,,,,,665.0,12.5,,,,,,,
not SC. spin glass for T < 23 K.,,,Ca2Ru2O7,,0.000595,0.36,Ca2Ru2O7,,,,,,,,shape_03,,,,5.5,,,,,,,2000.0,,,,,,,,,
paramag down to 5K. KAIZERO in emu/mol.Oe.,,,Mo1Sr2Nd1.5Ce1Cu2O10,,0.0045,2.31,"MoSr2(Nd,Ce)2Cu2O10",,,,,,,,shape_01,,,,5.0,,,,,,,,,,,,,,,,
,,,Y1Ba2Cu2.85Ni0.15O6.97,,,2.36,"YBa2(Cu,Ni)3O7",,,6.97,,,,,shape_01,,77.2,,,,,77.2,,,,,,,,,,,,,
"HIP at 1000C, sub phase=CuTl1234",,,Cu0.25Tl0.75Ba2Ca2Cu3O11-Z,,,,"(Cu,Tl)Ba2Ca2Cu3O11",,,,,,,,,,121.0,,,,,121.0,,,,,,,,,,,,,
,,,Tl2Ba2Cu1O6+Z,,,,Tl2Ba2CUO6,,,,,,,,shape_01,,,,,38.0,,38.0,,,,,,,,,,,,,
RRR = 42. (dC/gamma*Tc) = 1.56. Energy gap estimated from SP.,,198.0,Pr1Pt4Ge12,2.35,,3.67,PrPt4Ge12,,,,,,,,shape_01,,,,,7.92,,7.92,2.06,87.1,2.6,110.0,,,,,,,,,
,,,La1.85Sr0.15Cu0.996Zn0.004O4,,,,"(La,Sr)2(Cu,Zn)O4",,53.1,,24.9,,,,shape_03,,,39.0,,,,39.0,,,,,,,,,,,,,
,,,Cu1Ba1.6Sr0.4Yb0.65Ca0.35Cu2O6.15,,,,"Cu(Ba,Sr)2(Yb,Ca)Cu2O6",,,6.15,,,,,,,,,,48.0,,48.0,,,,,,,,,,,,,
P = 3.7 GPa. RRR = 200. Hc2(WHH) = 17.3 T,,,Ce1Rh1In5,,,,CeRhIn5,,,,,,,,shape_03,,,1.82,,,,1.82,5.7,,,,,4.735,13.6,,,,,,
,,,Nb0.63Si0.37,,,,Nb0.63Si0.37,,,,,,,,,,,,1.2,,,,,,,,,,,,,,,,
magnetic moment measured,,,Ru0.9Sn0.1Sr2Eu1.2Ce0.8Cu2O10+z,,,,"(Ru,Sn)Sr2(Eu,Ce)2Cu2O10",,,,,,,,shape_01,,,34.6,,,24.0,34.6,,,,,,,,,,,,,
,,,La1.82Sr0.18Cu0.99Ru0.01O4,,,,"(La,Sr)2(Cu,Ru)O4",,,,,,,,,,28.3,,,,,28.3,,,,,,,,,,,,,
,,246.0,Bi2Sr2Ca1Cu2O8,,,,Bi2Sr2CaCu2O8,,,,,,,,,,,,,,,,,1.74,,,,,,,,,,,
Annealing at 680C. TP300= at 290K. ,,,Bi2.1Sr1.55La0.35Cu1O6+Z,,,,"Bi2(Sr,Bi,La)2CuO6",,,,,,,,shape_03,,5.95,,,,,5.95,,,,,,,,,,,6.0,,
hole/Cu p=0.19,,,Ru1Sr2Eu1Cu2O8,,,,RuSr2EuCu2O8,,,,,,,,,,,35.0,,,,35.0,,,,,,,,,,,,,
,,,Y1Ba2Cu3O6.96,,,,YBa2Cu3O7-d,,,6.96,,,,,shape_01,,90.0,,,,,90.0,,,,500.0,,,,,,,,,
,,,Pd0.56W0.44,,,,Pd1-xWx,,,,,,,,,,1.58,,,,,1.58,,,,,,,,,,,,,
P-induced SC. Tc by resistivity. Ca transforms from Ca-IV to Ca-V at 139 GPa. Tc(max) = 25 K at P=161 GPa. Hc2(0) = 12-15 T(P=161 GPa)  estimated .,,,Ca1,,,,Ca,,,,,,,,,,,,0.0,25.0,,25.0,,,,,,,,,,,,,
,,,Tl1Ba2Ca1Cu2O7,,,,TlBa2CaCu2O7,,,,,,,,shape_01,,,80.0,,,,80.0,,,,,,,,,,,,,
,,,Pb2Sr0.9La1.1Cu2O6.31,,,,,,,6.31,,,,,,,33.2,,,,,33.2,,,,8.42,,,,,,,,,
eutectic structure of Sr2RuO4 and Ru. Hc2 defined as Tc(mid). anisotropy (pcohere/ncohere) = 3.6 at 0 K.,,,Sr2Ru1O4,,,,Sr2RuO4,,1.04,,180.0,3.64,,,shape_03,,2.69,,,,,2.69,,,,,,,,,,,,,
M is THF(tetrahydrofuran). penet(in TBL) from muon-SR. penet from M is 4700 A. Hc2//c determined from M (Hao & Clem theory). layer distance c/3 = 13.3 A.. G-L parameter = 76,,,Li0.15M0.08Zr1N1Cl1,,,,LixTHFyZrNCl,,,,,,,,,,14.4,,,,,14.4,4.2,,,,520.0,8.8,,,,,,,
specific heat shows two Tc. Tc represent the upper Tc.,,,U1Pt2.994Pd0.006,,,,"U(Pt,Pd)3",,,,,,,,,,0.42,,,,,0.42,,,,,,,,,,,,,
,,,Y1Ba1.89La0.11Cu3O6.96,,,,"Y(Ba,La)2Cu3O7",,,6.96,,,,,shape_01,,93.6,,,,,93.6,,,,,,,,1.64,,,,,
T<STR> = 46.2 K from R(T). R(T) = R(0) + A*T^n : n= 1.55.,,,Na1Fe0.99Co0.01As1,,,,NaFe1-xCoxAs,,,,,,,,shape_03,,0.0,,,,,0.0,,,417.0,778.0,,,,,,,,,Check: Tc=0 (Non-superconducting?)
not SC,,,Ho2Ir3Si5,,,,Ho2Ir3Si5,5.38,,,,,,,shape_01,,,,1.5,,,,,,,,,,,,,,,,
,,,La1.85Sr0.15Cu1O3.993,,,,"(La,Sr)2CuO4",,,3.993,,,,,shape_03,,,,,20.0,,20.0,,,,,,,,,,,,,
,,,Sn0.6Mo3S4,,,,Sn0.6Mo3S4,,,,,,,,,,14.45,,,,,14.45,,,,,,,,-1.78,,,,,
,,,La1.85Sr0.038Ba0.112Cu1O4,,,,"(La,Nd,Ca,Ba)2CuO4",,,,,,,,,,32.0,,,,,32.0,,,,,,,,,,,,,
,,,Ti1N1Cl1,,,,TiNCl,,,,,,,,shape_01,,,,2.0,,,,,,,,,,,,,,,,
,,,Hg1Ba2Cu1O4+x,,,,HgBa2CuO4,,,,,,,,shape_02,,96.0,,,,,96.0,,,,,,,,,,,,,
,,,Pb2Sr2Y0.5Ca0.5Cu3O8,,,,"Pb2Sr2(Y,Ca)Cu3O8",,,8.0,,,,,shape_01,,,,,,,,,,,,,,,,,,,,
,,,Ba1Ca0.75Cd0.25La1Cu3OZ,,,,"Ba(Ca,Cd)LaCu3Oz",,,,,,,,,,,60.6,,,,60.6,,,,,,,,,,,,,
small amount of impurity phases,,,Ru1Sr2Eu1.5Ce0.5Cu2Oz,,,,"RuSr2(Eu,Ce)2Cu2Oz",,,,,,,,,26.0,,46.0,,,,36.0,,,,,,,,,,,,,
compositions by EDXS. Anisotropy (Hc2) = 3.3,,,Ca0.8La0.2Fe2As2,,,,"(Ca,La)Fe2As2",,55.6,,,185.0,,,shape_03,,,42.7,,40.0,,40.0,,,,,,,,,,,,,
not SC. Tn(AFM) for H//c-axis.,,,Ce1Pd0.78Bi2,,,2.86,CePdxBi2,6.0,,,,,,,shape_03,,,,2.0,,,,,,,,,,,,10.366,,,,
impurity phase=A2,,,V0.746Ga0.169Al0.085,,,,V1-x-yGaxAly,,,,,,,,,,11.8,,,,,11.8,,,,,,,,,,,,,
TWO STEP TC2=9.3K,,,La1.88Ba0.12Cu1O4,,,,"(La,Ba)2CuO4",,,,,,,,shape_01,,30.0,,,,,30.0,,,,0.852,,,,,,,,,
(dC/gamma*Tc) = 1.49,,,Be13U1,,,,UBe13,,,,,,,,shape_01,,2.06,,,,,2.06,,1310.0,,,,,,,,,,,
,,,Sn0.36Eu0.7Mo6.35S8,,,,"(Sn,Eu)1.2Mo6S8",,,,,,,,,,7.94,,,,,7.94,36.3,,,,,,,,,,,,
transition width = 0.2K. Hc2(0) estimated from Hc2(1.9K)=1T using WHH theory. Hc1(1.9K)=20 Oe.,,,Sr1Ga0.74Si1.26,,,,"Sr(Ga,Si)2",,,,,,,,,,3.5,,,,,3.5,1.53,,,,,,,,,0.002,,,
,,,Bi2Sr2Ca0.8Eu0.2Cu2O8.26,,,,"Bi2(Sr,Ca)2(Ca,Eu)Cu2O8",,,8.26,,,,1.95e-09,shape_01,,90.9,,,,,90.9,,,,,,,,,,,,,
,,,Bi2.1Sr1.9Cu1Oz,,,,"Bi2(Sr,Bi)2CuO6",,,,,,,2.5e-09,,,,,14.0,,,,,,,4000.0,,,,,,,,,
,,,Ce1Fe1As1H0.065O0.935,,,,"Ce(O,H)FeAs",,,,,,,,shape_01,,,41.1,,,,41.1,,,,,,,,,,,,,
,,,Yb1Ba2Cu3O7,,,,YbBa2Cu3O7,,,,,,,,,91.7,96.1,97.8,,,2.5,96.1,,,,,,,,,,,-4.9,,
,,,Y1Ba2Cu3O7-d,,,,YBa2Cu3O7,,,,,,,,shape_03,,63.0,,,,,63.0,,,,,,,,,,,,,
,,,Y0.5Eu0.5Ba2Cu4O8,,,,"(Y,Eu)Ba2Cu4O8",,,,,,,,shape_01,,77.0,,,,,77.0,,,,,,,,,,,,,
,,,Os0.15W0.85,,,,Os0.15W0.85,,,,,,,,,,2.2,,,,,2.2,,,,,,,,,,,,,
,,,Sn0.25Ta0.5V0.25,,,,Sn0.25Ta0.5V0.25,,,,,,,,,,3.7,,,,,3.7,,,,,,,,,,,,,
Hc2(0) = 2.35 T from WHH theory.,,,Li2B1Pd2.4Pt0.6,,,,"Li2B(Pd,Pt)3",,,,,,,,,,,,,4.9,,4.9,4.08,,,,215.9,12.2,,,,0.0104099999999999,,,
,,,Nb3Si0.06Sn0.94,,,,Nb3Si0.06Sn0.94,,,,,,,,,,17.8,,,,,17.8,,,,,,,,,,,,,
"SC properties are at P=1.26 GPa, where Tc=0.7 K(max). gammma(P=1.13GPa) = 97 mj/mol.K2",52.0,,Ge2U1,,,,UGe2,,,,,,,,,,0.7,,0.0,,,0.7,1.9,30.0,,,,13.0,,,,,,,
,,,La1.82Ba0.18Cu1O4,,,,"(La,Ba)2CuO4",,,,,,,,,,,,,24.2,,24.2,,,,,,,,,,,,,
,,,Bi2Ba1.8Pb0.2Cu1O6+z,,,,"Bi2(Ba,Pb)2CuO6",,,,,,,,shape_01,,,,,95.0,13.0,95.0,,,,,,,,,,,,,
"MUON SPIN,H=3.9KOE",,,Y0.95Pr0.05Ba2Cu3O6.97,,,,"(Y,Pr)Ba2Cu3O7",,,6.97,,,,,shape_01,,91.5,,,,,91.5,,,,,1500.0,,,,,,,,
,,,Nb3Al0.952Se0.048,,,,"Nb3(Al,Se)",,,,,,,,,,18.0,,,,,18.0,,,,,,,,,,,,,
,,,In1Te1,,,,In1+xTe,,,,,,,,,,3.45,,,,,3.45,,,,,,,,,,,,,
"ANN(600C, 3h)",,,Tl0.5Ba2Ca2Mg2Cu5.5O14-z,,,,"(Cu,Tl)Ba2(Ca,Mg)4Cu5O14",,,,,,,,,132.6,,,,,,132.6,,,,,,,,,,,,,
"neutron flvence=9.97E+21/m2, Tc=81.3K by microwave absorption",,,Y1Ba2Cu3Li0.02O7-Z,,,,YBa2Cu3(Li)O7,,,,,,,,shape_01,,88.3,,,,4.0,88.3,,,,,,,,,,,,,
,,,Ru0.6Sn0.4Sr2Gd1Cu2O8,,,,"(Ru,Sn)Sr2GdCu2O8",,,,,,,1.006e-08,,6.0,,30.1,,,,18.05,,,,,,,,,,,74.5,,
,119.0,,Gd1.5Nd0.35Ce0.15Cu1O4,,,,"(Gd,Nd,Ce)2CuO4",97.0,,,,,,,,,,,,,,,,,,,,,,,,,,,
,,,Mo0.95Hf0.05C1,,,,"(Mo,Hf)C",,,,,,,,,,12.7,,,,,12.7,,,,,,,,,,,,,
,,,Ca1.737Cu0.868Cl1.868Na0.132O2.263,,,,"(Ca,Na)2CuO2Cl2",,,2.263,,,,,,,,,,21.0,,21.0,,,,,,,,,,,,,
,,,Nb3Al0.9Ga0.1,,,,"Nb3(Al,Ga)",,,,,,,,,,18.5,,,,,18.5,,,,,,,,,,,,,
RRR = 2.60. Thermal conductivity measured.,,,Mo0.2Nb0.8,,,,Nb1-xMox,,,,,,,,,,4.23,,,,,4.23,,,,,,,,,,,,,
,,,Y1Ba2Cu2.94Zn0.06O6.93,,,,"YBa2(Cu,Zn)3Oz",,,6.93,,,,,shape_03,,,75.0,,,,75.0,,,,,,,,,,,,,
,,,Ta0.7Zr0.3B1,,,,Ta1-xZrxB,,,,,,,,shape_01,,5.0,,,,,5.0,,,,,,,,,,,,,
Mg9-xAlxSi5 hexagonal phase  ( x < 0.4) not SC.,,,Mg8.8Al0.2Si5,,,,Mg9-xAlxSi5,,,,,,,,shape_03,,,,1.9,,,,,,,,,,,,,,,,
gamma in E+3 erg/cm3.K2 estimated from dHc2dT and rho.,,,Nb3Al0.5Ge0.5,,,,"Nb3(Al,Ge)",,,,,,,,,,,,,,,,,69.3,,,,,2.41,,,,,,
,,,Sm1.15Gd0.7Ce0.15Cu1O3.97,,,,"(Sm,Gd,Ce)2CuO4",,,3.97,,,,,shape_03,,,,,16.8,,16.8,,,,,,,,,,,,,
,,,La1.85Sr0.15Cu1O4,,,,"(La,Sr)2CuO4",,67.4,,22.1,,,,shape_03,,,45.3,,,,45.3,,,,,,,,,,,,,
,,,Lu0.7Pr0.2Ca0.1Ba2Cu3O7-d,,,,"(Lu,Pr,Ca)Ba2Cu3O7",,,,,,,,shape_04,76.0,,,,,,76.0,,,,,,,,,,,,,
,,,Ce0.01La0.99,,,,La1-xCex,,,,,,,,,,3.63,,,,,3.63,,,,,,,,,,,,,
,,,La1Ca1Ba1Cu3O7,,,,LaCaBaCu3O7,,,,,,,,,,,,,69.0,,69.0,,,,,,,,,,,,,
,,,Mg0.97Cu0.03B2,,,,"(Mg,Cu)B2",,,,,,,,,,37.58,,,,,37.58,,,,,,,,,,,,,
R is const at T = 120 K.,,,Cu0.5Tl0.5Ba2Ca0.5Mg1.5Cu3O10-z,,,,"(Cu,Tl)Ba2(Ca,Mg)2Cu3O10",,,,,,,,,,,,77.0,,,,,,,,,,,,,,,,
c-axis grain-aligned sample. anisotropy=8 from Hc2. Hirr(ab) = 45 T. (dC/gamma*Tc) = 2.2.,,,Sr0.9La0.1Cu1O2,,,,"(Sr,La)CuO2",,12.0,,,150.0,,,,,,,,43.0,,43.0,,1.2,,,,,,,,,,,
,,,Cu0.5Tl0.5Ba2Ca0.8Mg1.2Cu3O10-z,,,,"(Cu,Tl)Ba2(Ca,Mg)2Cu3O10",,,,,,,,,130.0,,,,,,130.0,,,,,,,,,,,,,
(dTc/dP) =-0.171 K/GPa   for 20 < P < 26 katm,,,Zn1,,,,Zn,,,,,,,,,,0.867,,,,,0.867,,,,,,,,-0.243,,,,,
,125.0,,Ru0.925Rh0.075Sr2Gd1Cu2O8,,,3.03,"(Ru,Rh)Sr2GdCu2O8",,,,,,,,shape_01,,29.8,,,,,29.8,,,,,,,,,,,,,
,,,Pr0.85Sr2.15Cu2.7Mo0.3O7-z,,,,"(Pr,Sr)Sr2(Cu,Mo)3O7",,,,,,,,shape_01,15.0,17.0,25.0,,,,17.0,,,,,,,,,,,,,
,,,La1Ir1Si3,,,,LaIrSi3,,0.17,,,0.125,,,shape_03,0.9,,,,,,0.9,,,,,,,,,,,,,
detailed structure parameters are obtained.,,,Fe1Sr2Y0.75Nd0.25Cu2O6+z,,,,"FeSr2(Y,Nd)Cu2O6",,,,,,,,shape_01,,,,,34.0,,34.0,,,,,,,,,,,,,
,,,Eu1Ba2Cu4O8,,,,"(Eu,Pr)Ba2Cu4O8",,,,,,,,shape_02,70.0,,71.0,,,,70.5,,,,,,,,,,,,,
,,,La1.85Sr0.15Cu1O4-X,,,,"(La,Sr)2CuO4",,,,,,,,,,34.0,,,,,34.0,,,,,,,,,,,,,
{110}STM,,,Y1Ba2Cu3OZ,7.0,,,YBa2Cu3Oz,,,,,,,,shape_03,,,90.0,,,1.0,90.0,,,,,,,,,,,,27.0,
coherence length anisotropy ratio = 19,,,Y1Ba2Cu2.87Fe0.13O7-z,,,,"YBa2(Cu,Fe)3O7",,,,,,,,shape_03,,,78.0,,,,78.0,,,,,,,,,,,,,
Hg layer-Hg0.8Cu0.2 by EDX,,,Hg0.8Ba2Cu1.2O4+Z,,,,"(Hg,Cu)Ba2CuO4+z",,,,,,,,shape_03,,,,,,,,,,,,,,,,,,,,
,,,Dy1Ba2Cu2.96Zn0.04O7-y,,,,"DyBa2(CuZ,n)3O7",,,,,,,,shape_01,,76.8,,,,3.2,76.8,,,,,,,,,,,,,
,,,Y1Ba2Cu2.94Fe0.06O6.929,,,,"(Cu,Fe)Ba2YCu2O7",,,6.929,,,,,shape_01,,,,,85.0,,85.0,,,,,,,,,,,,,
,,,Tl2Ba2Cu1O6+Z,,,,Tl2Ba2CUO6,,,,,,,,shape_01,,,,,68.0,,68.0,,,,,,,,,,,,,
hole/Cu = 0.135,,,Bi2Sr2Ca0.75Pr0.25Cu2O8,,,,"Bi2Sr2(Ca,Pr)Cu2O8",,,,,,,,shape_03,,88.0,,,,,88.0,,,,,,,,,,,,,
"The lattice parameters show a linear x-dependence in Nb5Ir3-xPtxO, but Tc shows nonlinear x-dependency.",,,Nb5Ir2.2Pt0.8O1,,,,Nb5Ir2.2Pt0.8O,,,,,,,,shape_03,,,,,,,10.44,,,,,,,,,,,,,
"M = NH3, intercalated materials. M-content y not given. Hc2 measured for H < 4 T using Tc(on)  and Tc(mid).",,,Na0.4M1Fe1Se0.5Te0.5,,,,Na0.4(NH3)yFeSe0.5Te0.5,,,,,,,,shape_01,,22.0,24.0,,,,22.0,17.0,,,,,,,-11.7,,,,,
"Tc from Phys.Rev.B, 56(1997)2848. Tc=93.6-232x",,,Nd0.9Ca0.05Th0.05Ba2Cu3O7-z,,,,"(Nd,Ca,Th)Ba2Cu3O7",,,,,,,,shape_01,,81.8,,,,,81.8,,,,,,,,,,,15.76,,
,,,Cs2Mo6Se6,,,,Cs2Mo6Se6,,,,,,,,,,,,1.0,,,,,,,,,,,,,,,,
,,,Hg0.85Re0.15Ba2Ca2Cu3O8+D,,,,"(Hg,Re)Ba2Ca2Cu3O8",,,,,,,,shape_02,,,,,132.92,,132.92,,,,,,,,,,,,,
,,,Lu1Pb1Sr2Ca3Cu4OZ,,,,,,,,,,,,,38.0,33.0,75.0,,,,33.0,,,,,,,,,,,,,
Tc shows Tc(on). Delta-Tc = 1 K.,,,Th1Ni2B2C1,,,,ThNi2B2C,,,,,,,,,,6.0,,,,,6.0,,,,,,,,,,,,,
,,,La1.85Sr0.15Cu0.9825Zn0.0175O4,,,,"(La,Sr)2(Cu,Zn)O4",,,,,,,,,,15.0,,,,,15.0,,,,,,,,,,,,,
,,,Bi2Sr2Ca1Cu1.96Co0.04Oz,,,,"Bi2Sr2Ca(Cu,Co)2Oz",,,,,,,,,,78.9,,,,,78.9,,,,,,,,,,,,,
high-pressure phase(35 kbar). Intercalation. unstable,,,C2Na1,,,,NaC2,,,,,,,,,,5.0,,,,,5.0,,,,,,,,,,,,,
,,,Tl2Ba2Ca2Cu3O10+Z,,,,Tl2Ba2Ca2Cu3O10+z,,,,,,,,,,,119.0,,,,119.0,,,,,,,,,,,,,
,,,Y0.4Gd0.6Ni2B2C1,,,,"(Y,Gd)Ni2B2C",10.8,,,,,,,,,,,4.2,,,,,,,,,,,,,,,,
dTc/dp in K/Gpa. Hydrostatic pressure.,,,La1Ru2,,,,LaRu2,,,,,,,,,,4.416,,,,,4.416,,,,,,,,-0.091,,,,,
,,,Y0.9Gd0.1Ni2B2C1,,,,"(Y,Gd)Ni2B2C",2.0,,,,,,,,,11.2,,,,,11.2,,,,,,,,,,,,,
HP-synthesis. Lattice term in sp (beta) = 0.813 mJ/mol.K4. (dC/gamma*Tc) = 1.54. dC<el> = 9.6 mJ/mol.K,,169.0,Sn0.8Ag0.2Te1,,,,HP-Sn0.8Ag0.2Te,,,,,,,,shape_01,,2.1,,,,,2.1,0.9,2.95,,,,20.0,,,,,,,
,,,Au1Tl2,,,,Au1Tl2,,,,,,,,,,4.25,,,,,4.25,,,,,,,,,,,,,
,,,C0.05Nb5Si3,,,,C0.05Nb5Si3,,,,,,,,,,,,1.02,,,,,,,,,,,,,,,,
,,,Y0.4Pr0.6Ba2Cu4O8,,,,"(Y,Pr)Ba2Cu4O8",,,,,,,,shape_02,37.0,,44.0,,,,40.5,,,,,,,,,,,,,
annial 500 C  O2 0.001 atm,,,Bi2Sr2Ca1Cu2O8+Z,,,,Bi2Sr2CaCu2O8+Z,,,,,,,,shape_03,,,81.0,,,,81.0,,,,,,,,,,,,,
,,,Y1Ba2Cu2.76Zn0.24O7,,,,"YBa2(Cu,Zn)3O7",,,,,,,,,,29.05,,,,,29.05,,,,3.899,,,,,,,,,
"pressure-induced s/c.  values of s/c properties  in table are for H//c-axis, under p=2.5 GPa.. G-L parameter = 50",,,Ce1Rh1In5,,,,CeRhIn5,,,,,,,,shape_03,,2.25,,0.0,,,2.25,10.2,,,,,5.7,15.0,,,,,,
,,,La1.8Sr0.2Cu1O4,,,,La1.8Sr0.2Cu1O4,,,,,,,,shape_03,31.4,32.9,33.9,,,,32.9,,,,,,,,,,,,,
,,,La1.855Sr0.145Cu1O4,,,,"(La,Sr)2CuO4",,,4.0,,,,,,,34.9,,,,,34.9,,,,,,,,,,,,,
microwave (27 GHz) penetration depth. second Tc = 8 K. G-L parameter = 82.,,,K1Os2O6,5.1,,,KOs2O6,,,,,,,,,,9.4,,,,,9.4,,,,,260.0,,,,,,,3.7156504,
"SLIGHTLY UNTWINNED,SPHEAT JUMP=MJ/G.K2",,,Y1Ba2Cu3O7,,,,YBa2Cu3O7,,,,,,,,shape_03,,91.6,,,,,91.6,,,,,,,,,,,,,
phase separation temperatre=280K,,,La2Cu1O4.032,,,,La2CuO4,,,4.032,,,,,,,30.0,35.0,,,,30.0,,,,,,,,,,,,,
data from ref. 16 ( R.Gumeniuk et al unpublished) in PRL100017002,,,Nd1Pt4Ge12,,,,NdPt4Ge12,0.67,,,,,,,shape_01,,,,0.48,,,,,,,,,,,,,,,,
,,,Lu3Ru4Ge13,,,,Lu3Ru4Ge13,,,,,,,,,,2.3,,,,,2.3,,,,,,,,,,,,,
monoclinic beta=91.1,,,Dy1Ir3B2,,,,DyIr3B2,17.7,,,,,,,,,,,1.2,,,,,,,,,,,,,,,,
DOS = 2.6 state/eV.atom calculated from Rn and (dHc2/T).,,,Co25Zr75,,,,Zr1-xCox,,,,,,,,,,3.18,,,,,3.18,,,,,,,0.34,,,,,,
"Phys.Lett., 15(1965)108",,,K0.27O3W1,,,,,,,,,,,,,,0.5,,,,,0.5,,,,,,,,,,,,,
,,,K0.95Bi1.05O3,,,,"(K,Bi)BiO3",,,,,,,,,,,,,10.2,,10.2,,,,,,,,,,,,,
HEAT FLOW FOR AB DIRECTION,,,Bi2Sr2Ca1Cu2O8-Z,,,,Bi2Sr2CaCu2O8,,,,,,,,shape_03,,55.0,,,,,55.0,,,,,,,,,,,,,
,,,La1.8Sr0.2Cu1O4,,,,"(La,Sr)2CuO4",,,,,,,,shape_01,,34.2,,,,6.0,34.2,,,0.8,,,,,,,,,,
,,,Nd1.85Ce0.15Cu0.998Fe0.002O4,,,,"(Nd,Ce)2(Cu,Fe)O4",,,4.0,,,,,shape_01,,,,,19.5,,19.5,,,,,,,,,,,,,
s/c volume fraction is small.,,,Eu0.7Ca0.3Ba2Cu3O6.13,,,,"(Eu,Ca)Ba2Cu3Oz",,,6.13,,,,,,,,,,26.0,,26.0,,,,,,,,,,,,,
,,,Mg0.97Sn0.03,,,,Mg0.97Sn0.03,,,,,,,,,,,,2.02,,,,,,,,,,,,,,,,
film made at 10 K ,,,Hg2K1,,,,,,,,,,,,,,1.2,,,,,1.2,,,,,,,,,,,,,
P = 0-150 kbar,,,Sr1,,,,Sr1,,,,,,,,,,,,1.2,,,,,,,,,,,,,,,,
,,,Bi2Sr2Ca0.55Y0.45Cu2O8+d,,,,"Bi2Sr2(Ca,Y)Cu2O8",,,,,,,,shape_01,,50.4,,,,,50.4,,,,,,,,,,,5.0,,
,,397.0,Y1Ba1.9K0.1Cu3O6.9,,,,"Y(Ba,K)2Cu3O7",,,6.9,,,,,shape_01,,,91.5,,,,91.5,,7.74,,,,,,,,,,,
,,,Rh0.67Te0.33,,,,,,,,,,,,,,0.49,,,,,0.49,,,,,,,,,,,,,
,,,La1.9Ca0.1Cu1O4,,,,"(La,Ca)2CuOz",,,,,,,,shape_01,,,22.0,,,,22.0,,,,,,,,,,,,,
type-I SC. Hc2 in TBL shows Hc. G-L parameter = 0.26.,,,Ag5Pb2O6,,,,Ag5Pb2O6,,,,,,,,shape_03,,,,,0.0524,,0.0524,2.19,,,,83.0,,,,,,,,Info: Very Low Tc (<0.1K)
polycrystall,,,La1.812Sr0.188Cu1O4,,,,"(La,Sr)2CuO4",,,,,,,,shape_04,,33.0,36.0,,,,33.0,,,,,,,,,,,,,
,,,Zr0.985Lu0.015B12,,-4.4e-05,,"(Zr,Lu)B12",,,,,,,-0.00025,shape_03,,5.67,,,,,5.67,,,,,,,,,,,,,
,,,Nb3Al0.95Ge0.05,,,,"Nb3(Al,Ge)",,,,,,,,,,20.0,,,,,20.0,,,,,,,,,,,,,
Curie constant unit is 10-5erg K/(Oe)2g and Fig 9,,,La0.925Pr0.925Sr0.15Cu1O4,,,,"(La,Pr,Sr)2CuO4",,,4.0,,,,,,,,32.0,,,,32.0,,,950.0,4000.0,,,,,,,,,
Tc shows Tc(on).,,,Ca1Al0.7Ga0.3Si1,,,,"Ca(Al,Ga)Si",,,,,,,,shape_01,,4.78,,,,,4.78,,,,,,,,,,,,,
,,,Cu0.75Ce0.25Sr2Y1.3Ce0.7Cu2O8.91,,,,"(Cu,Ce)Sr2(Y,Ce)2Cu2Oz",,,8.91,,,,,,,,,,10.0,,10.0,,,,,,,,,,,,,
,,,Nd0.74Gd1.11Ce0.15Cu1O4,,,,"(Nd,Gd,Ce)2CuO4",,,,,,,,,,,13.9,,12.0,,12.0,,,,,,,,,,,,,
tetragonal. RRR = 50. sample used for dHvA effect measurements.,,,Nb3Sn1,,,,Nb3Sn,,,,,,,,shape_03,,18.0,,,,,18.0,20.0,,,,,,1.6,,,,,,
,,,Ba0.5La1.5Cu1O4-Y,,,,"(Ba,La)2CuO4",,,,,,,,,5.0,23.0,35.0,,,,23.0,,,,,,,,,,,,,
,,,Mo1.905Hf0.095B1C1,,,,"(Mo,Hf)2BC",,,,,,,,,,5.0,,,,,5.0,,,,,,,,,,,,,
,,,Y1Ba2Cu3.96Zn0.04O8,,,,"YBa2(Cu,Zn)4O8",,,8.0,,,,,shape_01,,,,,16.0,,16.0,,,,,,,,,,,,,
,,,Ca0.2Ba1.55La1.25Cu3O6.99,,,,"(La,Ca)(Ba,La)2 Cu3O7",,,6.99,,,,,,14.4,,,,,,14.4,,,,,,,,,,,,,
Tc(p) = 7.20 - 0.365*P(GPa) for P < 13 GPa. Tc-discontinuity at 13 GPa (fcc-to-hcp) not detected.,,,Pb1,,,,Pb,,,,,,,,,,7.2,,,,,7.2,,,,,,,,-0.365,,,,,
"Ca substitution effect in Fe-based superconductor EuRbFe4As4; magnetic order was suppressed to 12.0K, but Tc is almost unchanged with substitution.",,,Eu0.75Ca0.25Rb1Fe4As4,,,,Eu0.75Ca0.25RbFe4As4,,,,,,,,shape_01,,,,,36.5,,36.5,,,,,,,,,,,,,
"2212(MAJOR)+2223(MINOR)+OTHERS,GAMMA BY ASSUMING BCS",,230.0,Bi2Sr2Ca1Cu2O8,,,,Bi2Sr2CaCu2O8,,,,,,,,shape_02,84.0,,90.0,,,,87.0,,14.0,,,,,,,,,,,
residual gamma = 24.4 mJ/mol.K2. delta-C/gamma*Tc = 1.01,,,Sr2Ru1O4,,,,Sr2RuO4,,,,,,,,shape_03,,,,,1.14,,1.14,,40.9,,,,,,,,,,,
,,,Y0.6Pr0.4Ba1.4Sr0.6Cu3O6.83,,,,"(Y, Pr)(Ba,Sr)2Cu3O7-d",,,6.83,,,,,shape_01,,45.0,,,,5.0,45.0,,,,,,,,,,,,,
"Bi:Pb:Sr:Ca:Y:Cu = 1.33:0.65:2.0:0.98:0.03:2 by ICP. optimal sample, but O-content not given.",,,Bi1.4Pb0.7Sr2Ca0.97Y0.03Cu2O8+z,,,,"(Bi,Pb)2Sr2(Ca,Y)Cu2O8",,,,,,,,shape_03,,,,,98.0,,98.0,,,,,,,,,,,,,
,,,Y0.9Pr0.1Ba2Cu3O6.85,,,,"(Y,Pr)Ba2Cu3O7",,,6.85,,,,,shape_01,,89.0,,,,18.4,89.0,,,,,,,,,,,,,
,,,Nd1.22Ba1.78Cu3O6.84,,,,"Nd(Ba,Nd)2Cu3O7",,,6.84,,,,,shape_03,,,,,,,,,,,,,,,,6.763,,,,
,,,Ho2Ba4Cu7O15-X,,,,Ho2Ba4Cu7Oz,,,,,,,,shape_02,,55.0,,,,,55.0,,,,,,,,,,,,,
NdRh4B4+RhB+NdRh6B4. excess RhB stabilized NdRh4B4 phase. Specific heat anomaly due to magnetic order of Nd appears at 1.31K  and 0.89 K.,,,Nd1Rh6B6,,,,NdRh6B6,,,,,,,,,,5.4,,,,,5.4,,,,,,,,,,,,,
,,,Y1Ba2Cu3O6.66,,,,YBa2Cu3Oz,,,6.66,,,,,shape_01,56.7,,,,,,56.7,,,,,,,,,,,,,
"oxidized (z>4.0) sample, but z is not given. Substrate = LaAlO3 (a=3.793 A). thickness = 450 A.",,,La2Cu1O4+z,,,,La2CuO4,,,,,,,,shape_04,,37.8,,,,,37.8,,,,,,,,,,,,,
,,,Eu0.1La1.7Sr0.2Cu1O4,,,,"(La,Sr,Eu)2CuO4",,,,,,,,,,,33.0,,,,33.0,,,,,,,,,,,,,
,,,Nb0.8Ru0.2,,,,Nb0.8Ru0.2,,,,,,,,,,4.8,,1.0,,,4.8,,,,,,,,,,,,,
carrier = 1.4 E+22 /cm3.,,,Ag0.1In0.9Te1,,,,,,,,,,,,,,1.2,,,,,1.2,,,,,,,,,,,,,
Energy gap by muon-SR. Tc(x) in Ba1-xNaxTi2Sb2O [MTCFIG} festimated from  M(T) -graoh.,,,Ba0.75Na0.25Ti2Sb2O1,2.9,,,"(Ba,Na)Ti2Sb2O",,,,,,,,shape_01,,4.5,,,5.1,,4.5,,,,,307.0,,,,,,,0.56,
R(60K) =  2.69 mOhm.cm,,,Sm1Fe0.9Ni0.1As1F0.12O0.88,,,,"Sm(O,F)(Fe,Ni)As",,,,,,,,shape_01,,,5.6,,,,5.6,,,,,,,,,,,,,
,,,Ge2Nb1,,,,Nb1Ge2,,,,,,,,,,,,1.2,,,,,,,,,,,,,,,,
,,,La1.85Sr0.15Cu1O4,,,,"(La,Sr)2CuO4",,,,,,,,shape_01,,,37.0,,,,37.0,,,,,,,,,,,,,
,,,La1Nd0.86Ce0.14Cu1O3.978,,,,"(La,Nd,Ce)2CuO4",,,3.978,,,,,shape_01,,16.0,,,,,16.0,,,,,,,,,,,,,
,,,Ir0.987Mo0.013,,,,Ir1-xMox,,,,,,,,,,0.107,,,,,0.107,,,,,,,,,,,,,
,,,Pd3Te1,,,,Pd3Te1,,,,,,,,,,0.76,,,,,0.76,,,,,,,,,,,,,
(dC/gamma*Tc) = 3.8,,,Ce1Co1In4.875Zn0.125,,,,"CeCo(In,Zn)5",,,,,,,,shape_03,2.07,,2.1,,2.14,,2.14,,,,,,,,,,,,,
,,,Tm1Rh4B4,,,,TmRh4B4,,,,,,,,,,5.4,,,,,5.4,,,,,,,,,,,,,
,,,Y0.9Ca0.1Ba2Cu2.85Co0.15O6.91,,,,"(Y,Ca)Ba2(Cu,Co)3O7",,,6.91,,,,,shape_02,,84.0,,,,,84.0,,,,,,,,,,,,,
,,,H0.46Nb0.69Pd0.31,,,,"(H,Nb,Pd)",,,,,,,,,,3.05,,,,,3.05,,,,,,,,,,,,,
,,,Hf1V2H0.5,,,,HfV2H0.5,,,,,,,,,,7.33,,,,,7.33,,,,,,,,,,,,,
"T<CDW> = 231 K, cohere<CDW> = 23.67 A.",,284.0,Lu2Ir3Si4Ge1,,,,"Lu2Ir3(Si,Ge)5",,,,,,,,shape_01,,,,,3.6,,3.6,,5.7,,,,,,,,,,,
,,,Tb1Fe1As1O0.7,,,,TbOxFeAs,,,0.7,,,,,,,14.9,,,,,14.9,,,,,,,,,,,,,
,,,Cu1.5Sr2Cr0.5O5.3,,,,"(Cu,Cr)Sr2CuOz",,,5.3,,,,,shape_01,,,,4.2,,,,,,,,,,,,,,,,
In<115> NQR measured.,,,Ce1Rh0.25Ir0.75In5,,,,"Ce(Rh,Ir)In5",,,,,,,,shape_03,,0.64,,,,,0.64,,,,,,,,,,,,,
,,,La1.85Sr0.15Cu0.9975Zn0.0025O4,,,,"(La,Sr)2(Cu,Zn)O4",,,,,,,,,,34.8,,,,,34.8,,,,,,,,,,,,,
,,,Pb1Mo6S8,,,,PbMo6S8,,,,,,,,,,13.3,,,,,13.3,60.0,,,,,,6.0,,,,,,
Fe-content not given(estimated value). Fe-vacancy ordered temperture T<STR> =  515 K.,,,Tl0.4K0.3Fe1.7Se2,,,,"(Tl,K)xFeySe2",496.0,,,,,,,shape_03,24.8,,27.7,,,,26.25,,,,,,,,,,,,,
,,,La1.9Ca1.1Cu2O6-Z,,,,"(La,Ca)2CaCu2O6",,,,,,,,shape_01,,39.5,,,,,39.5,,,,,,,,,,,,,
,,,Mn2.91V0.09Si1,,,,Mn2.91V0.09Si1,,,,,,,,,,,,4.2,,,,,,,,,,,,,,,,
[gamma] from curve fitting of Cel(T). Pauli para [Kai] at 10 K = 5.26 E-4cm3/mol.  (dC/gamma*Tc) = 1.45,,86.0,Ga0.3V2Al20,3.3,,,GaxV2Al20,,,,,,,,shape_01,,1.5,,,,,1.5,,38.0,,,,,,,,,,,
,,,Bi1.8Pb0.2Sr2Ca1Cu2O8+y,,,,"(Bi,Pb)2Sr2CaCu2O8",,,,,,,,shape_01,,92.0,,,,,92.0,,,6700.0,5300.0,,,,,,,,,
,,,La0.92Y0.08Ru3Si2,,,,"(La,Y)Ru3Si2",,,,,,,,shape_01,6.13,,,,6.13,,6.13,,,,,,,,,,,,,
,,,C1Ta0.5W0.5,,,,C1Ta0.5W0.5,,,,,,,,,,10.1,,,,,10.1,,,,,,,,,,,,,
,,,La0.8Y0.2Fe0.992Mn0.008As1F0.11O0.89,,,,La0.8Y0.2Fe1-xMnxAsO0.89F0.11,,,,,,,,shape_01,,25.0,,,25.0,,25.0,,,,,,,,,,,,,
,,,Ir1V2,,,,,,,,,,,,,,1.39,,,,,1.39,,,,,,,,,,,,,
reentrant Tc2=4.07 K. FM order at Curie Temp.,6.47,,Ho1Rh4B4,,,,"(Er,Ho)Rh4B4",,,,,,,,,,,,,,,,,,,,,,,,,,,,
Tc is independent of Pt-doping,,,Pb2Sr2Ho0.5Ca0.5Cu2.94Pt0.06O8,,,,"Pb2Sr2(Ho,Ca)(Cu,Pt)3O8",,,8.0,,,,,,,,80.4,,,,80.4,,,,,,,,,,,,,
,,,La1Fe0.89Co0.11As1O1,,,,"LaO(Fe,Co)As",,,,,,,,,,,,,14.0,2.3,14.0,,,,,,,,,,,-50.0,,
impurity phase < 6%.  main impurity = CeB2C2,,,Ce1Ni2B2C1,,,,CeNi2B2C,,,,,,,,shape_01,,,,,0.1,,0.1,,25.0,,,,,,,,,,,
,,,Y0.85Ca0.15Ba2Cu4O8,,,,"(Y,Ca)Ba2Cu4O8",,,,,,,,shape_01,,90.0,,,,,90.0,,,,,,,,,,,,,
oxygen content by Rietveld analysis for 2125-structure. hole in sheet = 0.136.,,,La1.8Pr0.2Ca0.4Ba2Cu4.4O10.7348,,,,"(La,Pr)2CaBa2Cu5Oz",,,10.7348,,,,,shape_01,,35.4,,,,,35.4,,,,,,,,,,,,,
,,,Y0.9Ca0.1Ba1.8Nd0.2Cu3OZ,,,,"(Y,Ca)(Ba,Nd)2Cu3O7",,,,,,,,,81.3,84.6,,,,3.6,84.6,,,,,,,,,,,,,
M is PC(propylene carbonate). PC-content not given. basal spacing = 2.24 nm by co-intercalation of Li and PC.,,,Li0.16M1Zr1N1Cl1,,,,Li(PC)xZrNCl,,,,,,,,,,14.0,,,,,14.0,,,,,,,,,,,,,
"M = 4-aminopyridine . reaction (200C,11d ).",,,M0.51Ta1S2,,,,(M)0.51TaS2,,,,,,,,,,3.4,,,,,3.4,,,,,,,,,3.96,,,,
not-SC,,199.0,Ir0.9Pt0.1Te2,,,,Ir1-xPtxTe2,,,,,,,,,,,,2.0,,,,,4.76,,,,,,,,,,,
,,,Bi4Sr4Ca1Ho1Cu4O16+Y,,,,"Bi2Sr2(Ca,Ho)Cu2O8",,,,,,,,,,40.7,,,,,40.7,,,,,,,,,,,,,
Tc=5.04 K at P=27.6 GPa.,,,Cr0.1V0.9,,,,V9Cr1,,,,,,,,,,3.3,,,,,3.3,,,,,,,,0.062,,,,,
CRITICAL CONC.=0.40 FOR SM1-XPRXBA2CU3O7,,,Sm0.95Pr0.05Ba2Cu3OZ,,,,"(Sm,Pr)Ba2Cu3O7",,,,,,,,shape_01,,65.8,,,,,65.8,,,,,,,,,,,,,
,,,Nb3Al0.95Ga0.05,,,,"Nb3(Al,Ga)",,,,,,,,,,19.2,,,,,19.2,,,,,,,,,,,,,
spin gap = 20 K. spin gap temp T* = 20 K.,,,La2Cu1O4,,,,"(La,Sr)2CuO4",,,,,,,,shape_04,,,,1.5,,,,,,,,,,,,,,,,
F-content by WDS (not nominal).,,,Pr1Fe1As1F0.225O0.775,,,,"Pr(O,F)FeAs",,,,,,,,shape_01,,,50.0,,,,50.0,,,,,,,,,,,,,
,,,Nb2.919Hf0.081Al1,,,,"(Nb,Hf)3Al",,,,,,,,,,16.5,,,,,16.5,,,,,,,,,,,,,
,,,Bi2Sr2Ca0.5Y0.5Cu2O8.39,,,,"Bi2Sr2(Ca,Y)Cu2O8",,,8.39,,,,,shape_01,20.0,66.0,,,,,66.0,,,,,,,,,,,37.4,,
"Dielectric const, and optical conduct. are measured for THz E-field //ab. T<IM>= 170 K (I-M transition defined as isosbestic point ).",,,Rb0.75Fe1.6Se0.6S1.4,,,,"Rb0.75Fe1.6(Se,S)2",,,,,,,,shape_03,,,,8.0,,,,,,,,,,,,,,,,
,,,Mg0.97Na0.03B2,,,,"(Mg,Na)B2",,,,,,,,shape_01,,38.0,,,,,38.0,,,,,,,,,,,,,
,,,In0.8La3Sn0.2,,,,In0.8La3Sn0.2,,,,,,,,,,7.8,,,,,7.8,,,,,,,,,,,,,
,,,Hg1Ba2Y1Cu2O6+z,,,,HgBa2YCu2O6,,,,,,,,shape_02,,,,12.0,,,,,,,,,,,,,,,,
not SC,,,Sm1Fe1As1O1,,,,"SmFeAs(O,F)",131.0,,,,,,,shape_01,,,,5.0,,,,,,,,,,,,,,-11.8,,
,,,Mo6S8,,,,Mo6S8,,,,,,,,,,1.6,,,,,1.6,,,,,,,,,,,,,
nominal(Bi:Pb:Sr:Ca:Cu:Nd = 1.7:0.4:2.0:1.1:2.1:x ) x = 0.5. Jc(64K) = 147 A/cm2. RRR = 1.41. Nd maybe replaced by Ca,,,Bi1.7Pb0.4Sr2Ca1.1Cu2.1Nd0.5Oz,,,,"(Bi,Pb)2Sr2CaCu2NdxOz",,,,,,,,,76.2,,95.1,,,,85.65,,,81.69,,,,,,,,,,
"arc melted, slow cool",,,Be0.934Ni0.066,,,,Be0.934Ni0.066,,,,,,,,,,0.88,,,,,0.88,,,,,,,,,,,,,
,,,Fe0.5Co0.5Zr2,,,,"(Fe,Co)Zr2",,,,,,,,,,1.26,,,,,1.26,,,,,,,,,,,,,
,,,Y1Ba2Cu3O6.94,,,,YBa2Cu3O7,,,6.94,,,,4e-10,,,,,,,,,,,,,,,,,,,,,
two phase(MgB2 + BeB2),,,Mg0.7Be0.3B2,,,,"(Mg,Be)B2",,,,,,,,,,39.0,,,,,39.0,,,,,,,,,,,,,
,,,Bi2Sr2Ca0.6Y0.4Cu1.96Zn0.04O8+d,,,,"Bi2Sr2(Ca,Y)(Cu,Zn)2O8",,,,,,,,shape_01,,33.6,,,,,33.6,,,,,,,,,,,22.5,,
,,,Pu1Co0.1Rh0.9Ga5,,,,"Pu(Co,Rh)Ga5",,,,,,,,,,,,,10.2,,10.2,28.0,120.0,,,,,,,,,,,
,,,La1Fe1As1F0.11O0.89,,,,"La(O,F)FeAs",,,,,,,,shape_01,,27.3,,,,,27.3,,,,,,,,,,,-49.6,,
,,361.0,Pr2Cu1O4,,,3.68,Pr2CuO4,,,,,,,,,,,,,,,,,2.6,,,,,,,,,,,
,,,Sr1Co2Ge2,,,,SrCo2Ge2,,,,,,,,shape_01,,,,2.0,,,,,,,,,,,,,,,,
phase separation. another phase c=3.300.,,,Mg0.23Al0.77B2,,,,"(Mg,Al)B2",,,,,,,,,,5.1,,,,,5.1,,,,,,,,,,,,,
,,,C1W2,,,,W2C1,,,,,,,,,,2.74,,,,,2.74,,,,,,,,,,,,,
in-plane Hall coeff.,,,Bi2Sr1.76La0.24Cu1O6,,,,"Bi2(Sr,La)2CuO6",,,,,,,1.1,shape_03,,,24.0,,,,24.0,,,,,,,,,,,,,
,,,B2Hf1,,,,HfB2,,,,,,,,,,,,0.42,,,,,,,,,,,,,,,,
,,,Hg0.7Cr0.3Sr2Cu0.98Zn0.02O4+z,,,,"(Hg,Cr)Sr2(Cu,Zn)O4",,,,,,,,shape_01,,,,,60.0,,60.0,,,856.0,3580.0,,,,,,,,,
"P=1 for ab-plane, P=2 for c-axis in THC Fig",,,Y1Ba2Cu3O7-z,,,,YBa2Cu3O7,,,,,,,,,,90.0,,,,,90.0,,,,,,,,,,,,,
N-content = 1.012 by Rietvelt analysis. G-L parameter = 16.7.,,336.0,Zn1N1Ni3,,,,ZnNNi3,,,,,,,,,,,3.0,,,,3.0,0.96,13.0,,,308.90000000000003,18.5,,,,0.0069,,,
<111> films. carrier n = 8.4 E+21/cm3 (B/C = 5 %). Hc2 = 15.7T and Hirr = 9 T from linear approx.  in-plane thermal expansion = 0.48 %.,,,C1,,,,B-doped C,,,,,,,,,7.4,,11.4,,,,9.4,10.8,,,,,5.510000000000001,,,,,,,
,,,Bi0.1Sn0.9,,,,Sn1-xBix,,,,,,,,,,4.18,,,,,4.18,,,,,,,,,,0.0251,,,
"Hc2(0) by WHH for H//ab, Gurevich model for H//c. Anisotropy(Hc2) = 1.96 at t=0.9. T<STR> = 30.8 K.",,,Na1Fe0.99Co0.01As1,,,,NaFe1-xCoxAs,27.6,36.9,,28.7,45.5,0.544,,shape_03,,13.0,,,,,13.0,,,,,,,,,,,,,
,,,Gd0.6Ca0.25Mo0.15Ba2Cu3O6.761,,,,"(Gd,Ca,Mo)Ba2Cu3O7",,,6.761,,,,,shape_01,,83.7,,,,,83.7,,,,,,,,,,,,,
minor phese=Bi2212 semiconductor,,,Bi1.5Pb0.2Sr2Ca2Cu2.8Co0.2Oz,,,,"(Bi,Pb)2Sr2Ca2(Cu,Co)3Oz",,,,,,,,,,,,4.2,,,,,,,,,,,,,,,,
,,,Sr1.2Ba0.8Y1Cu2.8Al0.2O7.19,,,,"(Cu,Al)(Sr,Ba)2YCu2O7",,,7.19,,,,,,,,,,16.0,,16.0,,,,,,,,,,,,,
,,,Nd1.85Ce0.15Cu0.996Zn0.004O4,,,,"(Nd,Ce)2(Cu,Zn)O4",,,,,,,,shape_01,,18.1,,,,,18.1,,,,,,,,,,,,,
,,,Be13Pd1,,,,Be13Pd1,,,,,,,,,,,,1.0,,,,,,,,,,,,,,,,
PT(1000A)/ALOX(60A)/YBCO JUNCTION,,,Y1Ba2Cu3O7-Z,3.2,,,YBa2Cu3O7,,,,,,,,shape_04,74.0,83.0,,,,,83.0,,,,,,,,,,,,11.5,
,,,Mo0.93Pt0.17,,,,Mo0.93Pt0.17,,,,,,,,,,2.8,,,,,2.8,,,,,,,,,,,,,
,25.1,,Eu1Fe0.5As2P1.5,,,,"EuFe2(As,P)2",,,,,,,,shape_01,,,,2.0,,,,,,,,,,,,,,,,
,,,Cr0.05Nb0.95,,,,Nb1-xCrx,,,,,,,,,,6.66,,,,,6.66,,,,,,,,,,,,,
,,,Y5Os4Ge10,,,,Y5Os4Ge10,,,,,,,,,,8.68,,,,,8.68,,,,,,,,,,,,,
P-induced SC. Tc(max) = 35.4 at P=1.4 GPa.. T<SDW> = 139 (102) K at P = 0 (1.6) GPa obtained from the peak of (dR/dT).,,,Ba1Fe2As3,,,,BaFe2As2,,,,,,,,shape_03,,,35.4,0.0,,,35.4,,,,,,,,,,,,,
,,,Ba2Ca2Cu4O10-z,,,,CuBa2Ca2Cu3O10,,,,,,,,,,106.0,,,,,106.0,,,,,,,,,,,,,
"RRR = 100 . Tc(SP) = 3.46 K. SP (beta) = 1.65 mJ/mol.K4, (delta) = 0.135  mJ/mol.K6.",,,Tl1Ni2Se2,,,,TlNi2Se2,,,,,,,,shape_03,,,3.6,,3.69,,3.69,,40.0,,,,,,,,,,,
Curie-T from SUS.,,,Ga6Tb1,,,9.8,TbGa6,18.0,,,,,,,,,,,1.7,,,,,,,,,,,,,,,,
partially oxidiqed,,,Y0.8Ca0.2Ba2Cu3O6.5,,,,"(Y,Ca)Ba2Cu3Oz",,,6.5,,,,,shape_01,,,84.8,,,,84.8,,,,,,,,,,,,,
The Sample was deposited with Sm2CuO4 underlayer.,,,Sr0.95Nd0.05Cu1O2-d,,,,"(Sr,Nd)CuO2",,,,,,,,shape_05,,,,,,,,,,,,,,,,,,,,
"TP IS NOT INFLUENCED BY THE POROCITY,RH DEPENDS ON THE POROC",,,Er1Ba2Cu4O8,,,,ErBa2Cu4O8,,,,,,,,shape_01,73.0,78.0,,,,5.0,78.0,,,,,,,,,3.3,,7.52,,
not SC.,,,Sm1Fe1As1F0.05O0.95,,,,"Sm(O,F)FeAs",,,,,,,,,,,,4.91,,,,,,1930.0,,,,,,,,,,
,,,Ru0.75Nb0.25Sr2Gd1.4Ce0.6Cu2Oz,,,,"(Ru,Nb)Sr2(Gd,Ce)2Cu2Oz",,,,,,,,,23.0,,36.0,,,,29.5,,,,,,,,,,,21.9,,
"Phys.Let., 15(1965)108",,,K0.4O3W1,,,,,,,,,,,,,,1.5,,,,,1.5,,,,,,,,,,,,,
,,,Al0.2Si0.8V3,,,,Al0.2Si0.8V3,,,,,,,,,,15.7,,,,,15.7,,,,,,,,,,,,,
HC2ZERO in DB means Hc2(4.2K). ,,,Nb0.35Zr0.35Ti0.3,,,,Nb-Ti-Zr,,,,,,,,,,,,,,,,9.98,,,,,,,,,,,,
"Tc was measured by rf technique,pressure was changed at RT",,,La2Cu1O4+z,,,,La2CuO4,,,,,,,,shape_03,,28.0,,,,,28.0,,,,,,,,0.1,,,,,
,,,Pb3.9Ag1.1Bi6Se14,,,,(Pb1-xAgxSe)5(Bi2Se3)3,,,,,,,,shape_03,,,1.7,,,,1.7,,,,,,,,,,,,,
,,,Lu1Pd4B1C0.2,,,,LuPd4BC0.2,,,,,,,,,,10.0,,,,,10.0,,,,,,,,,,,,,
,,,Pr1Ba2Cu2Nb1O8-z,,0.001,2.85,PrBa2Cu3NbO8,10.0,,,,,,,,,,,,,,,,,,,,,,,,,,,
"M = isoquinoline. reaction(160C,28d ).",,,M1Ta1S2,,,,(M)TaS2,,,,,,,,,,2.5,,,,,2.5,,,,,,,,,,,,,
,,,Sm1Ba2Cu3O6.53,,,,SmBa2Cu3Oz,,,6.53,,,,,,,,,,,,,,,,30.58,,,,,,,205.0,,
ion implantation,,,C0.6Pd1,,,,C0.6Pd1,,,,,,,,,,1.3,,,,,1.3,,,,,,,,,,,,,
,,,Ag0.795Sn0.205,,,,Ag1-xSnx,,,,,,,,,,0.09,,,,,0.09,,,,,,,,,,,,,Info: Very Low Tc (<0.1K)
e-ph coupling const. = 0.518,,292.7,Mo3.29Zr96.71,,,,Zr1-xMox,,,,,,,,shape_01,,2.12,,,,,2.12,,3.58,,,,,,,,,,,
Analizing R(H) using fluctuation theory. BCS coherence = 44A,,,C60Rb3,,,,Rb3C60,,,,,,,,,,30.0,,,,,30.0,62.0,,,,320.0,2.4000000000000004,3.28,,,,,,
,,,Bi2Sr2Ca2Cu3OX,,,,BiSr2Ca2Cu3O10,,,,,,,,,,108.0,,,,,108.0,,,,,,,,1.6,,,,,
Tm>45 K,,,Gd1Ru3B2,,,,GdRu3B2,45.0,,,,,,,,,,,1.2,,,,,,,,,,,,,,,,
,,,Nb3Al0.5Ge0.5,,,,"Nb3(Al,Ge)",,,,,,,,,,17.4,,,,,17.4,,,,,,,,,,,,,
,,,Au0.2La0.8,,,,La1-xAux,,,,,,,,,,4.23,,,,,4.23,,,,,,,,,,,,,
not s/c upto 8 GPa,,,Sr11Ca8Cu24O41,,,,"(Sr,Ca)14Cu24O41",,,,,,,,shape_03,,,,2.0,,,,,,,,,,,,,,,,
,,,Y0.9Ca0.1Ba2Cu4O8,,,,"(Y,Ca)Ba2Cu4O8",,,,,,,,shape_01,,89.5,,,,,89.5,,,,,,,,,,,,,
"Bi:Sr:Ca:Cu=2.14:1.93:0.92:2.02, oxygen content not measured",,,Bi2Sr2Ca1Cu2O8+z,,,,Bi2Sr2CaCu2O8,,,,,,,,shape_03,85.0,,,,,,85.0,,,,,,,,,,,,,
"real conc. x = 0.032 in (Ba,K)(Fe1-xMx)2As2 by EPMA. (dC/Tc) = 73.49 mJ/mol.K2.  Tc defined as max of (dR/dT).",,,Ba0.5K0.5Fe1.9Ru0.1As2,,,,Ba0.5K0.5(Fe1-xRux)2As2,,,,,,,-5.444e-10,shape_03,,37.14,,,36.1,,37.14,,,,,,,,,,,,,
Tc(off) < 1.7 K.,,,La0.1Nd0.9Pt2.1B2.4C1.2,,,,"(La,Nd)Pt2B2C",,,,,,,,,,3.45,,,,,3.45,,,,,,,,,,,,,
oz = nominal value.,,,Hg0.4Pr1.1Sr2Ca0.5Cu2O7.9,,,,"(Hg,Pr)Sr2(Ca,Pr)Cu2O6",,,7.9,,,,,,,,,,76.0,,76.0,,,,,,,,,,,,,
Energy gaps by STM. small gap = 7.4 meV. large one = 20.7 meV (in DB),,,Bi2Sr1.9La0.1Cu1O6+z,11.0,,,"Bi2(Sr,La)2CuO6",,,,,,,,shape_03,,16.0,,,,,16.0,,,,,,,,,,,,20.7,
,,,Pr0.6Nd0.4Os4Sb12,,,,"(Pr,Nd)Os4Sb12",,,,,,,,shape_03,,0.89,,,,,0.89,0.132,,,,,,,,,,,,
POINT CONTACT(ELECTRODE=AL),,,Ba1Pb0.78Bi0.22O3,3.85,,,"Ba(Pb,Bi)O3",,,,,,,,shape_03,,10.3,,,,,10.3,,,,,,,,,,,,1.71,
"Curie T=-31.5K, 5.5K for H//C and H//ab, respectively, Figure shows Hirr(t) for H//C.",,,Er1Ni2B2C1,,,,ErNi2B2C,6.5,,,,,,,shape_03,,10.5,,,,,10.5,,,,,,,,,,,,,
ANN(400C). lattice term of SP: beta = 0.496 mJ/mol.K4,,,Fe1.03Se1,,,,FeSe,,,,,,,,,,,,0.6,,,,,1.3,,,,,,,,,,,
,,,Pr0.342Th0.658,,,,Th1-xPrx,,,,,,,,,,0.32,,,,,0.32,,,,,,,,,,,,,
"thin film, gap=4-4.3",,,Nd1.85Ce0.15Cu1O4,4.0,,,"(Nd,Ce)2CuO4",,,,72.0,,1300.0,,shape_04,,21.0,,,,,21.0,,,,,,,,,,,,,
,,,Nb1Ta2Sn1,,,,,,,,,,,,,,10.8,,,,,10.8,,,,,,,,,,,,,
,,,Ta1S1Se1,,,,"Ta(S,Se)2",,,,,,,,,,3.36,,,,0.12,3.36,,,,,,,,0.55,,,,,
,,,Y1Ir1Os1,,,,Y1Ir1Os1,,,,,,,,,,2.6,,,,,2.6,,,,,,,,,,,,,
"Electrochemical intercalated with a potential technique.See Mater. Res Bull. 29, 735 (1994).",,,La2Cu1O4.08,,,,La2CuO4+d,,,4.08,,,,,shape_01,,,42.0,,,,42.0,,,,,,,,,,,,,
magnetic order: Ferromagnetic,0.766,,Y0.12Er0.88Rh4B4,,,,"(Y,Er)Rh4B4",,,,,,,,,,8.74,,,,,8.74,,,,,,,,,,,,,
,,,Ca0.4Ba1.35La1.25Cu3O6.92,,,,"(La,Ca)(Ba,La)2 Cu3O7",,,6.92,,,,,,14.4,,,,,,14.4,,,,,,,,,,,,,
nominal compo: x=0.05 in MgC1.5-xBxNi3.,,,Mg1C0.885B0.04Ni3,,,,"Mg(C,B)Ni3",,,,,,,,,,,,,6.97,,6.97,,,,,,,,,,,,,
,,,La1.65Sr0.35Cu1O4-Y,,,,"(La,Sr)2CuO4",,,,,,,,,,,18.3,,,,18.3,,,,,,,,,,,,,
,,,Eu1.4Pr0.1Ce0.5Sr2Cu2Nb1O10-z,,,,"(Eu,Pr,Ce)2Sr2Cu2NbO10",,,,,,,,,,18.4,,,,,18.4,,,,,,,,,,,,,
beta(lattice term of SP) = 0.284 mJ/mol.K4,,,Y1Ba2Cu2.9907Zn0.0093O6.95,,,,"YBa2(Cu,Zn)3Oz",,,6.95,,,,,shape_03,,88.0,,,,,88.0,,5.8,,,,,,,,,,,
,,,Nb0.8Ga0.14Cr0.06,,,,"Nb0.8(Ga,Cr)0.2",,,,,,,,,,8.6,,,,,8.6,11.9,,,,,,2.1,,,,,,
,24.0,,Tl1Sr2Tb1Cu2O7,,,9.68,"TlSr2(Ca,Tb)Cu2O7",7.0,,7.0,,,,,shape_02,,,,,,,,,,,,,,,,,,,,
RRR = 1.67,,,La1Ru2.865Ni0.135Si2,,,,"La(Ru,Ni)3Si2",,,,,,,,shape_01,5.02,,,,5.02,,5.02,,,,,,,,,,,,,
,,,Y1Ba1Sr1Cu3O6.83,,,,YBaSrCu3Oz,,,6.83,,,,,shape_01,,58.5,,,,,58.5,,,,,,,,,,,,,
[cohere] calculated asuming anisotropy factor.,,,Sm1Fe1As1F0.07O0.93,,,,"Sm(O,F)FeAs",,,,37.0,,,,,,33.0,,,,3.0,33.0,,,,,,,7.0,,,,,,
"Anisotropy(H) = 3.5. (dC/gamma*Tc)=2.2. Energy gap from SP. 2gap-model, large one in in DB, small (2d/kTc) = 4.4. SP heat (beta)=0.00036 mJ/mol.K4. Hc1(T) measured by M vs H.",,,Fe1Se0.91S0.09,4.7,,,FeSe1-xSx,,18.8,,,,433.0,,shape_03,,,,,10.1,,10.1,,4.9,,,,,,,,,,,
,,,Ba0.65K0.35Bi1O3,,,,"(Ba,K)BiO3",,,,,,,,,,23.0,,,,,23.0,,,,,,,,0.8,,,,,
gap measured by STM using UHV-cleaved sample.,,,K0.5Ti1N1Cl1,15.0,,,KxTiNCl,,,,,,,,shape_01,,16.0,,,,,16.0,,,,,,,,,,,,10.2,
,,,Hg1Ba2Ca2Cu3Oz,,,,HgBa2Ca2Cu3Oz,,,,,,,,,126.0,132.0,138.0,,137.8,,132.0,,,,,,,,,,,,,
composition by EDS. RESN shows RES at 25 K. dressed DOS(N*) = 0.99 states/eV.atom.spin calculated from RESN and (dHc2/dT).,,,Pd27Zr73,,,,Zr1-xPdx,,,,,,,,,,2.6,,,,,2.6,,,172.0,,,,2.8600000000000003,,,,,,
,,,Y1Ba2Cu3O6.4,,,,YBa2Cu3Oz,,,6.4,,,,,,,,,,,,,,,,,,,,2.33,,,,,
,,,Gd1Ba2Cu3O7,,,,GdBa2Cu3O7,,,,,,,,,94.4,95.7,96.6,,,1.2,95.7,,,,,,,,,,,3.4,,
thermodynamic Hc(0) =  800  Oe. G-L parameter = 0.71,,,Nb0.025Ta0.975,,,,Ta1-xNbx,,,,,,,,,,4.465,,,,,4.465,993.0,,,,,,,,,0.0773,,,
,,,Nd1.32Ce0.27Sr0.41Cu1OY,,,,"(Nd,Ce,Sr)2CuO4",,,,,,,,shape_01,,,20.0,,,,20.0,,,,,,,,,,,,,
compound,,,Bi2Sr2Ca0.5Y0.5Cu2O8.33,,,,"Bi2Sr2(Ca,Y)Cu2O8",,,8.33,,,,,,,,,,40.0,,40.0,,,,,,,,,,,,,
,,,Ca0.8Cd0.2La1Ba1Cu3Oz,,,,"(Ca,Cd)(La,Ba)2Cu3O7",,,,,,,,shape_01,75.0,76.0,76.9,,,,76.0,,,,3270.0,,,,,,,,,
,,,Y1Ba2Cu2.9Zn0.1O6.94,,,,"YBa2(Cu,Zn)3Oz",,,6.94,,,,,,,57.0,,,,,57.0,,,,,,,,,,,,,
"Anomalous transport inside the nematic phase has been observed, influenced by both changes in the electronic structure and the scattering with the lattice and spin fluctuations.",,,Fe1Se0.89S0.11,,,,FeSe0.89S0.11,,,,,,,7e-09,shape_03,,,,,,,10.64,,,,,,,,,,,,,
Li-intercalated layered Nb-oxide.,,,Li0.62Rb1Ca2Nb3O10,,,,LixRbCa2Nb3O10,,,,,,,,,,,,,2.7,,2.7,,,,,,,,,,,,,
,,,B2Ta1,,,,B2Ta1,,,,,,,,,,,,1.28,,,,,,,,,,,,,,,,
,,362.0,Y1.1Ba1.9Cu3O7-Z,,,,"Y(Ba,Y)2Cu3O7",,,,,,,,,,92.0,,,,,92.0,,14.1,,,,,,,,,,,
,,,Y1Ba1Sr1Cu3O6.8,,,,"Y(Ba,Sr)2Cu3O7",,,6.8,,,,,shape_01,82.0,,85.0,,,,83.5,,,,,,,,,,,,,
Ca-content shows nominal value,,,Hg1.4Tl0.6Ba2Y0.4Ca0.6Cu2O8-z,,,,"(Hg,Tl)2Ba2(Y,Ca)Cu2O8",,,,,,,,,,69.4,,,,,69.4,,,,,,,,,,,,,
,,,Pb1.4V0.6Sr2Ca0.5Y0.5Cu3Oz,,,,"(Pb,V)2Sr2(Ca,Y)Cu3Oz",,,,,,,,shape_01,,40.0,75.0,,,,40.0,,,,720.0,,,,,,,,,
,,,Tl1,,,,Tl1,,,,,,,,,,2.38,,,,,2.38,,,,,,,,,,,,,
anisotropy factor(Rc/Rab at 100K)=1000,,,Y1Ba2Cu3O6.25,,,,YBa2Cu3Oz,,,6.25,,,,,shape_03,,,,4.2,,,,,,,,,,,,,,,,
Curie T shows FM Curie T,135.8,,Gd1Sr2Ru0.95Cu2.05O8,,,,"GdSr2(Ru,Cu)Cu2O8",,,,,,,,shape_01,12.6,,39.5,,,,26.05,,,,,,,,,,,,,
,,,Sm0.7Pr0.3Ba2Cu3O6.95,,,,"(Sm,Pr)Ba2Cu3O7",,,6.95,,,,,shape_01,,11.9,,,,,11.9,,,,4.1,,,,,,,,,
semiconductor,,,Y1Ba2Cu3O6.35,,,,YBa2Cu3Oz,,,6.35,,,,,,,,,,,,,,,,,,,,,,,170.0,,
,,,Ba1.6Sr0.4Yb0.6Ca0.4Cu3O6.25,,,,"Cu(Ba,Sr)2(Yb,Ca)Cu2O6",,,6.25,,,,,,,,,,53.0,,53.0,,,,,,,,,,,,,
,,,La1.73Sr0.27Cu0.94Ni0.06O4,,,,"(La,Sr)2(Cu,Ni)O4",,,,,,,,shape_01,,,,,34.4,,34.4,,,,,,,,,,,,,
,,,La1.5Yb0.5Ba1.5Ca1Cu5O11.785,,,,"La2(La,Ba,Yb,Ca)Ba2Cu5Oz",,,11.785,,,,,shape_01,76.0,,,,,,76.0,,,,,,,,,,,,,
"majority of doping Ti form impurity phase, not introduce in MgB2 matrix.",,,Mg0.95Ti0.05B2,,,,"(Mg,Ti)B2",,,,,,,,,,38.5,,,,,38.5,,,,,,,,,,,,,
,,,Dy1Ba2Cu3O7-y,,,,DyBa2Cu3O7,,,,,,,,shape_01,,95.1,,,,2.4,95.1,,,,,,,,,,,,,
Tc defined as Tc(on).  sample has maximum-Tc for this system.,,,Sr1Fe1.57Ir0.43As2,,,,"Sr(Fe,Ir)2As2",,,,,,,,shape_01,,,24.2,,,,24.2,,,,,,,,,,,,,
,,,Ru0.445V0.555,,,,V1-xRux,,,,,,,,,,3.48,,,,,3.48,,,,,,,,-0.049,,,,,
,,,Nd1.4Ce0.2Sr0.4Cu0.985Zn0.015O4-Z,,,,,,,,,,,3.17e-09,,,,,2.0,,,,,,,,,,,,,,36.0,,
B-doped diamond. grain size = a few micron-meter. carrier n => 2E+21 /cm3. d(lnTc)/dP = 0.0279 /GPa.,,,C1,,,,B-doped diamond,,,,,,,,,,2.9,4.0,,,,2.9,3.4,,,,,10.0,1.7,-0.0642,,,,,
,,,Er1Ni1.9Fe0.1B2C1,,,,"Er(Ni,Fe)2B2C",5.47,,,,,,,,,,,,,,,,,,,,,,,,,,,
,,,C0.6Zr0.4,,,,C0.6Zr0.4,,,,,,,,,,,,1.28,,,,,,,,,,,,,,,,
0.2% Mg impurity phase. STM using Au-tip. Gapene=1.24 estimated from gap=2.0 meV at 2.5 K.,,,B2Mg1,1.24,,,MgB2,,,,,,,,shape_01,,37.5,,,,,37.5,,,,,,,,,,,,,
about 10% of C are replaced by Cu atoms.,,,Ba1.1Sr0.9Cu1.1C0.9O4.9+z,,,,"(Ba,Sr)2CuO2(CO3)",,,,,,,,,26.0,,40.0,,26.0,,26.0,,,,,,,,,,,,,
"ANN(1 atm O2,500C)",,,Bi2Sr2Ca1Cu2O8+Z,,,,Bi2Sr2CaCu2Oz,,,,,,,,shape_03,,,,,85.0,,85.0,,,,,,,,,,,,,
,,,Bi1V3,,,,Bi1V3,,,,,,,,,,,,4.2,,,,,,,,,,,,,,,,
,,,Ho1Ni2B2C1,,,,HoNi2B2C,,,,,,,,,,7.8,,,,,7.8,,,,,,,,,,,,,
