Repository: Tejasvini595/superconductor_deepset

## Overview

This repository contains the official implementation of **"From Individual Elements to Macroscopic Materials: In Search of New Superconductors via Machine Learning"**.

The code implements a **DeepSet neural network** for predicting the critical temperature (Tc) of superconducting materials based solely on their chemical composition. By explicitly enforcing permutation invariance, the DeepSet architecture avoids artifacts associated with arbitrary element ordering and provides a physically meaningful framework for learning composition–property relationships in superconducting materials.

File: data/superconductors_kaggle_ready_v2.csv (part 48 of 87)
comment,curiet,debyet,element,gapene,kaizero_value,moment_value,name,neelt,nhc2zero_value,oz,pcohere_value,phc2zero_value,ppenet_value,rh300,shape,t1_value,t2_value,t3_value,tcn_value,tcsus_value,tcwidth_value,critical_temp_K,upper_critical_field_0K_T,gamma_sommerfeld_mJmolK2,resistivity_normal_uOhmcm,resistivity_roomtemp_uOhmcm,penetration_depth_nm,coherence_length_nm,dhc2dt_TK,dtcdp_KGPa,density_gcm3,lower_critical_field_0K_T,thermopower_300K_uVK,energy_gap_meV,data_quality_flag
,,,Cu0.05Ir1Te2,,,,CuxIrTe2,,,,,,,,shape_01,,,2.85,,,,2.85,,,,,,,,,,,,,
film thickness=1200 A. ,,,La1.85Sr0.15Cu1O4,,,,"(La,Sr)2CuO4",,,,,,,,shape_05,,,27.0,,,,27.0,,,,,660.0,,,,,,,,
dc susceptibility shows Tc=340K,,,Pb2C1Ag2O6,,,,PbCO3.2PbO+Ag2O,,,,,,,,,310.0,323.0,333.0,,340.0,,323.0,,,,,,,,,,,,,Likely Error: Anomalous Tc (323K/340K?)
Interdiffused layer between YBCO/LSMO and the sustrates of STO and LSAT is largely attributed to a modified YBCO layer.,,,Y1Ba2Cu3La0.67Sr0.33Mn1O3OO7,,,,"YBa2Cu3O7-d, LSMO",,,,,,,,shape_05,,,,,,,80.3,,,35900000.0,,,,,,,,,,
"not SC. x<cr> for SC = 0.022 in La1-xCexNiC2. N(0) calculated from SP{gamma} data, which in not given.",,,La0.975Ce0.025Ni1C2,,,,"(La,Ce)NiC2",,,,,,,,shape_01,,,,0.4,,,,,,,,,,,,,,,,
,,,Ga1Sr2Tm0.65Ca0.35Cu2O7,,,,"GaSr2(Tm,Ca)Cu2O7",,,,,,,,shape_01,,,,,47.0,,47.0,,,,,,,,,,,,,
,,,Y1La0.2Ba1.8Cu3O7.74,,,,"Y(La,Ba)2Cu3Oz",,,7.74,,,,,,,89.1,,,,,89.1,,,,,,,,,,,,,
mag/str transition at 80 K.,,,Sr1Fe1.88Ni0.12As2,,,,"Sr(Fe,Ni)2As2",,,,,,,,shape_03,,8.1,,,5.75,3.81,8.1,,,,,,,,,,,,,
,,,Gd1Ba2Cu3Oz,,,,GdBa2Cu3Oz,,,,,,,,,,,90.52,,,,90.52,,,,,,,,,,,,,
,,,La1Fe0.99925Mn0.00075As1F0.11O0.89,,,,"La(Fe,Mn)AsO0.89F0.11",,,,,,,,shape_01,,14.4,,,,,14.4,,,,,,,,,,,,,
,,,Ba1Ti2Sb1.4Bi0.6O1,,,,"BaTi2(Sb,Bi)2O",,,,,,,,shape_01,,,,,2.59,,2.59,,,,,,,,,,,,,
,,,Tm1Ni1.94Co0.12B2C1,,,,"Tm(Ni,Co)2B2C",,,,,,,,shape_01,,5.9,,,,,5.9,,,,,,,,,,,,,
,,,Lu1Ba2Cu3O7,,,,LuBa2Cu3O7,,,,,,,,shape_01,,90.8,,,,,90.8,,,,,,,,,,,,,
quench condensed at 0.4 K ,,,Pb0.9Zn0.1,,,,Pb0.9Zn0.1,,,,,,,,,,7.12,,,,,7.12,,,,,,,,,,,,,
,,,Y1Ba2Cu2.8Ni0.2O7,,,,"YBa2(Cu,Ni)3O7",,,,,,,,shape_01,,63.5,,,,1.5,63.5,,,,,,,,,,,,,
,,,Cr0.21Si1V2.79,,,,Cr0.21Si1V2.79,,,,,,,,,,,,14.0,,,,,,,,,,,,,,,,
,,,Cd1Hg1,,,,Cd1Hg1,,,,,,,,,,,,1.77,,,,,,,,,,,,,,,,
,,,Y1Ba2Cu2.94Fe0.06H1.3O7,,,,"YBa2(Cu,Fe)HxO7",415.0,,,,,,,,,,,,,,,,,,,,,,,,,,,
"ANN(300C,7d in O20.01%-Ar). TP300 = TP(290K). P determined from TP(290K) using TP(290K)-p relation.",,,Hg1Ba2Cu1O4+z,,,,HgBa2CuOz,,,,,,,,,,,,,91.0,,91.0,,,,,,,,,,,7.0,,
(dC/gamma*Tc) = 1.60. R(T) = R0 + A*T^n: n = 1.92,,309.0,Ir0.68Rh0.27Te2,,,,Ir0.95-xRhxTe2,,,,,,,,shape_01,,4.02,,,,,4.02,,7.79,,,,,,,,,,,
,,,La1.79Sr0.21Cu1O3.99,,,,"(La,Sr)2CuO4",,,3.99,,,,,shape_01,,,,,,,,,,,,,,,,,,,,
"thickness = 1000A. ANN(650C, 5.0E-7 Torr < P(O2) < 1.0E-6 Torr)",,,La1.85Ce0.15Cu1O4,,,,"(La,Ce)2CuO4",,,,,,,1.8e-10,shape_04,10.0,,,,,,10.0,,,,,,,,,,,,,
"O(18)=92%, Tc shift=1.04K",,,Y1Ba2Cu3.975Fe0.025O8,,,,"YBa2(Cu,Fe)4O8",,,,,,,,,,64.6,,,64.6,,64.6,,,,,,,,,,,,,
,,,Pr1Pt2B2C1,,,,PrPt2B2C,,,,,,,,,,6.0,,,,,6.0,,,,,,,,,,,,,
,,,Bi1Pb1Sr2Y0.6Ca0.4Cu2O8,,,,"(Bi,Pb)2Sr2(Y,Ca)Cu2O8",,,,,,,,,,83.0,,,,,83.0,,,,,,,,,,,,,
"X=0.18 BY ICP,PENET FOR H//C-AXIS. Hc(0)=2170 Oe ",,,La1.8Sr0.2Cu1O4,,,,"(La,Sr)2CuO4",,,,,,2830.0,,shape_03,,,29.8,,,,29.8,,,,,,,,,,,,,
untwinned sample,,,Y1Ba2Cu3O6.93,,,,YBa2Cu3O7-d,,,6.93,,,,,shape_03,,93.2,,,,0.15,93.2,,,,,,,,,,,,,
,,,Tm1Ba2Cu3O6.95,,,,"(Tm,Pr)Ba2Cu3O7",,,6.95,,,,,shape_01,,89.0,,,,,89.0,,,,4.42,,,,,,,,,
,,,Bi1Sr0.85Nd0.15Cu1OY,,,,"Bi2(Sr,Nd)3Cu2O8",,,,,,,,,,13.56,,,,,13.56,,,,,,,,,,,,,
,,,Y1Ba2Cu2.91Zn0.09O6.63,,,,"YBa2(Cu,Zn)3O7-y",,,6.63,,,,,shape_03,,,,,,,,,,,,,,,,,,,,
using natural abundance of B(=10.8). delta-C/gamma*Tc = 2.3,,1000.0,B2.75Be1,,,,BeB2.75,,,,,,,,shape_01,,0.72,,,,,0.72,,,,,,,,,,,,,
beta-FeSe type,,,Mn0.3Fe0.7Se0.85,,,,"(Mn,Fe)Se0.85",,,,,,,,,,9.7,,,,,9.7,,,,,,,,,,,,,
,,370.0,Eu1Ba2Cu3O7-Z,,,,EuBa2Cu3O7,,,,,,,,shape_01,,,,,,,,,12.9,,,,,2.86,,,,,,
not s/c,,,H0.73Pd1,,,,PdHx,,,,,,,,,,,,1.17,,,,,,,,,,,,,,,,
,,,La1.69Sr0.31Cu0.94Ni0.06O4,,,,"(La,Sr)2(Cu,Ni)O4",,,,,,,,shape_01,,,,4.0,,,,,,,,,,,,,,,,
,,,Bi2Sr2Dy1.64Ce0.36Cu2O10.26,,,,"Bi2Sr2(Dy,Ce)2Cu2O10",,,10.26,,,,,shape_01,,27.0,,,,,27.0,,,,,,,,,,,,,
,,,Nb0.45Re0.55,,,,Nb0.45Re0.55,,,,,,,,,,6.2,,,,,6.2,,,,,,,,,,,,,
,,,Sr1Fe1.72Zn0.08Co0.2As2,,,,"Sr(Fe,Zn,Co)2As2",,,,,,,,shape_03,,9.41,,,,,9.41,,,,,,,,,,,,,
,,,Tl0.5V0.5Sr2Ca1Cu2Oz,,,,"(Tl,V)Sr2CaCu2Oz",,,,,,,,,57.0,,110.0,,,,83.5,,,,3.2,,,,,,,,,
"Jc(T=5K,H=0.56T) = 2.1 E+6 A/cm2",,,Mg0.9Zr0.1B2,,,,"(Mg,Zr)B2",,,,,,,,,,37.3,,,,,37.3,20.0,,,,,3.9,0.56,,,,,,
,,,Nb2.85V0.15Au1,,,,,,,,,,,,,,8.4,,,,,8.4,,,,,,,,,,,,,
,,,V50Ti49Ta1,,,,,,,,,,,,,,4.51,,,,,4.51,,,,,,,,,,,,,
spin-orbit parameter = 0.2 from fitting Hc2(T).,,,Ga0.222V0.778,,,,V1-xGax,,,,,,,,shape_01,,12.3,,,,0.45,12.3,17.8,,,,,,4.3,,,,,,
,,,Zr1Rh1Si1,,,,ZrRhSi,,,,,,,,,,10.3,,,,,10.3,,,,,,,,,,,,,
Jc = 4E+3 A/cm2,,,Li1Ti2O4,,,,LiTi2O4,,,,,,,,shape_03,,10.7,,,,,10.7,,,,,200.0,1.9,,,,0.023,,,
dTc/dx = 7 K/at%V,,,Li1Fe0.993V0.007As1,,,,"Li(Fe,V)As",,,,,,,,shape_03,12.6,,,,12.2,,12.2,,,,,,,,,,,,,
Data shows for P = 21.5 GPa,,,Ce1Au2Si2,,,,CeAu2Si2 (P=21.5GPa),,,,,,,,shape_03,,,,0.0,,,,,,,,,,,,,,,,
"Major= 1212 , Minor = 1201  , Minor = CSCO  , CSCO = Ca0.3Sr0.7CuO2",,,Tl0.7La0.3Sr2Ca0.8Cr0.2Cu2O7,,,,(Tl0.7La0.3)Sr2Ca0.8Cr0.2Cu2O7,,,,,,,,,50.0,,83.0,,50.0,33.0,50.0,,,,,,,,,,,,,
compositions by ICP. energy gap by NMR.,,,Mg9.3Ir19B16.7,3.0,,,Mg10Ir19B16,,,,,,,,,,5.8,,,,,5.8,,,,,,,,,,,,,
,,,As2Pd5,,,,As2Pd5,,,,,,,,,,0.46,,,,,0.46,,,,,,,,,,,,,
quench from 650C,,,Y1Ba2Cu3O6.63,,,,YBa2Cu3O7,,,6.63,,,,,,45.0,51.0,53.0,,51.0,,51.0,,,,,,,,,,,,,
zero-field muon-SR measured.,,,La1.87Sr0.13Cu0.9925Zn0.0075O4,,,,"(La,Sr)2(Cu,Zn)O4",,,,,,,,shape_01,,,,,21.02,,21.02,,,,,,,,,,,,,
"Unifying the origins of the upper critical field with the orbital and the paramagnetic effect, comprehensive understanding of Hc2 has been proposed on 2D NbSe2.",,,Nb1Se2,,,,NbSe2,,,,,,,,shape_03,,,,,,,6.2,,,,,,7.85,,,,,,,
O-content by TGA. O2-ANN at 500 C. el-density by P-annihilation = 1.017,,,Y0.8Ca0.2Ba2Cu3O6.51,,,,"(Y,Ca)Ba2Cu3O7",,,6.51,,,,,shape_01,,62.6,,,,,62.6,,,,,,,,,,,,,
,,,Ge1,,,,Ge1,,,,,,,,,,,,0.05,,,,,,,,,,,,,,,,
,,,B2Mg1,,,,MgB2,,,,,,,,,,38.4,,,,,38.4,,,,,,,,,,,,,
not s/c. multi-phase.,,,Mg0.5Li0.5B2,,,,"(Mg,Li)B2",,,,,,,,,,,,4.5,,,,,,,,,,,,,,,,
small amount of Bi2212 phase exists,,,Bi1.6Pb0.4Sr2Ca2Cu3O10.11,,,,"(Bi,Pb,V)2Sr2Ca2Cu3O10",,,10.11,,,,,,,105.3,,,,,105.3,,,,,,,,,,,,,
FITTING C=AT**(-2)+BT +CT**3,,435.0,Y1Ba2Cu3O7,,,,YBa2Cu3O7,,,,,,,,,,91.5,,,,,91.5,,6.65,0.695,,,,,,5.2,,,,
"impurity phase=LiCuO2,Y2BaCuO5",,,Y1Ba2Cu3Li0.08O7-z,,,,YBa2Cu3LixO7,,,,,,,,,,89.2,,,,,89.2,,,,,,,,,,,,,
,,,La1.8Sr0.2Cu0.99Zn0.01O4,,,,"(La,Sr)2(Cu,Zn)Oz",,,,,,,,shape_03,,,27.0,,,,27.0,,,,,,,,,,,,,
,,,Nb3Sn0.8In0.2,,,,"Nb3(Sn,In)",,,,,,,,,,17.8,,,,,17.8,,,,,,,,,,,,,
Annealed at 300C in O2 flow,,,Y0.4375La0.2625Pr0.3Ba2Cu3O7-z,,,,"(Y,La,Pr)Ba2Cu3O7",,,,,,,,shape_01,,28.9,,,,,28.9,,,,,,,,,,,,,
not SC,,,Pr1Ba1.8Sr0.2Cu3O6.97,,,,"Pr(Ba,Sr)2Cu3O7",18.8,,6.97,,,,,shape_01,,,,4.0,,,,,,,,,,,,,,,,
"Isotope effect, 78% exchange of <18>O . Pseudogap Temp. = 53.7 K",,,La1.76Sr0.2Ho0.04Cu1O4,,,,"(La,Sr,Ho)2CuO4",,,,,,,,,,,,,27.3,,27.3,,,,,,,,,,,,,
cleaved sample(d=20 micron-m).,,,Ba1Fe1.3Ru0.7As2,,,,"Ba(Fe,Ru)2As2",,,,,,,,shape_01,,19.6,,,,,19.6,,,,,,,,,,,,,
"(Ca,La)Fe2.00As1.970. Two-step SC-transition, lower Tc = 20.0 K.",,,Ca0.891La0.109Fe2As2,,,,"(Ca,La)Fe2As2",,,,,,,,shape_03,,,45.4,,,,45.4,,,,,,,,,,,,,
SEMICON-LIKE,,,Bi2Sr1.6La0.4Cu1O6.26,,,,"Bi2(Sr,La)2CuO6",,,6.26,,,,,shape_01,,,,,,,,,,,,,,,,,,,,
,,,Ga0.33Sr2Y1Cu2.67Oz,,,,"(Ga,Cu)Sr2YCu2Oz",,,,,,,,shape_01,,25.0,,,,,25.0,,,,,,,,,,,,,
SP-heat measured down to 0.38 K,,,U2Pt0.8Rh0.2C2,,,,"U2(Pt,Rh)C2",,,,,,,,shape_01,,,,0.38,,,,,,,,,,,,,,,,
dTc/dp in K/Gpa. Hydrostatic pressure.,,,La0.76Ce0.24Ru2,,,,"(La,Ce)Ru2",,,,,,,,,,1.468,,,,,1.468,,,,,,,,-0.072,,,,,
,,,La0.8Y0.2Fe0.995Mn0.005As1F0.11O0.89,,,,"(La,Y)(Fe,Mn)As(O,F)",,,,,,,,shape_01,,25.7,,,,,25.7,,,,,,,,,,,,,
"impurity phases: FeAs, Sr2VO4. Hc2 and Hirr defined as 0.9Rn and 0.1Rn, respectively.",,,Sr4V2Fe2As2O6,,,,Sr4V2O6Fe2As2,,,,,,,,,31.0,,37.2,,31.5,,31.5,302.0,,,,,,11.3,,,,,,
"211 PHASE INCLUDED,HC(0)=0.78 T, G-L PARAMETER=63",,,Y1Ba1.97Cu2.55Au0.13OX,,,,"YBa2(Cu,Au)3O7",,,,,,,,shape_02,,93.3,,,,1.0,93.3,,,,,,,1.5,,,,,,
impurity phase (20%Sb),10.0,,Sb2Yb1,,-1.7e-07,,YbSb2,,,,,,,,,,1.3,,,,,1.3,,,,,,,,,,,,,
,,,Bi1C1,,,,Bi1C1,,,,,,,,,,,,0.3,,,,,,,,,,,,,,,,
,,,Hg0.7Cr0.3Sr2Cu1O4.6,,,,"(Hg,Cr)Sr2CuO4",,,4.6,,,,,shape_01,53.0,,,,53.0,,53.0,,,,,,,,,,,,,
,,,Y0.8Pr0.2Ba2Cu3O7-Z,,,,"(Y,Pr)Ba2Cu3O7",,,,,,,,shape_01,63.0,,,,65.0,,65.0,,,,,,,,,,,,,
polymer polysulfur nitride,,,N1S1,,,,N1S1,,,,,,,,,,0.26,,,,,0.26,,,,,,,,,,,,,
"Cu-content from XRD. [gap], [penet] calculated from muon-SR data.",,,Cu0.064Ti1Se2,,,,CuxTiSe2,,,,,,,,,,3.62,,,,,3.62,,,,,480.0,,,,,,-56300.0,,
,,,Sr1.7K0.3Cu1C1O5,,,,"(Sr,K)2Cu(O2,CO3)",,,,,,,,,,,,,16.0,,16.0,,,,,,,,,,,,,
,,,La1.2Ba1.5Ca0.3Cu3O6.72,,,,"(La,Ba,Ca)3Cu3O6",,,6.72,,,,,shape_01,,,,,27.0,,27.0,,,,,,,,,,,,,
,,,La1.8Sr0.2Cu0.983Zn0.017O4,,,,"(La,Sr)2(Cu,Zn)O4",,,,,,,,,,19.8,,,,,19.8,,,,,,,,,,,,,
,,290.0,Ti0.595V0.255Al0.15,,,,Ti-V-Al,,,,,,,,,,2.36,,,,,2.36,,7.54,,,,,,,,,,,
,,,Y1Ba2Cu3O7-Z,,,,YBa2Cu3O7,,,,,,,,,,,,,,,,,,,,,,,,,,,,
,,,Mo64Re16P10B10,,,,"(Mo,Ru)8PB",,,,,,,,,,8.71,,,,,8.71,,,,,,,2.42,,,,,,
,,,Pb0.5Sr1Ba1Y0.75Ca0.25Cu2.5OZ,,,,,,,,,,,,,53.0,,70.0,,,,61.5,,,,8.0,,,,,,,,,
"P-induced SC. Tc depends on pressurizing path. (A): P increases at RT, (B): P increases at 4.2 K. Tc shows Tc(max) = 5.5 K (P=11GPa).",,,Ge1,,,,Ge,,,,,,,,,,5.5,,0.0,,,5.5,,,,,,,,,,,,,
DTC/DP IN K/GPA,,,Eu0.9Pr0.1Ba2Cu3O7-Z,,,,"(Eu,Pr)Ba2Cu3O7",,,,,,,,,74.0,77.8,81.7,,,,77.8,,,,,,,,1.0,,,,,
Tc(Al) = 1.17 K,,,Al0.998Mn0.002,,,,Al1-xMnx,,,,,,,,,,0.262,,,,,0.262,,,,,,,,,,,,,
T<CDW> = 106.5 K,,,Nd0.9La0.1Ni1C2,,,3.56,Nd1-xLaxNiC2,16.1,,,,,,,shape_01,,,,1.8,,,,,,,,,,,,,,,,
,,,Sc0.5V0.5,,,,V1-xScx,,,,,,,,,,7.03,,,,,7.03,,,,,,,,,,,,,
"granular, grain size = 310 A. Tc not shown(about 18.8 K).",,,K3C60,,,,K3C60,,,,,,,,,,,,,,,,28.0,,,,,,2.18,,,,,,
"impurity phase included , R=not ero at 4.2K",,,Sr0.7Y0.3Cu1O2,,,,"(Sr,Y)CuO2",,,,,,,,,,,32.6,,,,32.6,,,,,,,,,,,,,
Film. prepared under P(O2) = 1 E-7 Torr . not SC. Fig. shows M-I transition temperature vs P.,,,Ti4O7,,,,Ti4O7,,,,,,,,,,,,0.0,,,,,,,,,,,,,,,,
eutectic,,,As1Pb1,,,,As1Pb1,,,,,,,,,,8.4,,,,,8.4,,,,,,,,,,,,,
,,,Pd1Si1,,,,Pd1Si1,,,,,,,,,,0.93,,,,,0.93,,,,,,,,,,,,,
,,,Y1Ba2Cu2.82Ni0.18O7-Z,,,,"YBa2(Cu,Ni)3O7",,,,,,,,shape_01,,,,,,,,,,,,,,,1.4,,,,,
,,,Pb3Y1,,,,YPb3,,,,,,,,,,4.72,,,,,4.72,,,,,,,,,,,,,
"2 weeks annealed  sample, THCFIG(p=1) for in-plane conductivity, p=2 for out-of-plane",,,Y1Ba2Cu3O7-y,,,,YBa2Cu3O7-y,,,,,,,,shape_03,92.7,,,,,,92.7,,,,,,,,,,,,,
no-oxygenation,,,Fe0.3Ba1Sr1Y1Cu2.7O7+z,,,,"(Fe,Cu)BaSrYCu2O7",,,,,,,,shape_01,7.8,,,,,,7.8,,,,,,,,,,,,,
super structure was detected,,,Y1Ba2Cu3O6.69,,,,YBa2Cu3O7,,,6.69,,,,,shape_01,,,,,97.0,2.0,97.0,,,,,,,,,,,,,
"impurity phase: Bi, Bi2O3",,,Bi3.9Cu0.1S3O4,,,,Bi4-xCuxO4S3,,,,,,,,,,,3.0,,,,3.0,,,,,,,,,,,,,
NMR of Nb< 93 > measured,,202.0,Nb0.5Zr0.5,,,,Nb1-xZrx,,,,,,,,,,9.7,,,,,9.7,,8.5,,,,,,,,,,,
Co-valence determined using redox titration. The amount of H2O not given. Tc vs Co-valence were measured.,,,Na0.35Co1H2.6O3.3,,,,Nax(H3O)zCO2:yH2O,,,,,,,,shape_01,,,,,4.8,,4.8,,,,,,,,,,,,,
,,,Ba0.7Rb0.3Ti2Sb2O1,,,,Ba1-xRbxTi2Sb2O,,,,,,,,shape_01,,5.93,,,,,5.93,,,,,,,,,,,,,
,,,Sc2Fe3Si5,,,,Sc2Fe3Si5,,,,,,,,,,4.52,,,,,4.52,,,,,,,,,,,,,
,,592.0,V0.045Cr0.855Al0.1,,,,V-Cr-Al,,,,,,,,,,,,1.5,,,,,2.64,,,,,,,,,,,
,,,La1Er1Ba2Ca2Cu6O14.122,,,,"(La,Er)2Ba2CaxCu4+xOz",,,14.122,,,,,shape_01,79.0,,,,,,79.0,,,,,,,,,,,,,
Tc depends on the pressure medium used and on the compression process.,,,Nb1,,,,Nb,,,,,,,,,,9.2,,,,,9.2,,,,,,,,,,,,,
"STM measurement. Two gaps. gap = 1.6 meV(in DB) and 0.9 meV, (2d/kTc) 3.72 (in DB)  and 2.09. magnetic field dependence of gap also measured.",,,Ga41Mo1,3.72,,,MoGa41,,,,,,,,,,,10.0,,10.0,,10.0,,,,,,,,,,,,1.6,
density(theoretical)=3.14 g/cm3,,,Sr1Al1Si1,,,,"Sr(Al,Si)2",,,,,,,,,,4.2,,,,,4.2,,,,,,,,,,,,,
,,,Nd1Ba2Cu3OZ,,,,NdBa2Cu3O7,,,,,,,,,,,87.63,,,,87.63,,,,,8020.0,,,,6.746,,,,
,,,Ho1Ba2Cu4O8,,,,RBa2Cu4O8,,,,,,,,,,76.2,,,,,76.2,,,,,,,,,,,,,
ANN(750 C),,,La0.4Sm0.6Bi1S2F0.5O0.5,,,,"(La,Sm)(O,F)BiS2",,,,,,,,shape_01,,4.2,,,3.75,,4.2,,,,,,,,,,,,,
,,,Ce1Co1In5,,,,CeCoIn5,,17.0,,,37.0,,,shape_03,,2.3,,,,,2.3,,,,,,,,,,,,,
optimal oxygen content,,,Y1Ba2Cu3O7,,,,YBa2Cu3O7,,290.0,,10.6,,,,shape_01,,,91.7,,,,91.7,,,,,1360.0,,,,,,,,
,,,La1.74Sr0.26Cu1O3.99,,,,"(La,Sr)2CuO4",,,3.99,,,,,shape_01,,,,,,,,,,,,,,,,,,,,
,,,Y0.3Pr0.7Ba1Sr1Cu3O6.95,,,,"(Y,Pr)BaSrCu3O7",,,6.95,,,,,,,,,,14.0,,14.0,,,,,,,,,,,,,
,,,Y0.8Ca0.2Ba2Cu3O7,,,,"(Y,Ca)Ba2Cu3Oz",,,7.0,,,,,,,71.6,,,,,71.6,,,,,,,,,,,,,
"synthesis conditions=55Kbar,1200C,155H using Ca-doped La2CrO4 furnace",,,Cu0.5C0.5Ba2Ca3Cu4Oz,,,,"(Cu,C)Ba2Ca3Cu4Oz",,,,,,,,shape_02,,110.0,,,,,110.0,,,,,,,,,,,,,
space G = Pnma(#62).,,,Ce1Rh1Al1,,,,CeRhAl,,,,,,,,,,,,1.7,,,,,,,,,,,,,,,,
Tc defined from ac-SUS.,,,Fe1Se0.88,,,,FeSe0.88,,,,,,,,,,,,,8.69,,8.69,,,,,,,,0.836,,,,,
,,,La0.9985Tb0.0015Al2,,,,"(La,Tb)Al2",,,,,,,,,,2.9,,,,,2.9,,,,,,,,,,,,,
,,,Sm1Fe0.9Co0.1As1O1,,,,"SmO(Fe,Co)As",,,,,,,,shape_01,,15.0,,,,,15.0,,,,,,,,,,,,,
,,,Er1Ba2Cu3O7-y,,,,ErBa2Cu3O7,,,,,,,,shape_01,,93.1,,,,0.4,93.1,,,,,,,,,,,,,
,,,Pr1Pb1Sr2Ca3Cu4OZ,,,,,,,,,,,,,,18.0,47.0,,,,18.0,,,,,,,,,,,,,
,,,Ho0.4Dy0.6Ni2B2C1,,,,"(Ho,Dy)Ni2B2C",8.05,,,,,,,shape_03,,5.86,,,,,5.86,,,,,,,,,,,,,
,,,Pr0.85Ca0.15Sr2Cu2.7Mo0.3O7-z,,,,"(Pr,Ca)Sr2(Cu,Mo)3O7",,,,,,,,shape_01,8.0,16.0,24.0,,,,16.0,,,,,,,,,,,,,
carrier from Hall coefficient,,,In0.04Sn0.96Te1.01,,,,"(In,Sn)Te1.01",,,,,,,,,,1.14,,,,,1.14,,,,,,,,,,,,,
,,,Si2W3,,,,W3Si2,,,,,,,,,,2.84,,,,,2.84,,,,,,,,,,,,,
,,,La1Fe0.95Co0.05As1F0.11O0.89,,,,"La(O,F)(Fe,Co)As",,,,,,,,,,16.1,,,,,16.1,,,,,,,,,,,-45.1,,
,,,Re0.9V0.1,,,,Re0.9V0.1,,,,,,,,,,9.4,,,,,9.4,,,,,,,,,,,,,
Vickers hardness = 239-252,,,Mo0.0905Ti0.9095,,,,Ti1-xMox,,,,,,,,,,3.05,,,,,3.05,,,,,,,,,,,,,
,,,La1.88Ba0.12Cu0.99Zn0.01O4,,,,"(La,Ba)2(Cu,Zn)O4",,,,,,,,shape_01,,,,4.2,,,,,,,,,,,,,,,,
,,,Er2Ba4Cu7O15-Z,,,,Er2Ba4Cu7O15,,,,,,,,shape_01,80.0,,90.0,,,,85.0,,,,,,,,,,,,,
"y=1.3(tentative). NMR, spin-echo were measured. gap(delta)=8.1 K.",,,Na0.75Co1H2.6O3.3,3.6,,,NaxCoO2/yH2O,,,,,,,,,,,,,4.5,,4.5,,,,,,,,,,,,,
,,,Ir1Mo1,,,,Ir1Mo1,,,,,,,,,,1.85,,1.0,,,1.85,,,,,,,,,,,,,
,,,La1.6Er0.4Ba2Ca0.8Cu4.8O11.424,,,,"(La,Er)2Ba2CaxCu4+xOz",,,11.424,,,,,shape_01,76.0,,,,,,76.0,,,,,,,,,,,,,
SC properties obtained from TF-muonSR data. GL parameter = 55 at 0 K.,,,Mo3Sb7,3.83,,,Mo3Sb7,,,,,,,,shape_03,,2.1,,,,,2.1,1.9,,,,720.0,13.0,,,,0.0018,,0.35,
using nano-sized SmF3,,,Sm1Fe1As1F0.2O0.8,,,,"Sm(O,F)FeAs",,,,,,,,shape_01,,,,,49.0,,49.0,,,,,,,,,,,,,
,,,Be13Zr1,,,,Be13Zr,,,,,,,,,,,,1.68,,,,,,,,,,,,,,,,
quench,,,Pb0.6Cu0.4Sr1La1Cu1O5.15,,,,"(Pb,Cu)(Sr,La)CuOz",,,5.15,,,,,,,32.0,,,,,32.0,,,,,,,,,,,,,
,,,Hg1Ba2Ca3Cu4O10+d,,,,HgBa2Ca3Cu4O10,,,,,205.0,,,shape_01,,,,,125.0,6.0,125.0,,,,,,,,,,,,,
"specific heat fitting (C=aT+bT<3>+cT<5>) for 2<T<300K. gap estimated from sp-heat using two band model. table shows for sigma-band. For pai-band, gap=1.24",,680.0,Mg0.7Al0.3B2,2.16,,,"(Mg,Al)B2",,,,,,,,,,18.0,,,,,18.0,,2.1,,,,,,,,,,,
,,,Pb2Sr2Tb0.02Y0.98Cu3O8,,0.003,9.8,"Pb2Sr2(Tb,Y)Cu3O8",,,,,,,,shape_01,,,,,,,,,,,,,,,,,,,,
impurity phase=SrRuO8,,,Ru0.6Sr2Gd1Cu2.4O8+z,,,,"(Ru,Cu)Sr2GdCu2O8",,,,,,,,shape_01,,72.0,,,,,72.0,,,,,,,,,,,,,
,20.0,,Ca1La1Ba1Cu2.97Zn0.03O7,,0.00027,0.36,"CaBaLa(Cu,Zn)3O7",,,,,,,,,,,,,60.0,,60.0,,,,,,,,,,,,,
,,,La1.82Sr0.18Cu1O3.957,,,,"(La,Sr)2CuO4",,,3.957,,,,,,,,,4.2,,,,,,,,,,,,,,,,
,,,Bi2Sr1.8Ca1Dy0.2Cu2O8.26,,,,"Bi2(Sr,Ca)2(Cu,Dy)Cu2O8",,,8.26,,,,1.95e-09,shape_01,,89.2,,,,,89.2,,,,,,,,,,,,,
,,,Dy0.8Pr0.2Ba2Cu3O7-Z,,,,"(Dy,Pr)Ba2Cu3O7",,,,,,,,shape_01,,66.7,,,,,66.7,,,,,,,,,,,,,
,,,Ta1,,,,Ta,,,,,,,,,,4.301,,,,,4.301,,,,,,,,-0.026,,,,,
,,,Cr0.6Ru0.4,,,,Cr0.6Ru0.4,,,,,,,,,,2.1,,,,,2.1,,,,,,,,,,,,,
,,,C0.78W0.22Si1,,,,"alpha-(C,W)Si:H",,,,,,,,shape_04,,2.9,,,,,2.9,,,,,,,,,,,,,
d=2500A. pulsed field. Hc2 defined as the field which the highest slope line meet to normal resistive line. Hc2(WHH) = 92.2  T using (dHc2/dT) at Tc.,,,Pr1.84Ce0.16Cu1O4-z,,,,"(Pr,Ce)2CuO4",,,,,55.0,,,shape_05,,16.9,,,,,16.9,,,,,,,,,,,,,
,,,Pr0.8Sr0.2Fe1As1O1,,,,"(Pr,Sr)OFeAs",,,,,,,,,,15.8,,,,,15.8,,,,,,,,,,,,,
"constant current=0.50mA(oxidize),Cu-valence=2.171",,,La1.92Ba0.08Cu1O4,,,,"(La,Ba)2CuO4",,,,,,,,shape_01,,31.1,,,,,31.1,,,,,,,,,,,,,
nominal compositions (LaN:Ni:B = 0.9:1:1),,,La1Ni1B1N1,,,,(LaN)2(Ni2B2),,,,,,,,shape_01,3.69,3.92,4.43,,3.82,,3.92,,,,,,,,,,,,,
impurity phase : Bi2S3(15%),,,Sr1F1Bi1S2,,,,SrFBiS2,,,,,,,,shape_01,,,,2.0,,,,,,,,,,,,,,,,
,,,Nb81Si19,,,,Nb1-xSix,,,,,,,,,,,4.35,,,,4.35,,,,,,,,,,,,,
"M = NMDA (nonamethylene diamine) . sample prepared by reaction (150 C, 10 days). M-content x not given.",,,M1Ti1N1Cl1,,,,MxTiNCl,,,,,,,,,,,,,15.5,,15.5,,,,,,,,,,,,,
R not zero down to 4.2 K. O-content by mass change during ANN. Mossbauer effect measured.,,,Fe1Sr2Eu1Cu2O7.51,,3.68e-05,2.87,FeSr2EuCu2O6+z,,,7.51,,,,,,,,22.0,,,,22.0,,,,,,,,,,,,,
,,,La1.82Ca0.18Cu1O4,,,,"(La,Ca)2CuOz",,,,,,,,shape_01,,,33.0,,,,33.0,,,,,,,,,,,,,
impurity phase = CeO2,,,Pb0.25Sr2Ce2.01Y0.99Cu2.75O11+z,,,,"(Cu,Pb)Sr2(Ce,Y)3Cu2O11",,,,,,,,shape_01,,,,4.0,,,,,,,,,,,,,,,,
Tc(on): max = 43K at P=4.2 GPa.,,,Fe2As2Sr4Mg0.6Ti1.4O6,,,,"Fe2As2Sr4(Mg,Ti)2O6",,,,,,,,,22.0,,36.0,,,,29.0,,,,,,,,2.5,,,,,
Mo-1212 phase(80%) is Mo0.5Sr2.2HoCu2.5Oz by SEM. impurity phase: SrMoO4. T-T curve shows two step SC transitions.,,,Mo1Sr2Ho1Cu2O8,,,,MoSr2HoCu2O8,13.0,,,,,,,,22.0,27.0,30.0,,,,27.0,,,,,,,,,,,,,
"M = amylamine . reaction(25C,30d ).",,,M1Ta1S2,,,,(M)TaS2,,,,,,,,,,2.2,,,,,2.2,,,,,,,,,,,,,
La-content calculated from lattice constant assuming Vegards law.,,,Lu0.93La0.07Ni2B2C1,,,,"(Lu,La)Ni2B2C",,,,,,,,,,13.6,,,,,13.6,,,,,,,,,,,,,
tetragonal triple perovskite. hole conc. = 0.349. DENS is X-ray density.,,,La1.6Y0.4Ba2Ca0.8Cu4.8O11.86,,,,"(La,Y)2Ba2CaCu5Oz",,,11.86,,,,,shape_01,,,,78.0,,,,,,,,,,,,6.107,,,,
,,,La2.5Y0.5Ca1Ba3Cu7O16.552,,,,"La3(La,Y,Ca,Ba)ba3Cu7Oz",,,16.552,,,,,shape_01,,,,,80.0,,80.0,,,,,,,,,,,,,
,,,La1.7Nd0.15Ca0.056Ba0.094Cu1O4.02,,,,"(La,Nd,Ca,Ba)2CuOz",,,4.02,,,,,,,,,,,,,,,,,,,,,,,,,
,,,Cu0.5S0.5Sr2Ca4Cu5Oz,,,,"(Cu,S)Sr2Can-1CunOz",,,,,,,,,,,100.0,,74.0,,74.0,,,,,,,,,,,,,
,,,Pb1Pd3,,,,Pb1Pd3,,,,,,,,,,,,0.1,,,,,,,,,,,,,,,,
density=2.2 g/cm3. Hc1 determined by delta-M=E-4 emu. Ramda calculated from Hc1 assuming G-L = 26.,,,B2Mg1,,,,MgB2,,,,,,,,,,39.0,,,,,39.0,,,,,170.0,,,,,0.0176,,,
insulator-like. hole not introduced into CuO2 plane.,,,La1.9Na0.1Cu1O4,,,,"(La,Na)2CuO4",240.0,,,,,,,shape_01,,,,16.0,,,,,,,,,,,,,,,,
"ANN(850C,48h,in air). filamentary S/C",,,La0.68Eu0.2Sr0.12Cu1O4,,,,"(La,Eu,Sr)2CuO4",,,,,,,,shape_03,,5.0,,,,,5.0,,,,,,,,,,,,,
resistivity measured for [100] direction. RRR=70.,,,B12Lu1,,,,LuB12,,,,,,,,shape_03,,0.44,,,,,0.44,,,0.16,,,,,,,,,,
"RRR=2.7. Hc2(0)//c estimated from thermodynamic Hc(0) (=0.45 kG). penet<ab>, cohere<ab>, G-L<ab> are estimated to be 20. Jc measured from M.",,,Ca1Al1Si1,,,,CaAlSi,,,,,,,,shape_03,,6.0,,,,,6.0,1.27,,,,314.0,19.6,,,,,,,
,,,La1.89Ca1.1Cu2O6+Z,,,,"(La,Ca)2CaCu2O6",,,,,,,,shape_03,,,,,47.0,,47.0,,,,,,,,,,,,,
XPS shows Sn enters with (2+) state,,,Bi2Sr2Ca1Cu1.7Sn0.3O8+z,,,,"Bi2Sr2Ca(Cu,Sn)2O8",,,,,,,,shape_01,,83.76,,,,,83.76,,,,,,,,,,,,,
charge order temp by X-ray=68.9K. T(NQR)=69.5 K,,,La1.48Nd0.4Sr0.12Cu1O4,,,,"(La,Nd,Sr)2CuO4",55.0,,,,,,,shape_03,2.65,,,,,,2.65,,,,,,,,,,,,,
RRR = 190. SC properties extracted from SP-heat analysis. G-L parameter = 58.,,,Pt3U1,,,,UPt3,,,,,,,,shape_03,,0.55,,,,,0.55,,,,,700.0,12.0,,,,,,,
apical site = Cl.,,,Ca1.75Na0.25Cu1Cl2O2,,,,"(Ca,Na)2CuO2Cl2",,,,,,,,shape_01,,26.5,,,,,26.5,,,,,,,,,,,,,
"2223 DOMINANT,A=5.396,B=5.388,C=30.730 FOR LOW-TC PHASE",,,Bi1.75Pb0.25Sr2Ca2Cu3O10+Z,,,,"(Bi,Pb)2Sr2Ca2Cu3O10",,,,,,,3.95e-09,shape_02,103.0,,,,,,103.0,,,,,,,,,,,,,
,,,In0.5Sn0.5,,,,In0.55Sn0.5,,,,,,,,,,6.9,,,,,6.9,,,,,,,,,,,,,
"Tn, magnetic exchange interaction J measured by Raman. O-content by iodometric titration",,,La1.25Ba1.55Ca0.2Cu3O7.16,,,,"(Ca,La)(Ba,La)Cu3Oz",,,7.16,,,,,shape_03,,68.5,,,,,68.5,,,,,,,,,,,,,
,,,N12.8Nb1,,,,,,,,,,,,,,16.1,,,,,16.1,,,,,,,,,,,,,
,,,V2.883W0.117Ga1,,,,,,,,,,,,,,11.5,,,,,11.5,,,,,,,,,,,,,
"Neel Temp by Mossbauer effect of Fe(57), 1% Fe doped sample",,,La6.72Sr1.28Cu8O20-z,,,,,215.0,,,,,,,shape_01,,,,4.2,,,,,,,,,,,,,,,,
,,,Y1Ba2Cu2.91Ga0.09O7,,,,"YBa2(Cu,Ga)3O7",,,,,,,,,,83.71,,,,,83.71,,,,3.05,,,,,,,,,
,,,V2.799Cr0.201Ga1,,,,,,,,,,,,,,12.6,,,,,12.6,,,,,,,,,,,,,
Tc by self-induction of NMR-coil. lattice term of SP (beta) = 0.90 mJ/mol.K4.,,410.0,Rh17S15,4.0,,,Rh17S15,,,,,,,,shape_01,,5.4,,,,,5.4,,110.0,,,,,,,,,,,
,,,K0.5Mo1O3,,,,K0.5Mo1O3,,,,,,,,,,4.2,,,,,4.2,,,,,,,,,,,,,
P = 8.6 GPa. P-induced SC.,,,Sb2Te3,,,,Sb2Te3,,,,,,,,shape_03,,6.2,,1.5,,,6.2,,,,,,,,,,,,,
P = 13.3 kbar.  e-ph = 0.81,,,Bi2Pd1,,,,beta-PdBi2,,0.47,,,,,,shape_03,,4.62,,,,,4.62,,,22.47,,,26.4,,,,,,,
MX2 structure,,,Cu1Se2,,,,CuS2,,,,,,,,,,1.6,,,,,1.6,,,,,,,,,,,,,
,,,Y1Ba1.48Sr0.52Cu3O7-Z,,,,"Y(Ba,Sr)2Cu3O7",,,,,,,,shape_01,,95.0,,,,,95.0,,,,,,,,,,,,,
,,,N1V1,,,,VN,,,,,,,,,,7.5,,,,,7.5,,,,,,,,,,,,,
,,,Co1Y3,,,,Co1Y3,,,,,,,,,,0.34,,,,,0.34,,,,,,,,,,,,,
,,,Zn0.005Pc0.005Bi2Ca2Cu3Oz,,,,(Zn Pc)xBi2Sr2Ca2Cu3O10,,,,,,,,,94.0,,,,,,94.0,,,,,,,,,,,,,
RRR = 18. Curie-Weiss for T > 150K. Gamma(SP) = 145 mJ/mol-Ce.K2 from fitting for T < 1.0 K. lambda-type anomaly at around 1.0 K  in C(T),12.0,,Ce2Pt8P1,,,2.3,Ce2Pt8P,,,,,,,,shape_01,,,,,,,,,145.0,,,,,,,,,,,
,,,U1Ru1.99Re0.01Si2,,,,"U(Ru,Re)2Si2",13.5,,,,,,,shape_01,,0.23,,,,,0.23,,,,,,,,,,,,,
RRR = 1.40,,,La1Ru2.814Ni0.186Si2,,,,"La(Ru,Ni)3Si2",,,,,,,,shape_01,4.8,,,,4.8,,4.8,,,,,,,,,,,,,
,,,Mo2N1,,,,Mo2N1,,,,,,,,,,5.0,,,,,5.0,,,,,,,,,,,,,
"Hc2 defined as R=0.5Rn. DOS = 8.26E+21 /eV.cm3, calculated from [RESN] and [dHc2/dT].. Carrier from Hall coeffic.",,,Sn0.84In0.16Te1,,,,"(Sn,Pb)1-xInxTe",,,,,0.764,,,,,2.13,,,,,2.13,,,,,,,0.524,,,,,,
,,,Lu0.7Pr0.3Ba1.7Sr0.3Cu3O6.89,,,,"(Lu,Pr)(Ba,Sr)2Cu3O7-d",,,6.89,,,,,shape_01,61.0,,,,,,61.0,,,,1110.0,,,,,,,,,
"M-H CURVE ANALYSED BY HAO AND CLEM'S EQUATION,HC(O)=1.18E+4 OE",,,Y1Ba2Cu3O7-Z,,,,YBa2Cu3O7,,,,,,,,shape_01,,92.5,,,,,92.5,,,,,1310.0,18.0,1.9,,,,,,
,,,Ba0.7K0.3Fe1.72Co0.28As2,,,,"(Ba,K)(Fe,Co)2As2",,,,,,,,shape_03,,12.0,,,,,12.0,,,,,,,,,,,,,
,,,Bi1Sr1Ca1Cu2OX,,,,,,,,,,,,,,110.0,,,,,110.0,,,,,,,1.98,,,,19.0,,
,,,Ho1Rh0.8Ir3.2B4,,,,"Ho(Rh,Ir)4B4",,,,,,,,,,1.26,,,,,1.26,,,,,,,,,,,,,
,,,Y1La1.4Ba3.6Cu6O14.2,,,,,,,14.2,,,,,,,64.0,,,,,64.0,,,,,,,,,,,,,
trace of BaCuO2 and CuO,4.0,,Y0.7Pr0.3Ba2Cu4O8,,4.4e-07,2.88,"(Y,Pr)Ba2Cu4O8",,,,,,,,shape_01,,61.0,,,,4.5,61.0,,,,1180.0,,,,,,,,,
chemical formula from EDX. SC apears for small range of Ru-content (around 25 %),17.0,,Eu1Fe1.5Ru0.5As2,,,7.9,"Eu(Fe,Ru)2As2",,,,,,,,shape_03,20.0,,23.0,,,,21.5,,,,,,,,,,,,,
,,,La1.85Sr0.15Cu0.975Ni0.025O4,,,,"(La,Sr)2(Cu,Ni)O4",,,,,,,,,,22.6,,,,,22.6,,,2.38,,,,,,,,,,
"[penet], energy gap, carrier obtained from muon-SR analysis. Fully gaped s-wave gap. effective mass = 15.0m<e> estimated.",,,Y1Ru1B2,3.4,,,YRuB2,,,,,,,,shape_01,,,,,7.8,,7.8,,,,,190.0,,,,,,,1.1,
,,,Hg0.75W0.25Sr2Dy1.5Ce0.5Cu2Oz,,,,"(Hg,W)Sr2(Dy,Ce)2Cu2Oz",,,,,,,,shape_01,49.0,,71.0,,,,60.0,,,,,,,,,,,,,
,,,Bi2Sr2Ca0.8Ho0.2Cu2OZ,,,,"Bi2Sr2(Cu,Ho)Cu2O8",,,,,,,,shape_01,80.0,,,,,,80.0,,,,,,,,,,,,,
,,,Tl2Ba2Cu1O5.929,,,,TL2BA2CUO6,,,5.929,,,,,shape_01,,70.0,,,,,70.0,,,,,,,,,,,,,
Hc1 from M-H curve. Anisotropy factor (from Hc1) = 24.5. no structural modulation.,,,Bi1.6Pb0.6Sr2Ca1Cu2O8+z,,,,"(Bi,Pb)2Sr2CaCu2O8",,,,,,,,shape_03,,91.0,,,,,91.0,,,,,,,,,,,,,
"hole concentration p = 0.253, estimated using Tallon's eq. energy gap from thermal conductivity using d-wave SC theory.",,,Tl2Ba2Cu1O6+z,6.0,,,Tl2Ba2CuO6,,,,,,,,shape_03,,26.0,,,,,26.0,,,,,,,,,,,,6.7,
,,,Ce0.98La0.02Co1In5,,,,"(Ce,La)CoIn5",,11.9,,,23.5,,,shape_03,,2.0,,,,,2.0,,,,,,,,,,,,,
,,,Bi2Sr2Cu1O6O6,,,,Bi2Sr2CuO6,,,6.0,,,,,shape_03,,,,2.0,,,,,,,,,,,,,,,,
,,,Ta0.6Mo0.4C1,,,,"(Ta,Mo)C",,,,,,,,,,8.67,,,,,8.67,,,,,,,,,,,,,
"TL=1.33,TC INCREASE UPTO 128K BY POST ANNEALING AT 750 C FOR 10DAYS",,,Tl1.6Ba2Ca2.4Cu3O9.67,,,,,,,9.67,,,,,shape_01,,118.0,,,,,118.0,,,,,,,,,,,,,
,,,Ce1Pt3Si0.97Ge0.03,,,,"CePt3(Si,Ge)",2.65,,,,,,,,,0.63,,,,,0.63,,,,,,,,,,,,,
ferromagnetism confirmed by ESR. ,180.0,,Ru1Sr2Gd1.4Ce0.6Cu2O10,,,,"RuSr2(Gd,Ce)2Cu2O10",,,,,,,,shape_01,,45.0,,,,,45.0,,,,,,,,,,,,,
,,,Fe1Se0.88,,,,FeSe0.88,,,,,,,,,,9.84,,,,,9.84,,,,,,,,,,,,,
"ORTHO-I. Gd-content - 1.05 - 1.35 at% for ESR measurement. penet(a)=103, penet(b)=80 nm.",,,Y1Ba2Cu3O6.995,,,,YBa2Cu3Oz,,,6.995,,,91.0,,shape_03,,,,,89.0,,89.0,,,,,,,,,,,,,
,,,Re24Zr5,,,,Zr5Re24,,,,,,,,,,4.75,,,,,4.75,,,,,,,,,,,,,
,,,Pb2Sr2Y0.5Ca0.5Cu3O8+Z,,,,"Pb2CuSr2(Y,Ca)Cu2O8",,,,,,,1.23e-08,shape_01,,79.7,,,,,79.7,78.0,,,6.3,,20.0,1.51,,,,,,
,265.0,,La1.82Sr0.18Cu0.99Ni0.01O4,,,,"(La,Sr)2(Cu,Ni)O4",,,4.0,,,,,shape_01,,,,,,,,,,,,,,,,,,,,
AFM order from (Li0.8Fe0.2)OH layers. Tn measured by SP-heat. Anion hight from Fe(2)  layers = 1.501 A.,,,Li0.8Fe1.2Se1H1O1,,,,"(Li,Fe)OH(Se,S)",8.67,,,,,,,shape_01,,,,,40.9,,40.9,,,,,,,,,,,,,
Thermodynamic Hc(0) = 100 mT.,,,Rb1Fe2As2,,,,RbFe2As2,,,,,,,,shape_01,,2.6,,,,,2.6,2.5,,,,,,1.4,,,0.004,,,
R-ion radius vs Tc.,,,Nd0.2Pr0.3Ca0.5Ba2Cu3O7-z,,,,"(Nd,Pr,Ca)Ba2Cu3O7",,,,,,,,shape_01,,,,,100.0,,100.0,,,,,,,,,,,,,
"Single phase,ISOTOPE=ln(1-dTc/Tc)/ln(M16/M18). ,ISOEL=O",,,La1.85Sr0.15Cu0.993Co0.007O4+z,,,,"(La,Sr)2(Cu,Co)O4",,,,,,,,shape_01,,,,,29.57,,29.57,,,,,,,,,,,,,
,,,Y1Ba2Cu2.97Zn0.03O7-Z,,,,"YBa2(Cu,Zn)3O7",,,,,,,3.5e-10,shape_01,,80.2,,,,,80.2,,,,,,,,,,,,,
RRR = 51.  lattice term(SP) = 0.015 mJ/mol.K4. RESN at 1.8 K. value.,,701.0,B2Ru1,,,,RuB2,,,,,,,,,,,,1.1,,,,,1.72,1.1,53.0,,,,,,,,,
e-ph coupling const. = (0.23). Specific heat measurements.,,345.0,Re0.3Ta0.7,,,,Ta1-xRex,,,,,,,,,,,,0.06,,,,,1.9,,,,,,,,,,,
impurity phase = Si,,,Ba4Sr4Si46,,,,(Ba4Sr4)Si46,,,,,,,,,,5.3,,,,,5.3,,,,,,,,,,,,,
,,,Mo0.5Pd0.5,,,,Mo0.5Pd0.5,,,,,,,,,,3.52,,,,,3.52,,,,,,,,,,,,,
M = NH3. x and y in LixMyFe2(TezSe1-z)2 not given. compositions = (Li:Fe:Se = 0.18:1:0.9 ) by ICP-AES. H*= unpinned to pinned vortex transition. Hg= transition to vortex glass state,,,Li1M1Fe2Se2,,,,Lix(NH3)yFe2(TezSe1-z)2,,,,,,,,,,44.36,,,,,44.36,,,,,,,,,,,,,
"impurity phases: SrP, Sc2O3",,,Ni2P2Sr4Sc2O6,,,,Ni2P2(Sr4Sc2O6),,,,,,,,,3.3,,3.6,,,,3.45,,,,,,,,,,,,,
,,,Sm0.33Eu0.33Gd0.33Ba2Cu3OZ,,,,"(Sm,Eu,Gd)Ba2Cu3O7",,,,,,,,shape_02,,,,,93.1,,93.1,,,,,,,,,,,,,
"Electronic nematicity was clarified around the quantum critical point(x=0.16) of FeSe(1-x)Sx(x=0-0.25) in the normal state of resistivity, braeking the superconductivity in high magnetic fields.",,,Fe1Se1S0,,,,Fe1Se1S0,,,,,,,,shape_03,,,,,,,8.75,,,,,,,,,,,,,
O-content not given,,,Mo0.25Sr2Y1.002Ce4.998Cu2.75O17+z,,,,"(Cu,Mo)Sr2(Y,Ce)6Cu2O17",,,,,,,,shape_02,,55.0,,,,,55.0,,,,,,,,,,,,,
High-Tc phase,,,Sr2V1Fe1As1O3,,,,Sr2VFeAsO3,,,,,,,,,,,36.4,,,,36.4,,,,,,,,,,,,,
,,,Y0.8Pr0.2Ba2Cu3O6.81,,,,"(Y,Pr)Ba2Cu3O7",,,6.81,,,,,shape_01,62.0,68.0,73.0,,70.0,,68.0,,,,,,,,,,,,,
Hc(0) = 124.9 mT. kappa(GL) = 34. (dHc/dT) = -37.0 mT/K. (dC/gamma*Tc) = 1.9.  data from PRB071214517,,,Rb1Os2O6,,,,beta-RbOs2O6,,,,,,,,,,6.4,,,,,6.4,6.0,,,,252.0,7.4,1.2,,,0.0092,,,
,,,Y1Ba2Cu3.6Ni0.4O8,,,,"YBa2(Cu,Ni)4O8",,,,,,,,,,,,4.2,,,,,,,,,,,,,,,,
co-doped Y123 materials,,,Y1Ba1.75La0.25Cu2.75Zn0.25Oz,,,,"Y(Ba,La)2(Cu,Zn)3Oz",,,,,,,,shape_01,,23.8,,,,,23.8,,,,,,,,,,,,,
,,,Al0.152Sn0.848,,,,Al0.152Sn0.848,,,,,,,,,,3.69,,,,,3.69,,,,,,,,,,,,,
,,,Y1Ba2Cu2.94Zn0.06O6.97,,,,"YBa2(Cu,Zn)3O7",,,6.97,,,,,shape_01,,67.6,,,,,67.6,,,,,,,,,,,,,
,,,Y1Ba2Cu2.775Zn0.225O6.93,,,,"YBa2(Cu,Zn)3O7",,,6.93,,,,,shape_01,,25.0,,,,5.8,25.0,,,,,,,,,,,,,
G-L parameter = 53.,,,C60K3,,,,K3C60,,,,,,,,shape_03,,19.7,,,,0.25,19.7,17.5,,,,240.0,4.5,1.34,,,,,,
,,,Y1Ba2Cu2.725Co0.275OZ,,,,"YBa2(Cu,Co)3O7",,,,,,,,,,31.0,,,,,31.0,,,,,,,,,5.17,,,,
,,,Y1Mo6S7,,,,YMo6S7,,,,,,,,,,2.66,,,,,2.66,,,,,,,,-0.581,,,,,
ammonia content (x) by XRD. S/c volume = 40 %.,,,N1H3Na1K2C60,,,,(NH3)xNaK2C60,,,,,,,,,,8.0,,,,,8.0,,,,,,,,,,,,,
,,,Pb0.5Ca1Sr2Y0.5Cu2O6.93,,,,"(Pb,Ca)Sr2(Ca,Y)Cu2O7",,,6.93,,,,,,16.0,30.0,40.0,,,,30.0,,,,,,,,,,,,,
"Hc1 value in DB is for intra-grain, for intergrain Hc1=9 Oe",,,Dy1Ba1Sr1Cu3O6.9,,,,"Dy(Ba,Sr)2Cu3O7",,,6.9,,,,,,73.0,,81.1,,,,77.05,,,,21000.0,,,,,,0.062,,,
,,,O3Tl0.03W1,,,,,,,,,,,,,,2.0,,,,,2.0,,,,,,,,,,,,,
,,,Yb0.6Pr0.4Ba2Cu3O6.91,,,,"(Yb,Pr)Ba2Cu3O7",,,6.91,,,,,,,50.5,,,,,50.5,,,,,,,,,,,,,
,,,Eu0.8Pr0.2Ba2Cu3O7-Z,,,,"(Eu,Pr)Ba2Cu3O7",,,,,,,,shape_01,,47.0,,,,,47.0,,,,,,,,,,,,,
,,,Y1Ba2Cu3O7-y,,,,YBa2Cu3O7,,,,,,,,shape_01,,90.0,,,,,90.0,,,,,,,,,,,,,
stoichiometric (z=4.0) sample/ Phase = T + T'. Substrate = LaAlO3(a = 3.793 A). thickness = 450 A. not SC,,,La1.94Ce0.06Cu1O4,,,,"(La,Ce)2CuO4",,,4.0,,,,,shape_05,,0.0,,,,,0.0,,,,,,,,,,,,,Check: Tc=0 (Non-superconducting?)
filamentary SC,,,La1Bi1S2F0.5O0.5,,,,"La(O,F)Bi(S,Se)",,,,,,,,shape_01,2.49,,,,2.49,,2.49,,,,,,,,,,,,,
,,,Pd0.51Sb0.49,,,,Pd0.51Sb0.49,,,,,,,,,,1.67,,,,,1.67,,,,,,,,,,,,,
"mixture of Bi2212 and Bi2223, LAT and Tc for Bi2223, Jc77=60.9A",,,Bi1.7Pb0.3Sr2Ca2Cu3Cs0.3Oz,,,,,,,,,,,,shape_02,106.0,,112.0,,,,109.0,,,,,,,,,,,,,
1/RH=A+BT.,,,Bi2Sr2Ca1Cu2O8-X,,,,Bi2Sr2CaCu2O8,,,,,,,,,,25.0,,,,,25.0,,,,,,,,,,,,,
"10% MgB2C2 phase. Two gap model: gap(meV), gamma(mJ/mol.K2) are (1.39, 1.42) and (3.57, 0.35) for pai- and sigma- band electron, respectively. C(T,H) measured",,,Mg1B1.8C0.2,4.2,,,"Mg(B,C)2",,,,,,,,shape_01,,19.7,,,,,19.7,,1.77,,,,,,,,,,3.57,
atomic compositiond measured by ICP-AES. Hc2 measured for H//c.,,,K0.8Fe1.7S1Se1,,,,K0.8Fe1.7SSe,,13.5,,,,,,shape_03,24.6,,26.3,,24.5,,24.5,,,,,,,,,,,,,
"practically single phase, Jc77=48.0A",,,Bi1.7Pb0.3Sr2Ca2Cu3Cs0.4Oz,,,,,,,,,,,,shape_01,102.6,,112.0,,,,107.3,,,,,,,,,,,,,
,,,N1Nb0.9V0.1,,,,N1Nb0.9V0.1,,,,,,,,,,6.6,,,,,6.6,,,,,,,,,,,,,
,,,Tl0.4Sr2Ca2Cu3.6Oz,,,,"(Tl,Cu)Sr2Ca2Cu3Oz",,,,,,,,shape_01,,,,,71.0,,71.0,,,,,,,,,,,,,
G-L parameter = 20 at T=0.35 K.,,,Pt3U1,,,,UPt3,,,,,,,,shape_01,,0.49,,,,,0.49,,,,,,,4.4,,,,,,
,,,Bi2Sr2Ca0.8Y0.2Cu2O8+D,,,,"Bi2Sr2(Ca,Y)Cu2O8",,,,,,,,shape_03,,87.5,,,,,87.5,,,,,,,,,,,,,
,,,In3La1,,,,LaIn3,,,,,,,,,,0.7,,,,,0.7,,,,,,,,,,,,,
,,,Y0.4Pr0.6Ba1.7Ca0.3Cu3O7-z,,,,"(Y,Pr)(Ba,Ca)2Cu3O7",,,,,,,,shape_01,29.0,,,,,,29.0,,,,,,,,,,,,,
ultrasonic wave velocity,,297.0,Gd1Ba2Cu3O7-z,,,,GdBa2Cu3O7,,,,,,,,,,,,,,,,,,,,,,,,5.549,,,,
Tc defined as (dR/dT) = 0. T<intra> = 34.1 K defined as the peak of (dR/dT). (delta-Tc) = Tc - T<intra>.,,,Nb0.6Ru0.4Sr2Eu1.5Ce0.5Cu2O10,,,,"(Nb,Ru)Sr2(Eu,Ce)2Cu2O10",,,,,,,,shape_01,,,37.3,,,3.36,37.3,,,,,,,,,,,,,
thickness = 500A. [penet] measured by transmission microwavw method.,,,Nb1,,,,Nb,,,,,,,,shape_04,,8.81,,,,0.1,8.81,,,10.3,,119.1,,,,,,,,
,,,Y0.65Pr0.35Ba2Cu3O6.6,,,,"(Gd,Pr)Ba2Cu3O7",,,6.6,,,,,shape_01,,21.5,,,,,21.5,,,,,,,,,,,,,
"SC properties at P = 1.4 GPa. Tc, gap measured by muon-SR at H=0.1 T. [penet] not given explicitly",,,Y1Ba2Cu3O6.98,3.6,,,YBa2Cu3Oz,,,6.98,,,,,shape_01,,89.5,,,,,89.5,,,,,,,,,,,,,
"post-annealed(500C,1w) sample.",,,Sr1Fe2As1P1,,,,"SrFe2(As,P)2",,,,,,,,shape_03,14.5,,,,,,14.5,,,,,,,,,,,,,
,,,Mo0.9Re0.1C1,,,,"(Mo,Re)C",,,,,,,,,,13.9,,,,,13.9,,,,,,,,,,,,,
,,,Se2Ta1,,,,2H-TaSe2,,,,,,,,,,0.14,,,,,0.14,,,,,,,,0.13,,,,,
,,,Y0.3Pr0.7Ba2Cu4O8,,,,"(Y,Pr)Ba2Cu4O8",,,,,,,,shape_02,18.0,,40.0,,,,29.0,,,,,,,,,,,,,
,,,Ag1Te1,,,,AgTe,,,,,,,,,,,,1.34,,,,,,,,,,,,,,,,
,,,Bi1Co0.1Sc0.9,,,,Bi1Co0.1Sc0.9,,,,,,,,,,,,1.1,,,,,,,,,,,,,,,,
,,,Y1Ba1.95Cs0.05Cu3OZ,,,,"Y(Ba,M)2Cu3O7",,,,,,,,,78.0,84.5,,,,,84.5,,,,,,,,,,,,,
,,,Eu1Ba2Cu3O7-Z,,,,ErBa2Cu3O7,,,,,,,,,,94.5,,,,,94.5,,,,,,,,,,,,,
magnetic moment measured,,,Ru0.8Sn0.2Sr2Eu1.2Ce0.8Cu2O10+z,,,,"(Ru,Sn)Sr2(Eu,Ce)2Cu2O10",,,,,,,,shape_01,,,37.0,,,5.0,37.0,,,,,,,,,,,,,
M = NH3 intercalated sample.,,,Na0.8M0.6Fe1.86Se2,,,,"Na0.80M0.6Fe1.86(Se,S)2",,,,,,,,shape_01,,,,,45.2,,45.2,,,,,,,,,,,,,
B/Nb ratio(by rietveld analysis) = 2.674,,,B3Nb1,,,,NbB2-x,,,,,,,,,,9.96,,,,,9.96,,,,,,,,,,,,,
,,,Er0.4Eu0.3Pr0.3Ba2Cu3O7-Z,,,,"(Er,Eu,Pr)Ba2Cu3O7",,,,,,,,shape_01,44.6,47.8,,,48.0,,47.8,,,,4.0,,,,,,,,,
as-synthesized sample. H-concentration not determined. R measured upto P=21.6 kbar.,,,H1Pd1,,,,PdHx,,,,,,,,,,3.5,4.0,,,,3.5,,,,,,,,-0.3,,,,,
,,,U2Pt0.6Rh0.4C2,,,,"U2(Pt,Rh)C2",4.33,,,,,,,shape_01,,,,0.38,,,,,,,,,,,,,,,,
,,,Nb3Al0.9Se0.1,,,,"Nb3(Al,Se)",,,,,,,,,,17.6,,,,,17.6,,,,,,,,,,,,,
,,,Bi1.7Sr2Ca2Cu3Pb0.3OZ,,,,"(Bi,Pb)2Sr2Ca2Cu3O10",,,,,,,,shape_03,,106.0,,,,,106.0,,,,,,,,,,,,,
,,,Cu3Sb1,,,,Cu3Sb1,,,,,,,,,,0.041,,,,,0.041,,,,,,,,,,,,,Info: Very Low Tc (<0.1K)
,,,Y1Ba2Cu3O6.67,,,,YBa2Cu3O7,,,6.67,,,,2.12e-09,shape_01,,52.5,,,,,52.5,,,,,,,,,,,,,
,,,Ho1Ba2Cu2.7Fe0.3O7-y,,,,"HoBa2(Cu,Fe)3O7",,,,,,,,shape_01,,41.0,,,,,41.0,,,,,,,,,,,,,
POINT CONTACT(ELECTRODE=AL OR PT),,,La1.91Sr0.09Cu1O4,4.6,,,"(La,Sr)2CuO4",,,,,,,,,,,30.0,,,,30.0,,,,,,,,,,,,6.0,
,,,La1Fe1P1F0.08O0.92,,,,"LaFeP(O,F)",,,,,,,,shape_01,,,,,7.8,,7.8,,,,,,,,,,,,,
,,,Y1Ba1.9La0.1Cu3O6.73,,,,"Y(Ba,La)2Cu3O7",,,6.73,,,,,shape_01,90.4,,95.3,,,4.9,92.85,,,,,,,,,,,,,
Bi2212 phase <7-14 %,,,Bi2.1Sr0.95Ca0.95Cu1O6+z,,,,"Bi2(Sr,Bi,Ca)2CuO6",,,,,,,,,,,,,74.8,,74.8,,,,,,,,,,,,,
,,,La1.87Ba0.13Cu0.99Ga0.01O4,,,,"(La,Ba)2(Cu,Ga)O4",,,,,,,,shape_01,,4.5,,,,,4.5,,,,,,,,,,,,,
,,,La0.9837Ce0.0163Sn3,,,,"(La,Ce)Sn3",,,,,,,,,,4.33,,,,,4.33,,,,,,,,,,,,,
[gamma] shows for T=2.3 K,,,Ce0.5Yb0.5Co1In5,,,,"(Ce,Yb)CoIn5",,,,,,,,shape_03,,1.19,,,,,1.19,,330.0,,,,,,,,,,,
IR shows PO4(3-),,,Y0.7Ca0.3Ba1Sr1Cu2.8P0.2O0.8+z,,,,"(Y,Ca)(Ba,Sr)2(Cu,PO4)3Oz",,,,,,,,,,,68.0,,,,68.0,,,,,,,,,,,,,
e-ph = 0.66 from McMillan's eq.,,127.0,Y2Pd1Ge3,,,,Y2PdGe3,,,,,,,,,,3.1,,,,,3.1,,,,,,,,,,,,,
,,,Y0.7Gd0.3Rh4B4,,,,"(Y,Gd)Rh4B4",,,,,,,,,,3.54,,,,,3.54,,,,,,,,,,,,,
,,,Ni0.3Th0.7,,,,,,,,,,,,,,1.98,,,,,1.98,,,,,,,,,,,,,
,,,La1.8Sr0.2Cu0.99Ni0.01O4,,,,"(La,Sr)2(Cu,Ni)O4",,,,,,,,shape_01,,24.5,,,,,24.5,,,,,,,,,,,,,
,,,Zr1Ru1P1,,,,ZrRuP,,,,,,,,,,3.82,,,,,3.82,,,,,,,,,,,,,
,,,Eu1Ba2Cu3O7.1,,,,EuBa2Cu3O7,,,7.1,,,,,,93.7,94.9,,,,,94.9,,,2.5,,,,,,,,,,
"not s/c. adding 5 mol % Ni2B or (Tb,Er)B2C2. below Curie-T(in table) shows weak ferro-.",10.7,,Tb1Ni2B2C1,,,,TbNi2B2C,15.4,,,,,,,,,,,4.2,,,,,,,,,,,,,,,,
e-ph coupling = 0.70,,388.0,V3Ga0.8Si0.2,,,,"V3(Ga,Si)",,,,,,,,,,11.9,,,,,11.9,,,,,,,,,,,,,
,,,Pb0.5Sr2Y1Cu2.5OZ,,,,,,,,,,,,,,,,4.2,,,,,,,60.0,,,,,,,,,
Tc is sensitive to SIN condition. SIN in air.,,,Pb0.5Cd0.5Sr1.8Eu1.6Ce0.6Cu2O9,,,,"(Pb,Cd)(Sr,Eu)2(Eu,Ce)2Cu2O9",,,,,,,,shape_01,12.0,,19.0,,,,15.5,,,,,,,,,,,,,
RRR = 3.91. T*(broad max point in M/H vs T curve) = 74.7 K,,,La0.4Ce0.8Pt4Ge12,,3980.0,3.03,"(La,Ce)Pt4Ge12",,,,,,,,shape_01,,,,0.0,,,,,,,,,,,,,,,,
,,,Y1Ba2Cu3F0.033Oz,,,,"YBa2Cu3(O,F)7",,,,,,,,,,92.1,,,,,92.1,,,,,,,,,,,,,
,,,B2Mg1,,,,MgB2,,,,,,,,shape_01,,37.5,,,,,37.5,,,,,,,,,,,,,
,507.0,,La1.86Sr0.14Cu0.995Ni0.005O4,,,,"(La,Sr)2(Cu,Ni)O4",,,4.0,,,,,shape_01,,,,,,,,,,,,,,,,,,,,
RH-solubility limit at 0.3< x < 0.5.,,,Ir0.7Rh0.3Te2,,,,Ir1-xRhxTe2,,,,,,,,shape_01,,,,,2.09,,2.09,,,,,,,,,,,,,
,,,Bi2Sr2Ca0.2Pr0.8Cu2O8.458,,,,"Bi2Sr2(Ca,Pr)Cu2O8",,,8.458,,,,,shape_01,,,,4.2,,,,,,,,,,,,,,,,
,,,V2Zr1,,,,V2Zr1,,,,,,,,,,9.0,,,,,9.0,,,,,,,,,,,,,
,,,Y0.5Pr0.5Ba2Cu3O6.8,,,,"(Y,Pr)Ba2Cu3Oz",,,6.8,,,,,shape_01,,,,4.2,,,,,,,,,,,,,,,,
,,,Sm0.8Pr0.2Ba2Cu3O6.95,,,,"(Sm,Pr)Ba2Cu3O7",,,6.95,,,,,shape_01,,38.3,,,,,38.3,,,,2.75,,,,,,,,,
not s/c,,,Tb1Os1B2,,,,TbOsB2,39.2,,,,,,,,,,,,,,,,,,,,,,,,,,,
,,,Bi2Sr2Ca0.5Y0.5Cu1.98Zn0.02O8+d,,,,"Bi2Sr2(Ca,Y)(Cu,Zn)2O8",,,,,,,,shape_01,,16.4,,,,,16.4,,,,,,,,,,,22.5,,
,,,Hf0.834W0.166,,,,Hf1-xWx,,,,,,,,,,2.79,,,,,2.79,,,,,,,,,,,,,
,,,Gd1Ba1.65Pr0.35Cu3O6.97,,,,"Gd(Ba,Pr)2Cu3Oz",,,6.97,,,,,shape_01,,10.0,,,,,10.0,,,,,,,,,4.89,,,,
Composition: x = 0.18 by XRF.  Energy gap from SP analysis. (dC/gamma*Tc) =  1.18  . e-ph = 0.66  .,,402.9,Re0.88Mo0.12,3.7,,,Re1-xMox,,,,,,,,shape_01,,7.45,,,,,7.45,,3.8,,40.1,,,,,,,,,
"METALLIC,PAULI PARAMAGNETISM",,,Ba1Nb2S5,,,,BaNb2O5,,,,,,,,,,,,1.9,,,,,,,1.3,,,,,,,-11.0,,
,,,Mo0.2Nb0.64Pd0.16,,,,"(Mo,Nb,Pd)",,,,,,,,,,0.94,,,,,0.94,,,,,,,,,,,,,
"Jc from magnetization. Jc(70K,0T)=7.8 E+8 A/cm2. Jc(70K,1T)=7.0 E+7 A/cm2",,,Y0.98Pr0.02Ba2Cu3O7-z,,,,"(Y,Pr)Ba2Cu3O7",,,,,,,,shape_01,90.6,92.2,,,,,92.2,,,,,,,,,,,,,
Tc(V3Ge) = 6.1 K.,,,Ge1V3H0.033,,,,V3GeHx,,,,,,,,,,5.83,,,,,5.83,,,,,,,,,,,,,
"single crystal=0.8*0.8mm*50micron, coherence length anisotropy = 33",,,Tl1.8Ba2Ca0.85Cu2.2O8,,,,Tl2Ba2CaCu2O8,,,,,,,,shape_03,,104.0,,,,,104.0,,,,,,,,,,,,,
Compositions: Ba7.75Eu0.25Al5.45Si40.55  By EDS,5.71,,Ba7.7Eu0.3Al5Si41,,,,"(Ba,Eu)8Al5Si41",,,,,,,,shape_01,,,,,4.5,,4.5,,,,,,,,,,,,,
,,,Al0.75Ge0.25Nb3,,,,Al0.75Ge0.25Nb3,,,,,,,,,,20.2,,,,,20.2,,,,,,,,,,,,,
Neel temperature was determined by uSR measurements.,,,La1.82Eu0.2Sr0.03Cu1O4,,,,"(La,Eu,Sr)2CuO4",9.0,,,,,,,,,,,,,,,,,,,,,,,,,,,
,,,Ho0.85Ca0.15Ba2Cu4O8,,,,"(Ho,Ca)Ba2Cu4O8",,,,,,,,,,87.0,,,,,87.0,,,,,,,,,,,,,
,,,Ga0.75Cd0.25Sr2Y0.7Ca0.3Cu2O7+z,,,,"(Ga,Cd)Sr2(Y,Ca)Cu2O7",,,,,,,,,37.0,,53.0,,,,45.0,,,,,,,,,,,,,
"impurity phase: Bi, Bi2O3",,,Bi3.975Cu0.025S3O4,,,,Bi4-xCuxO4S3,,,,,,,,,3.11,,3.92,,2.99,,2.99,,,,,,,,,,,,,
,5.19,,La0.4Pr0.6Ba2Cu2Nb1O8,,,2.24,"(La,Pr)Ba2Cu2NbO8",4.0,,,,,,,shape_01,,,,2.0,,,,,,,,,,,,,,,,
,,,La1.9Sr0.1Cu1O4,,,,"(La,Sr)2CuO4",,,,,,,,shape_03,,,,,29.0,,29.0,,,,,,,,,,,,,
,,,Y1Os1B2,,,,YOsB2,,,,,,,,,,2.22,,,,,2.22,,,,,,,,,,,,,
,,,Y1Ba1.925La0.075Cu3.5O7.5-z,,,,"Y2(Ba,La)4Cu7O15",,,,,,,,,,,,,77.3,,77.3,,,,,,,,,,,,,
4365,,,Tm1Ba1Sr1Cu3O6.94,,,,RBaSrCu3O7,,,6.94,,,,,shape_01,,70.0,,,,,70.0,,,,,,,,,,,,,
"Tc is correlated with resistivity(R300),  not with Co-content. TCFIG shows Tc vs x (Co-content)",,,La1Fe0.98Co0.02As1F0.11O0.89,,,,"La(O,F)(Fe,Co)As",,,,,,,,,,,,,10.3,,10.3,,,,,,,,,,,,,
"Bi:Sr:Ca:Cu = 2.16:1.85:1.06:2 by ICP. optimal sample, but O-content not given.",,,Bi2.2Sr1.8Ca1Cu2O8+z,,,,Bi2Sr2CaCu2O8,,,,,,,,shape_03,,,,,92.0,,92.0,,,,,,,,,,,,,
,,,La6.7Ca1.3Cu6Ni2O20,,,,"(La,Ca)8(Cu,Ni)8O20",,,,,,,,,,,,4.0,,,,,,,2.63,,,,,,,,,
,,,Y1Ba2Cu2.2Co0.8O6.91,,,,"YBa2(Cu,Co)3O7",435.0,,6.91,,,,,,,,,,,,,,,,,,,,,,,,,
,,,Cr0.0132V0.9868,,,,V1-xCrx,,,,,,,,,,4.57,,,,,4.57,,,,,,,,,,,,,
,,,Y1Ba2Cu3O6.93,,,,YBa2Cu3O7-d,,,6.93,,,,,shape_03,,92.0,,,,1.0,92.0,,,,,,,,,,,,,
,,,Ag0.82Sn0.18,,,,Ag1-xSnx,,,,,,,,,,0.066,,,,,0.066,,,,,,,,,,,,,Info: Very Low Tc (<0.1K)
"RRR = 12.2. SP (beta) = 0.3 mJ/mol.K4, (delta) = 0.525 uJ/mol.K6.",,525.0,La1V2Al20,,,,LaV2Al20,,,,,,,,shape_01,,,,0.48,,,,,19.6,,,,,,,3.316,,,,
"Hc2 defined as R=0.5Rn. DOS = 1.1E+22 /eV.cm3, calculated from [RESN] and [dHc2/dT].. Carrier from Hall coeffic.",,,Sn0.5883Pb0.2517In0.16Te1,,,,"(Sn,Pb)1-xInxTe",,,,,2.75,,,,,3.88,,,,,3.88,,,,,,,1.03,,,,,,
,,,Y1Ni2B2C1,,,,YNi2B2C,,,,,,,,,,15.5,,,,,15.5,,,,,,,,,,,,,
"lattice const. from J.Phys.Chem.Solids, 36(1985)123",,195.6,Mn1U6,,,,U6Mn,,,,,,,,,,2.21,,,,,2.21,,98.81,,,,,,,,,,,
Tc defined as 0.9Rn.,,,Li1.1Ti1.9O4,,,,LiTi2O4,,,,,,,,,8.5,,12.0,,,,10.25,36.9,,,,,,4.47,,,,,,
solubility limit: x =< 0.03,,,Mg0.99Co0.01B2,,,,"(Mg,Co)B2",,,,,,,,shape_01,,38.7,,,,,38.7,,,,,,,,,,,,,
"anisotropy factor in a-,b-,direction = 2.1 from dc resistivity, penet=1200A for b-axis from surface resistance",,,Y1Ba2Cu3O7-z,,,,YBa2Cu3O7,,,,,,1600.0,,shape_03,92.0,,,,,,92.0,,,,,120.0,,,,,,,,
slightly overdoped. Gaps measured by Raman.,,,Tl2Ba2Cu1O6+z,6.8,,,Tl2Ba2CuO6,,,,,,,,shape_03,,80.0,,,,,80.0,,,,,,,,,,,,,
,,,Y0.9Ca0.1Ba2Cu3O6.5,,,,"(Y,Ca)Ba2Cu3Oz",,,6.5,,,,,,,54.5,,,,,54.5,,,,,,,,,,,,,
,,,Lu1.9Sc0.1Fe3Si5,,,,"(Lu,Sc)2Fe3Si5",,,,,,,,shape_01,,4.33,,,,,4.33,,,,,,,,,,,,,
,,,Y1Ba2Cu3O7-Z,,,,"YBa2(Cu,Co)3O7",,,,,,,,,,,,,,,,,,,,,,,,,,-3.13,,
RRR=4.7,,,Mg0.95Al0.05B2,,,,"(Mg,Al)B2",,,,,,,,shape_01,,36.6,,,,,36.6,,,,,,,,,,,,,
"R(T) = R0 + A*T^n for Tc < T < 100K, n = 1.21, A = 0.40E-5 Ohm.cm/K^n.  RH(50K) = -24.3E-3 cm3/C.",,,Pr1Fe1As0.6P0.4F0.1O0.9,,,,"PrFe(As,P)(O,F)",,,,,,,,shape_01,,,23.4,,,,23.4,,,,,,,,,,,,,
Tc measured for MRh4B4 + 2[RhB] material. structure type not clear.,,,Er1Rh4B4,,,,ErRh4B4,,,,,,,,,8.49,8.55,,,,,8.55,,,,,,,,,,,,,
,,,Y1Ba1.6Nd0.4Cu3Oz,,,,"Y(Ba,Nd)2Cu3Oz",,,,,,,,shape_01,85.0,,95.0,,86.0,,86.0,,,,,,,,,,,,,
,,,Ho1Ba2Cu4O8,,,,HoBa2Cu4O8,,,,,,,,,76.0,,,,,,76.0,,,,,,,,,,,,,
spin glass temp.=29K(Cu-ion). Antiferro-(Ru-ion). muon-SR measurements.,,,Sr2Y1Ru0.9Cu0.1O6,,,,"Sr2Y(Ru,Cu)O6",23.0,,,,,,,,,,45.0,,,,45.0,,,,,,,,,,,,,
"impurity phase=PrBaO3,BaCuO2, there are broad maximum at 150K in resistivity",7.25,,Pr1Ba2Cu4O8,,,2.67,PrBa2Cu4O8,,,,,,,,shape_01,,,,2.0,,,,,,,4000.0,,,,,,,,,
,,,Er0.97Pr0.03Ba2Cu3O7,,,,"(Er,Pr)Ba2Cu3O7",,,,,,,,shape_01,,93.9,,,,,93.9,,,,,,,,,,,,,
"Ln:Ba:Ce:Cu=6:4:2:9, Tc strongly depends on annealing condition",,,Eu6Ba4Ce2Cu9OZ,,,,"Cu(Eu,Ce)2(Ba,Eu)2Cu2O10-z",,,,,,,,shape_01,,20.0,,,,,20.0,,,,,,,,,,,,,
