Repository: Tejasvini595/superconductor_deepset

## Overview

This repository contains the official implementation of **"From Individual Elements to Macroscopic Materials: In Search of New Superconductors via Machine Learning"**.

The code implements a **DeepSet neural network** for predicting the critical temperature (Tc) of superconducting materials based solely on their chemical composition. By explicitly enforcing permutation invariance, the DeepSet architecture avoids artifacts associated with arbitrary element ordering and provides a physically meaningful framework for learning composition–property relationships in superconducting materials.

File: data/superconductors_kaggle_ready_v2.csv (part 49 of 87)
comment,curiet,debyet,element,gapene,kaizero_value,moment_value,name,neelt,nhc2zero_value,oz,pcohere_value,phc2zero_value,ppenet_value,rh300,shape,t1_value,t2_value,t3_value,tcn_value,tcsus_value,tcwidth_value,critical_temp_K,upper_critical_field_0K_T,gamma_sommerfeld_mJmolK2,resistivity_normal_uOhmcm,resistivity_roomtemp_uOhmcm,penetration_depth_nm,coherence_length_nm,dhc2dt_TK,dtcdp_KGPa,density_gcm3,lower_critical_field_0K_T,thermopower_300K_uVK,energy_gap_meV,data_quality_flag
,,,Ba0.8K0.2Ti2Sb2O1,,,,"(Ba,K)Ti2Sb2O",,,,,,,,shape_01,,,,,3.0,,3.0,,,,,,,,,,,,,
,,,Ca1Si2,,,,Ca1Si2,,,,,,,,,,1.58,,,,,1.58,,,,,,,,,,,,,
nominal composition = (Cu0.5V0.5)Sr2Ca2Cu3O9.0. susceptibility(5 K) = -1.58 emu/g.,,,Cu6.5V0.5Sr2Ca1Oz,,,,"(Cu,V)Sr2Ca5Cu6Oz",,,,,,,,,,73.0,,,,,73.0,,,,,,,,,,,,,
,,,Ca9.26Ce0.74Pt3Fe10As18,,,,(Ca1-xCex)(Pt3As8)(FeAs)10,,,,,,,,shape_01,,,,,22.6,,22.6,,,,,,,,,,,,,
,,,Y0.5Pr0.5Ba2Cu3O6.965,,,,"(Y,Pr)ba2Cu3O7",,,6.965,,,,,shape_01,10.0,,,,,,10.0,,,,,,,,,,,,,
,,,Nd0.65Pr0.35Ba1Ca1Cu3O7,,,,"(Nd,Pr)BaCaCu3O7",,,,,,,,shape_01,,,,,10.0,,10.0,,,,,,,,,,,,,
A15 + hexagonal phase,,,Mo0.65Pt0.1Re0.25,,,,"Mo1-x(Pt,Re)x",,,,,,,,,,7.4,,,,,7.4,,,,,,,,,,,,,
,,,Zr1P1.25S0.75,,,,ZrP2-xSx,,,,,,,,shape_01,,,,,4.85,,4.85,,,,,,,,,,,,,
,,,Ba1Rh2,,,,Ba1Rh2,,,,,,,,,,6.0,,,,,6.0,,,,,,,,,,,,,
,,,La0.97Gd0.03Ru2,,,,"(La,Gd)Ru2",,,,,,,,,,2.73,,,,,2.73,,,,,,,,,,,,,
,,,Bi2Sr2Ca1Cu2O8+y,,,,Bi2Sr2CaCu2O8,,,,,,,,shape_01,85.7,,,,,4.0,85.7,,,,6016.0,,,,,,,,,
,,,La1Pt2Ge2,,,,LaPt2Ge2,,,,,,,,,,,,,0.41,,0.41,,,,,,,,,,,,,
Tc defined as mid of SP-jump,,,Al1Ce0.017La3,,,,"(La,Ce)3Al",,,,,,,,,,0.77,,,,,0.77,,,,,,,,,,,,,
N=IN E+21/CM3,,,La1.78Sr0.22Cu0.96Ni0.04O4,,,,"(La,Sr)2(Cu,Ni)O4",,,,,,,4.81e-10,,,7.9,,,,,7.9,,,,,,,,,,,,,
,,,Y1Ba2Cu2.955Fe0.045O6.89,,,,"YBa2(Cu,Fe)3O7",,,6.89,,,,,,,72.0,,,,,72.0,,,,,,,,,,,,,
"after annealing over 20H, Tc remains constant",,,Ca1La1Ba1Cu3Oz,,,,"Ca(La,Ba)2Cu3O7",,,,,,,,shape_01,77.9,79.1,80.1,,,,79.1,,,,2390.0,,,,,,,,,
,,,Pb0.28Sn0.72,,,,Pb0.28Sn0.72,,,,,,,,,,7.05,,,,,7.05,,,,,,,,,,,,,
coexistence of s/c and magnetic order. Ceramic sample,,,Ru1Sr2Eu1Cu2O8,,,,RuSr2EuCu2O8,132.0,,,,,,,shape_01,12.0,,,,32.0,,32.0,,,,,,,,,,,73.0,,
,,,Ir2Sr1,,,,Ir2Sr1,,,,,,,,,,5.7,,,,,5.7,,,,,,,,,,,,,
semiconductor,,,Y1Ba2Cu3O6.24,,,,YBa2Cu3Oz,,,6.24,,,,,,,,,,,,,,,,,,,,,,,416.0,,
single crystal. TCFIG shows Tc vs root(A) where R = R0 + A*T^2.  A = 7.7 nOhm.cm/K^2. Tc(bulk) = Tc(zero) = Tc(SP).,,,Nb3Sn1,,,,Nb3Sn,,,,,,,,shape_03,17.1,17.3,17.5,,,,17.3,,,0.71,,,,,,,,,,
,,,Co0.032Ti0.968,,,,Ti1-xCox,,,,,,,,,,2.84,,,,,2.84,,,,,,,,,,,,,
SC coexists with FM order of Eu.,,,Eu1Fe1.6As2P0.4,,,,"EuFe2(As,P)2",34.0,,,,,,,shape_01,,,23.5,,,,23.5,,,,,,,,,,,,,
"GAP VALUE AT 4.6K, NORMAL TO CU-O PLANE",,,Y1Ba2Cu3O7-Z,3.0,,,YBa2Cu3O7,,,,,,,,shape_04,,87.0,,,,3.7,87.0,,,,,,,,,,,,9.0,
,,,Y0.88Ca0.12Sr2Cu2.5Fe0.5O6.67,,0.001,2.5,"(Y,Ca)Sr2(Cu,Fe)3O7",21.0,,6.67,,,,,,,,,4.2,,,,,,,,,,,,,,,,
,,,Eu1Ba2Cu2Co0.9O7.29,,,,"EuBa2(Cu,Co)3O7",,,7.29,,,,,,,,,10.0,,,,,,,,,,,,,,,,
,,,Ca0.1Ba1.65La1.25Cu3O6.8,,,,"(Ca,La)(Ba,La)2Cu3O7",,,6.8,,,,,shape_01,,,,,,,,,,,,,,,,,,,,
stuble. by high-temp synthesis. Figure shows Tc vs x in. HT-Mo6Se8-xSx,,,Mo6Se8,,,,HT-Mo6Se8-xSx,,,,,,,,,,6.28,,,,,6.28,,,,,,,,,,,,,
,,,Y1Ba1.5La0.5Cu3O7.1,,,,"(Y,Ca)(Ba,La)2Cu3Oz",,,7.1,,,,,,,30.0,,,,,30.0,,,,,,,,,,,,,
detwin,,,Pr0.8Y0.2Ba2Cu3O6.91,,,,"(Pr,Y)Ba2Cu3O6.91",,,6.91,,,,,shape_03,,,,,,,,,,,,,,,,,,,,
"impurity phases(SmAs,SmOF,Fe2P) are observed by XRD. [RES77] shows RES at 60 K. Carrier conc. = 7.8 E+22 /cm3 at 60 K.",,,Sm1Fe1As0.8P0.2F0.12O0.88,,,,"Sm(O,F)Fe(As,P)",,,,,,,,shape_01,13.1,,18.1,,,,15.6,31.0,,,,,,2.6,,,,,,
,,,Y1Sr2Cu2.7Li0.3O,,,,"YSr2(Cu,Li)3O7",,,,,,,,shape_02,,,,4.2,,,,,,,,,,,,,,,,
,,,Sr1Pt3P0.4Si0.6,,,,SrPt3P1-xSix,,,,,,,,shape_01,,,7.0,,,,7.0,,,,,,,,,,,,,
isotope effect not clear due to broadness of SC transition,,,La1.89Ba0.11Cu1O4,,,,"(La,Ba)2CuO4",,,,,,,,,,,,,29.1,,29.1,,,,,,,,,,,,,
,,,La1Fe0.75Ru0.25As1F0.11O0.89,,,,"La(O,F)(Fe,Ru)As",11.0,,,,,,,,,17.6,,,,,17.6,48.7,,,,,,,,,,,,
,,,La1.85Sr0.15Cu0.985Zn0.015O4,,,,"(La,Sr)2(Cu,Zn)O4",,,,,,,,,,20.0,,,,,20.0,,,,,,,,,,,,,
p-induced s/c. Tc shows Tc(max). s/c for p>Pc=15 kbar. gamma in mj/K2.mol-Ce. delta-C/gamma*Tc = 1.5,,,Ce1Rh1In5,,,,CeRhIn5,3.8,,,,,,,shape_03,,1.62,,0.0,,,1.62,,400.0,,,,,,,,,,,
tensile stress. compositions show nominal values. Tc not measured.,,,Bi1.84Pb0.34Sr2.03Ca1.9Cu3.06Oz,,,,"(Bi,Pb)2Sr2Ca2Cu3Oz",,,,,,,,,,,,,,,,,,,,,,,,,,,,
"M = 4,4'-dipyridyl. reaction(160C,21d ).",,,M1Ta1S2,,,,(M)TaS2,,,,,,,,,,2.5,,,,,2.5,,,,,,,,,,,,,
F and O content by nominal value.,,,Gd4Fe2As2Te0.92F0.8O3.2,,,,"Gd4Fe2As2Tex(O,F)4",,,,,,,,shape_03,,,,,45.0,,45.0,,,,,,,,,,,,,
"impurity: RhZn6.4, Pr14Zn, total < 5 %. TCFIG shows magnetic phase diagram. Antiferroquadrupole transition T<Q> depends on B-direction (see TCFIG). Hc2(T) not given. Tc = 0.06 K  same as T<Q> at H=0.",,,Pr1Rh2Zn20,,,3.55,PrRh2Zn20,,,,,,,,shape_03,0.06,,,,,,0.06,,,,,,,,,,,,,Info: Very Low Tc (<0.1K)
,,,Fe1.04Te0.95Se0.05,,,,Fe1+yTe1-xSex,,,,,,,1.29e-09,shape_01,,,11.0,,,,11.0,,,,,,,,,,,,,
,,,Nd1.85Ce0.15Cu0.992Ni0.009O4,,,,"(Nd,Ce)2(Cu,Ni)O4",,,4.0,,,,,shape_01,,,,,,,,,,,,,,,,,,,,
Ni-content shows actual value from EPMA. T<SDW> = 129 K. Filamentary SC appears at 15 K. R not to zero.,,,Ca1Fe1.973Ni0.027As2,,,,"Ca(Fe,Ni)2As2",,,,,,,,shape_03,,,,2.0,,,,,,,,,,,,,,,,
AF at 67 K.,,,Ga3U1,,,,UGa3,67.0,,,,,,,,,,,0.02,,,,,,,,,,,,,,,,
,,,La1Pb3,,,,LaPb3,,,,,,,,,,4.1,,,,,4.1,,,,,,,,,,,,,
,,,Y1Ba2Cu3O6.83,,,,"(Y,Pr)Ba2Cu3O7",,,6.83,,,,,shape_01,91.0,92.0,93.0,,92.0,,92.0,,,,,,,,,,,,,
,,,Nd1.85Ce0.15Cu1O4.026,,,,"(Nd,Ce)2CuOz",,,4.026,,,,,shape_01,,21.1,,,,,21.1,,,,,,,,,,,,,
,,,Co1Zr2,,,,Co1Zr2,,,,,,,,,,6.3,,,,,6.3,,,,,,,,,,,,,
THPOW300 = AT 240K,,,La1.85Sr0.15Cu1O4,,,,"(La,Sr)2CuO4",,,,,,,,shape_01,,,,,,,,,,,,,,,,,,25.4,,
"Irradiation (1.4 GeV, <208>Pb-ion) effect. Density of deffect expressed by matching field B (T-unit). B = 1.0 T.  d[penet] = T^n, n = 2.30",,,Ba1Fe1.91Ni0.09As2,,,,BaFe1-xNix)2As2,,,,,,,,shape_03,,,18.27,,,,18.27,,,,,,,,,,,,,
C-content estimated from lattice constant  a  using PHC3870301(2003),,,Mg1B1.8C0.2,,,,"Mg(B,C)2",,,,,,,,shape_03,,28.0,,,,,28.0,,,,,,,,,,,,,
,,,Mg24Y5,,,,Mg24Y5,,,,,,,,,,,,1.3,,,,,,,,,,,,,,,,
,,,Nd1Fe1As1F0.11O0.89,,,,"Nd(O,F)FeAs",,,,,,,,shape_01,,48.0,,,,,48.0,,,,,,,,,,,-35.6,,
preliminary study,,,Sr0.5Rb0.5Bi1O3,,,,"(Sr,Rb)BiO3",,,,,,,,,,,,,13.0,,13.0,,,,,,,,,,,,,
,,,Ca1Ba1La0.6Sm0.4Cu3O7-Z,,,,"CaBa(La,Sm)Cu3O7",,,,,,,,shape_01,,68.0,,,,,68.0,,,,5.81,,,,,,,,,
not SC. Ferro- or Ferrimag-state in low temperature.,,,Ce1Ni1C2,,0.006,2.29,CeNiC2,,,,,,,,shape_01,,,,0.4,,,,,292.0,15.7,,,,,,,,,,
"GRAIN SIZE 2-4MICRON,89.4% O(18)",,,La1.87Sr0.125Cu1.07O4,,,,"(La,Sr)2CuO4",,,,,,,,,,26.4,,,,,26.4,,,,,,,,,,,,,
,,,La1.81Sr0.19Cu0.99Ru0.01O4,,,,"(La,Sr)2(Cu,Ru)O4",,,,,,,,,,26.5,,,,,26.5,,,,,,,,,,,,,
"The ratio of Ca:Na is unknown in this article.(Ca,Na)2CuO2Cl2.Meissner fraction is measured at 5K.",,,Ca1.9Na0.1Cu1Cl2O2,,,,"(Ca,Na)2CuCl2O2",,,2.0,,,,,shape_01,,,,,26.0,,26.0,,,,,,,,,,,,,
as-sintered. Cu-valence = 2.26,,,Hg1.4Tl0.6Ba2Y0.2Ca0.8Cu2O7.66,,,,"(Hg,Tl)2Ba2(Y,Ca)Cu2Oz",,,7.66,,,,,,,,,,35.3,,35.3,,,,,,,,,,,,,
,,,B1Sr2Ca2Cu3O9,,,,BSr2Ca2Cu3O9,,,,,,,,,,,,,75.0,,75.0,,,,,,,,,,,,,
,,,La1.5Nd0.35Ca0.018Ba0.132Cu1O4,,,,"(La,Nd,Ca,Ba)2CuO4",,,,,,,,,,,,15.0,,,,,,,,,,,,,,,,
"major phase= Tl1212, minor phase = Tl1201. volume ratio(Tl1212/tl1201) = 86/3",,,Tl0.85Cr0.15Sr2Ca1Cu2O7-z,,,,"(Tl,Cr)Sr2CaCu2O7-z",,,,,,,,,98.6,,102.2,,,,100.4,,,,,,,,,,,,,
density=5.80 g/cm3.,,,Pr1Mo6S8,,,,PrMo6S8,,,,,,,,,,2.55,,,,,2.55,,,,,,,,,,,,,
,,,Ru0.55Rh0.45P1,,,,Ru1-xRhxP,,,,,,,,shape_01,,,,,3.6,,3.6,,,,,,,,,,,,,
,,,Pd2Y0.7Er0.3Sn1,,,,"Pd2(Y,Er)Sn",,,,,,,,,,3.8,,,,,3.8,,,,,,,,,,,,,
,,,Ba2Ca2Cu3OZ,,,,Ba2Ca2Cu3Oz,,,,,,,,shape_01,,,,,124.0,,124.0,,,,,,,,,,,,,
,,,Bi2Sr1.5La0.5Cu1O6.38,,,,"Bi2(Sr,La)2CuO6",,,6.38,,,,,shape_01,,21.0,,,,,21.0,,,,,,,,,,,,,
,,,Tl2Ba2Ca0.8Y0.2Cu2O8+z,,,,"Tl2Ba2(Ca,Y)Cu2O8",,,,,,,,shape_01,,77.7,,,,,77.7,,,,,,,,,,,20.4,,
[gamma] obtained by fitting using Debye and Einstein models. Tc and [gapene] from SP-heat.,,,Ba0.5K0.5Fe2As2,3.67,,,"(Ba,K)Fe2As2",,,,,,,,shape_01,,36.0,,,,,36.0,,54.0,,,,,,,,,,,
P-induced SC. Pc = 5.1 GPa. Tc(max) = 25.8 K at P = 4.94 GPa. magnetic(para-AFM) and structural(tetra-ortho) transitions at T = 98K.,,,Ba1Fe1.82Ru0.18As2,,,,"Ba(Fe,Ru)2As2",,,,,,,,shape_03,25.8,,,0.0,,,25.8,,,,,,,,,,,,,
,,,Dy1Ba2Cu2.95Ga0.05O6.69,,,,"DyBa2(Cu,Ga)O7-y",,,6.69,,,,,shape_01,,83.0,,,81.0,,83.0,,,,,,,,,,,,,
,,,Nd2Ba3Cu5OX,,,,,,,,,,,,,2.8,18.0,40.0,,,,18.0,,,,,,,,,,,,,
"Two-phase sample:1)HgSr2(La,Ca)Cu2O6(phase1212) and 2)Hg(La,Sr)Cu2O4(phase 1201).",,,Hg1Sr2La0.5Ca0.5Cu2O6+z,,,,"HgSr2(La,Ca)Cu2O6",,,,,,,,shape_02,,,54.0,,,,54.0,,,,,,,,,,,,,
,,,Bi1.8Pb0.2Sr2Ca1Cu2O8-Z,,,,"(Bi,Pb)2Sr2CaCu2O8",,,,,,,,shape_01,47.0,70.0,83.0,,,36.0,70.0,,,,,,,,,,,,,
,,,Bi2Sr2Ca0.6Gd0.4Cu1.8LI0.2O8+Z,,,,"Bi2Sr2(Ca,Gd)(Cu,Li)2O8",,,,,,,,,,5.0,24.0,,,,5.0,,,,,,,,,,,,,
,,,Al2Pt1,,,,,,,,,,,,,,0.48,,,,,0.48,,,,,,,,,,,,,
"Hc2(O) by linecr extrporation. At 15K, coherence = 84A, G-L= 9.5",,,Y1Pd2B2C1,,,,,,,,,,,,,,22.6,,,,,22.6,133.0,,,,,,-5.9,-0.09,,310.0,,,
,,,La1.9Sr0.1Cu1O4,,,,"(La,Sr)2CuO4",,,,,,,,shape_03,33.0,,,,,,33.0,,,,,,,,,,,,,
,,,Sr2.1Ca0.9Cu2O5+z,,,,Sr2CaCu2O5,,,,,,,,shape_02,90.0,,100.0,,100.0,,100.0,,,,,,,,,,,,,
Tc measured at p=20 kbar,,,La1.86Ba0.14Cu1O4,,,,"(La,Ba)2CuO4",,,,,,,,,,,,,30.1,,30.1,,,,,,,,,,,,,
Hc2=Hc. Energy gap deduced from Hc(T) curve.,,,Th0.998U0.002,4.66,,,Th1-xUx,,,,,,,,,,0.761,,,,,0.761,78.63,,,,,,,,,,,,
,,,Y1Re0.15Ba2Cu2.85O7.13,,,,"(Cu,Re)Ba2YCu2O7",,,7.13,,,,,,85.0,,,,90.0,,90.0,,,,,,,,,,,,,
,,,Er1Ba2Cu2.92Zn0.08O7-y,,,,"ErBa2(Cu,Zn)3O7",,,,,,,,shape_01,,62.7,,,,2.2,62.7,,,,983.0,,,,,,,,,
Thick film (d = 150-250 nm).,,,Ba0.82La0.18Fe2As2,,,,"(Ba,La)Fe2As2",,,,,,,,shape_04,,,,,14.8,,14.8,,,,,,,,,,,,,
,,,Pd2.8S1,,,,Pd2.8S1,,,,,,,,,,1.63,,,,,1.63,,,,,,,,,,,,,
,,,Sr1Fe1.5Co0.5As2,,,,"Sr(Fe,Co)2As2",,,,,,,,,,,,1.8,,,,,,,2.0,,,,,,,,,
,,,Bi2Sr2Cu1O6.13,,,,Bi2Sr2CuOz,,,6.13,,,,,shape_01,,16.0,,,,,16.0,,,,,,,,,,,-9.46,,
,,,Mg7Zn3,,,,Mg7Zn3,,,,,,,,,,0.28,,,,,0.28,,,,,,,,,,,,,
magnetically aligned sample. optimum oxygen content. H//c-axis,,,La1.85Sr0.15Cu1O4+z,4.04,,,"(La,Sr)2CuO4",,,,,,,,,,37.4,,,,,37.4,,2.82,,,,,,,,,,,
,,,Nd1.45Ba1.55Cu3O7.08,,,,"Nd(Ba,Nd)2Cu3Oz",,,7.08,,,,,,,26.5,,,,,26.5,,,,,,,,,,,,,
,,,Y1Ba2Cu2.095Al0.095O6.81,,,,"YBa2(Cu,Al)3O7",,,6.81,,,,,,,83.3,,,,,83.3,,,,,,,,,,,,,
Specific heat(SP) measured for 0.5 < T < 20 K. Energy gap obtained from SP fitting.,,,Zr2Co0.6Ni0.4,3.62,,,Zr2Co1-xNix,,,,,,,,shape_01,,4.2,,,,,4.2,,20.5,,,,,,,,,,,
R(300K)=67 uOhm.cm. R(Tn)=13 uOhm.cm. delta-C/gamma*Tc = 1.1. Debye-T from beta=0.8 mj/mol.K4.,,245.0,Ce1Ru3Si2,,,,CeRu3Si2,,,,,,,,,,1.25,,,,,1.25,0.24,39.0,,,,,0.25,,,,,,
,,,Tl0.5Pb0.5Sr1.6Ba0.4Ca2Cu3F3OZ,,,,"(Tl,Pb)(Sr,Ba)2Ca2Cu3(F,O)z",,,,,,,,shape_02,,123.5,,,,,123.5,,,,,,,,,,,,,
,,,La1.926Ba0.074Cu1O4,,,,"(La,Ba)2CuO4",,,,,,,,,,,,,,,,,5.6,,,,,,,,,,,
,,,Sr2Eu1Nb1Cu2O8-d,,0.00099,0.44,Sr2EuNbCu2O8,,,,,,,,shape_01,,,,,,,,,,,,,,,,,,,,
,,,Dy1Ba2Cu3O6,,,,DyBa2Cu3O6+x,0.55,,6.0,,,,,shape_03,,,,,,,,,,,,,,,,,,,,
,,,Mo0.42Re0.58,,,,Mo0.42Re0.58,,,,,,,,,,8.4,,,,,8.4,,,,,,,,,,,,,
,,,Pr1Os2Ru2Sb12,,,,"Pr(Os,Ru)4Sb12",,,,,,,,shape_03,,0.8,,,,,0.8,,,,,,,,,,,,,
,,,Nb0.8Ga0.18Cr0.02,,,,"Nb0.8(Ga,Cr)0.2",,,,,,,,,,13.1,,,,,13.1,19.1,,,,,,2.1,,,,,,
,,,La1.55Sr0.45Cu0.7Co0.3O4,,,,"(La,Sr)2(Cu,Co)O4",,,,,,,,shape_01,,,,,,,,,,,120000.0,,,,,,,34.0,,
Conditions for CaRb-1144 phase formation discussed.,,,Ca1Rb1Fe4As4,,,,CaRbFe4As4,,,,,,,,shape_01,,,34.6,,35.0,,35.0,,,,,,,,,,,,,
The superconducting gap is estimated by photoemission spectroscopy.,,,La1.85Sr0.15Cu1O4,,,,"(La,Sr)2CuO4",,,4.0,,,,,shape_03,,,38.0,,,,38.0,,,,,,,,,,,,8.0,
Tm = 7.5 K (FM order by Ce),,,Ce0.2Nd0.8Bi1S2F0.7O0.3,,,,"(Ce,Nd)O0.3F0.7BiS2",,,,,,,,shape_01,,,,,4.31,,4.31,,,,,,,,,,,,,
,,,Fe30Zr70,,,,Zr1-xFex,,,,,,,,,,0.5,,,,,0.5,,,,,,,,,,,,,
,,,Tl1Ba2Cu1O5,,,,TlBa2CuO5,,,,,,,,shape_01,95.0,,,,,,95.0,,,,,,,,,,,,,
23MICRON,,,Y1BaNa0.2Cu3OZ,,,,,,,,,,,,,84.0,,,,,,84.0,,,,,,,,,,,,,
,,,Y0.4Pr0.6Sr2Cu2.85Re0.15O6.8,,,,"(Y,Pr)Sr2(Cu,Re)3O7",,,6.8,,,,,,,20.2,,,,,20.2,,,,,,,,,,,36.0,,
,,,La2.9628Gd0.0372In1,,,,"(La,Gd)3In",,,,,,,,,,5.04,,,,,5.04,,,,,,,,,,,,,
,,,Tl1Sr2Ca1Cu2F1.5OZ,,,,"TlSr2CaCu2(O,F)z",,,,,,,,,50.0,,,,,,50.0,,,,,,,,,,,,,
space G = Pnma(#62). paramag-Curie-T = 32.9 K. effective moment = 7.82 myu-B.,29.8,,Gd1Rh1Al1,,,,GdRhAl,,,,,,,,,,,,1.7,,,,,,,,,,,,,,,,
SC properties not investigated.  no ordering down to 0.65 K.,,,Be13U1,,,,UBe13,,,,,,,,,,,,0.0,,,,,,,,,,,,,,,,
,,,B5Mo1.9Zr0.1,,,,B5Mo1.9Zr0.1,,,,,,,,,,8.9,,,,,8.9,,,,,,,,,,,,,
"concentrations: La:Co:Sn:In = 14.09:20.74:62.0:3.1  by EDX. RRR = 1.37. R(T) = R0 + A*T^2, R0 in DB, A = 4.542 E-4 microOhm.cm/K^2",,,La3Co4Sn12.35In0.65,,,,"La3Co4(Sn,In)13",,,,,,,,shape_01,3.2,,4.7,,5.1,,5.1,,,31.3,,,19.5,,,,,,,
P-induced SC. Pcr = 47.8 GPa. SC data( in DB)  show for P = 47.8 GPa. RRR = 1.46 at Pcr.  Debye-T = 202 K from R(T) analysis,,202.0,S1Sn1,,,,SnS,,,,,,,,shape_03,,,5.8,0.0,,,5.8,1.6,,,,,1.4,,,,,,,
,,,Pb1Mo5.1S4,,,,PbMo5.1S4,,,,,,,,,,14.51,,,,,14.51,,,,,,,,-1.05,,,,,
,,,Bi2Sr2Cu2O7+Z,,,,,,,,,,,,,14.0,22.0,27.0,,,,22.0,,,,25.0,,,,,,,,,
,,,Hg0.8Au0.2Ba2Ca2Cu3Oz,,,,"(HG,Au)Ba2Ca2Cu3Oz",,,,,,,,,,130.9,,,,,130.9,,,,,,,,,,,,,
,,,Ho1Ba2Cu3O7,,,,HoBa2Cu3O7,,,,,,,,,,92.1,,,,,92.1,,,0.85,1.7,,,,,,,,,
,,,Ti0.775V0.225,,,,Ti0.775V0.225,,,,,,,,,,4.7,,,,,4.7,,,,,,,,,,,,,
,,,Y0.2Gd0.8Ni2B2C1,,,,"(Y,Gd)Ni2B2C",15.2,,,,,,,,,,,4.2,,,,,,,,,,,,,,,,
sample purity is good.,,,Ba0.6K0.4Fe2As2,,,,"(Ba,K)Fe2As2",,,,,,,,,,37.3,,,,,37.3,,,,,,,,,,,,,
(delta-C/gamma*Tc)= 1.66 . e-ph = 0.70 .,,512.0,Li1.04Ti1.96O4,,,,"Li(Ti,Li)2O4",,,,,,,,shape_01,,12.1,,,,,12.1,,2.82,,,,,,,,,,,
Si-clathrate,,,Na0.2Ba6Si46,,,,"(Na,Ba)Si46",,,,,,,,,,4.8,,,,,4.8,,,,,,,,,,,,,
semiconductor-like,,,Pb0.5Sr1.6Ho1.75La0.65Cu2.5Oz,,,,"(Pb,Cu)(Sr,La)2(Ho,La)2Cu2Oz",,,,,,,,shape_01,,,,4.2,,,,,,,,,,,,,,,,
density=2.4 g/cm3. using crystalline B(-325 mesh). RRR=7.1. Debye-T obtained by fitting of n-state thermal conductivity.,,1130.0,B2Mg1,,,,MgB2,,,,,,,,,,38.9,,,,,38.9,,,,,,,,,,,,,
Hc2(0) from reference data. effective-[penet] (1.7K) = 637 nm from muon-SR. [penet](1.7K) //ab obtained from [penet]eff. G-L = 85.,,,La0.5Bi1S2F0.5O0.5,,,,LaOs0.5F0.5BiS2,,,,,,484.0,,shape_01,,10.0,,,,,10.0,10.0,,,,,5.7,,,,,,,
"M = pyridine. reaction(200C,30d ).",,,M0.5Nb1S2,,,,(M)0.5NbS2,,,,,,,,,,4.0,,,,,4.0,,,,,,,,,,,,,
single phase for 0 < x < 0.4.,,,Nb0.9Mg0.1B2,,,,"(Nb,Mg)B2",,,,,,,,shape_01,4.0,,5.0,,,,4.5,,,,,,,,,,,,,
impurity phase = 5 % Rb4C60. Gap and penetration depth by muon-SR.,,,C60Rb3,3.6,,,Rb3C60,,,,,,,,,,29.4,,,,,29.4,,,,,370.0,,,,,,,,
,,,Nd1.32Ba1.68Cu3OX,,,,"Nd(Ba,Nd)2Cu3O7",,,,,,,,,,20.0,,,,,20.0,,,8.0,,,,,,,,,,
,,,Cu0.5S0.5Sr2Ca5Cu6Oz,,,,"(Cu,S)Sr2Can-1CunOz",,,,,,,,,,,100.0,,67.0,,67.0,,,,,,,,,,,,,
,,,Bi1.6Pb0.4Sr1.8Ca1Nd0.2Cu2O8.11,,,,"(Bi,Pb)2(Sr,Nd)2(Ca,Nd)Cu2O8",,,,,,,,shape_02,84.0,87.0,,,,,87.0,,,,,,,,,,,,,
dTc/dx=-4 K/at%Mg,,,Hg1Ba2Cu0.97Mg0.03O4+z,,,,"HgBa2(Cu,Mg)O4",,,,,,,,shape_01,,,,,85.0,,85.0,,,,,,,,,,,,,
compositions are nominal values. Tirr/Tc at H=100Oe = 0.72. Hirr(T=0.7Tc) = 16.9 mT . anisotropy  > 100.,,,Fe2As2Ca5Sc2Ti2O10.5,,,,Fe2As2(Ca5(Sc0.5Ti0.5)4O10.5),,,,,,,,shape_01,,,,,33.0,,33.0,,,,,,,,,,,,,
,,,Y1Ba2Cu3O6.955,,,,YBa2Cu3O7,,,6.955,,,1400.0,,shape_01,,,,,91.8,7.0,91.8,,,,,,,,,,,,,
"porosity = p1. sound velocity V<L>=2990, V<S>=1850 m/s.",,,Bi1.7Pb0.3Sr2Ca1Cu2O8,,,,"(Bi,Pb)2Sr2CaCu2O8",,,,,,,,,,,,,81.0,,81.0,,,,,,,,,4.65,,,,
HALL COEFF. IN PLANE,,,Nd1.89Ce0.11Cu1O3.97,,,,"(Nd,Ce)2CuO4",,,3.97,,,,1.61e-09,shape_03,,,,,,,,,,,,,,,,,,,,
gamma in mj/mol.K2,,490.0,Y1Ni2B2C1,4.2,,,YNi2B2C,,,,,,,,,,14.25,,,,,14.25,9.2,18.2,,,,,,,,,,,
"99.8% purity. Phase transitions at P=7 and 31 GPa (hcp - hexagonal - bcc). dTc/dP = 0.12 K/GPa (hex), = -0.14 K/GPa (bcc).",,,Zr1,,,,Zr,,,,,,,,,,0.52,,,,,0.52,,,,,,,,,,,,,
"SP measured for 0.35<T<3.0 K . SP (beta) = 2.6 mJ/mol.K4, (delta) = 0.32 mJ/mol.K6. (dC/Tc) = 21.7 mJ/mol.K2. (dC/gamma*Tc) = 1.30.  Tc(SP) = 0.46 K.",,144.0,Bi3Co1,,,,CoBi3,,,,,,,,shape_01,,,0.48,,,0.03,0.48,2.25,17.9,225.0,800.0,,39.0,0.672,,,,,,
,,,Pb2.3Mo15Se19,,,,Pb2.3Mo15Se19,,,,,,,,,,,,0.5,,,,,,,,,,,,,,,,
"HCFIG shows h* vs t for P = 6.5 GPa, where h* = [Hc(T)/Tc]/[dHc2/dT at Tc].",,,Au2Pb1,,,,Au2Pb,,,,,,,,shape_03,,,3.61,,,,3.61,0.16,,,,,,0.0645,,,,,,
rapid quench,,,Au0.3Pd0.033Te0.666,,,,Au0.3Pd0.033Te0.666,,,,,,,,,,2.6,,,,,2.6,,,,,,,,,,,,,
,,,Tb1Sr2Cu2.7Mo0.3OZ,,,,"TbSr2(Cu,Mo)3O7",,,,,,,,shape_01,28.0,31.0,34.0,,,,31.0,,,,,,,,4.0,,,,,
,,,Sc0.07Zr0.93,,,,Sc0.07Zr0.93,,,,,,,,,,0.08,,,,,0.08,,,,,,,,,,,,,Info: Very Low Tc (<0.1K)
dTc/dp in K/Gpa. Hydrostatic pressure.,,,La0.5Ce0.5Ru2,,,,"(La,Ce)Ru2",,,,,,,,,,0.449,,,,,0.449,,,,,,,,-0.013,,,,,
Tape prepared by diffusion couples of Nb and Al-Ge. Hc2(4.2K)=41 T.,,,Nb0.75Al0.2Ge0.05,,,,,,,,,,,,,,20.0,,,,,20.0,,,,,,,3.8,,,,,,
,,,La1.83Sr0.17Cu0.98Ni0.02O4,,,,"(La,Sr)2(Cu,Ni)O4",,,,,,,,shape_01,22.1,,,,,,22.1,,,,,,,,,,,,,
"Bond distance: d(Bi-S1) = 2.583, d(Bi-S2) = 2.886 , where S1(in plane S), S2(out-of plane S), angle (S1-Bi-S1) = 172 deg. Eu-valence = .2.49",,,Eu2.5Sr0.5Bi2S4F4,,,,"(Eu,Sr)3Bi2S4F4",,,,,,,,shape_01,,,0.87,,,,0.87,,,,,,,,,,,,,
"ANN(1000C,6d). not SC (Tc < 1.2)",,385.0,La1Ir2Si2,,,,LaIr2Si2,,,,,,,,shape_01,,,,1.2,,,,,0.9,,,,,,,,,,,
oxygen content by iodometric titration,,494.0,Sm1Ba2Cu3O6.85,,,,SmBa2Cu3O7,,,6.85,,,,,shape_01,,90.4,,,,,90.4,,,,,,,,,,,,,
,,,Dy1Ni2B2C1,,,,DyNi2B2C,,,,,,,,,,,,2.0,,,,,,,,,,,,,,,,
cohere(c) calculated using GL theory,,,Tl0.8Hg0.2Ba2Ca1.95Yb0.05Cu3O9-z,,,,"(Tl,Hg)Ba2(Ca,Yb)2Cu3O9",,,,,,,,,108.0,112.2,,,,,112.2,,,,1890.0,,,,,,,,,
Film thickness = 210 A (highest Tc). substrate = Si-wafer. T<sub>=RT. RRR=0.95,,,Be1,,,,Be,,,,,,,,shape_03,,5.8,,,,,5.8,,,,,,,,,,,,,
starting (Mg1.2C1.4Ni3). RRR=2.5. Hall coeff.(100K)=-6.1 E-10 m3/C. carrier is electron.,,,Mg1C1Ni3,,,,MgCNi3,,,,,,,,shape_01,,8.0,,,,,8.0,15.0,,,,,4.7,,,,,,,
"SEMICON-LIKE,(PB0.65,CU0.35)",,,Pb0.65Sr2Y0.7Ca0.3Cu2.35OZ,,,,"(Pb,Cu)Sr2(Y,Ca)Cu2OZ",,,,,,,7.15e-09,,,,20.0,,,,20.0,,,,,,,,,,,63.7,,
,,,Hg0.7Cr0.3Sr2Cu0.97Zn0.03O4+z,,,,"(Hg,Cr)Sr2(Cu,Zn)O4",,,,,,,,shape_01,,,,,57.0,,57.0,,,1416.0,3670.0,,,,,,,,,
,,,La0.9Pr0.1Se1,,,,"(La,Pr)Se",,,,,,,,,,0.48,,,,,0.48,,,,,,,,,,,,,
,,,Y1Ba2Cu2.85Mn0.15O7-Z,,,,"YBa2(Cu,Mn)3O7-z",,,,,,,,,,82.0,,,,,82.0,,,4600.0,5700.0,,,,,,,,,
,,,Nb3Al0.75Ge0.25,,,,"Nb3(Al,Ge)",,,,,,,,,,19.8,,,,,19.8,,,,,,,2.68,,,,,,
124K(9.0microV/K),,,Bi1.7Pb0.3Sr2Ca0.925Sm0.075Cu3Oz,,,,"(Bi,Pb)2Sr2(Ca,Sm)2Cu3O10",,,,,,,,,,75.0,,,,,75.0,,,,,,,,,,,-1.2,,
,,205.0,S2Ta1,,,,TaS2,,,,,,,,,,1.9,,,,,1.9,,9.1,,,,,,,,,,,
,,,C1Sc1,,,,Sc1C1,,,,,,,,,,,,1.38,,,,,,,,,,,,,,,,
Neel-T determined by sus(peak),,,La2Cu0.995Li0.005O4,,,,"La2(Cu,Li)O4",258.0,,,,,,,shape_01,,,,4.2,,,,,,,,,,,,,,,,
O-content by Faraday's law. TP300 at 290 K.,,,La1.8Nd0.2Cu1O4.07,,,,"(La,Nd)2CuO4+z",,,4.07,,,,,shape_01,,35.3,,,,,35.3,,,,,,,,,,,32.5,,
,133.0,,Ru1Sr2Gd1Cu2O8,,,,RuSr2GdCu2O8,,,,,,,,shape_06,,,,,35.0,,35.0,,,,,,,,,,,,,
"Structure, SG= Cmme (#67) at T=15 K. R(T) shows Fermi liquid type above Tc.",,,La1Fe1Si1H1,,,,LaFeSiH,,,,,17.0,,,shape_01,,9.7,11.0,,,,9.7,,,,,,4.3,,,,,,,
,,,Ba0.7K0.3Bi1O3,,,,"(Ba,K)BiO3",,,,,,,,,,,29.9,,,,29.9,,,,,,,,,,,,,
,,,Eu0.9Pr0.1Ba2Cu3O7,,,,"(Eu,Pr)BaSrCu3O7",,,,,,,,,,,,,68.3,,68.3,,,,,,,,,,,,,
,,,Y1Ba2Cu3.96Co0.04O8,,,,"YBa2(Cu,Co)4O8",,,,,,,,,59.0,,78.0,,,,68.5,,,,,,,,,,,,,
Hc2(0) > 4T,,,La1Fe0.9Rh0.1As1O1,,,,"LaO(Fe,Rh)As",,,,,,,,shape_01,,,16.0,,14.0,,14.0,,,,,,,,,,,,,
,,425.0,Al0.3Cr0.7,,,,Cr1-xAlx,,,,,,,,,,,,1.5,,,,,1.05,,,,,,,,,,,
,,,Bi2Sr2Ca1Cu1.92Co0.08I0.94Oz,,,,"Bi2Sr2Ca(Cu,Co)2OzIx",,,,,,,,,,34.9,,,,,34.9,,,,,,,,,,,,,
,,,Y1Ba2Cu2.7Au0.3OZ,,,,"YBa2(Cu,Au)3O7",,,,,,,,shape_01,84.2,87.8,91.0,,,,87.8,,,,,,,,,,,,,
"3C-SiC:B, n = 1.91 E+21/cm3. type-I SC(GL=0.32).",,,Si1C1,,,,B-doped SiC,,,,,,,,,,,1.45,,,,1.45,132.0,,,,,,,,,,,,
"M = NH3. spacing between HfNCl plane, d = 11.95 A.",,,Yb0.2M1Hf1N1Cl1,,,,Yb0.2(NH3)xHfNCl,,,,,,,,,,23.0,,,,,23.0,4.0,,,,,,0.25,,,,,,
,,,Y1Ba2Cu2.88Zr0.12O7-z,,,,,,,,,,,,,84.4,,,,84.0,,84.0,,,,,,,,,,,,,
,,,Sn1As0.87Se0.13,,,,SnAs1-xSex,,,,,,,,,,,,,4.4,,4.4,,,,,,,,,,,,,
not s/c,,,Er1Ru1B2,,,,ErRuB2,5.21,,,,,,,,,,,,,,,,,,,,,,,,,,,
Pseudogap onset temp. T* = 170 K for O<16> sample. T* = 220 K for O<18> sample.,,,Ho1Ba2Cu4O8,,,,HoBa2Cu4O8,,,,,,,,,,,,,79.0,,79.0,,,,,,,,,,,,,
,,,Cu0.5C0.5Sr2Ca1Cu5O10.8,,,,"(Cu,C)Sr2Ca4Cu5Oz",,,10.8,,,,,shape_02,,,,,41.0,,41.0,,,,,,,,,,,,,
not SC for P = 0 GPa,,,Ce1Co1Si3,,,,CeCoSi3,,,,,,,,shape_03,,,,0.0,,,,,36.8,,,,,,,,,,,
,,,Pb0.8Pt0.2,,,,Pb0.8Pt0.2,,,,,,,,,,2.8,,,,,2.8,,,,,,,,,,,,,
,,,Y1Ba1.8Cs0.2Cu3O6.58,,,,"Y(Ba,Cs)2Cu3O7",,,6.58,,,,,shape_01,91.9,,94.7,2.8,,,93.3,,,,,,,,,,,,,
R(25 K) = 12.47 mOhm.cm. lattice term of SP-heat(beta) = 0.292 mJ/mol.K4. constant-term of SP-heat(A) =  0.768 mJ.K/mol.,,,Pr1.85Ce0.15Cu1O4.161,,,,"(Pr,Ce)2CuO4",,,4.161,,,,,shape_01,17.2,,20.5,,,2.0,18.85,,5.018,,6780.0,,,,,,,,,
,,,Hf0.95Ta0.05V2,,,,"(Hf,Ta)V2",,,,,,,,,,9.49,,,,,9.49,,,,,,,,0.53,,,,,
,,,Bi2Sr2Ca2Cu2OX,,,,Bi2Sr2CaCu2O8,,,,,,,,,,84.0,,,,,84.0,,,,,270.0,,,,,,,,
,,,Er0.5Pr0.5Ba2Cu3O7,,,,"(Er,Pr)Ba2Cu3O7",,,,,,,,shape_01,,28.6,,,,,28.6,,,,,,,,,,,,,
[isotope] = 0.09 +- 0.05.,,,B12Zr1,,,,ZrB12,,,,,,,,,,5.85,,,,,5.85,,,,,,,,,,,,,
SP-heat. gamma and debye-T by fitting for Gamma<3> ground state.,,138.0,Pr1Os2.4Ru1.6Sb12,,,,"Pr(Os,Ru)4Sb12",,,,,,,,,,1.21,,,,,1.21,,138.0,,,,,,,,,,,
,,,Tl1Sr1.6Ce0.4Ca1Cu2O7-z,,,,"Tl(Sr,Ce)2CaCu2O7",,,,,,,,,,,,,38.9,,38.9,,,,,,,,,,,,,
"ANN(750C, 24h, in 1atm air). p = 0.40] /Cu, estimated from ARPES. overdoped.",,,Bi1.74Pb0.38Sr1.88Cu1O6+z,,,,"(Bi,Pb)2Sr2CuO6",,,,,,,,shape_03,,7.0,,,,,7.0,,,,,,,,,,,-15.3,,
RRR=1.8,,,U1Pd2Al0.6Ga2.4,,,,"UPd2(Al,Ga)3",9.46,,,,,,,,,,,0.05,,,,,191.0,,,,,,,,,,,
,,,Sb0.223V0.777,,,,V1-xSbx,,,,,,,,,,,,2.0,,,,,,,,,,,,,,,,
,,,Bi1Sr0.7Nd0.3Cu1OY,,,,"Bi2(Sr,Nd)3Cu2O8",,,,,,,,,,13.2,,,,,13.2,,,,,,,,,,,,,
,,,Bi2Sr2Gd1Cu2O8,,,,"Bi2Sr2(Ca,Gd)Cu2O8",,,,,,,,,,,,4.2,,,,,30.7,,,,,,,,,,,
,,,B5Mo1.7V0.3,,,,B5Mo1.7V0.3,,,,,,,,,,5.5,,,,,5.5,,,,,,,,,,,,,
,,,Y1Ba2Cu4O8,,,,YBa2Cu4(Li)O8,,,,,,,,,,80.0,,,,,80.0,,,,,,,,,,,,,
,,,Sn1.08Eu0.1Mo6.35S8,,,,"(Sn,Eu)1.2Mo6S8",,,,,,,,,,10.9,,,,,10.9,30.9,,,,,,,,,,,,
,,,Nb0.92Sn0.08,,,,Nb0.92Sn0.08,,,,,,,,,,5.6,,,,,5.6,,,,,,,,,,,,,
,,,N1Ta1,,,,Ta1N1,,,,,,,,,,,,1.2,,,,,,,,,,,,,,,,
,,,Y1Ba2Cu2.85Zn0.15O7-Z,,,,"YBa2(Cu,Zn)3O7",,,,,,,,,,12.5,,,,,12.5,,,,,,,,,,,,,
,,,Y1Ir1.5Os0.5,,,,Y1Ir1.5Os0.5,,,,,,,,,,2.4,,,,,2.4,,,,,,,,,,,,,
,,,Pb0.6V0.4Sr2Ca0.6Lu0.4Cu2OZ,,,,"(Pb,V)Sr2(Ca,Lu)Cu2Oz",,,,,,,,shape_01,62.6,,,,,,62.6,,,,,,,,,,,,,
composition (Tl:Ba:Ca:Cu = 1.05:1.99:2.96:4.00) by SEM-EDX,,,Tl0.75Ba2Ca2Cu3C0.02Oz,,,,TlBa2Ca3Cu4Oz,,,,,,,,,,,,,127.0,,127.0,,,,,,,,,,,,,
,,,Ba1.6Sr0.4Yb0.95Ca0.05Cu3O6.58,,,,"Cu(Ba,Sr)2(YB,Ca)Cu2O6",,,6.58,,,,,,,,,,55.0,,55.0,,,,,,,,,,,,,
,,,Cr0.025Ti0.975,,,,Cr0.025Ti0.975,,,,,,,,,,3.5,,,,,3.5,,,,,,,,,,,,,
,,,Nb0.62Pt0.38,,,,Nb0.62Pt0.38,,,,,,,,,,0.41,,,,,0.41,,,,,,,,,,,,,
thickness=600A,,,Bi2Sr2Ca1Cu2O8,,,,Bi2Sr2CaCu2O8,,,,,,,,shape_05,88.4,93.1,97.4,,,,93.1,,,,,,,,,,,,,
,,,Ce0.6Nd0.4F0.5Bi1S2O0.5,,,,"(Ce,Nd)(O,F)BiS2",,,,,,,,,,,,,2.98,,2.98,,,,,,,,,,,,,
not SC,,,Ga0.2Co0.8Sr2Tm0.6Ca0.4Cu2Oz,,,,"(Ga,Co)Sr2(Tm,Ca)Cu2Oz",,,,,,,,,,,,18.0,,,,,,,,,,,,,,15.5,,
,,,Hg1Ba2Ca1Cu2O6.3,,,,HgBa2CaCu2O6.30,,,6.3,,,,,shape_01,,,,,100.0,,100.0,,,,,,,,,,,,,
RRR=1.5,,,Mg0.55Al0.225Li0.225B2,,,,Mg1-x(AlLi)xB2,,,,,,,,shape_01,,25.6,,,18.1,4.1,25.6,,,40.0,,,,,,,,,,
,,,Ta0.03Zr0.97,,,,Zr1-xTax,,,,,,,,,,2.01,,,,,2.01,,,,,,,,,,,,,
,,,Y1Ba1.99La0.01Cu3O6.96,,,,"Y(Ba,La)2Cu3O7",,,6.96,,,,,shape_01,,92.1,,,,,92.1,,,,,,,,,,,,,
"RES, Hall effect, magnetoresistance measured.",,,Ce1Bi1S2F0.33O0.67,,,,"Ce(O,F)BiS2",,,,,,,,,,2.25,,,,,2.25,,,,,,,,,,,,,
RRR=11.5. Hc2(T) shown in Fig.4. Hc2(0) estimated from Hc2(T) by fitting.,,,Y0.16Lu0.84Ni2B2C1,,,,"(Y,Lu)Ni2B2C",,,,,,,,,,15.2,,,,,15.2,9.06,,,,,,,,,,,,
,,,Cu1Rh1.95Se4Sn0.05,,,,Cu1Rh1.95Se4Sn0.05,,,,,,,,,,2.7,,,,,2.7,,,,,,,,,,,,,
,,,Pb1.6Cr0.4Sr2Ca0.5Y0.5Cu3Oz,,,,"(Pb,Cr)2Sr2(Ca,Y)Cu3Oz",,,,,,,,shape_01,,,,,,,,,,,110.0,,,,,,,,,
,,,Bi2.1Sr1.93Ca0.72Er0.25Cu2O8+z,,,,"Bi2Sr2(Ca,Er)Cu2O8",,,,,,,,,,51.7,,,,,51.7,,,,,,,,,,,,,
,,,Ho0.9Dy0.1Ni2B2C1,,,,"(Ho,Dy)Ni2B2C",5.6,,,,,,,shape_03,,8.0,,,,,8.0,,,,,,,,,,,,,
,,,Mo0.25Sr2Ce2.01Y0.99Cu2.75O11+z,,,,"(Cu,Mo)Sr2(Ce,Y)3Cu2O11+z",,,,,,,,shape_01,,,,,53.0,,53.0,,,,,,,,,,,,,
Tc by SP-heat. lower-Tc = 1.714 K. (dC/Tc) = 624 mJ/mol.K2.,,,Pr0.98La0.02Os4Sb12,,,,"(Pr,La)Os4Sb12",,,,,,,,shape_03,,1.8,,,,,1.8,,,,,,,,,,,,,
,,,Bi1.8Pb0.2Sr2Ca2Cu3OZ,,,,"(Bi,Pb)2Sr2Ca2(In)XCu3OZ",,,,,,,,shape_01,82.0,,110.0,,,,96.0,,,,,,,,,,,,,
,,,La1.9Sr0.1Cu0.98Zn0.02O4,,,,"(La,Sr)2(Cu,Zn)Oz",,,,,,,,shape_03,,,,,,,,,,,,,,,,,,,,
,,,Sm1Fe0.84Ir0.16As1O1,,,,"SmO(Fe,Ir)As",,,,,,,,,,,,,17.3,,17.3,,,,,,,,,,,,,
RRR = 4.,,,U1Pd2.02Al3,,,,UPd2Al3,14.9,,,,,,,,,0.83,,,,0.25,0.83,,,,,,,,,,,,,
ultrasonic wave velocity. Pb-content not described.,,280.0,Bi1.7Pb0.3Sr2Ca2Cu3O10,,,,"(Bi,Pb)2Sr2Ca2Cu3O8",,,,,,,,,,108.0,,,,,108.0,,,,,,,,,4.35,,,,
,,,Y1Ba2Cu3.88Ni0.12O8,,0.00045,3.37,"YBa2(Cu,Ni)4 O8",,,,,,,,,,,50.0,,,,50.0,,,,,,,,,,,,,
,,,La1.775Sr0.225Cu1O4-Y,,,,"(La,Sr)2CuO4",,,,,,,,,,,35.5,,,,35.5,,,,,,,,,,,,,
,,,Hf0.2Zr0.8V2,,,,"(Hf,Ta)V2",,,,,,,,,,8.85,,,,,8.85,,,,,,,,-0.018,,,,,
,,,Yb0.95Pr0.05Ba1.7Sr0.3Cu3O6.91,,,,"(Yb,Pr)(Ba,Sr)2Cu3O7-d",,,6.91,,,,,shape_01,81.0,,,,,,81.0,,,,660.0,,,,,,,,,
,,,Pb1Tl0.075,,,,,,,,,,,,,,6.98,,,,,6.98,,,,,,,,,,,,,
,,,Th1Ir1.3Os0.7,,,,"Th(Ir,Os)2",,,,,,,,,,2.36,,,,,2.36,,,,,,,,,,,,,
,,,Y1Ba2Cu2.79Zn0.21O6.95,,,,"YBa2(Cu,Zn)3O7-d",,,6.95,,,,,shape_05,20.0,,,,,,20.0,,,,580.0,,,,,,,,,
electron doped s/c.,,,H0.5Li1Nb1O2,,,,HxLiNbO2,,,,,,,,,,5.5,,,,,5.5,,,,,,,,,,,,,
coherence length anisotropy ratio = 29,,,Y1Ba2Cu2.78Fe0.22O7-z,,,,"YBa2(Cu,Fe)3O7",,,,,,,,shape_03,,,64.0,,,,64.0,,,,,,,,,,,,,
Li-intercalated (electron doped cuprates).,,,Li0.15Sr2Cu1Br2O2,,,,Li0.15Sr2CuO2Br2,,,,,,,,,,,,,8.0,,8.0,,,,,,,,,,,,,
,,440.0,Y1.1Ba1.9Cu3O7-Z,,,,"Y(Ba,Y)2Cu3O7",,,,,,,,shape_01,,91.0,,,,,91.0,,6.2,,,,,,,,,,,
compositions: Nb:Si:As = 32.7:34.4:32.9 by EPMA. Tc = 7.6 K  defined as (dC/2). (dC<el>/gamma*Tc) = 1.95. lattice term in SP (beta) = 0.178 mJ/mol.K4. e-ph = 0.66.,,324.0,Nb1Si1As1,,,,NbSiAs,,,,,,,,shape_01,,,8.2,,,,8.2,,8.8,,,,,,,,,,,
,,,Ir3La7,,,,Ir3La7,,,,,,,,,,2.32,,,,,2.32,,,,,,,,,,,,,
,,,Y0.8Pr0.2Ba2Cu3O6.96,,,,"(Y,Pr)Ba2Cu3O7",,,6.96,,,,,,74.0,74.7,76.1,,,,74.7,,,,1.17,,,,,,,,,
carrier p=0.183/Cu from Hall effect.,,,Tl2Ba2Ca0.95Y0.05Cu2O8+z,,,,"Tl2Ba2(Ca,Y)Cu2O8",,,,,,,,shape_01,,106.5,,,,,106.5,,,,,,,,,,,,,
,,,C3Er0.1Th1.9,,,,C3Er0.1Th1.9,,,,,,,,,,6.8,,,,,6.8,,,,,,,,,,,,,
,,,Al0.05Nb3Sn0.95,,,,"Nb3(Sn,Al)",,,,,,,,,,18.0,,,,,18.0,,,,,,,,,,,,,
,,,Dy1Ba2Cu3O6.79,,,,DyBa2Cu3O7,,,6.79,,,,,shape_01,,90.0,,,92.0,,90.0,,,,,,,,,,,,,
,,,Lu1Ni1B0.9C1.1,,,,LuNiBxCy,,,,,,,,,,,,,2.9,,2.9,,,,,,,,,,,,,
,,,Sm0.9Pr0.1Ba2Cu3O6.95,,,,"(Sm,Pr)Ba2Cu3Oz",,,6.95,,,,,shape_01,57.5,,,,,,57.5,,,,,,,,,,,,,
oxidize with 75 mol % Ag2O2. impurity phase = CeO2,,,Mo0.25Sr2Ce2.01Y0.99Cu2.75O11+z,,,,"(Cu,Mo)Sr2(Ce,Y)3Cu2O11",,,,,,,,,,,,,51.7,,51.7,,,,,,,,,,,,,
,,,C0.47Ta1,,,,C0.47Ta1,,,,,,,,,,,,1.6,,,,,,,,,,,,,,,,
"HC1 MEASURED BY EPR, X-BAND",,,Y0.9Ho0.1Ba2Cu3O7-Z,,,,"(Y,Ho)Ba2Cu3O7",,,,,,,,shape_01,,60.0,,,,,60.0,173.0,,,,,,,,,750.0,,,
,,,Be22Re0.95W0.05,,,,"Be22(Re,W)1",,,,,,,,,,9.45,,,,,9.45,0.41,,,,,,,,,,,,
RRR = 3.,,,U1Pd2Al2.97,,,,UPd2Al3,14.5,,,,,,,,,,,0.04,,,,,,,,,,,,,,,,
,,,Hg1Ba2Ca2Cu3Oz,,,,HgBa2Ca2Cu3Oz,,,,,,,,,119.0,130.0,,,133.7,,130.0,,,,,,,,,,,,,
"R(T) = 0.657 + 0.00524*T(mOhm.cm).  Hp = 4.0 T. SC-vol = 6%(T=1.9K), Lattice term in SP (beta) = 3.8 mJ/mol.K4",,160.0,Cs2Cr3As3,,0.002,0.14,Cs2Cr3As3,,,,,,,,shape_01,,,2.2,,,,2.2,6.45,39.0,,,,,,,,,,,
,,,Y1Ba2Cu3O6.65,,,,YBa2Cu3O7,,,6.65,,,,,,,79.3,,,,,79.3,,,,2.1,,,,,,,7.5,,
"maximum Tc = 150K at 12.Gpa , Presssure by cubic anvil",,,Hg1Ba2Ca2Cu3O8+Z,,,,HgBa2Ca2Cu3O8,,,,,,,,shape_01,,,,,134.0,,134.0,,,,,,,,2.0,,,,,
RRR = 9.5.  H//c-axis,,,Y0.79Gd0.21Ni2B2C1,,,,"(Y,Gd)Ni2B2C",,,,,,,,shape_03,7.58,,8.04,,,,7.81,,,,,,,,,,,,,
R(T) has minimum at 59.4 K.,,,Nb2Pd1S3.5Se1.5,,,,"Nb2Pd2(S,Se)5",,,,,,,,shape_01,,,1.87,,,,1.87,6.49,,,,,,,,,,,,
Cu-valence = 2.24 from XAS.,,,Ba1.34Eu2Ce0.66Cu3O9-z,,,,"Cu(Ba,Eu)2(Ce,Eu)2Cu2O9",,,,,,,,shape_01,,,62.0,,,,62.0,,,,,,,,,,,,,
Al-doped Li2Pt3B.  mean free pass = 91 A from residual -R ( = 166 uOhm.cm).,,,Li2Pt3B0.95Al0.05,,,,"Li2Pt3(B,Al)",,,,,,,,,,2.12,,,,,2.12,,,,,,16.6,,,,,,,
gap by point contact tunneling. two gaps(delta = 4.30 and 2.30 meV). DB-value shows higher ones.,,,Mg0.815Al0.09B2,3.05,,,"(Mg,Al)B2",,,,,,,,shape_03,,,,,32.7,,32.7,,,,,,,,,,,,4.3,
,,,Nd1Ba1.65La0.35O6.69,,,,"Nd(Ba, La)2Cu3Oz",,,6.69,,,,,shape_01,24.0,36.5,49.0,,36.0,,36.5,,,,,,,,,,,,,
dTc/dp is for p<1GPa,,,La1.74Sr0.26Cu1O4,,,,"(La,Sr)2CuO4",,,,,,,,shape_01,,9.0,,,7.0,,9.0,,,,,,,,0.1,,,,,
,,,Al2N1Nb3,,,,Al2N1Nb3,,,,,,,,,,1.3,,,,,1.3,,,,,,,,,,,,,
BiF3(<5%). fillamentary SC,,,Eu0.5La0.5F1Bi1S2,,,,Eu0.5La0.5FBiS2,,,,,,,,shape_01,1.2,,2.2,,,,1.7,,,,,,,,,,,,,
heavy fermion s/c. specific heat measured,,,Ce1Cu2Si1.8Ge0.2,,,,"CeCu2(Si,Ge)2",,,,,,,,,,0.21,,,,,0.21,1.5,,,,,,27.0,,,,,,
,,,Nd1Ba2Cu3O6.75,,,,"(Nd,Pr)Ba2Cu3O7",,,6.75,,,,,shape_01,,52.8,,,,,52.8,,,,,,,,,,,,,
<93>Nb-NMR measured. gap (d) = 10.3 K at Tc(H) = 5.8 K.,,,Nb5Re24,3.55,,,Re24Nb5,,,,,,,,shape_01,,,,,8.7,,8.7,,,,,,,,,,,,,
RRR = 7.7. H//c. Hc2(0) = 0.6 T by parabolic fitting . T<CDW> = 120K 200K from kink in R(T).,,,Cu0.1Ti1Se2,,,,Cu0.1TiSe2,,0.67,,230.0,,6100.0,,shape_03,,3.9,,,,0.12,3.9,,,,,,,,,,,,,
,,,Y0.5Pr0.2Cd0.1Ca0.2Ba2Cu3O7-Z,,,,"(Y,Pr,Cd,Ca)Ba2Cu3O7",,,,,,,,shape_01,67.0,,,,68.0,,68.0,,,,,,,,,,,,,
,,,Y1Ba2Cu2.925Co0.075OZ,,,,"YBa2(Cu,Co)3O7",,,,,,,,shape_01,,77.0,,,,,77.0,,,,,,,,,,,,,
,,,Eu0.4Pr0.6Ba2Cu4O8,,,,"(Eu,Pr)Ba2Cu4O8",,,,,,,,shape_02,,,,,,,,,,,,,,,,,,,,
,,,Er1Ba2Cu3OX,,,,ErBa2Cu3O7,,,,,,,,shape_01,,91.4,92.3,,,1.5,91.4,,,0.73,,,,2.0,,,,,,
,,,Ag1Sb1,,,,Ag1Sb1,,,,,,,,,,,,1.9,,,,,,,,,,,,,,,,
"La-content =0.249 by WDS. Anisotropy (Hc2) = 4.7, SP (dC/Tc) = 6.7 mJ/mol-Fe.K2.",,,Ca0.74La26Fe0.954Co0.046As2,,,,"Ca0.74La0.26(Fe,Co)As2",,,,,,,,shape_03,,21.5,,,19.3,,21.5,,,,,,,,,,,,,
,,,Ir1V1,,,,Ir1V1,,,,,,,,,,,,1.36,,,,,,,,,,,,,,,,
not s/c,,,Zr0.33Sr2Y1Cu2.67Oz,,,,"(Zr,Cu)Sr2YCu2Oz",,,,,,,,,,,,20.0,,,,,,,,,,,,,,,,
,,,Lu0.6Pr0.4Ba1.7Sr0.3Cu3O6.91,,,,"(Lu,Pr)(Ba,Sr)2Cu3O7-d",,,6.91,,,,,shape_01,47.0,,,,,,47.0,,,,1790.0,,,,,,,,,
,,,C1Mo3Re2,,,,C1Mo3Re2,,,,,,,,,,,,1.0,,,,,,,,,,,,,,,,
ribbon. Thickness = 20 micron.m. minimum in SUS at 20 K.,,,Co35.38Zr64.62,,,,Zr1-xCox,,,,,,,,,,2.67,,,,0.013,2.67,,,,,,,,,,,,,
,,,Y1Ba2Cu3O6.858,,,,YBa2Cu3OZ,,,6.858,,,,,,87.4,,,,,3.9,87.4,,,,,,,,,,,,,
concentration by EPMA. Mother compound SnTe has 1.2% Sn vacancy from RH. RRR = 2.57. not SC.,,,Sn0.98In0.008Te1,,,,Sn1-xInxTe,,,,,,,,shape_03,,,,0.7,,,,,,112.0,,,,,,,,,,
,,,La1.78Sr0.22Cu0.995Zn0.005O4,,,,"(La,Sr)2(Cu,Zn)O4",,,,,,,,shape_01,,,,,9.88,,9.88,,,,,,,,,,,,,
not s/c,,,La1Os4P12,,,,LaOs4P12,,,,,,,,,,,,2.0,,,,,,,,,,,,,,,,
,,,Y1Ba2Cu2.9Zn0.1OX,,,,"YBa2(Cu,Zn)3O7",,,,,,,,shape_01,,54.3,,,,,54.3,,,,,,,,,,,,,
,,,C0.985Hf1,,,,C0.985Hf1,,,,,,,,,,,,1.28,,,,,,,,,,,,,,,,
,,,C60Sm3,,,,Sm3C60,,,,,,,,,,,,,8.0,,8.0,,,,,,,,,,,,,
,,,Y0.7Zn0.3Ba2Cu3O7,,,,"(Y,Zn)Ba2Cu3O7",,,,,,,,,11.3,23.5,33.1,,,,23.5,,,,,,,,,,,,,
,,,Nb2Sn1Ta1,,,,,,,,,,,,,,16.4,,,,,16.4,,,,,,,,,,,,,
"R(300K)=100 microOhm.cm, RH(300K)=8.0E-4 cm3/C",,,Cu3.2Mo6S8,,,,CuxMo6S8,,,,,,,,shape_03,,8.5,,,,,8.5,,,,,,,,,,,,,
,,,Ru1Sr2Gd1Cu2O8,,,,RuSr2GdCu2O8,,,,,,,5.04e-09,,29.5,,43.9,,,,36.7,,,,,,,,,,,76.8,,
,,,Fe0.5Ba1Sr1Er1Cu2.5O7.439,,,,"(Fe,Cu)BaSrErCu2O7",,,7.439,,,,,shape_01,,,,,47.8,,47.8,,,,,,,,,,,,,
,,,Nd1.1Ba1.9Cu3O7-Z,,,,"Nd(Ba,Nd)2Cu3O7",,,,,,,,,,78.5,,,,,78.5,,,,,,,,,,,,,
Cu NMR and buckling angle of CuO2 plane are measured.,,,Y1Ba1.2Sr0.8Cu3O7-z,,,,"Y(Ba,Sr)2Cu3O7",,,,,,,,shape_01,,80.0,,,,,80.0,,,,,,,,,,,,,
,,,Y0.95Ca0.05Ba2Cu2.95Co0.05O6.84,,,,"(Y,Ca)Ba2(Cu,Co)3Oz",,,6.84,,,,,shape_01,,72.5,,,,,72.5,,,,,,,,,,,,,
,,,Nd1F0.5Bi1S2O0.5,,,,"Nd(O,F)BiS2",,,,,,,,shape_01,,4.79,,,,,4.79,,,,,,,,,,,,,
,,,Nb3Al0.67In0.33,,,,"Nb3(Al,In)",,,,,,,,,,16.0,,,,,16.0,,,,,,,,,,,,,
SC for 0.16 < x < 0.22 in EuFe2(As1-xPx)2,,,Eu1Fe2As1.58P0.42,,,,EuFe(As1-xPx)2,,,,,,,,shape_03,,29.0,,,,,29.0,,,,,,,,,,,-0.24,,
,,,Bi1In2,,,,In2Bi1,,,,,,,,,,5.1,,,,,5.1,,,,,,,,,,,,,
,,,Nb3Al0.927Ga0.073,,,,"Nb3(Al,Ga)",,,,,,,,,,19.2,,,,,19.2,,,,,,,,,,,,,
zero-field muon-SR measured.,,,La1.885Sr0.115Cu0.995Zn0.005O4,,,,"(La,Sr)2(Cu,Zn)O4",,,,,,,,shape_01,,,,,17.64,,17.64,,,,,,,,,,,,,
,,,Ni0.03V0.97,,,,V1-xNix,,,,,,,,,,2.11,,,,,2.11,,,,,,,,,,,,,
,,,Pb2Sr2Y1Cu3O8,,,,Pb2Sr2RCu3O8,,,,,,,,shape_03,71.0,,80.0,,,,75.5,,,,,,,,,,,,,
,,,Mg0.71Al0.29B2,,,,"(Mg,Al)B2",,,,,,,,,,24.0,,,,,24.0,,,,,,,,,,,,,
after annealing in O2 flow,,,Hg0.8Cr0.2Ba2Ca1Cu2O6.1,,,,"(Hg,Cr)Ba2CaCu2O6",,,6.1,,,,,,,,,,115.0,,115.0,,,,,,,,,,,,,
Tc was measured for MRh4B4 + 2[RhB] material. structure type not clear.,,,Lu1Rh4B4,,,,LuRh4B4,,,,,,,,,11.54,11.76,,,,,11.76,,,,,,,,,,,,,
volume fraction of SC < 5%.,,,Bi0.3Pb0.3La1.2Sr1.2Cu2O5.81,,,,"(Bi,Pb,La,Sr)2SrCu2Oz",,,5.81,,,,,,,,,,55.0,,55.0,,,,,,,,,,,,,
not s/c,,,Ba4Y1Cu2.37S0.5O9.85,,,,Ba4YCu2.37O7.85(SO4)0.5,,,9.85,,,,,shape_01,,,,4.2,,,,,,,,,,,,,,,,
TCFIG shows Tc(SUS). R(T)-exponent = 1.17. compositions of O & F by EPMA.,,,La1Fe0.951Zn0.049As1F0.28O0.68,,,,"La(Fe,Zn)As(O,H)",,,0.68,,,,,,,,10.3,,1.0,,1.0,,,1000.0,,,,,,,,,,
,,,Cr1Si2,,,,Cr1Si2,,,,,,,,,,,,1.2,,,,,,,,,,,,,,,,
overdoped sample. hole concentration  estimated to be p = 0.22 from Tallon's eq. using Tc(max) = 90 K. Gaps measured by Raman.,,,Tl2Ba2Cu1O6+z,7.2,,,Tl2Ba2CuO6,,,,,,,,shape_03,,62.0,,,,,62.0,,,,,,,,,,,,,
,,,La1.7Nd0.2Ba0.1Cu1O4,,,,"(La,Nd,Ba)2CuO4",,,,,,,,,,,,,15.0,,15.0,,,,,,,,,,,,,
Optimally doped,,,I1Bi2Sr2Ca1Cu2O8,,,,I Bi2 Sr2 Ca Cu2 O8,,,,,,,,shape_03,,58.3,,,,,58.3,,,,,,,,,,,,,
"typical size=1x1x0.5 mm3. Hc2(0)=3.66 T for H//[110]. G-L parameter = 28. Curie-T(para) = -42 K for H//[100], = -139 K for H//[001]. gamma = 200 mJ/mol.K2 at Tc. (dC/gamma*Tc) = 2.33 (Tc=4.9 K)",,175.0,Np1Pd5Al2,,,,NpPd5Al2,,3.7,,94.0,14.3,2600.0,,shape_03,5.0,,,,,,5.0,,390.0,,,,,,,,0.008,,,
oxygen reduction dz is about 0.03.,,,Pr0.83La1Ce0.17Cu1O4,,,,"(Pr,La,Ce)2CuO4",,,,,,,,shape_03,,,,,19.8,,19.8,,,,,,,,,,,,,
"Fe-site vacancy. not SC. AFM at 365 K,",,,Tl1Fe1.3Se2,,,,TlFezSe2,365.0,,,,,,,shape_03,,,,0.0,,,,,,,,,,,,,,,,
Curie-T measured by real part of ac-susceptibility.,9.4,,Y9Co6.95Pd0.05,,,,"Y9(Co,Pd)7",,,,,,,,shape_01,,,,1.8,,,,,,,,,,,,,,,,
,,,Eu1Ba1Sr0.9Ca0.1Cu3O6.95,,,,"Eu(Ba,Sr,Ca)2Cu3O7",,,6.95,,,,,shape_01,,81.0,,,77.0,,81.0,,,,,,,,,,,,,
RRR=150. (dC/Tc) = 11.3 mJ/mol.K2. (dC/gamma*Tc) = 1.4. Thermodynamic Hc(0) = 126 Oe. G-L parameter = 0.7(type-I SC).,,312.0,Ga9Rh2,,,,Rh2Ga9,,,,,,,,shape_01,,,,,1.9,,1.9,130.0,7.9,1.0,,,,,,,,,,
T<CDW> = 51 K. C<CDW> = 1.5 mj/mol.K.,,,Lu5Ir4Si9.8Ge0.2,,,,"Lu5Ir4(Si,Ge)10",,,,,,,,,,5.8,,,5.78,,5.8,,,,,,,,,,,,,
,,,Nd0.9Ca0.1Ba2Cu3O6.63,,,,"(Nd,Ca)Ba2Cu3O7",,,6.63,,,,,shape_01,,,,,84.5,,84.5,,,,,,,,,,,,,
,,,Y1Ba2Cu2.94Zn0.06OX,,,,"YBa2(Cu,Zn)3O7",,,,,,,,,,62.0,,,,,62.0,,,0.75,1.2,,,,,,,,,
RT cleaved sample. Two gaps: small gap = 1.36 meV.,,,Pb1Mo6S8,5.0,,,PbMo6S8,,,,,,,,shape_03,,14.9,,,,,14.9,,,,,,,,,,,,3.06,
Hirr for H//c.,,,Y1Ba2Cu2.988Zn0.012O7-z,,,,"YBa2(Cu,Zn)3O7",,,,,,,,shape_03,,85.0,,,,,85.0,,,,,,,,,,,,,
gamma in mj/mol.K2 by fitting for 1.5<T<5.5K.  Gap estimated from specific heat.,,388.0,La1Ni1C2,4.62,,,LaNiC2,,,,,,,,,,2.7,,,,,2.7,,6.5,,,,,,,,,,,
P-induced SC. Hc2 data for P = 2.5 GPa.,,,Sr0.5Sm0.5F1Bi1S2,,,3.24,Sr0.5Sm0.5FBiS2,,,,,,,,shape_01,,,,2.0,,,,14.5,,,,,,,,,,,,
SP-heat measured semi-adiabatic heat pulse method,,,Mg1B2,,,,MgB2,,,,,,,,shape_01,,39.0,,,,,39.0,26.3,,,,,,,,,,,,
,,,Rh2Y1,,,,Y1Rh2,,,,,,,,,,,,0.35,,,,,,,,,,,,,,,,
,,,S2Ta1,,,,2H-TaS2,,,,,,,,,,0.49,,,,,0.49,,,,,,,,0.93,,,,,
Hc(0)= 849 Oe. (delta-C/gamma*Tc) = 1.34,,402.0,Al0.04V0.96,,,,V1-xAlx,,,,,,,,,,3.31,,,,,3.31,,9.1,,,,,,,,,,,
,,,C3Sc1.4Th0.6,,,,C3Sc1.4Th0.6,,,,,,,,,,5.4,,,,,5.4,,,,,,,,,,,,,
"substrate=LaAlO3, d=900A",,,Y1Ba2Cu3O7-Z,,,,YBa2Cu3O7,,,,,,,,shape_04,,91.3,,,,,91.3,,,,,204.0,,,,,,,,
ERROR BELOW 1.5%,,,Gd1Ba2Cu3O7-Z,,,,GdBa2Cu3O7,,,,,,,,shape_01,,92.7,,,,2.5,92.7,,,,2.4,,,,,,,,,
,,,Mo0.913Ti0.037,,,,,,,,,,,,,,2.95,,,,,2.95,,,,,,,,,,,,,
,,,Ca1Ba1Nd1Cu3O7-Z,,,,CaBaNdCu3O7,,,,,,,,shape_01,,46.0,,,,,46.0,,,,20.15,,,,,,,,,
CDW-temp=61.8,,,Lu4.95Sc0.05Ir4Si10,,,,"(Lu,Sc)5Ir4Si10",,,,,,,,,,4.5,,,,,4.5,,,,,,,,,,,,,
dTc/dP in K/GPa. COHERE<c> = 50 A. anisotropy factor = 20.,,,C8Rb1Hg1,,,,C8RbHg,,,,,,,,,,1.41,,,,,1.41,,,,,,230.0,,-0.53,,,,,
,,,Sm1.85Ce0.15Cu1O4-z,,,,"(Sm,Ce)2CuO4",,,,,,,,shape_01,,,20.0,,,,20.0,,,,,,,,,,,,,
,,,Nb0.21Ti0.61Zr0.18,,,,Nb0.21Ti0.61zr0.18,,,,,,,,,,7.21,,,,,7.21,,,,,,,,,,,,,
,,,Y1Ba1.95La0.05Cu3OX,,,,"Y(Ba,La)2Cu3O7",,,,,,,,,,91.0,,,,,91.0,,,,3.5,,,,,,,,,
,,,La0.992Tb0.008Al2,,,,"(La,Tb)Al2",,,,,,,,,,1.61,,,,,1.61,,,,,,,,,,,,,
,,,La1.75Sr0.25Cu0.97Ni0.03O4,,,,"(La,Sr)2(Cu,Ni)O4",,,,,,,,shape_01,,4.7,,,,,4.7,,,,,,,,,,,,,
,,,Y1.6Ba2.4Cu3O10-X,,,,"Y(Y,Ba)2Cu3O7",,,,,,,,,78.0,90.0,93.0,,,,90.0,,,,,,,,,,,,,
,,,Pb0.6V0.4Sr2Ca0.6Er0.6Cu2OZ,,,,"(Pb,V)Sr2(Ca,Er)Cu2Oz",,,,,,,,shape_01,62.0,,,,,,62.0,,,,,,,,,,,,,
"layered structure. 75.6 wt% 1T-phase + 24.4 wt% 3R-phase(a=3.271,C=25.478). G-L parameter = 6.37",,,Nb2S2C1,,,,Nb2S2C,,,,,,,,,,7.6,,,,,7.6,9.95,,,,116.0,18.2,,,,0.0227,,,
,,,V0.7Zr0.3,,,,V0.7Zr0.3,,,,,,,,,,8.6,,,,,8.6,,,,,,,,,,,,,
,,,Y0.6Th1.4C2.9,,,,"(Y,Th)2C3",,,,,,,,,,14.6,,,,,14.6,,,,,,,,,,,,,
small level of impurity phase,,,Y1Ni1.86Co0.14B2C1,,,,"Y(Ni,Co)2B2C",,,,,,,,,,7.76,,,,,7.76,,,,,,,,,,,,,
,,,Y1Ba2Cu2.94Fe0.06O6.89,,,,"YBa2(Cu,Fe)3O7",,,6.89,,,,,,,87.5,,,,,87.5,,,,,,,,,,,,,
,,,Mg0.75Al0.25B2,,,,"(Mg,Al)B2",,,,,,,,,,28.0,,,,,28.0,,,,,,,,,,,,,
impurity phase BaCuO2 < 8%. TCWIDTH(10-90% in sus). La-conc.=0.04 (in meas.),,,Y0.99La0.01Ba2Cu3O7.07,,,,"(Y,La)Ba2Cu3Oz",,,7.07,,,,,,,,,,91.0,30.0,91.0,,,,,,,,,,,,,
,,,Au0.07Zr0.93,,,,Zr1-xAux,,,,,,,,,,2.52,,,,,2.52,,,,,,,,,,,,,
,,,V0.725Ga0.203Al0.072,,,,V1-x-yGaxAly,,,,,,,,,,12.3,,,,,12.3,,,,,,,,,,,,,
,,,Au1Pb2,,,,Au1Pb2,,,,,,,,,,4.42,,,,,4.42,,,,,,,,,,,,,
,,,Pu1Co0.5Rh0.5Ga5,,,,"Pu(Co,Rh)Ga5",,,,,,,,,,,,,15.5,,15.5,70.0,190.0,,,,,,,,,,,
,,,Ce1Ru1.97Co0.03,,,,"Ce(Ru,Co)2",,,,,,,,,,3.5,,,,,3.5,,,,,,,,,,,,,
twinned single crystal. c-axis optical conductivity measured.,,,Y1Ba2Cu3O6.5,,,,YBa2Cu3Oz,,,6.5,,,,,shape_03,,53.0,,,,,53.0,,,,,,,,,,,,,
"Longitudinal veloaty shows a peak around 160K, sound velocity-VT=1802.4 m/s",,364.0,Y1Ba2Cu4O8,,,,YBa2Cu4O8,,,,,,,,shape_01,,,,,76.0,,76.0,,,,,,,,,3.97,,,,
,,,P1V3,,,,P1V3,,,,,,,,,,,,1.0,,,,,,,,,,,,,,,,
carrier p=0.182/Cu from Hall effect.,,,Tl2Ba2Ca0.95Y0.05Cu1.96Co0.04O8+z,,,,"Tl2Ba2(Ca,Y)(Cu,Co)2O8",,,,,,,,shape_01,,102.4,,,,,102.4,,,,,,,,,,,,,
,,,La1Ba1.5Ca0.5Cu3O7.112,,,,"(La,Ba,Ca)3Cu3O6",,,7.112,,,,,shape_01,,,,,72.0,,72.0,,,,,,,,,,,,,
ANN(in 92 atm O2),,,Mo1Sr2Y1Cu2O7+z,,,,MoSr2YCu2Oz,16.0,,,,,,,,,,,,32.0,,32.0,,,,,,,,,,,,,
,,,Y1Ba2Cu3O6,,,,YBa2Cu3Oz,,,6.0,,,,,shape_03,,,,,,,,,,,,,,,,,,,,
R(T) = R0 + A*T^2.  Tc(zero) depends linearly on root(A). coeff. = 51 K/(uOhm.cm)^(0.5),,,Nb3Sn1,,,,Nb3Sn,,,,,,,,shape_03,17.06,17.29,17.48,,,,17.29,,,0.71,,,,,,,,,,
,,,H0.51Mo0.1Nb0.765Pd0.135,,,,"(H,Mo,Nb,Pd)",,,,,,,,,,5.46,,,,,5.46,,,,,,,,,,,,,
,,,Y1Ba1.9K0.1Cu3Oz,,,,"Y(Ba,K)2Cu3O7",,,,,,,,shape_01,77.3,,,,,,77.3,,,,,,,,,,,,,
not SC. XRD pattern shows significant splitting. SP-heat shows magnetic ordering.,,,Ce1Pt3Al1,,,,CePt3Al,,,,,,,,,,,,0.4,,,,,,,,,,,,,,,,
,,,Ir0.28W0.72,,,,Ir0.28W0.72,,,,,,,,,,4.46,,,,,4.46,,,,,,,,,,,,,
,,212.0,Bi2Sr2Cu1O6,,,,Bi2Sr2CuO6,,,,,,,,,,,,,12.5,,12.5,,0.35,,,,,,,,,,,
,,,Tl2Ba2Cu1O6.16,,,,Tl2Ba2CuO6,,,6.16,,,,,,,,,,64.9,,64.9,,,,,,,,,,,,,
,,,Bi2Sr2Ca0.8Dy0.2Cu2O8+Z,,-0.0012,,"Bi2Sr2(Ca,Dy)Cu2O8",,,,,,,,shape_01,,89.0,,,89.0,,89.0,,,,,,,,,,,,,
,,,Al2C1Nb3,,,,Al2CaNb3,,,,,,,,,,,,4.2,,,,,,,,,,,,,,,,
,,,Y1Ba2Cu3O6.9,,,,YBa2Cu3O7,,,6.9,9.9,,,,shape_01,,91.6,,,,,91.6,,,,0.83,,,,,,,1.51,,
,,228.0,Bi2.15Sr1.68Ca1.17Cu2O8,,,,,,,,,,,,,,80.0,,,,20.0,80.0,,,,,,,,,,,,,
"81% O(18), DELTA TC=0.41K",,,La1.85Sr0.15Cu1O4,,,,"(La,Sr)2CuO4",,,,,,,,shape_01,,37.0,,,,,37.0,,,,,,,,,,,,,
,,,C0.54Sr2Ca0.6Y0.4Cu2.38O6.89,,,,"(C,Cu)(Sr,Ca)2(Y,Ca,Sr)Cu2O7",,,6.89,,,,,,,,56.7,,,,56.7,,,,,,,,,,,,,
,,,Y1Ba2Cu2.982Zn0.018O6.78,,,,"YBa2(Cu,Zn)3Oz",,,6.78,,,,,shape_03,56.0,,,,,,56.0,,,,340.9,,,,,,,,,
film composition:Bi1.57Pr0.6Ca2.09Cu1.56,,,Bi2Pr0.6Ca2.4Cu2O8+Z,,,,"Bi2(Pr,Ca)2(Ca,Pr)Cu2O8",,,,,,,,shape_04,,,,,,,,,,,6100.0,,,,,,,,,
Na-content = 0.3 -0.5. (HO)-content y = nearly 2.,,,Na0.3Sb1Ta2S5,,,,Nax(H2O)y(SbS)1+z(TaS2)2,,,,,,,,,,,,,3.5,,3.5,,,,,,,,,,,,,
,,,Gd0.8Ca0.2Ba2Cu3O7-z,,,,"(Gd,Ca)Ba2Cu3O7",,,,,,,,,,,,,68.8,,68.8,,,,,,,,,,,,,
"Fig. shows Tc(on), Tc(end) vs Ce-content.",,,La1.87Ce0.13Cu1Oz,,,,"(La,Ce)2CuO4",,,,,,,,shape_01,17.0,,30.0,,,,23.5,,,,,,,,,,,,,
