Repository: Tejasvini595/superconductor_deepset

## Overview

This repository contains the official implementation of **"From Individual Elements to Macroscopic Materials: In Search of New Superconductors via Machine Learning"**.

The code implements a **DeepSet neural network** for predicting the critical temperature (Tc) of superconducting materials based solely on their chemical composition. By explicitly enforcing permutation invariance, the DeepSet architecture avoids artifacts associated with arbitrary element ordering and provides a physically meaningful framework for learning composition–property relationships in superconducting materials.

File: data/superconductors_kaggle_ready_v2.csv (part 50 of 87)
comment,curiet,debyet,element,gapene,kaizero_value,moment_value,name,neelt,nhc2zero_value,oz,pcohere_value,phc2zero_value,ppenet_value,rh300,shape,t1_value,t2_value,t3_value,tcn_value,tcsus_value,tcwidth_value,critical_temp_K,upper_critical_field_0K_T,gamma_sommerfeld_mJmolK2,resistivity_normal_uOhmcm,resistivity_roomtemp_uOhmcm,penetration_depth_nm,coherence_length_nm,dhc2dt_TK,dtcdp_KGPa,density_gcm3,lower_critical_field_0K_T,thermopower_300K_uVK,energy_gap_meV,data_quality_flag
not s/c. IR-shifts were measured.,,,La2Cu0.6Li0.4O4,,,,"La2(Cu,Li)O4",,,,,,,,,,,,20.0,,,,,,,,,,,,,,,,
"R(T,H) shows Hc2(0) nearly equal to 500 Oe. SP shows bulk SP transition. (dC/gamma*Tc) = 0.50. compositions: Y1.3Ni0.9Ge2.8 from XRD.",,,Y1Ni1Ge3,,,,YNiGe3,,,,,,,,shape_01,,,0.46,,,,0.46,,,,,,,,,,,,,
"Tc defined as R(ab) = 0. (dTc/dP) = 1.7 K/GPa at P = 0 (ortho-), = -0.3 K/GPa at Pc ( = 3.3 GPa (tetragonal)",,,La1.9Sr0.1Cu1O4,,,,"(La,Sr)2CuO4",,,,,,,,shape_03,22.9,,,,,,22.9,,,,,,,,1.7,,,,,
,,,La1.92Ba0.08Cu1O4,,,,"(La,Ba)2CuO4",,,,,,,,shape_01,,32.2,,,,,32.2,,,,0.235,,,,,,,,,
Fig=Tc vs O-content,,,Ba0.6K0.4Bi1O2.926,,,,"(Ba,K)BiO3",,,2.926,,,,,,,27.6,,,,,27.6,,,,,,,,,,,,,
ANN in 350 bar O2 at 500c,,,Y0.65Ca0.35Sr2Cu2Ga1O6.99,,,,"(Y,Ca)Sr2(Cu2,Ga)O7",,,6.99,,,,,,,27.0,,,,,27.0,,,,,,,,,,,,,
,,,Pr1Fe0.9Co0.1As0.85P0.15O1,,,,PrO(Fe0.9Co0.1)As1-xPx,,,,,,,,shape_01,,,12.9,,12.2,,12.2,,,,,,,,,,,,,
"RE-ENTRANT BEHAVIOR BELOW 9K AT H=0.25,I=1MA",,,Ba0.6K0.4Bi1O3,,,,"(Ba,K)BiO3",,,,,,,,,,28.0,,,,2.6,28.0,16.0,,,,,,0.63,,,,,,
impurity phase = YPt2Ge2. RESRT=0.44 mOhm.cm. RRR=1.8. Hc1(1.8K)= 50 Oe.,,,Y1Pt0.5Ge1.5,,,,"Y(Pt,Ge)2",,,,,,,,,,3.3,,,,,3.3,,,,,,,,,,,,,
,,,Nb3Al0.8Be0.2,,,,"Nb3(Al,Be)",,,,,,,,,,17.0,,,,,17.0,,,,,,,,,,,,,
,,,La1.84Sr0.16Cu1O4,,,,"(La,Sr)2CuO4",,,4.0,36.5,,,,shape_01,,,,,,,,,,,,,,,,,,,,
polycrystall,,,La1.875Sr0.125Cu1O4,,,,"(La,Sr)2CuO4",,,,,,,,shape_04,,27.0,31.0,,,,27.0,,,,,,,,,,,,,
,,,V2.739Hf0.261Ga1,,,,,,,,,,,,,,6.4,,,,,6.4,,,,,,,,,,,,,
Tm(FM) = 15.0 K. FSC(ferromagnetic superconductor) below Tc,23.6,,Rb1Eu1Fe4As4,,,7.95,RbEuFe4As4,,,,,,,,shape_01,,36.4,,,36.7,,36.4,,,,,,,,,,,,,
P = 20 kbar. Hc2(T) shows best fitting to strong coupling model,,,Be13U1,,,,UBe13,,,,,,,,shape_01,,,0.65,,,,0.65,4.2,,,,,,8.5,,,,,,
e-ph coupling const = 0.55,,330.0,Ti0.25Nb0.5Sb0.25,,,,"(Ti,Nb)3Sb",,,,,,,,,,3.05,,,,,3.05,,4.3,,,,,,,,,,,
,,,La1.84Sr0.16Cu0.9975Zn0.0025O4,,,,"(La,Sr)2(Cu,Zn)O4",,,4.0,36.5,,,,shape_01,,,,,,,,,,,,,,,,,,,,
,,,Ru1Sr2Gd1Cu2O8,,,,RuSr2GdCu2O8,,,,,,,,,,,,4.2,,,,,,,,,,,,,,,,
carrier p=0.05. P estimated from Tc using Tallon's eq.,,,Bi2Sr1.6La0.4Cu1Oz,,,,"Bi2(Sr,La)2CuOz",,,,,,,4.61,shape_04,0.0,,,,,,0.0,,,,,,,,,,,,,Check: Tc=0 (Non-superconducting?)
,,,La0.8Y0.2Fe1As1F0.11O0.89,,,,La0.8Y0.2Fe1-xMnxAsO0.89F0.11,,,,,,,,shape_01,,33.2,,,,,33.2,,,,,,,,,,,,,
,,351.0,Y1Ba2Cu3O6.24,,,,YBa2Cu3Oz,,,6.24,,,,,shape_01,,,,,,,,,12.29,,,,,,,,,,,
K:Fe:Mn:Se = 0.8:1.59:0.021:2 by EDX.,,,K0.8Fe1.979Mn0.021Se2,,,,K0.8Fe2-xMnxSe2,,,,,,,,,,,31.0,,,,31.0,,,,,,,,,,,,,
"RRR=1300. Anomalies at 90 and 180 K in resistivity and specific heat , come from phase transition.",,,Ag7N1O11,,,,Ag6O8Ag(NO3),,,,,,,,shape_03,,1.04,,,,0.04,1.04,710.0,,,,,68.10000000000001,,,,,,,
gap by NMR of C<13>. Gap value estimated using Tc(NMR)=14 K. penetration depth from NMR assuming Gaussian FWHM.,,,C60K3,3.0,,,K3C60,,,,,,,,shape_01,,19.4,,,,,19.4,,,,,600.0,,,,,,,,
"carrier estimated from s(290K). in-plane resistivity, MR, Hall effect were measured.",,,Y0.95Ca0.05Ba2Cu2.88Zn0.12Oz,,,,"(Y,Ca)Ba2(Cu,Zn)3Oz",,,,,,,,shape_05,,33.9,,,,1.1,33.9,,,,,,,,,,,5.4,,
,,,Bi2Sr2Ca1Cu2O8.27,,,,Bi2Sr2CaCu2Oz,,,8.27,,,,,shape_03,,,87.0,,,,87.0,,,,,,,,,,,,,
TWO STEP TC2=17.0,,,La1.8Ba0.2Cu1O4,,,,"(La,Ba)2CuO4",,,,,,,,shape_01,,32.5,,,,,32.5,,,,0.497,,,,,,,,,
C,,,Bi2Sr1.95La0.05Cu1OZ,,,,Bi2Sr2-xLaxCuOz,,,,,,,,shape_03,,14.0,,,,,14.0,,,,,,,,,,,,,
"ultrasonic, V<S>=2328 m/s, V<L>=3726 m/s.",,,Bi1.7Pb0.3Sr2Ca2Cu3Oz,,,,"(Bi,Pb)2Sr2Ca2Cu3Oz",,,,,,,,,,,,,,,,,,,,,,,,4.989,,,,
,,,La1.55Nd0.3Sr0.15Cu1O4,,,,"(La,Nd,Sr)2CuO4",26.0,,4.0,,,,,shape_01,,,,,,,,,,,,,,,,,,,,
gap parameter derived from BCS-relation.,,230.0,Ge1Nb3,3.36,,,Nb3Ge,,,,,,,,,,5.9,,,,,5.9,,7.64,,,,,,,,,,,
nominal x=0.2. hole p=0.18 ,,,Bi2Sr1.77La0.23Cu1O6+Z,,,,"Bi2(Sr,La)2CuO6",,,,,,,,shape_03,,,,,31.5,,31.5,,,,,,,,,,,-13.7,,
nominal composition = (Cu0.5V0.5)Sr2Ca2Cu3O9.4. susceptibility(5 K) = -7.64 emu/g.,,,Cu5.5V0.5Sr2Ca1Oz,,,,"(Cu,V)Sr2Ca4Cu5Oz",,,,,,,,,,75.0,,,,,75.0,,,,,,,,,,,,,
,,,La1.85Sr0.15Cu0.985Co0.015O4,,,,"(La,Sr)2(Cu,Co)O4",,,,,,,,,,,,,13.5,,13.5,,,,,,,,,,,,,
,,,Dy1Ba1.2Sr0.8Cu3O6.9,,,,"Dy(Ba,Sr)2Cu3O7",,,6.9,,,,,,84.4,84.7,,,,0.8,84.7,,,,0.59,,,,,5.86,,,,
,,,Y1Ba2Cu3O6.852,,,,YBa2Cu3O7,,,6.852,,,,,,89.2,,,,,2.4,89.2,,,,,,,,,,,,,
bulk conversion to A15-phase (50-70%). SP-heat shows Tc=18.0 K.,,,Nb3Si1,,,,Nb3Si,,,,,,,,shape_02,,18.6,,,,,18.6,,,,,,,,,,,,,
,,,Ho0.7Lu0.3Ni2B2C1,,,,"(Ho,Lu)Ni2B2C",,,,,,,,,,8.72,,,,,8.72,,,,,,,,,,,,,
,,,La1.8Sr0.2Ca1Cu2O6.03,,,,"(La,Sr)2CaCu2O6",,,6.03,,,,,shape_01,,51.0,,,,,51.0,,,,,,,,,,,,,
RRR=6.9,,,Tb0.2Er0.8Ni2B2C1,,,,"(Tb,Er)Ni2B2C",7.1,,,,,,,shape_01,,7.1,,,,,7.1,,,,,,,,,,,,,
"Isotope effect derived from Hc(M). Tc measured for M=207.811, 207.460, 207.271, 206.884, 206.543, 206.193.",,,Pb1,,,,Pb,,,,,,,,,,7.175,,,,,7.175,,,,,,,,,,,,,
Grenoble sample (CVT),,,Te2U1,,,,UTe2,,,,,,,,shape_03,,1.4,,,,,1.4,,,,,,,,,,,,,
Quasi-two-dimensional superconductivity in SnSe2 via organic ion intercalation,,,Tb0.75Sn1Se2,,,,(TBA)0.75SnSe2,,,,,,,,shape_03,,,,,6.4,,6.4,,,,,,,,,,,,,
c-axis aligned powder in epoxy.,,,Sr0.9La0.1Cu1O2,,,,"(Sr,La)CuO2",,18.2,,42.0,,,,shape_01,,,,,41.9,,41.9,,,,,,,,,,,,,
,,,Re24Ti6,,,,,,,,,,,,,,6.6,,,,,6.6,,,,,,,,,,,,,
"d[penet] measured by TDR, [penet] values not given. d[penet] = A*T^n, n(Tc/3) = 2.04, 1.94, for before and after Pb-ion irradiation. small but clear decrease inTc after irradiation",,,Ba1Fe1.746Co0.254As2,,,,"Ba(Fe,Co)2As2",,10.0,,,,,,shape_03,,8.0,,,,,8.0,,,,,,,,,,,,,
,,,Y1Ba2Cu3O6.43,,,,YBa2Cu3Oz,,,6.43,,,,,shape_01,,,,,,,,,,,,,,,,,,,,
"Hc2 defined as Tc(SUS). Hc2//c>Hc2//ab. Anisotropy (Hc2) = 2.0. Two gaps, large one in DB. small one (2D/kTc) = 1.70  measured by SP heat",,,Sc2Fe3Si5,3.53,,,Sc2Fe3Si5,,,,,,,,,,4.8,,,,,4.8,,,,,,,,,,,,,
,,,Mo6Se7.9Te0.1,,,,"Mo6(Se,Te)8",,,,,,,,,,6.3,,,,,6.3,,,,,,,4.14,,,,,,
,,,Y0.9Ca0.1Ba2Cu4O8,,,,"(Y,Ca)Ba2Cu4O8",,,,,,,,shape_01,,,,,88.9,,88.9,,,,,,,,,,,,,
actual C-content = 0.97 by XRD. graph shows thermopower and thermal conductivity,,,Mg1C1Ni3,,,,MgCNi3,,,,,,,,shape_01,,8.0,,,,,8.0,,,,,,,,,,,,,
,,,Mo6Te5I3,,,,Mo6Te5I3,,,,,,,,,,2.4,,,,,2.4,,,,,,,,,,,,,
,,,W2Zr1,,,,,,,,,,,,,,2.16,,,,,2.16,,,,,,,,,,,,,
,,,La1.983Sr0.017Cu0.85Zn0.15O4,,,,"(La,Sr)2(Cu,Zn)O4",110.0,,,,,,,shape_01,,,,,,,,,,,,,,,,,,,,
"Tc(z) is shown in TCFIG,T1 value is Tc(max)",,,Ca0.3La0.7Ba1.45La0.55Cu3O7.16,,,,"(Ca,La)(Ba,La)2Cu3O7",,,7.16,,,,,,76.0,,,,,,76.0,,,,,,,,,,,,,
s-wave SC.. [penet] = 2000 +- 80 A from infrared spectroscopy.,,,Ba0.6K0.4Fe2As2,,,,"(Ba,K)Fe2As2",,,,,,,,shape_03,,37.0,,,,,37.0,,,,,200.0,,,,,,,,
"AS-GROWN, MEASURED AT 11K",,,Y1Ba2Cu3O7-Z,,,,YBa2Cu3O7,,35.0,,31.0,230.0,900.0,,shape_03,,,,,,,,,,,,,,,,,,,,
"(Hg,Bi)-1212 phase",,,Hg0.5Bi0.5Sr2Ca0.65Pr0.35Cu2Oz,,,,"(Hg,Bi)Sr2(Ca,Pr)Cu2Oz",,,,,,,,,,,,,95.0,,95.0,,,,,,,,,,,,,
Vickers = 580 DPN. crystallization temp. = 798 K.,,,Ti55Nb30Si15,,,,TixNbySiz,,,,,,,,,,4.9,,,,0.5,4.9,18.8,,,,,,,,,,,,
,,,Bi2Sr2Ca1Cu2I1O8.242,,,,Bi2 Sr2 Ca Cu2 O8 Ix,,,8.242,,,,,shape_01,,53.0,,,,,53.0,,,,,,,,,,,-3.35,,
samples beyond solubility limit were prepared by recrystalization of amorphous films,,,Ta0.745Zr0.255,,,,"(Ta,Zr)",,,,,,,,,,7.1,,,,,7.1,,,,,,,,,,,,,
,,,Cr1,,,,Cr1,,,,,,,,,,3.1,,,,,3.1,,,,,,,,,,,,,
,,,Ce1Co1In4.97Sn0.03,,,,"CeCo(In,Sn)5",,,,,,,,shape_03,,1.86,,,,,1.86,4.8,,,,,,,,,,,,
,,,Rh0.91Ti0.4V0.05,,,,Rh0.91Ti0.4V0.05,,,,,,,,,,2.9,,,,,2.9,,,,,,,,,,,,,
,,,Bi4Sr3Ca1.95Y1.05Cu4OY,,,,"Bi4Sr3(Ca,Y)3Cu4OZ",,,,,,,,shape_01,,25.6,,,,,25.6,,,,83.61,,,,,,,,,
gamma in mJ/mol.K2,,,U1,,,,U,,,,,,,,shape_03,,,,0.1,,,,,9.14,,,,,,,,,,,
,,230.0,Bi0.7Pb0.3Sr1Ca1Cu1.8O6,,,,,,,,,,,,shape_01,73.0,,,,,,73.0,,73.0,,,,,,,,,,,
not s/c.,,,Pb3Sr2Cu3Cl0.75Br0.25O8,,,,"Pb3Sr2Cu3O8(Cl,Br)",,,,,,,,shape_01,,,,4.2,,,,,,,,,,,,,,,,
X-ray density=6.363. longitudinal modulus=62.7 GPa. elastic constant at 5 K.,,361.0,Y1Ba2Cu3O6.9,,,,YBa2Cu3Oz,,,6.9,,,,,shape_01,,,,,,,,,,,,,,,,4.553,,,,
,,,La2.1Y0.7Ca1.4Ba2.8Cu7O16.433,,,,"La3(La,Y,Ca,Ba)ba3Cu7Oz",,,16.433,,,,,shape_01,,,,,79.0,,79.0,,,,,,,,,,,,,
"F DISTRIBUTE HOMOGENEOUSLY,F CONTENT = 0.85*NOMINAL",,,Nd2Cu1F0.1O3.9,,,,"Nd2Cu(O,F)4",,,,,,,,shape_01,,,,10.0,,,,,,,,,,,,,,,,
,,,Y1Ba1Sr1Cu2.975Sn0.025O6.91,,,,"YBaSr(Cu,Sn)3O7",,,6.91,,,,,,,76.3,,,,,76.3,,,,,,,,,,,,,
,,,Y0.5Pr0.5Ba2Cu3OZ,,,,"(Y,Pr)Ba2Cu3O7",,,,,,,,shape_01,,21.9,,,,,21.9,,,,,,,,,,,,,
,,,Y0.9Ca0.1Ba1.9La0.1Cu4O7.8,,,,"(Y,Ca)(Ba,La)2Cu4O8",,,7.8,,,,,shape_01,60.0,79.0,80.0,,,,79.0,,,,,,,,,,,,,
,,,Nb2.778Ti0.222Al1,,,,"(Nb,Ti)3Al",,,,,,,,,,13.0,,,,,13.0,,,,,,,,,,,,,
Tc = 0.35 K for 0.28<x<0.33 in Sc1-xCox.,,,Co0.3Sc0.7,,,,Sc1-xCox,,,,,,,,,,0.35,,,,,0.35,,,,,,,,,,,,,
,,,C1Ir1Mo3,,,,C1Ir1Mo3,,,,,,,,,,3.2,,,,,3.2,,,,,,,,,,,,,
gap by point contact tunneling. Lower gap(pai) = 3.17 meV.,,,Mg0.92Al0.08B2,,,,"(Mg,Al)B2",,,,,,,,shape_03,,,,,31.6,,31.6,,,,,,,,,,,,6.12,
,,,Bi1.6Pb0.4Sr2Ca2Cu3Oz,,,,"(Bi,Pb)2Sr2Ca2Cu3O<z>F<x>",,,,,,,,,79.0,,107.0,,,,93.0,,,,,,,,,,,,,
,,,C1Nb2,,,,C1Nb2,,,,,,,,,,9.1,,1.98,,,9.1,,,,,,,,,,,,,
"90%Y123 STRUCTURE,TWO CURVES ARE FOR DIFFERENT SAMPLES",,606.0,Y1Ba2.01Cu3.11O7,,,,RBa2Cu3O7,,,,,,,,,86.0,,,,,,86.0,,,,,,,,,2.72,,,,
,,,Hg1Ba2Ca1Cu2O6.31,,,,HgBa2CaCu2O6.31,,,6.31,,,,,shape_01,,,,,98.0,,98.0,,,,,,,,,,,,,
not SC. AFM for T < Tn,,,Ce1Pd2Si2,,,0.62,CePd2Si2,10.0,,,,,,,shape_01,,,,0.0,,,,,,,,,,,,,,,,
magnetic properties for H perpendicular for c-axis.,,,Y1Ba2Cu2.76Fe0.24O7-Z,,4.5e-06,1.269,"YBa2(Cu,Fe)3O7",,,,,,,,,,49.0,,,,,49.0,,,,,,,,,,,,,
Raman shift measured,,,Ru1Sr2Gd1.4Ce0.6Cu2O10+z,,,,"RuSr2(Gd,Ce)2Cu2O10",,,,,,,,shape_01,34.7,,49.9,,,,42.3,,,,,,,,,,,24.2,,
"Tc, Hc2 defined as 0.5 Rn. G-L parameter = 71",,,Fe0.2Ni0.8Zr2,,,,"(Fe,Ni)Zr2",,,,,,,,,,2.13,,,,,2.13,,,169.0,,,8.200000000000001,2.4,,,,,,
,,,Rh0.04Ta0.05Ti0.91,,,,Rh0.04Ta0.05Ti0.91,,,,,,,,,,2.3,,,,,2.3,,,,,,,,,,,,,
"Designing van der Waals heterostructure to combine a 2D ferromagnetic CrBr3 with superconductor NbSe2, 2D topological superconductivity was observed.",,,Cr1Br3,,,6.0,CrBr3,,,,,,,,shape_05,,,,,,,,,,,,,,,,,,,,
small amount of Bi2212 phase exists,,,Bi1.6Pb0.3Sr2Ca2Cu3V0.1O10.12,,,,"(Bi,Pb,V)2Sr2Ca2Cu3O10",,,10.12,,,,,,,102.5,,,,,102.5,,,,,,,,,,,,,
,,,La1.86Ba0.14Cu1O4,,,,"(La,Ba)2CuO4",,,,,,,,,,,,,,,,,8.38,,,,,,,,,,,
gap (2*delta/kTc = 5 - 6) from tunneling.,,,B2Mg1,5.0,,,MgB2,,,,,,,,,,39.0,,,,,39.0,,,,,,,,,,,,,
"not SC for 0.2 < x < 0.4 in Li1-xSn2+xAs2. R(T), thermal conductivity measured.",,,Li0.65Sn2.35As2,,,,Li0.65Sn2.35As2,,,,,,,,shape_01,,,,0.0,,,,,,,,,,,,,,,,
,,,Tl1Ba0.3Sr0.7La1Cu1O5.11,,,,"Tl(Ba,Sr)LaCuO5+d",,,5.11,,,,,shape_01,,25.0,,,,,25.0,,,,,,,,,,,,,
compositions analyzed by EDX,,,Ba1.96Ca0.12Y0.92C0.21Cu2.79Oz,,,,"(Cu,C)(Ba,Ca)2(Y,Ca)Cu2Oz",,,,,,,,,,85.0,,,85.0,,85.0,,,,,,,,,,,,,
,,,Y0.85Pr0.15Ba2Cu3O6.65,,,,"(Y,Pr)Ba2Cu3Oz",,,6.65,,,,,shape_01,,52.9,,,,,52.9,,,,,,,,,,,,,
,,,Sr1Cu1O2.97,,,,SrCuO3+d,,,2.97,,,,,shape_01,,,,,,,,,,,,,,,,,,,,
,,,Ba1.8Sr0.2Yb1Cu3O6.61,,,,"Cu(Ba,Sr)2YbCu2Oz",,,6.61,,,,,shape_01,,,,,56.7,,56.7,,,,,,,,,,,,,
,,,Y1.8W0.2C3.1,,,,"(Y,W)2C3",,,,,,,,,,14.8,,,,,14.8,,,,,,,,,,,,,
,,,La1.86Sr0.14Cu0.994Zn0.006O4,,,,"(La,Sr)2(Cu,Zn)O4",,,4.0,39.0,,,,shape_01,,,,,,,,,,,,,,,,,,,,
,,,Y1La0.2Ba1.8Cu3O7.64,,,,"Y(La,Ba)2Cu3Oz",,,7.64,,,,,,,88.1,,,,,88.1,,,,,,,,,,,,,
,,,Y1Ba2Cu2.88Fe0.12O7-Z,,,,"YBa2(Cu,Fe)3O7",,,,,,,,,,70.0,,,,,70.0,,,,,,,,,,,,,
"Anomalous transport inside the nematic phase has been observed, influenced by both changes in the electronic structure and the scattering with the lattice and spin fluctuations.",,,Fe1Se0.83S0.17,,,,FeSe0.83S0.17,,,,,,,1.1e-08,shape_03,,,,,,,10.33,,,,,,,,,,,,,
,,,Nd1.15La0.7Ce0.15Cu1O4,,,,"(Nd,La,Ce)2CuO4",,,,,,,,,,19.0,,,,,19.0,,,,,,,,,,,,,
"Single phase Hg(Sr,Y)(Y,Ce)Cu2O6(structure 1212,in which Hg-O bond is along<110>)",,,Hg1Sr0.85Y0.9Ce0.25Cu2O6+z,,,,"Hg(Sr,Y)(Y,Ce)Cu2O6",,,,,,,,shape_01,,,,4.2,,,,,,,,,,,,,,,,
,,,Er1Ni2B2C1,,,9.12,ErNi2B2C,5.19,,,,,,,,,10.23,,,,,10.23,,,,,,,,,,,,,
MUON SR,,,Gd1Ba2Cu3O7,,,,GdBa2Cu3O7,,,,,,,,,,96.0,,,,,96.0,,,,,1430.0,,,,,,,,
,,,Pb0.47Sn0.47In0.06Te1,,,,(Pb0.5Sn0.5)1-xInxTe,,,,,,,,shape_03,,,,1.75,,,,,,,,,,,,,,,,
,,,Y1Ba1.5La0.5Cu3O7,,,,"Y(Ba,La)2Cu3O7",,,7.0,,,,,,,,,,0.3,,0.3,,,,,,,,,,,,,
glass transion=408K,,412.0,Bi4Pb0.5Sr3Ca3Cu4OZ,,,,"(Bi,Pb)4Sr3Ca3Cu4Oz",,,,,,,,shape_06,,,,,,73.5,,,,,,,,,,6.9,,,,
Hc2 defined as 0.8Rn. Hc2(0) calculated using two band theory,,,La1Fe1As1F0.11O0.89,,,,"La(O,F)FeAs",,,,,,,,,,,27.9,,,,27.9,59.5,,,,,,,,,,,,
Jc(B) was measured at various temperature.,,,B2Mg1,,,,MgB2,,,,,,,,shape_01,,,,,38.5,,38.5,,,,,,,,,,,,,
,,,Y1Sr2Cu2.65Mo0.35O7.4,,,,"YSr2(Cu,Mo)3O7",,,7.4,,,,,shape_01,43.0,,,,,,43.0,,,,,,,,,,,,,
whisker,,,Bi2.13Sr1.21Ca1.32Cu2.22O8+z,,,,Bi2Sr2CaCu2O8,,,,,,,,shape_06,90.0,,,,,,90.0,,,,,,,,,,,,,
RRR=18,,,U1Pd2Al2.97Ga0.03,,,,"UPd2(Al,Ga)3",,,,,,,,,,1.64,,,,,1.64,,,,,,,,,,,,,
"ANN(350C,10H)",,,Y1Ba2Cu3O6.869,,,,YBa2Cu3O7,,,6.869,,,,,,90.0,,,,,2.0,90.0,,,,,,,,,,,,,
,,,Bi2Ca2Sr1Cu2O8+Z,,,,,,,,,,,,,,70.0,,,,,70.0,,,,,,,,,,,,,
,,,S1W1,,,,W1S1,,,,,,,,,,,,1.3,,,,,,,,,,,,,,,,
,,,Nb0.75Mo0.25C1,,,,"(Nb,Mo)C",,,,,,,,,,12.0,,,,,12.0,,,,,,,,,,,,,
SP-heat. gamma and debye-T by fitting for Gamma<3> ground state.,,200.0,Pr1Os3.6Ru0.4Sb12,,,,"Pr(Os,Ru)4Sb12",,,,,,,,,,1.62,,,,,1.62,,565.0,,,,,,,,,,,
,,,Ho1Ni2B2C1,,,,HoNi2B2C,,,,,,,,shape_01,,8.56,,,,,8.56,,,,,,,,,,,,,
Single phase HgSr2CaCu2O6(structure 1201),,,Hg1Sr2Ca1Cu2O6+z,,,,HgSr2CaCu2O6,,,,,,,,shape_01,,,,4.2,,,,,,,,,,,,,,,,
,,,La1.85Sr0.15Cu1O4-Y,7.0,,,"(La,Sr)2CuO4",,,,,,,,,,40.0,,,,,40.0,,,,,,,,,,,,,
,,,D0.13Nb1,,,,,,,,,,,,,,9.12,,,,,9.12,,,,,,,,,,,,,
,,,La1.55Ca0.15Nd0.3Cu1O4,,,,"(La,Ca,Nd)2CuOz",,,,,,,,shape_01,,,28.0,,,,28.0,,,,,,,,,,,,,
carrier from Hall coefficient,,,In0.05Sn0.95Te1.01,,,,"(In,Sn)Te1.01",,,,,,,,,,1.43,,,,,1.43,,,,,,,,,,,,,
not SC,,224.0,Y1.5Dy3.5Os4Ge10,,,,"(Y,Dy)5Os4Ge10",4.1,,,,,,,,,,,,,,,,,,,,,,,,,,,
,,,Y1Ba2Cu2.95Ni0.05OX,,,,"YBa2(Cu,Ni)3O7",,,,,,,,shape_01,,86.8,,,,,86.8,,,,,,,,,,,,,
,,,Nd1Ba2Cu2.94Zn0.06O7-y,,,,"NdBa2(Cu,Zn)3O7",,,,,,,,shape_01,,64.1,,,,17.6,64.1,,,,,,,,,,,,,
"M = NH3, M-content measured therm gravimetric method",,,Ca0.15M0.15Mo1S2,,,,Cax(NH3)yMoS2,,,,,,,,,,,,,7.53,,7.53,,,,,,,,,,,,,
,,,Gd0.65Pr0.2Ca0.15Ba2Cu3Oz,,,,"(Gd,Pr,Ca)Ba2Cu3O7",,,,,,,,,,62.5,,,,,62.5,,,,,,,,,,,,,
,,,Ni2.5Cu1.5Zr8,,,,"(Ni,Cu)4Zr8",,,,,,,,,,1.09,,,,,1.09,,,,,,,,,,,,,
residual [gamma] = 5 mJ/mol.K2. (dC/Tc) = 5.2 mJ/mol.K2.,,,Li1Fe1P1,,,,LiFeP,,,,,,,,shape_01,,4.86,,,,,4.86,,9.2,,,,,,,,,,,
,,,V2Zr1,,,,V2Zr1,,,,,,,,,,8.5,,,,,8.5,,,,,,,,,,,,,
energy gap measured by tunneling diode resonator.,,,Li1Fe1As1,2.18,,,LiFeAs,,,,,,,,shape_03,,17.5,18.2,,,,17.5,,,,,280.0,,,,,,,,
,,,Si0.4W0.6,,,,Si0.4W0.6,,,,,,,,,,2.84,,,,,2.84,,,,,,,,,,,,,
M=PC(=propylen carbonate). y is not given. basal plane spacing d = 22.2 A.,,,Na0.28M1Hf1N1Cl1,,,,Na0.28(PC)HfNCl,,,,,,,,,,,25.3,,24.6,,24.6,,,,,,,,,,,,,
MUON SR,,,Er1Ba2Cu3O7,,,,ErBa2Cu3O7,,,,,,,,,,93.0,,,,,93.0,,,,,1400.0,,,,,,,,
Isotope <16>O sample. Pseudogap Temp. = 82.2 K,,,La1.85Sr0.11Ho0.04Cu1O4,,,,"(La,Sr,Ho)2CuO4",,,,,,,,,,,,,13.9,,13.9,,,,,,,,,,,,,
EDX gives Bi:Pb:Sr:Ca:Cu:Cr=1.65:0.79:2.1:1:1.96:0.01. For Hirr  H//c-axis.,,,Bi1.6Pb0.8Sr2Ca1Cu1.99Cr0.01Oz,,,,"(Bi,Pb)2Sr2Ca(Cu,Cr)2O8",,,,,,,,shape_03,,,,,68.0,2.0,68.0,,,,,,,,,,,,,
,,,Re0.67Zr0.33,,,,Re0.67Zr0.33,,,,,,,,,,6.8,,,,,6.8,,,,,,,,,,,,,
RRR = 45. Tc and flux flow resistivity measured by surface impedance. Hc2 defined by R and flux flow. [penet]<L> measured.,,,Li1Fe1As1,,,,LiFeAs,,,,,,,,shape_03,,,17.0,,,,17.0,22.0,,30.0,1350.0,390.0,,,,,,,,
,,,Tm1Ba2Cu2.925Fe0.075O7-y,,,,"TmBa2(Cu,Fe)3O7",,,,,,,,shape_01,,89.0,,,,,89.0,,,,,,,,,,,,,
composition (Tl:Ba:Ca:Cu=1.11:2.02:1.84:3.03) by SEM-EDX,,,Tl1Ba2Ca2Cu3Oz,,,,TlBa2Ca2Cu3Oz,,,,,,,,shape_01,130.0,,,,,,130.0,,,,,,,,,,,,,
,,,Hg1Tl1Ba2Ca4Cu5O14,,,,HgTlBa2Ca4Cu5O14,,,,,,,,,,,,,90.0,,90.0,,,,,,,,,,,,,
,,,Mg1B1.4Be0.6,,,,"Mg(B,Be)2",,,,,,,,shape_01,,8.3,,,,,8.3,,,,,,,,,,,,,
,,,Er0.25Yb0.75Ba2Cu3O7-Z,,,,"(Er,Yb)Ba2Cu3O7",,,,,,,,,,86.3,,,,,86.3,,,,2.4,,,,,,,,,
,,,Ag0.9Ga0.1,,,,Ag-Ga,,,,,,,,,,0.0065,,,,,0.0065,,,,,,,,,,,,,Info: Very Low Tc (<0.1K)
Nematic single crystal x = 0.1 in SrxBi2Se3. Specific heat (dC/T) exhibits two-fold symmetry in azimuthal angle behavior. Anisotropy Hc2<x>/Hc2<y> =  2.5.,,,Sr0.1Bi2Se3,,,,SrxBi2Se3,,,,,,,,shape_03,3.1,,,,3.1,,3.1,,,,,,,,,,,,,
not S/C,,,Bi2.2Sr0.8Cu1O6+z,,,,"Bi2(Sr,Bi)2CuO6",,,,,,,,shape_03,,,,4.2,,,,,,,30.0,,,,,,,,,
SUS(300K) = 0.24 E-3 emu/mol. Tc(H=100Oe) = 0.55 K.,,,La1Ni2Ge2,,,,LaNi2Ge2,,,,,,,,shape_01,,0.69,,,,0.047,0.69,,,,,,,,,,,,,
,,,Nd1.85Ce0.15Cu1O4-Z,,,,"(Nd,Ce)2CuO4",,,,,,,,shape_01,,22.3,,,,,22.3,,,,,,,,,,,,,
"O(18)=93%, Tc shift=0.52K",,,Y1Ba2Cu3.96Zn0.06O8,,,,"YBa2(Cu,Zn)4O8",,,,,,,,,,50.1,,,,,50.1,,,,,,,,,,,,,
,,,Pr0.75Nd0.25Os4Sb12,,,,"(Pr,Nd)Os4Sb12",,,,,,,,shape_03,,1.48,,,,,1.48,0.924,,,,,,,,,,,,
,,,Zr1Ru1P1,,,,ZrRuP,,,,,,,,,,13.0,,,,,13.0,17.5,,,,,43.4,,,,,,,
,,,Nb2.5Si3Zr2.5,,,,Nb2.5Si3Zr2.5,,,,,,,,,,,,1.1,,,,,,,,,,,,,,,,
,,,La1.81Sr0.19Cu1O4,,,,"(La,Sr)2CuO4",,,,,,,,shape_03,,,32.0,,,,32.0,,,,,,,,,,,,,
,,,Bi2Zr1,,,,Bi2Zr1,,,,,,,,,,,,1.13,,,,,,,,,,,,,,,,
,,,La1.875Sr0.125Cu1O4,,,,"(La,Sr)2CuO4",,,,,,,,shape_01,,,,,32.0,,32.0,,,,,,,,,,,,,
not s/c. no indication of magnetic ordering of Cm.,,,Pb2Sr2Cm0.5Ca0.5Cu3O8,,,,"Pb2Sr2(Cm,Ca)Cu3O8",,,,,,,,shape_01,,,,5.0,,,,,,,,,,,,,,,,
,,529.0,Ti1,,,,Ti,,,,,,,,,,0.4,,,,,0.4,,3.34,,,,,,,,,,,
Debye-T = 144 K   from R(T) analysis.   (dC/gamma*Tc) = 1.5,,198.0,Lu1Pt2Si2,,,,LuPt2Si2,,,,,,,,shape_01,,1.8,,,,,1.8,,4.7,51.6,,,,,,,,,,
neutron dose = 0,,,Cu50Zr50,,,,ZrxCuy,,,,,,,,,,0.74,,,,,0.74,1.24,,,,,,2.94,,,,,,
,,,La0.6Y0.4,,,,La0.6Y0.4,,,,,,,,,,1.29,,,,,1.29,,,,,,,,,,,,,
,,,Hg0.85Re0.15Ba2Cu1O4.52,,,,"(Hg,Re)Ba2CuO4",,,4.52,,,,,shape_01,,,,,94.8,,94.8,,,,,,,,,,,,,
,,,Gd0.4Ba0.6Cu1O3-X,,,,,,,,,,,,,,13.0,27.0,,,,13.0,,,,,,,,,,,,,
In<115> NQR measured.,,,Ce1Rh0.65Ir0.35In5,,,,"Ce(Rh,Ir)In5",,,,,,,,shape_03,,0.22,,,,,0.22,,,,,,,,,,,,,
,,,La3Co4Ge13,,,,La3Co4Sn13,,,,,,,,,,2.8,,,,,2.8,,,,,,,,,,,,,
dTc/dP = -1.1 E-5 K/kbar.  dTc/dP = -2.2 E-5 K/kbar for Pb(II).,,,Pb1,,,,Pb,,,,,,,,,,,,,,,,,,,,,,,-0.11,,,,,
Pc(critical P where the sign of (dTc/dP) change to plus) = 11 kbar. RH = RH(0) + A*T^2 for T^2 < 12 K2.,,,Rb1Fe2As2,,,,RbFe2As2,,,,,,,,shape_03,2.5,,,,,,2.5,,,0.8,,,,,,,,,,
,,,Bi2Sr2Ca0.8Pr0.2Cu2O8+y,,,,"Bi2Sr2(Ca,Pr)Cu2O8",,,,,,,,shape_01,,83.0,,,,,83.0,,,1300.0,3000.0,,,,,,,,,
SUS(T) shows broad peak at Tn for 0.6 =< x =< 0.8.,,,Nd0.4La0.6Ni1C2,,,2.31,Nd1-xLaxNiC2,6.02,,,,,,,shape_01,,,,1.8,,,,,,,,,,,,,,,,
"CDW,SDW measured by NED. LTO-to-LTT transition temperature=30.2 K.",,,La1.875Ba0.04Sr0.085Cu1O4,,,,"(La,Ba,Sr)2CuO4",,,,,,,,shape_03,,31.7,,,,,31.7,,,,,,,,,,,,,
"M = NH3, intercalated materials. M-content y not given.",,,Li0.5M1Fe1Se0.5Te0.5,,,,Li0.5(NH3)yFeSe0.5Te0.5,,,,,,,,shape_01,,26.0,29.0,,,,26.0,,,,,,,,,,,,,
,,,Sm1Ba2Cu3O7-Z,,,,SmBa2Cu3O7,,,,,,,,,90.0,,94.0,,,,92.0,,,1.8,4.44,,,,,,,,,
Al-content = 2.89 by EDS.,,,Ba8Si44Al2,,,,"Ba8(Si,Al)46",,,,,,,,,,,,,5.85,,5.85,,,,,,,,,,,,,
SEESSC0651001,,,Y0.6Pr0.4Ba2Cu3O7-Z,,,,"(Y,Pr)Ba2Cu3O7",,,,,,,,,,48.5,,,,,48.5,,,,,,,,-2.1,,,,,
,,,Al3Tl1,,,,Tl1Al3,,,,,,,,,,0.75,,,,,0.75,,,,,,,,,,,,,
,,,Hg1Ba2Ca1Cu2O6.14,,,,HgBa2CaCu2O6.14,,,6.14,,,,,shape_01,,,,,105.0,,105.0,,,,,,,,,,,,,
,,,La0.96Gd0.04Ru2,,,,"(La,Gd)Ru2",,,,,,,,,,2.27,,,,,2.27,,,,,,,,,,,,,
,,,Bi2Sr2Ca0.55Y0.45Cu1.96Zn0.04O8+d,,,,"Bi2Sr2(Ca,Y)(Cu,Zn)2O8",,,,,,,,shape_01,,19.0,,,,,19.0,,,,,,,,,,,,,
gap measured by broad-band infrared spectroscopy. s-wave gap,,,Eu1Fe1As1.64P0.36,3.7,,,"EuFe2(As,P)2",,,,,,,,shape_03,,28.0,,,,,28.0,,,,,300.0,,,,,,,4.75,
Mo6Se8 leads to MoSe2 contamination. Tc defined as midpoint of mutual inductance.,,,Mo6Se7.6,,,,Mo6Se8,,,,,,,,,,6.28,,,,,6.28,,,,,,,,,,,,,
,,,K0.1Li0.02W1O2.88F0.12,,,,"K0.1LixW(O,F)3",,,,,,,,,,1.1,,,,,1.1,,,,,,,,,,,,,
Tn appears for x =< 0.14.,,,Cr0.86Ru0.14,,,,Cr1-xRux,,,,,,,,shape_01,,,,0.5,,,,,,,,,,,,,,,,
,,,Mg0.8Li0.2B2,,,,"(Mg,Li)B2",,,,,,,,shape_01,,34.0,,,,,34.0,,,,,,,,,,,,,
"MULTI-PHASE FOR 0<X<=0.3,TETRA FOR 0.3<X<=0.7,ORTHO FOR 0.7<X<1.0,AS-SINTERED SAMPLE NOT S/C,STR=1212(Y123)",,,Y1Sr2Cu2.6Ga0.4OZ,,,,"YSr2(Cu,Ga)3O7",,,,,,,,shape_01,,10.0,15.0,,,,10.0,,,,,,,,,,,,,
,,,Tl0.75Pb0.25Ca1Sr2Cu2O7,,,,"(Tl,Pb)Sr2CaCu2O7",,,,,,,,shape_01,,80.0,,,,,80.0,,,,,,,,,,,,,
Phase-I (P<8.2 GPa). not SC.,,,Bi4Te3,,,,B4Te3-I,,,,,,,,,,,,1.0,,,,,,,,,,,,,,,,
quasihydrostatic pressure upto 8 GPa. Tc shows extraporated (P=0) value from Tc(P).,,,Ni33Zr67,,,,Ni1-xZrx,,,,,,,,,,2.6,,,,,2.6,,,,,,,,0.081,,,,,
,,,Y1Ba2Cu3O6.94,,,,YBa2Cu3O7,,,6.94,,,,,,,95.0,,,,,95.0,,,,,,,,,6.1,,,,
Ca-content by EDX,,,Hg1.5Pb0.5Ba2Ca1Cu2O8-z,,,,"(Hg,Pb)2Ba2(Y,Ca)Cu2O8",,,,,,,,,,55.3,,,,,55.3,,,,,,,,,,,,,
TCFIG shows Tc(SUS). R(T)-exponent = 2.17. compositions of O & F by EPMA.,,,La1Fe0.991Zn0.009As1F0.08O0.9,,,,"La(Fe,Zn)As(O,H)",,,0.9,,,,,,,,20.4,,15.6,,15.6,,,1390.0,,,,,,,,,,
Tc measured upto P(max) = 1.3 GPa.,,,La7Ir3,,,,La7Ir3,,,,,,,,,,2.33,,,,,2.33,,,,,,,,-0.22,,,,,
,,,La1.78Sr0.22Cu0.99Zn0.01O4,,,,"(La,Sr)2(Cu,Zn)O4",,,,,,,,shape_01,,17.0,,,14.0,,17.0,,,,720.0,,,,,,,,,
,,,Hg1Sn6,,,,Hg1Sn6,,,,,,,,,,5.1,,,,,5.1,,,,,,,,,,,,,
SAME AS 3510,,,Y2Ba4Cu7O14.13,,,,YBa2Cu4O15,,,14.13,,,,4.1e-10,shape_01,,37.0,,,,,37.0,,,,1.8,,,,,,,,,
,,,Y1Ba2Cu3O7,14.8,,,YBa2Cu3O7,,,,,,,,shape_02,,88.0,,,,,88.0,,,,,,,,,,,,,
,165.0,,Gd1.75Pr0.1Ce0.15Cu1O4,,,,"(Gd,Pr,Ce)2CuO4",154.0,,,,,,,,,,,,,,,,,,,,,,,,,,,
NMR of <75>As measured.,,,Ba1Fe1.832Co0.15Mn0.018As2,,,,"Ba(Fe,Co,Mn)2As2",,,,,,,,shape_03,,13.5,,,,,13.5,,,,,,,,,,,,,
Tc = 2.82--2.60,,,La1Rh3B2,,,,LaRh3B2,,,,,,,,shape_01,,2.82,,,,,2.82,,,,,,,,,,,,,
oxygen content represent starting composition,,,C0.8N0.2Sr2Cu1O5.45,,,,"(CO3,NO3)Sr2CuO2",,,5.45,,,,,,,,,,31.0,,31.0,,,,,,,,,,,,,
(dC/Tc) = 7.8 mJ/mol.K2. (dC/gamma*Tc) = 1.38. (dHc2/dT) = -0.1 T/K from resistive transition.,,345.0,Ba1Pt1Si3,,,,BaPtSi3,,,,,,,,,2.0,,,,,,2.0,0.053,5.7,6.0,,,,-0.033,-0.6,,,,,
,,,Si2Ta1,,,,Si2Ta1,,,,,,,,,,,,1.2,,,,,,,,,,,,,,,,
H//ab. anisotropy = 1.29. G-L parameter = 7.7,,,Tm1Ni2B2C1,,,,TmNi2B2C,1.52,,,,,,,shape_03,,10.8,,,,,10.8,2.72,,,,85.0,11.0,0.36,,,,,,
,,,Nb1Os2,,,,NbOs2,,,,,,,,,,2.52,,,,,2.52,,,,,,,,,,,,,
lattice term in SP (beta=0.159 mJ/mol.K4). Debye-T(RES) = 242 K.,,394.0,La1Ni2Ge0.5P1.5,,,,LaNi2(Ge1-xPx)2,,,,,,,,shape_01,,,,1.8,,,,,7.4,191.51,,,,,,,,,,
mag. transition not determined. KAIZERO in emu/mol.Oe.,,,Mo1Sr2Tm1.5Ce1Cu2O10,,0.00184,7.56,"MoSr2(Tm,Ce)2Cu2O10",,,,,,,,shape_01,,,,5.0,,,,,,,,,,,,,,,,
,,,Th0.9985U0.15,,,,Th1-xUx,,,,,,,,,,0.495,,,,,0.495,,,,,,,,,,,,,
,,,Bi1.8Pb0.2Sr2Cu1OY,,,,"(Bi,Pb)2(Sr,La)2CuOz",,,,,,,,shape_02,,15.2,,,,2.38,15.2,,,,,,,,,,,,,
,,,Nb3Sn0.91Ga0.09,,,,"Nb3(Sn,Ga)",,,,,,,,,,18.3,,,,,18.3,,,,,,,,,,,,,
,,,Y1Ba2Cu2.7Fe0.3OX,,,,"YBa2(Cu,Fe)3O7",,,,,,,,,,44.0,,,,,44.0,,,,,,,,,,,,,
,,,Bi2Sr2Ca1Cu2O8+z,,,,,,,,,,,,shape_01,,92.0,,,,,92.0,,,,,3100.0,,,,,,,,
"20um particle size, ANN(750 C, 5h in He)+ANN(260 C, 0.25h in Br2)",,,Y1Ba2Cu3OZ,,,,YBa2Cu3Oz,,,,,,,,shape_01,,,,,93.0,,93.0,,,,,,,,,,,,,
,,296.7,Bi1.8Pb0.2Sr2Ca1Cu2O8,,,,"(Bi,Pb)2Sr2CaCu2O8",,,,,,,,shape_01,,92.0,,,,,92.0,,,,,,,,,,,,,
,,,Cr0.72Ir0.28,,,,,,,,,,,,,,0.83,,,,,0.83,,,,,,,,,,,,,
using zone refined Nb.,,,Nb0.7Zr0.3,,,,Zr1-xNbx,,,,,,,,,,10.8,,,,,10.8,,,,,,,,,,,,,
,,,Pt3Sn1,,,,Pt3Sn1,,,,,,,,,,,,1.2,,,,,,,,,,,,,,,,
,,,Y1Ba1.5La0.5Cu3O7.08,,,,"Y(Ba,La)2Cu3O7",,,7.08,,,,,,,,38.0,,,,38.0,,,,,,,,,,,,,
not SC for x =< 0.25 in Bi2-xSrxSe3. x values(EDX) are nearly equal to nominal ones.,,,Bi1.85Sr0.15Se3,,,,Bi2-xSrxSe3,,,,,,,,shape_03,,,,1.9,,,,,,,,,,,,,,,,
"majority of doping Ti form impurity phase, not introduce in MgB2 matrix.",,,Mg0.9Ti0.1B2,,,,"(Mg,Ti)B2",,,,,,,,,,38.3,,,,,38.3,,,,,,,,,,,,,
"O(18)=91%, Tc shift=-0.79K",,,Bi2Sr2Ca1Cu1.96Fe0.04O8,,,,"Bi2Sr2Ca(Cu,Fe)2O8",,,,,,,,shape_01,,65.7,,,65.7,,65.7,,,,,,,,,,,,,
"NEUTRON DIFFRACTION AND MOLECULAR DYNAMICS,SIMULATION",,,Ba0.6K0.4Bi1O3,,,,"(Ba,K)BiO3",,,,,,,,,,,,,,,,,,,,,,,,,,,,
R not to zero. maybe filamentary SC,,,Sm0.03La0.97Ni1C2,,,,Sm1-xLaxNiC2,,,,,,,,shape_01,,,1.8,,,,1.8,,,,,,,,,,,,,
,,,Pr1Pt1.5Au0.6B2C1,,,,PrPt1.5Au0.6B2C,,,,,,,,,,6.0,,,,,6.0,,,,,,,,,,,,,
,,,Lu0.85Pr0.15Ba2Cu3O7,,,,"(Lu,Pr)Ba2Cu3O7",,,,,,,,shape_01,,89.7,,,,,89.7,,,,,,,,,,,,,
,,,Al0.215Nb0.785,,,,Al0.215Nb0.785,,,,,,,,,,17.97,,,,,17.97,,,,,,,,,,,,,
,,,Sr2Ru0.5Rh0.5O4,,,2.3,"Sr2(Ru,Rh)O4",,,4.0,,,,,shape_01,,,,4.2,,,,,,,,,,,,,,,,
as-grown sample. filamentary SC. R not zero at 2K.,,,Fe1Te0.8S0.2,,,,"Fe(Te,S)",,,,,,,,,0.0,,9.0,,,,4.5,,,,,,,,,,,,,
"ABRES minimum at 33K,CRES minimum at 43K, Tc(in CRES)=17.3K",,,Sm1.85Ce0.15Cu1O4,,,,"(Sm,Ce)2CuO4",,,,,,,,shape_03,,21.9,,,,,21.9,,,,,,,,,,,,,
,,,Tc0.5W0.5,,,,,,,,,,,,,,7.52,,,,,7.52,,,,,,,,,,,,,
not SC. O-content by mass change during ANN. Mossbauer effect measured.,,,Fe1Sr2Nd1Cu2O7.54,,4.71e-07,4.4,FeSr2NdCu2O6+z,,,7.54,,,,,,,,,,,,4.2,,,,,,,,,,,,,
,,,Mg0.9Li0.1B2,,,,"(Mg,Li)B2",,,,,,,,shape_01,,37.8,,,,,37.8,,,,,,,,,,,,,
unaligned powder sample. PENET measured by muon-SR measurement.,,,Pr1Os4Sb12,4.2,,,PrOs4Sb12,,,,,,,,,,1.85,,,,,1.85,,,,,344.0,,,,,,,,
,,,Sm1Ba2Cu3O6.75,,,,SmBa2Cu3Oz,,,6.75,,,,,shape_01,38.4,,,,,,38.4,,,,,,,,,,,,,
,,,Gd1Ba2Cu3O7-Y,,,,GdBa2Cu3O7,,,,,,,,,,94.5,,,,,94.5,,,0.2,,,,,,,,6.46,,
,,,Al5Mo1,,,,Al5Mo1,,,,,,,,,,,,1.15,,,,,,,,,,,,,,,,
,,,La1.7Ba0.3Cu1O4+Z,,,,"(La,Ba)2CuO4",,,,,,,,shape_05,16.0,,,,,,16.0,,,,,,,,,,,,,
semiconductor,,,Y1Ba2Cu3O6.28,,,,YBa2Cu3Oz,,,6.28,,,,,,,,,,,,,,,,,,,,,,,313.0,,
solubility limit sample with MgCu2-structure(0 =< x =<0.005),,,La1Al1.995Si0.005,,,,"La(Al,Si)2",,,,,,,,,,2.9,,,,,2.9,,,,,,,,,,,,,
compositions by ICP. Tc = 2.8 - 3.0 for 0.05 =< x =<0.5 in BaAl1-xSi1+x.,,,Ba1Al0.95Si1.05,,,,BaAlSi,,,,,,,,,,,,,2.8,,2.8,,,,,,,,,,,,,
optimally-doped.  Raman spectroscopy,,,Tl2Ba2Cu1O6+z,8.0,,,Tl2Ba2CuO6,,,,,,,,shape_03,,,,,85.0,,85.0,,,,,,,,,,,,,
amorphous films. alpha-MgxB1-x films.,,,B0.67Mg0.33,,,,Mg-B film,,,,,,,,shape_03,,6.1,,,,,6.1,3.3,,,,,,,,,,,,
,,323.0,Ca1Al1Si1,5.25,,,6H-CaAlSi,,9.6,,185.0,17.1,,,shape_03,,7.67,,,,,7.67,,5.07,,,,,,,,,,1.74,
"penet(5K),resonance freg(5K)=38,5cm(-1)",,,Ba1.12Sr0.88Cu1.1C0.9O4.9+z,,,,"(Ba,Sr)2CuO2(CO3)",,,,,,,,,,35.0,,,,,35.0,,,,,,,,,,,,,
,,,La0.96Nd0.04Pt1Si1,,,,"(La,Nd)PtSi",,,,,,,,shape_01,,3.04,,,,,3.04,,,,,,,,,,,,,
"ribbon(thickness=0.04 mm). vickers = 560 DPN, Tensile fracture = 2060 MPa, crystallization temp. = 718 K.",,,Ti70Nb15Si15,,,,TixNbySiz,,,,,,,,,4.6,,,,,0.45,4.6,,,,170.0,,,,,,,,,
,,,Bi2Sr2Ca0.5Lu0.5Cu2O8+Z,,,,"Bi2Sr2(Ca,Lu)Cu2O8",,,,,,,,,18.5,29.0,60.5,,,,29.0,,,,,,,,,,,,,
,,,La1.922Ba0.078Cu1O4,,,,"(La,Ba)2CuO4",,,,,,,,shape_01,,27.0,,,,,27.0,,,,,,,,,,,,,
,,,Pu1Co0.8Fe0.2Ga5,,,,"Pu(Co,Fe)Ga5",,,,,,,,,,,,,10.0,,10.0,40.0,130.0,,,,,,,,,,,
"(dTm/dP) = 3.7 K/GPa, Tm is magnetic ordering tempeature.",,,Ru0.95Rh0.05Sr2Gd1Cu2O8,,,,"(Ru,Rh)Sr2GdCu2O8",,,,,,,,,24.7,,41.0,,,,32.85,,,,,,,,1.1,,,,,
,,,Yb1Ba2Cu4Oz,,,,YbBa2Cu4O8,,,,,,,,shape_01,78.0,,,,79.0,,79.0,,,,,,,,,,,,,
,,,Nd1Ba2Cu3O7,,,,NdBa2Cu3O7,,,7.0,,,,,shape_01,,94.4,,,,0.9,94.4,,,,,,,,1.21,,,,,
,,,Y0.9Pr0.05Ca0.05Ba2Cu3O7-z,,,,"(Y,Pr,Ca)Ba2Cu3O7",,,,,,,,shape_01,,86.2,,,,,86.2,,,,,,,,,,,,,
,,,B1Nb1,,,,NbB,,,,,,,,shape_01,,,,1.1,,,,,,,,,,,,,,,,
,,,Pd2Sc1Sn1,,,,Pd2ScSn,,,,,,,,,,2.15,,,,,2.15,,,,,,,,,,,,,
,,,Tl1Ba2Ca0.8Nd0.2Cu2O6.86,,,,"TlBa2(Ca,Nd)Cu2O7",,,6.86,,,,,shape_01,,100.0,,,,,100.0,,,,,,,,,,,,,
,,,Al1Ta3,,,,Al1Ta3,,,,,,,,,,,,1.02,,,,,,,,,,,,,,,,
,,,Na2Rb0.75Cs0.25C60,,,,"Na2(Rb,Cs)C60",,,,,,,,,,5.2,,,,,5.2,,,,,,,,,,,,,
,,,Bi1Cu1,,,,Bi1Cu1,,,,,,,,,,1.4,,,,,1.4,,,,,,,,,,,,,
,,,Y1Ba2Cu3O6.65,,,,"YBa2(Cu,Zn)3Oz",,,6.65,,,,,shape_03,,67.0,,,,,67.0,,,,,,,,,,,,,
"broad hump at 180 K in R(T). No structural transition. Tc(H//ab) = 28 K, and Tc(H//c) = 25 K by TDO. difference between Tc(RES) and Tc(TDO) due to air degradation.",,,K0.83Fe1.83Se2,,,,K0.83Fe1.83Se2,,55.4,,,73.9,,,shape_03,,32.5,,,,,32.5,,,,,,,,,,,,,
4358,,,Bi2Sr2Ca0.8Y0.2Cu2O8.2,,,,"Bi2Sr2(Ca,Y)Cu2O8",,,8.2,,,,,shape_01,,87.8,,,,,87.8,,,,,,,,0.9,,,,,
Lattice term in SP (beta)=1.27 mJ/mol.K4. (delta)=12.7 uJ/mol.K6. e-ph = 0.48-0.55. DOS =  3.86-3.69 states/ev.fu. (dC/gamma*Tc) = 1.24,,256.0,La3Pd4Ge4,3.08,,,La3Pd4Ge4,,,,,,,,shape_01,,2.23,2.5,,,,2.23,,27.0,,,,,,,,,,0.3,
p-induced s/c. Tc(max)=11 K at 250 GPa. Pc=160 GPa(Tc=6 K). dTc/dP for 180 < P < 250 GPa.,,,B1,,,,B,,,,,,,,,,11.0,,0.0,,,11.0,,,,,,,,0.05,,,,,
,,,Y0.55Pr0.45Ba2Cu3O6.65,,,,"(Y,Pr)Ba2Cu3Oz",,,6.65,,,,,shape_01,,30.7,,,,,30.7,,,,,,,,,,,,,
,,,La1.85Sr0.15Cu1O4,1.65,,,"(La,Sr)2CuO4",,,,,,,,,,35.0,,,,,35.0,,,,,,,,,,,,,
,,,Hg0.4Pr0.6Sr2.5Pr0.5Cu2O6+z,,,,"(Hg,Pr)Sr2(Sr,Pr)Cu2Oz",,,,,,,,,,,,,74.0,,74.0,,,,,,,,,,,,,
quenched sample,,,Ho3Ni1,,,,Ho3Ni,18.0,,,,,,,shape_01,,,,2.0,,,,,,,,,,,,,,,,
not SC. T<STR> = 791 K. lattice distortion due to Ge-Ge dimer.,,255.0,Ba1Ni2Ge2,,,,BaNi2Ge2,,,,,,,,shape_01,,,,0.0,,,,,5.69,,,,,,,,,,,
RRR = 12.0  Co-content x shows nominal value. [EDX] = 0.7*[nominal],,,Ca1Fe1.7Co0.3As2,,,,"Ca(Fe,Co)2As2",,,,,,,,shape_03,,,10.8,,,,10.8,,,,,,,,,,,,,
,,,La1Ba2Cu1.875Fe1.125OZ,,,,"LaBa2(Cu,Fe)3O7",,,,,,,,,,,,10.0,,,,,,,,,,,,,,,,
,,,Tl1.6Hg0.4Ba2Ca2Cu3O10-z,,,,"(Tl,Hg)2Ba2Ca2Cu3O10",,,,,,,,,125.9,,129.9,,127.0,,127.0,,,,,,,,,,,,,
(dC/gamma*Tc) = 0.5,,,Nb0.31Re0.69,,,,,,,,,,,,shape_01,,4.92,,,4.3,,4.92,9.0,2.99,,,,,,,,,,,
,,,Y1Ba1.7La0.3Cu3O7,,,,"Y(Ba,La)2Cu3O7",,,7.0,,,,,,,,,,54.8,,54.8,,,,,,,,,,,,,
Ca0.81La0.19Fe1.03As2.34 by EDS. High-Tc(45K) SC observed. Fe-112,,,Ca0.79La0.21Fe1As2,,,,"(Ca,La)FeAs2",,,,,,,,shape_03,25.0,,45.0,,25.0,,25.0,,,,,,,,,,,,,
,,,Y1Ba2Cu2.7Zn0.3S0.3Oz,,,,"YBa2(Cu,Zn)3(O,S)7",,,,,,,,,,35.0,,,,,35.0,,,,,,,,,,,,,
using 100% B<10>. cohere shows the value at T=0.1 K.,,,B2.75Be1,,,,BeB2.75,,,,,,,,shape_01,,0.79,,,,,0.79,0.18,,,,,30.0,0.2,,,,,,
SP-jump dC = 174 mJ/mol.K2. (dC/gamma*Tc) = 1.43. e-ph coupling = 0.58,,162.0,Th1,,,,Th,,,,,,,,,,1.36,,,,,1.36,,4.1,,,,,,,,,,,
,,,Ce1Rh3B2,,,,CeRh3B2,115.0,,,,,,,,,,,1.2,,,,,,,,,,,,,,,,
not SC. Semicond. like gap = 35 meV. Carrier shows at 0 K. DOS =24.5  /eV.,,,Dy1Pd1Bi1,,,,DyPdBi,3.5,,,,,,,shape_01,,,,1.2,,,,,,,422.0,,,,,,,92.0,,
,,,Ga0.2Nb0.8,,,,Nb0.8Ga0.2,,,,,,,,,,15.3,,,,,15.3,20.9,,,,,,2.0,,,,,,
,,,Gd1Ba2Cu3O7-z,,,,GdBa2Cu3O7,,,,,,,,shape_01,91.6,,93.7,,,1.5,92.65,,,1.66,,,,,,,,,,
,9.0,,La1.85Sr0.15Cu0.875Ni0.125O4,,,1.14,"(La,Sr)2(Cu,Ni)O4",,,,,,,,,,,,,,,,,,9.3,,,,,,,,,,
,,,Cu1Rh2S4,,,,Cu1Rh2S4,,,,,,,,,,4.8,,,,,4.8,,,,,,,,,,,,,
size = 0.50*0.13*0.013mm3. carrier is electron-type (toally). RRR=18.7 and 34.3 for in- and out-of plane. Tc=2.31 K for out-of plane resistivity. anisotropy (Hc2) = 2.2.,,,Ba1Ni2P2,,,,BaNi2P2,,0.065,,710.0,0.141,,,shape_03,,2.51,,,,,2.51,,,,,,,,,,,,,
RRR = 31. ortho-to-monoclinic transformation at 500K.,,,Cu6La1,,,,LaCu6,,,,,,,,,,,,0.06,,,,,,,30.0,,,,,,,,,
,,,C0.72W0.28Si1,,,,"alpha-(C,W)Si:H",,,,,,,,shape_04,,3.9,,,,,3.9,,,,,,,,,,,,,
,,,Nb3Al0.67Ga0.33,,,,"Nb3(Al,Ga)",,,,,,,,,,18.7,,,,,18.7,,,,,,,,,,,,,
,,,Bi2Sr2Ca1Cu2O7.965,,,,Bi2Sr2CaCu2O8,,,,,,,,,,,,,,,,,,,,,,,,,,7.37,,
ELECTRODE=1000A DIA W,,,Y1Ba2Cu3O7-Z,4.0,,,YBa2Cu3O7,,,,,,,,,,92.0,,,,,92.0,,,,,,,,,,,,16.0,
,,,Tl2Ba2Ca1Cu2O7.984,,,,Tl2Ba2CaCu2O8,,,7.984,,,,,shape_01,,90.0,,,,,90.0,,,,,,,,,,,,,
e-ph coupling = 0.60,,360.0,V3Ga0.5Sn0.5,,,,"V3(Ga,Sn)",,,,,,,,,,5.6,,,,,5.6,,,,,,,,,,,,,
"data from Angew.Chem.Int.Ed., 50(2011)9195.",,,Ca10Pt4.3Fe8.7As18,,,,"Ca10Pt4As8((Fe1-xPtx)2As2)5, x=0.13",,,,,,,,,,13.0,,,,,13.0,,,,,,,,,,,,,
,,,C1.35Ti0.1Y0.9,,,,C1.35Ti0.1Y0.9,,,,,,,,,,10.7,,,,,10.7,,,,,,,,,,,,,
Cu NMR and buckling angle of CuO2 plane are measured.,,,Y1Ba1.6Sr0.4Cu3O7-z,,,,"Y(Ba,Sr)2Cu3O7",,,,,,,,shape_01,,83.0,,,,,83.0,,,,,,,,,,,,,
,,,Nd1.85Ce0.15Cu1O4-Y,,,,"(Nd,Ce)2CuO4",,,,,,,,shape_02,14.0,20.9,22.3,,,,20.9,,,36.7,9.0,,,,,,,-1.49,,
"not SC.RRR = 21. R(T) = A*T2 for T < 16 K, A = 1.0E-8 ohm.cm/K2. Kadowaki-Woods ratio (A/gamma^2) = 7.3E-6 uOhm.cm.mol2/mJ2. R0 at 2 K.",,226.0,Yb1Os4Sb12,,,,YbOs4Sb12,,,,,,,1.28e-09,shape_03,,,,2.0,,,,,37.0,8.89,191.0,,,,,,,,,
RRR=2.0.  Tc(SP-heat) = 28.0 K,,615.0,Mg0.8Al0.1Li0.1B2,,,,Mg1-x(AlLi)xB2,,,,,,,,shape_01,,32.9,,,29.0,3.0,32.9,,2.7,14.0,,,,,,,,,,
,,,Nb0.92Ta0.71,,,,Nb0.92Ta0.71,,,,,,,,,,4.94,,,,,4.94,,,,,,,,,,,,,
,,,Sr2Ru1O4,,,,Sr2RuO4,,0.0231,,1158.0,,,,shape_03,,,,,0.954,,0.954,,,,,,,,,,,,,
,,,Nb3Al0.97Ge0.03,,,,"Nb3(Al,Ge)",,,,,,,,,,19.6,,,,,19.6,,,,,,,,,,,,,
,,,Pb0.6Tl0.4,,,,Pb0.6Tl0.4,,,,,,,,,,5.8,,,,,5.8,,,,,,,,,,,,,
"single crystal(1.4 cm3). Cu(2) site commensurate long range AF order(TN=330 K, M=0.14 Bohr-Mag) in Tc=93 K s/c.",,,Y1Ba2Cu2.961Co0.039O7-z,,,,"YBa2(Cu,Co)3O7",330.0,,,,,,,shape_03,,93.0,,,,,93.0,,,,,,,,,,,,,
,,,Ti50V50,,,,,,,,,,,,,,7.8,,,,,7.8,,,,,,,,,,,,,
,,,Ba0.644K0.356Bi1O3,,,,"(Ba,K)BiO3",,,,,,,,,,29.0,,,,,29.0,,,,,,,,,,,,,
,,,Re0.6W0.4,,,,Re0.6W0.4,,,,,,,,,,9.7,,,,,9.7,,,,,,,,,,,,,
,,,Pb2Pd1,,,,Pb2Pd1,,,,,,,,,,3.01,,,,,3.01,,,,,,,,,,,,,
after annealing in O2 flow,,,Hg0.8V0.2Ba2Ca1Cu2O6.3,,,,"(Hg,V)Ba2CaCu2O6",,,6.3,,,,,,,,,,128.0,,128.0,,,,,,,,,,,,,
,,,Hg1In1,,,,Hg1In1,,,,,,,,,,3.81,,,,,3.81,,,,,,,,,,,,,
,,,C1Fe3,,,,Fe3C1,,,,,,,,,,1.3,,,,,1.3,,,,,,,,,,,,,
,,,Sn1As0.93Se0.07,,,,SnAs1-xSex,,,,,,,,,,,,,4.3,,4.3,,,,,,,,,,,,,
compound,,,Bi2Sr2Ca0.7Y0.3Cu2O8.3,,,,"Bi2Sr2(Ca,Y)Cu2O8",,,8.3,,,,,,,,,,86.0,,86.0,,,,,,,,,,,,,
,,,Mo0.15Pa0.85,,,,Mo0.15Pa0.85,,,,,,,,,,3.08,,,,,3.08,,,,,,,,,,,,,
,,,Nd0.95La0.9Ce0.15Cu1O4,,,,"(Nd,La,Ce)2CuO4",,,,,,,,shape_01,,,22.0,,,,22.0,,,,,,,,,,,,,
,,,Sm1.84Ce0.16Cu1O4-y,,,,"(Sm,Ce)2CuO4",,,,,,,,shape_01,,,22.9,,,,22.9,,,,,,,,,,,,,
anisotropy (Hc2) = 1.54,,,Fe1.12Se0.3Te0.7,,,,"Fe(Se,Te)",,37.0,,30.0,57.0,,,shape_03,,,13.7,,,,13.7,,,,,,,,,,,,,
,,,C1.35Ca0.1Y0.9,,,,C1.35Ca0.1Y0.9,,,,,,,,,,10.5,,,,,10.5,,,,,,,,,,,,,
"Ca substitution effect in Fe-based superconductor EuRbFe4As4; magnetic order was suppressed, but Tc is almost unchanged with substitution.",,,Ca1Rb1Fe1As4,,,,CaRbFe4As4,,,,,,,,shape_01,,,,,35.24,,35.24,,,,,,,,,,,,,
"MAGNETORESISTANCE POSITIVE,RH AT VARIOUS FIELD,",,,Nd1.85Ce0.15Cu1O3.97,,,,"(Nd,Ce)2CuO4",,,3.97,,,,,,,20.0,,,,,20.0,,,,,,,,,,,,,
,,,Y0.5Ca0.5Ba1.1La0.9Cu3O7.15,,,,"(Y,Ca)(Ba,La)2Cu3Oz",,,7.15,,,,,,,70.0,,,,,70.0,,,,,,,,,,,,,
"R(T) has the hump at 154 K. Hc2//ab good fittong by WHH with alpha=5.6, ramda(so) = 0.3. Hc2//c increases linearly with decreasing T (Hc2//c(0) = 66 T).",,,Tl0.58Rb0.42Fe1.72Se2,,,,"(Tl,Rb)Fe2As2",,45.0,,,273.0,,,shape_03,,33.5,,,,0.5,33.5,,,,,,,,,,,,,
Hc2(0) = 11.7 T for H//a and 5.0 T for H//c. 1st order phase transition for lower temperature.,,,Ce1Co1In5,,,,CeCoIn5,,5.0,,,11.7,,,shape_03,,2.3,,,,,2.3,,,,,,,,,,,,,
,,,La1.75Sr0.25Cu0.94Co0.06O4,,,,"(La,Sr)2(Cu,Co)O4",,,,,,,,shape_01,,,,,36.4,,36.4,,,,,,,,,,,,,
,,,Th1Ir1Si1,,,,ThIrSi,,,,,,,,,,6.5,,,,,6.5,,,,,,,,,,,,,
,,,Mo0.2Ru0.8,,,,,,,,,,,,,,1.66,,,,,1.66,,,,,,,,,,,,,
impurity phases (BamMn2O8) less than 5 %.,,,Y1Ba2Cu2.895Mn0.105O7-z,,,,"YBa2(Cu,Mn)3O7",,,,,,,,,,,,,90.53,,90.53,,,,,,,,,,,,,
carrier p=0.16. P estimated from Tc using Tallon's eq.,,,Bi2Sr2Ca1Cu2Oz,,,,Bi2Sr2CaCu2Oz,,,,,,,1.3,shape_04,84.0,,,,,,84.0,,,,,,,,,,,,,
,,,Er0.01La0.99,,,,Er0.01La0.99,,,,,,,,,,5.3,,,,,5.3,,,,,,,,,,,,,
M = pyridine (C5H5N). Intercalated material,,,M0.25Ti1N1Cl1,,,,M0.25TiNCl,,,,,,,,,,,,,8.6,,8.6,,,,,,,,,,,,,
Figure shows Tc(p) by measuring dc-sus(hydrostatic) and resistivity(quasi-hydrostatic),,,B2Mg1,,,,MgB2,,,,,,,,,,39.0,,,,,39.0,,,,,,,,-1.18,,,,,
B<11> NMR measured,,,Mg0.994Fe0.006B2,,,,"(Mg,Fe)B2",,,,,,,,shape_01,,34.2,,,,,34.2,,,,,,,,,,,,,
Co-content from EPMA. optimal Co content. (dC/Tc) = 23 mJ/mol.K2. SC for 0.05 < x < 0.368.,,,Ba1Fe1.878Co0.122As2,,,,"Ba(Fe,Co)2As2",,,,,,,,shape_03,,,,,24.0,,24.0,,,,,,,,,,,,,
,,,Hg1Ba2Ca14Cu15Oz,,,,HgBa2Ca14Cu15Oz,,,,,,,,,105.1,,,,,,105.1,,,,,,,,,,,,,
Tc(off) = 6.42 K.,,,La0.7Nd0.3Pt2.1B2.4C1.2,,,,"(La,Nd)Pt2B2C",,,,,,,,,,7.84,,,,,7.84,,,,,,,,,,,,,
,,,Bi2Sr2Ca0.9Na0.1Cu2O8+Z,,,,"Bi2Sr2(Ca,Na)Cu2O8",,,,,,,,,46.5,51.0,56.0,,,,51.0,,,,,,,,,,,,,
HC2ZERO in DB means Hc2(4.2K). spin-orbit parameter = 18.2,,,Ti0.64Nb0.18Ta0.18,,,,"Ti64(Nb,Ta)36",,,,,,,,,,8.18,,,,,8.18,11.01,,,,,,,,,,,,
"DELTA-TC=1.65K,85.9%O(18)",,,Y0.5Pr0.5Ba2Cu3O7-Z,,,,"(Y,Pr)Ba2Cu3O7",,,,,,,,,,30.6,,,,,30.6,,,,,,,,,,,,,
,,,Y1Ba2Cu2.94Ga0.06O7-Z,,,,"YBa2(Cu,Ga)3O7",,,,,,,,,,87.0,,,,,87.0,,,,,,,,,,,,,
small amount of impurity phase. Hc2(0) and Hirr(0) are 102 and 56 T using linear extraporation.,,,Fe1Te0.8S0.2,,,,"Fe(Te,S)",,,,,,,,shape_01,7.8,,10.5,,8.6,,8.6,70.0,,,,,2.2,,,,,,,
Tm(in Fig shows anomaly in C/T below Tc) = 0.6 K,,,Ce0.95Nd0.05Co1In5,,,,Nd1-xCexCoIn5,,,,,,,,shape_03,,1.97,,,,,1.97,,,,,,,,,,,,,
intercalated material = 0.4Yb(NH3)x. M = 0.4Yb(NH3)x,,,M1W1S2,,,,(M)WS2,,,,,,,,,,2.2,,,,,2.2,,,,,,,,,,,,,
SUS(300K) = -15.0 E-5 emu/mol,,,Si1.9Y1,,,,YSi1.9,,,,,,,,,,,,0.1,,,,,1.9,,,,,,,,,,,
,,,As1Pd3,,,,,,,,,,,,,,,,1.1,,,,,,,,,,,,,,,,
,,,Mg1C1Ni2.9Fe0.1,,,,"MgC(Ni,Fe)3",,,,,,,,,,8.58,,,,,8.58,,,,,,,,,,,,,
,,,Mo0.02Nb0.98,,,,Nb1-xMox,,,,,,,,,,8.24,,,,,8.24,,,,,,,,,,,,,
thickness=1000A.,,,La1.87Ce0.13Cu1O4,,,,"(La,Ce)2CuO4",,,,,,,,shape_04,20.0,,,,,,20.0,,,,,,,,,,,,,
Tc(onset) = nearly zero.,,,La1.85Sr0.15Cu0.98Fe0.02O4,,,,"(La,Sr)2(Cu,Fe)O4",,,,,,,,,,,0.0,,,,0.0,,,,,,,,,,,,,Check: Tc=0 (Non-superconducting?)
"P-induced-SC. resistivity not measured. Tc(max) = 29K(P=4.0GPa), [VOLS](max) = 25%(P=4.0GPa). Pc = 2.8 GPa.",,,Ba1Fe2As2,,,,BaFe2As2,,,,,,,,shape_03,,,,0.0,29.0,,29.0,,,,,,,,,,,,,
,,,Y1Ba2Cu3.92Ni0.08O8,,,,"YBa2(Cu,Ni)4O8",,,,,,,,shape_01,,17.0,,,15.3,,17.0,,,,,,,,,,,,,
,,,Ba0.47K0.53Bi0.979Pr0.021O3,,,,"(Ba,K)(Bi,Pr)O3",,,,,,,,shape_03,,,,,4.5,,4.5,,,,,,,,,,,,,
,,,Y1Ba2Cu2.95Zn0.05O6.52,,,,"YBa2(Cu,Zn)3Oz",,,6.52,,,,,shape_03,,23.0,,,,,23.0,,,,,,,,,,,,,
Tc = 7.55 K sample. dC(at Tc) = 62.1 mJ/mol.K. (dC/gamma*Tc) = 2.21. Hc(0) = 615 Oe,,,B6Y1,4.01,,,YB6,,,,340.0,2850.0,1109.0,,shape_03,,7.55,,,,0.3,7.55,,3.73,8.28,,,,,,,,,2.24455616,
,,,Nd1Sr1.5Ba0.5Cu2.8Mo0.2Oz,,,,"Nd(Sr,Ba)2(Cu,Mo)3Oz",,,,,,,,,27.0,,35.0,,,,31.0,,,,,,,,,,,25.5,,
,,,In3Y1,,,,In3Y1,,,,,,,,,,0.78,,,,,0.78,,,,,,,,,,,,,
,,,Y1Ba2Cu3F0.2O7,,,,YBa2Cu3OzFx,,,7.0,,,,,,,,,,91.0,,91.0,,,,,,,,,,,,,
,,,Sr2Nd0.5Ca0.5Cu2F1O5,,,,"Sr(Nd,Ca)Cu2O5f",,,,,,,,shape_01,,70.9,,,,,70.9,,,,,,,,,,,,,
SP-heat by ac calorimetry. Tc(SP) = 0.46 K. AF for P < 0.6 GPa. SC for P < 1.5 GPa.,,,Ce1Pt3Si1,,,,CePt3Si,2.25,,,,,,,shape_03,,0.7,,,,,0.7,,,,,,,,,,,,,
,,,Nb0.84S0.16,,,,Nb0.84S0.16,,,,,,,,,,5.6,,,,,5.6,,,,,,,,,,,,,
Zn-intercalated beta-ZrNCl. Volume fraction varies with synthesis conditions. Max = 75 %.,,,Zn0.04Zr1N1Cl1,,,,beta-Zn0.04ZrNCl,,,,,,,,,,,,,15.0,,15.0,,,,,,,,,,,,,
,,,La1.85Sr0.15Cu0.976Zn0.024O4,,,,"(La,Sr)2(Cu,Zn)O4",,,,,,,,shape_01,,6.6,,,,,6.6,,,,,,,,,,,,,
,,,La1.25Ca0.25Ba1.5Cu3O7.087,,,,"(Ca,La)(Ba,La)2Cu3O7",,,7.087,,,,,,,,70.0,,62.9,5.4,62.9,,,,1.6,,,,,,,,,
,,,Y1.8Th0.2C2.7,,,,"(Y,Th)2C3",,,,,,,,,,12.0,,,,,12.0,,,,,,,,,,,,,
,,,S1.005Sc1,,,,ScS,,,,,,,,,,5.37,,,,,5.37,,1.7,,,,,,-0.2,,,,,
,,,Hg1Tl2Ba4Ca4Cu6OZ,,,,"(Hg,Tl)(Ba,Sr) Ca Cu Oz",,,,,,,,,121.0,,123.0,,,,122.0,,,,,,,,,,,,,
,,,Y0.6Pr0.4Ba1Sr1Cu3O7-z,,,,"(Y,Pr)(Ba,Sr)2Cu3O7",,,,,,,,,,52.4,,,,,52.4,,,,,,,,,,,,,
"New method for growing single crystal of AP2-xXx (A=Zr, Hf, X=S,Se) with a wedge-tyoe cubis-anvil under a pressure of 2GPa.",,,Zr1P1.25Se0.75,,,,ZrP1.25Se0.75,,,,,,,,shape_03,,,,,6.2,,6.2,,,,,,,,,,,,,
"s/c vanishes at Pc = 5 - 5.6 GPa, where S-I transition occures. dTc/dP estimated from Tc(P=1.5 GPa) = 5.8 K. T*(in Fig) = metal-insulator transition temp.",,,Cu1Rh2S4,,,,CuRh2S4,,,,,,,,,,4.7,,,,,4.7,,,,,,,,0.73,,,,,
"Hc2//c = 25 kOe. anisotropy = 5.6. Anisotropy estimated from M(H,T) measurement using fitting to PRL087047002.",,,Mg0.99Al0.01B2,,,,"(Mg,Al)B2",,,,,,,,shape_01,,37.9,,,,,37.9,140.0,,,,,,,,,,,,
e/a ratio = 5.3,,,Mo1.75Ru1.25B2,,,,"(Mo,Ru)3B2",,,,,,,,,,3.7,,,,,3.7,,,,,,,,,,,,,
,,,Y1Ba2Cu3O6.7,,,,YBa2Cu3Oz,,,6.7,,,,,shape_03,,63.0,,,,,63.0,,,,,51700.0,,,,,,,,
,,,In1Te1.002,,,,,,,,,,,,,,3.5,,,,,3.5,,,,,,,,,,,,,
R-peak at 145 K.. Neel-T by SP-heat.,,,Ce1Fe1As1O1,,,,CeOFeAs,3.7,,,,,,,,,,,1.8,,,,,,,,,,,,,,,,
,,,Gd0.85Pr0.15Ba2Cu3O7-z,,,,"(Gd,Pr)Ba2Cu3O7",,,,,,,,,,,,,55.0,,55.0,,,,,,,,,,,,,
"C = gamma*T + beta*T^3 + delta*T^5 : beta=1.29 mJ/mol.K4, delta= 0.00798 mJ/mol.K6. Gap from SP fitting using alpha-model",,190.0,Sr1Pt3P1,5.1,,,SrPt3P,,,,,,,,shape_01,,8.4,,,,,8.4,5.7,12.7,,,,7.6,,,,,,1.85,
Ti-content x=0.0005. RESN temp.= 3K.,,,Sr2Ru0.9995Ti0.0005O4,,,,"Sr2(Ru,Ti)O4",,,,,,,,shape_03,1.13,,,,,,1.13,,,0.51,,,,,,,,,,
