Repository: Tejasvini595/superconductor_deepset

## Overview

This repository contains the official implementation of **"From Individual Elements to Macroscopic Materials: In Search of New Superconductors via Machine Learning"**.

The code implements a **DeepSet neural network** for predicting the critical temperature (Tc) of superconducting materials based solely on their chemical composition. By explicitly enforcing permutation invariance, the DeepSet architecture avoids artifacts associated with arbitrary element ordering and provides a physically meaningful framework for learning composition–property relationships in superconducting materials.

File: data/superconductors_kaggle_ready_v2.csv (part 51 of 87)
comment,curiet,debyet,element,gapene,kaizero_value,moment_value,name,neelt,nhc2zero_value,oz,pcohere_value,phc2zero_value,ppenet_value,rh300,shape,t1_value,t2_value,t3_value,tcn_value,tcsus_value,tcwidth_value,critical_temp_K,upper_critical_field_0K_T,gamma_sommerfeld_mJmolK2,resistivity_normal_uOhmcm,resistivity_roomtemp_uOhmcm,penetration_depth_nm,coherence_length_nm,dhc2dt_TK,dtcdp_KGPa,density_gcm3,lower_critical_field_0K_T,thermopower_300K_uVK,energy_gap_meV,data_quality_flag
"Single phase HgSr2(Ho,Ce)Cu2O6(structure 1212,in which Hg-O bond is along<110>)",,,Hg1Sr2Ho0.333Ce0.667Cu2O6=z,,,,"HgSr2(Ho,Ce)Cu206",,,,,,,,shape_01,,,72.0,,,,72.0,,,,,,,,,,,,,
,,,Y0.75Pr0.25Ni2B2C1,,,,"(Y,Pr)Ni2B2C",,,,,,,,shape_01,,7.7,,,,,7.7,,,,,,,,,,,,,
,,,Bi1.8Pb0.2Sr2Ca1Cu2O8+Z,,,,"(Bi,Pb)2Sr2CaCu2O8",,,,,,,,,86.8,,97.0,,,,91.9,,,,,,,,,,,2.0,,
,2.35,,Gd1Ba2Cu3O6.3,,,7.82,GdBa2Cu3O7,,,6.3,,,,,,,,,,,,,,,,,,,,,,,,,
,,,Ru0.92Ce0.58Sr1.7Eu1.8Cu2O10,,,,"(Ru,Ce)(Sr,Eu)2(Eu,Ce)2Cu2O10",,,,,,,,,12.0,,40.0,,,,26.0,,,,,,,,,,,,,
,,,C0.53Sr1.99Ca0.56Y0.45Cu2.39O6.94,,,,"(C,Cu)(Sr,Ca)2(Y,Ca,Sr)Cu2O7",,,6.94,,,,,,,,54.2,,,,54.2,,,,,,,,,,,,,
,,,Tl1Sr2Ca2Cu3Oz,,,,TlSr2Ca2Cu3Oz,,,,,,,,,,107.0,,,,,107.0,,,,,,,,,,,,,
"values of [Tc], [DebyeT], [Gapene] are obtained by curve fitting of thermal conductivity k(T).",,396.5,Y1Ba2Cu2.985Mn0.015Oz,3.7,,,"YBa2(Cu,Mn)3Oz",,,,,,,,,,90.3,,,,,90.3,,,,,,,,,,,,,
,,,Hg1Ba2Ca1Cu2O6+D,,,,HgBa2CaCu2O6+D,,,,,,,,shape_05,120.0,,,,,,120.0,,,,,,,,,,,,,
Cu-valence=2.26,,,Y2Ba4Cu7O15,,,,YBa4Cu7O15,,,,,,,,shape_01,,,,,80.0,,80.0,,,,,,,,,,,,,
,,,Ca8.32Ce1.68Pt3Fe10As18,,,,(Ca1-xCex)(Pt3As8)(FeAs)10,,,,,,,,shape_01,,,,,30.4,,30.4,,,,,,,,,,,,,
,,,Pd0.19Ti0.81,,,,"(Ti,Pd)",,,,,,,,,,3.08,,,,,3.08,,,,,,,,,,,,,
,,,Ho0.95La0.05Ni2B2C1,,,,"(Ho,La)Ni2B2C",,,,,,,,shape_01,,6.62,,,,,6.62,,,,,,,,,,,,,
"Thin film. substrate=sapphire(1,1,-2,0)",,,Mo0.57Re0.43,,,,"(Mo,Re)",,,,,,,,shape_03,,10.0,,,,,10.0,,,,,,,,,,,,,
,,,Y1Ba2Cu3O6.6,,,,YBa2Cu3O7,,,6.6,,,,,shape_03,,58.4,,,,,58.4,,,,,,,,4.54,,,,,
"delta-Tc =0.65 K, for 75% substitution of C<13>.",,,C60Rb3,,,,Rb3C60,,,,,,,,,,29.8,,,,,29.8,,,,,400.0,,,,,,,,
,,,Y0.9Pr0.1Sr2Cu2.7Mo0.3O7-d,,,,"(Y,Pr)Sr2(Cu,Mo)3O7",,,,,,,,shape_01,,33.1,,,,,33.1,,,,,,,,,,,,,
,,,Cu1.8Mo6S8,,,,Cu1.8Mo6S8,,,,,,,,,,10.5,,,,,10.5,15.3,,,,,,1.9,,,,,,
,,,Dy1Ba2Cu2.96Ni0.04O6.73,,,,"DyBa2(Cu,Ni)3O7",,,6.73,,,,,shape_01,,82.0,,,86.0,,82.0,,,,,,,,,,,,,
,,,Fe1S1,,,,Fe1S1,,,,,,,,,,,,1.9,,,,,,,,,,,,,,,,
"major phase=Mg(B,C)2 73.4 wt %. impurity phases = MgB2C2, Mg, MgO. compositions determined by NED.",,,Mg1B1.8C0.2,,,,"Mg(B,C)2",,,,,,,,,,22.0,,,,,22.0,,,,,,,,,,,,,
Tc calculated from Tc(Pb)=7.195 K (not given by the Authors),,,Pb0.9769Sn0.0231,,,,Pb1-xSnx,,,,,,,,,,7.213,,,,,7.213,,,,,,,,,,,,,
"SWEEP RATE=10MOE/SEC,DEMAG.FACTOR(N=0.8,L=0.179,M=0.022)",,,Y1Ba2Cu4O8,,,,YBa2Cu4O8,,,,,,,,shape_03,,74.0,,,,,74.0,,,,,,,,,,,,,
sp-heat was measured. gamma not shown explicitly.,,,La1.45Nd0.4Sr0.15Cu1O4,,,,"(La,Nd,Sr)2CuO4",,,,,,,,,,13.6,,,,,13.6,,,,,,,,,,,24.2,,
,,,Ce1Pb1,,,,Ce1Pb1,,,,,,,,,,,,1.9,,,,,,,,,,,,,,,,
,,,Y1Ba2Cu3O6.28,,,,YBa2Cu3Oz,,,6.28,,,,,shape_01,,,,,,,,,,,,,,,,,,,,
as-synthesized,,,Hg0.8Bi0.2Ba2Ca2Cu3O8.2,,,,"(Hg,Bi)Ba2Ca2Cu3O8",,,8.2,,,,,,,,,,130.0,,130.0,,,,,,,,,,,,,
Tc = 1.04 mK. average grain size=2 micron-m. packing fraction = 0.67.,,,Pt1,,,,Pt,,,,,,,,,,0.00104,,,,,0.00104,,,,,,,,,,,,,Info: Very Low Tc (<0.1K)
,,,Pr0.25La0.75Ir2Zn20,,,3.2,Pr1-xLaxIr2Zn20,,,,,,,,shape_01,,0.28,,,,,0.28,,,22.9,,,,,,,,,,
"refined structure parameter by NED. Na, D2O content are precisely determined.",,,Na0.31Co1D2.5O3.25,,,,Na0.31CoO2:1.25D2O,,,,,,,,,,4.5,,,,,4.5,,,,,,,,,,,,,
structural phase transition at 90 K(to OLT phase) and 65 K(to TLT phase). RH(100K)=0.0055 cm3/C.,,,La1.84Y0.04Sr0.12Cu1O4,,,,"(La,Y,Sr)2CuO4",,,,,,,,shape_03,,17.0,,,,,17.0,,,,,,,,,,,,,
Tmin(R shows minimum) = 117.5 K.,,,Sm1Fe0.9Co0.1As1O1,,,,"SmO(Fe,Co)As",,,,,,,,shape_01,,17.3,,,,,17.3,,,,,,,,,,,-51.5,,
energy gap and penetration depth were estimated from infrared conductivity.,,,C60Rb3,2.98,,,Rb3C60,,,,,,,,shape_01,,29.0,,,,,29.0,,,,,800.0,,,,,,,,
,,,Th1Ir0.8Ru1.2,,,,"Th(Ir,Ru)2",,,,,,,,,,2.53,,,,,2.53,,,,,,,,,,,,,
High-Tc phase. R not to zero at 2K. M = NH3 intercalated. M0.63Na0.63Fe0.85Se0.55Te0.44 by EDX.,,,M1Na0.3Fe1Se0.5Te0.5,,,,(NH3)yNaxFeSe0.5Te0.5,,,,,,,,shape_01,,27.0,31.0,,,,27.0,20.0,,,,180.0,4.1000000000000005,0.94,,,,,,
metastable phase,,,Bi1.6Pb0.4Sr6Cu3C2O16,,,,"(Bi,Pb)2Sr6Cu3(CO3)2O10",,,,,,,,shape_02,,,55.0,,54.0,,54.0,,,,4300.0,,,,,,,,,
,,,Y1Ba2Cu2.88Co0.12O7-z,,,,"YBa2(Cu,Co)3O7",,,,,,20000.0,,,,80.0,,,,,80.0,,,,,200.0,,,,,,,,
,,,Nb0.85V0.15,,,,V1-xNbx,,,,,,,,,,6.0,,,,,6.0,,,,,,,,,,,,,
,,,Fe0.5Ni0.5U6,,,,Fe0.5Ni0.5U6,,,,,,,,,,2.1,,,,,2.1,,,,,,,,,,,,,
dTc/dp in K/GPa. ,,,Lu4.5Sc0.5Ir4Si10,,,,"(Lu,Sc)5Ir4Si10",,,,,,,,,,6.09,,,,,6.09,,,,,,,,0.123,,,,,
carrier from Hall coefficient,,,Sr0.95Ba0.05Ti1O3,,,,"(Sr,Ba)TiO3",,,,,,,,shape_01,,0.55,,,,,0.55,,,,,,,,,,0.00039,,,
,,,Ba1Fe1.77Ni0.23As2,,,,"Ba(Fe,Ni)2As2",,,,,,,,shape_03,,3.53,5.43,,,,3.53,,,,,,,,,,,,,
Tm>45 K,,,Gd1Rh3B2,,,,GdRh3B2,45.0,,,,,,,,,,,1.2,,,,,,,,,,,,,,,,
,,,Ho0.25Y0.75Ni2B2C1,,,,"(Ho,Y)Ni2B2C",,,,,,,,shape_01,,13.8,,,,,13.8,,,,,,,,,,,,,
"R-exponent n=1.82, pnivctogen hight =1.305 A, bond-angle = 114.2 degree",,,La1Fe1As0.8P0.2F0.14O0.86,,,,LaFeAs1-xPxO0.86F0.14,,,,,,,,shape_01,11.1,,,,,,11.1,,,,,,,,,,,,,
"bulk moduluc = 78.2 GPa. c/a = 1.638 . initial compressibility  = 4.35 E-3/GPafor a-axis,   3.43 E-3 /GPa for c-axis. Specific heat measurements.",,,Ce1Co1In5,,,,CeCoIn5,,,,,,,,shape_03,,2.3,,,,,2.3,,,,,,,,,,,,,
,,,Nb1Ir2.55Pt0.45,,,,Nb1Ir2.55Pt0.45,,,,,,,,,,,,1.6,,,,,,,,,,,,,,,,
,,,Y0.9Tb0.1Ba2Cu3O7,,,,"(Y,Tb)Ba2Cu3O7",,,,,,,,shape_03,,,91.0,,,1.2,91.0,,,,,,,,,,,,,
,,,Y1Ba2Cu2.94Ni0.06O6.94,,,,"YBa2(Cu,Ni)3O7",,,6.94,,,,,,,83.5,,,,,83.5,,,,,,,,,,,,,
starting=Ba0.4K0.63BiO3.16,,,Ba0.445K0.555Bi1O3,,,,"(Ba,K)BiO3",,,,,,,,shape_01,,,,,14.0,,14.0,,,,,,,,,,,,,
,,,Pr1Ba2Cu3OZ,,,,PrBa2Cu3Oz,,,,,,,,shape_03,,,,,,,,,,,,,,,,,,,,
compositions by EDX. thermopower S/T = -0.11 uV/K2 for T=0 K extrapolated from normal values.,,,K0.7Fe1.55Se1.01S0.99,,,,"KxFey(Se,S)2",,,,,,,,shape_03,,21.4,,,,,21.4,,2.8,,,,,,,,,-46.9,,
,,,Hg1.4Tl0.6Ba2Ca3Cu4Oz,,,,"(Hg,Tl)2Ba2Ca3Cu4Oz",,,,,,,,,,,,,116.0,,116.0,,,,,,,,,,,,,
,,,Al2Ce1,,,,Al2Ce1,,,,,,,,,,,,0.34,,,,,,,,,,,,,,,,
"Tc measured inductively, defined as mid point in transition.",,,La0.6Th0.4Ir3,,,,La1-xThxIr3,,,,,,,,shape_01,,3.63,,,,,3.63,,,,,,,,,,,,,
,,,Gd1Sr1.8Ba0.2Cu4O8,,,,"Gd(Sr,Ba)2Cu4O8",,,,,,,,shape_01,,73.1,,,,,73.1,,,,,,,,,,,,,
,,,La1.85Sr0.15Cu1O4,,,,"(La,Sr)2CuO4",,,,,,,,shape_01,,37.0,,,,,37.0,,,,,,,,,,,,,
anisotropy factor=12.9. Tc derivation is described in ref.18. ,,,La1.8Sr0.2Cu1O4,,,,"(La,Sr)2CuO4",,,,,,0.197,,shape_01,,35.2,,,,,35.2,,,,,,,,,,,,,
"reduction. ANN(500C,48h, in vac).",,,Pr2Ba4Cu7O14.44,,,,Pr2Ba4Cu7O15-z,,,14.44,,,,,shape_01,15.0,,26.5,,,,20.75,21.0,,,,,,,,,,,,
,,,Nd0.95Pr0.05Ba2Cu3O7-z,,,,"(Nd,Pr)Ba2Cu3O7",,,,,,,,shape_01,,84.4,,,,4.0,84.4,,,,,,,,,,,,,
,,,La1.847Sr0.153Cu1O4,,,,"(La,Sr)2CuO4",,,,,,,,,,,,,37.6,,37.6,,,,,,,,,,,,,
,,,Nb3Al0.67Zn0.33,,,,"Nb3(Al,Zn)",,,,,,,,,,17.3,,,,,17.3,,,,,,,,,,,,,
T<SDW> = 147 K.,,,La1Fe1As1O1,,,,LaOFeAs,,,,,,,,shape_01,,,,,,,,,,,,,,,,,,-28.7,,
,,,Nd0.8Ca0.2Ba0.6La0.4Cu3O6.72,,,,"Nd(Ba, Ca)(Ba,La)2Cu3Oz",,,6.72,,,,,shape_01,68.0,72.0,76.0,,71.0,,72.0,,,,,,,,,,,,,
,,,Zr1Ni1.5V0.5,,,,Zr1Ni1.5V0.5,,,,,,,,,,0.43,,,,,0.43,,,,,,,,,,,,,
,,,Bi2Sr1.4La0.6Cu1O6.42,,,,"Bi2(Sr,La)2CuO6",,,6.42,,,,,,,5.0,,,,,5.0,,,,,,,,,,,1.2,,
,,,Bi2Sr2Ca1Cu1.4Li0.6Oz,,,,"Bi2Sr2Ca(Cu,Li)2Oz",,,,,,,,,89.6,,,,,7.3,89.6,,,,,,,,,,,,,
"KAI=EMU/G,GAMMA<6.8",,254.0,Tl2Ba2Ca1Cu2O8+Z,,,,Tl2Ba2CaCu2O8,,,,,,,,shape_01,,106.0,,,,8.8,106.0,,,,,,,,,,,,,
,,,Na2Ba2Cu2.15Ti1.85O10.83,,,,,,,10.83,,,,,,,,,4.2,,,,,,,23000.0,,,,,,,,,
Hall coeff. RH(150K) = -4.10 E-9 m3/C.,,,Sm1Fe1As1F0.15O0.85,,,,"Sm(O,F)FeAs",,,,,,,,,,51.1,,,,,51.1,,,286.0,,,,11.3,,,,,,
,,,La1.87Ba0.13Cu1O4+Z,,,,"(La,Ba)2CuO4",,,,,,,,shape_05,41.0,,,,,,41.0,,,,,,,,,,,,,
P = 4.95 GPa,,,Ca0.73La0.27Fe1As2,,,,"(Ca,La)FeAs2",,,,,,,,shape_03,21.0,,29.1,0.0,,,25.05,,,,,,,,,,,,,
dTc/dP in K/Gpa,,,Ge1Nb3,,,,Nb3Ge,,,,,,,,shape_01,,6.28,,,,,6.28,,,,,,,,-0.114,,,,,
,,,La2.5Y0.5Ca1Ba3Cu7Fe7O16.574,,,,"(La,Y)3CaBa3(Cu,Fe)7Oz",,,16.574,,,,,,79.0,80.0,81.0,,80.0,,80.0,,,,,,,,,,,,,
,,,Sr2Cu1C0.85B0.15O5,,,,"Sr2CuO2(CO3,BO3)",,,,,,,,,,,,,32.0,,32.0,,,,,,,,,,,,,
,,,C1W1,,,,,,,,,,,,,,1.0,,,,,1.0,,,,,,,,,,,,,
"two step transition lower=70-80 K, Ga1223 phase included",,,Ga1Sr2Ca3Cu4O11.,,,,GaSr2Ca3Cu4O11,,,,,,,,,,,,,107.0,,107.0,,,,,,,,,,,,,
"M-intercalated material. M = (NH2)0.2(NH3)0.8. two gaps, w = 0.55 where gap<av> = d1(1-w) + d2*w, d1(in DB) = 2.3 meV(s-wave), d2 =0.16 meV(d)",,,Li0.6M1Fe0.995V0.02Se1,,,,"Li0.6MFe1-xVxSe, x=0.02",,,,,,0.2,,,,40.0,,,,,40.0,,,,,,,,,,,,2.3,
,,,Re0.83Ti0.17,,,,Re0.83Ti0.17,,,,,,,,,,9.0,,,,,9.0,,,,,,,,,,,,,
Co-content from EPMA.,,,Ba1Fe1.782Co0.218As2,,,,"Ba(Fe,Co)2As2",,,,,,,,shape_03,,,,,14.1,,14.1,,,,,,,,,,,,,
,,,Y0.9Ca0.1Ba2Cu3O6.66,,,,"(Y,Ca)Ba2Cu3O7",,,6.66,,,,,shape_01,77.3,80.0,,,,5.6,80.0,,,,,,,,,,,,,
,10.8,,Tm1Ni2B2C1,,,,TmNi2B2C,,,,,,,,shape_01,,10.9,,,,,10.9,,,,,,,,,,,,,
carrier = 5.9 E+20 /cm3,,,Sn0.97As0.02Te0.98,,,,"Sn(As,Te)",,,,,,,,,,0.0318,,,,,0.0318,,,,,,,,,,,,,Info: Very Low Tc (<0.1K)
needle-like (b-axis) crystals. Energy gap measured by Andreev reflection method. isotropic gap.,,,Bi3Ni1,3.51,,,NiBi3,,,,,,,,shape_03,,4.07,,,,,4.07,,,,,,,,,,,,,
Effect on superconducting transition temperature of non-magnetic rare earth atoms was studied to substitute A-atom into APX-based superconductors.,,,Hf0.8Y0.2P1.55S0.45,,,,Hf0.8Y0.2P1.55S0.45,,,,,,,,shape_02,,,,,,,5.01,,,,,,,,,,,,,
,,,Fe1.03Te0.7Se0.3,,,,"Fe(Te,Se)",,31.0,,,51.0,,,shape_03,,12.4,,,,,12.4,,,,,,,,,,,,,
"De-oxygenation(700C,50H in vac 1.0E-2 Torr).2223+2212. Tc=52K by TP",,,Bi1.6Pb0.4Sr2Cu3Ca2O10.04,,,,"(Bi,Pb)2Sr2Ca2Cu3O10",,,10.04,,,,,shape_02,45.0,,,,,,45.0,,,,,,,,,,,,,
"Co-content determined by EDX  Tc = 12.6 K at H=13T. T-dependence of Nernst coefficient shows much difference between SC-Ca(Fe,Co)2As2 and non-SC-CaFe2As2.",,,Ca1Fe1.92Co0.08As2,,,,"Ca(Fe,Co)2As2",,,,,,,-4.8e-10,shape_03,,20.4,,,,,20.4,,,,,,,,,,,-1.5,,
"Ce-content by DXPA. pseudogap temp. = 47.9 K , obtained from measurement of MR.",,,Sm1.86Ce0.14Cu1O4,,,,"(Sm,Ce)CuO4",,,,,,,,shape_03,,22.7,,,,,22.7,,,,,,,,,,,,,
,,,Pd1Te1.02,,,,,,,,,,,,,,2.56,,,,,2.56,,,,,,,,,,,,,
,,,Mg0.95Zn0.05B2,,,,"(Mg,Zn)B2",,,,,,,,,,38.3,,,,,38.3,,,,,,,,,,,,,
"grain size = 1.7 micron by SEM. O(53.94),Mg(0.80),Ca(1.44),Cu(23.12),Y(5.40),Ba(15.30)",,,Y0.8Ca0.2Ba2Cu2.94Mg0.06Oz,,,,"(Y,Ca)Ba2(Cu,Mg)3Oz",,,,,,,,shape_01,,72.3,,,,,72.3,,,,,,,,,,,,,
"Tc measured inductively, defined as mid point in transition.",,,Ce0.7Th0.3Ru2,,,,Ce1-xThxRu2,,,,,,,,shape_01,,4.89,,,,,4.89,,,,,,,,,,,,,
,,,As2V1,,,,As2V1,,,,,,,,,,,,0.33,,,,,,,,,,,,,,,,
,,,Y1Ba2Cu4O8,,,,YBa2Cu4O8,,,,,,,,shape_01,75.0,,,,,,75.0,,,,,,,,,,,,,
TP in ab-plane HIR for H//c-axis,,,Pb2Sr2Y1Cu3O8,,,,Pb2Sr2YCu3O8,,,,,,,,shape_03,,,,,31.0,,31.0,,,,,,,,,,,,,
,,,Be13U1,,,,UBe13,,,,,,,,,,,0.96,,0.88,,0.88,,,,,,,,,,,,,
Nd4Ba2Cu2O10  (10 mol%) + Pt (0.5 wtl%) + CeO2 (1.0 wt%) inclusions,,,Nd1Ba2Cu3O7-Z,,,,NdBa2Cu3O7-z,,,,,,,,,,,94.5,,,,94.5,,,,,,,,,,,,,
,,,Mo6Se5Cl3,,,,Mo6Se5Cl3,,,,,,,,,,5.7,,,,,5.7,,,,,,,,,,,,,
,,,La1.73Sr0.27Cu1O3.99,,,,"(La,Sr)2CuO4",,,3.99,,,,,shape_01,,,,,,,,,,,,,,,,,,,,
co-doped Y123 materials,,,Y1Ba1.7La0.3Cu2.7Al0.3Oz,,,,"Y(Ba,La)2(Cu,Al)3Oz",,,,,,,,shape_01,,79.0,,,,,79.0,,,,,,,,,,,,,
"STR/electronic phase transition: T<STR> = 150 (heating), 107 (cooling) K.",,,Ir0.9Rh0.1Te2,,,,Ir1-xRhxTe2,,,,,,,,shape_01,,,,,2.61,,2.61,,,,,,,,,,,,,
"RH FROM (REFNO=PR0397324),RHN=AT 100K",20.0,,Y1Ba2Cu2.7Co0.3O6.88,,,3.37,"YBa2(Cu,Co)3O7",,,6.88,,,,1.08e-08,shape_01,,22.0,,,,,22.0,,,,20.0,,,,,,,,,
sample: mosaic of single crystals. Rb2Fe4Se5 = Rb0.796Fe1.596Se2,,,Rb2Fe4Se5,7.2,,,Rb2Fe4Se5,,,,,,,,shape_03,,,,,32.0,,32.0,,,,,,,,,,,,,
,,,Nb0.92Hf0.08N0.93,,,,"(Nb,Hf)Nx",,,,,,,,,,13.7,,,,,13.7,,,,,,,,,,,,,
( 111)-oriented films. B-concentration estimated to be n=6 E+21 /cm3 by tunneling(STM/STS). energy gap at 0.47 K.,,,C1,3.7,,,B-doped C,,,,,,,,shape_04,,5.4,,,,,5.4,,,,,,,,,,,,0.87,
,,,Hf1Rh1,,,,Hf1Rh1,,,,,,,,,,1.73,,,,,1.73,,,,,,,,,,,,,
,,,La1.4Ba1.5Ca0.1Cu3O6.982,,,,"(La,Ba,Ca)3Cu3O6",,,6.982,,,,,shape_01,,,,,51.0,,51.0,,,,,,,,,,,,,
"p-induced s/c. P,crit>=110 kbar. Tc at P=170 kbar. dTc/dP at P=110 kbar.",,,Y1,,,,Y,,,,,,,,,,2.7,,0.0,,,2.7,,,,,,,,0.26,,,,,
Tmin(R shows minimum) = 17.4 K.,,,Sm1Fe0.8Co0.2As1O1,,,,"SmO(Fe,Co)As",,,,,,,,shape_01,,3.79,,,,,3.79,,,,,,,,,,,-43.8,,
Oxygen content by iodometry. hole conc p<sh>=0.198,,,La0.85Ca0.05Pr0.1Ba1.5Sr0.5Cu3O6.865,,,,"(La,Ca,Pr)(Ba,Sr)2Cu3O7",,,6.865,,,,,shape_01,,50.0,,,,,50.0,,,,,,,,,,,,,
impurity phase = MgB4,,,B2Mg0.8,,,,MgxB2,,,,,,,,,,38.0,,,,,38.0,,,,,,,,,,,,,
gap parameter derived from BCS-relation.,,135.0,Sn1Mo6S8,3.53,,,SnMo6S8,,,,,,,,,,11.7,,,,,11.7,,107.0,,,,,,,,,,,
"Original data in Mat.Res.Bull., 10(1975)1111",,,La3Se4,,,,La3Se4,,,,,,,,,,7.6,,,,,7.6,,,,,,,,3.0,,,,,
(dC/gamma*Tc) = 1.73. thermodynamic Hc = 62 mT. GL-parameter = 10. e-ph coupling = 0.70. Energy gap from SP-heat fitting.,,210.0,Y1Pd2Sn1,4.1,,,YPd2Sn,,,,,,,,shape_01,,4.7,,,,,4.7,0.9,9.2,,,196.0,19.0,0.273,,,0.01,,0.83,
Tc by SUS.,,,La1.85Sr0.15Cu0.984Zn0.016O4,,,,"(La,Sr)2(Cu,Zn)O4",,,,,,,,,,,,,19.0,,19.0,,,,,,,,,,,,,
,,,Bi1.95Sr1.75La0.3Cu1O6+z,,,,"Bi2(Sr,La)2CuO6",,,,,,,,,,31.1,,,,,31.1,,,,,,,,,,,,,
,,,Er1Ba2Cu3O7-Z,,,,ErBa2Cu3O7,0.55,,,,,,,,,88.0,89.5,,,,88.0,,,,,,,,,,,,,
Tc(P) measured. P: hydrostatic. R(T) shows max at T=50 K.,,,Ce1Co1In4.92Sn0.08,,,,"CeCo(In,Sn)5",,,,,,,,shape_03,,1.22,,,,,1.22,,,,,,,,,,,,,
Tc measured upto 40 Gpa. dTc/dP shows sample dependency.  Bulk modulus = 150 Gpa.,,,B2Mg1,,,,MgB2,,,,,,,,,,39.5,,,,,39.5,,,,,,,,-0.35,,,,,
,,,Y0.85Ca0.15Ba2Cu2.55Co0.45O7.08,,,,"(Y,Ca)Ba2(Cu,Co)3O7",,,7.08,,,,,shape_02,,30.0,,,,,30.0,,,,,,,,,,,,,
,,,Yb6Ba1Cu1Oz,,,,,,,,,,,,,48.6,78.6,89.0,,,,78.6,,,370.0,,,,,,,,,,
,,,Sm0.9Pr0.1Ba2Cu3O6.55,,,,"(Sm,Pr)Ba2Cu3Oz",,,6.55,,,,,shape_01,12.2,,,,,,12.2,,,,,,,,,,,,,
,,,Nb3Al0.9Ge0.1,,,,"Nb3(Al,Ge)",,,,,,,,,,19.5,,,,,19.5,,,,,,,,,,,,,
as-prepared. Ferromag below curie temp.,122.0,,Eu1.5Ce0.5Ru1Sr2Cu2O10,,,,"(Eu,Ce)2RuSr2Cu2O10",,,,,,,,,,,32.0,,,,32.0,,,,,,,,,,,,,
,,,La1.8Sr0.2Cu0.98Zn0.02O4,,,,"(La,Sr)2(Cu,Zn)O4",,,,,,,,,,17.7,,,,,17.7,,,,,,,,,,,,,
,,,Pb0.43Sn0.43In0.16Te1,,,,"(Pb,Sn,In)Te",,,,,,,,shape_01,4.17,,,,,,4.17,,,,,,,,,,,,,
R=0 at T=1.01K,,,Ce1Rh0.6Ir0.4In5,,,,"Ce(Rh,Ir)In5",3.5,,,,,,,shape_03,,0.62,,,,,0.62,,,,,,,,,,,,,
,,,Y0.95Ca0.05Ba2Cu2.95Zn0.05O6.89,,,,"(Y,Ca)Ba2(Cu,Zn)3O7",,,6.89,,,,,,62.0,,,,65.0,,65.0,,,,,,,,,,,,,
,,,Y1Ba1.6La0.4Cu3O7.06,,,,"(Y,Ca)(Ba,La)2Cu3Oz",,,7.06,,,,,,,52.0,,,,,52.0,,,,,,,,,,,,,
,,,Li0.1Rb1Ca2Nb3O10,,,,Li-RbCaNb3O10,,,,,,,,shape_01,,,,,5.0,,5.0,,,,,,,,,,,,,
,,,Pd0.05Ti0.95,,,,"(Zr,Pd)",,,,,,,,,,4.64,,,,,4.64,,,,,,,,,,,,,
,,,La1.85Ce0.15Cu0.8Ag0.2O4-Z,,,,"(La,Ce)2CuO4",,,,,,,,,12.9,16.5,22.7,,,,16.5,,,,,,,,,,,,,
,,,Y1Ni1.24Pd0.76B2C1,,,,"Y(Ni,Pd)2B2C",,,,,,,,shape_01,,10.4,,,,,10.4,,,,,,,,,,,,,
coexistence of s/c and weak FM. Tirr=78 K.,,,Eu1.5Ce0.5Sr2Ru1Cu2O10,,,,"(Eu,Ce)2Sr2RuCu2O10",,,,,,,,shape_01,,,,,34.0,,34.0,,,,,,,,,,,,,
,,,La1.79Nd0.1Ba0.11Cu1O4,,,,"(La,Nd,Ba)2CuO4",,,,,,,,,,,,,13.0,,13.0,,,,,,,,,,,,,
tunneling at (100) cleaved surface,,,Se1Y1,3.9,,,YSe,,,,,,,,,,4.0,,,,,4.0,,,,,,,,,,,,0.67,
"major phase= Tl1212, minor phase = Tl1201. volume ratio(Tl1212/tl1201) = 69/31",,,Tl0.6Sr1.8Yb0.2Ca1Cu2.4O7-z,,,,"(Tl,Cu)(Sr,Yb)2CaCu2O7",,,,,,,,,77.6,,92.5,,,,85.05,,,,,,,,,,,,,
"M-intercalated materials. M = HMDA (hexamethylenediamine).  Post annealing(150C)-sample(phase III). Interlayer spacing, d= 16.17 A. contents(x,y) not given",,,Li1M1Fe2Se2,,,,Lix(HMDA)yFe2Se2,,,,,,,,,,,,,41.0,,41.0,,,,,,,,,,,,,
Zn-intercalated beta-ZrNBr. Volume fraction decreases with the time of air exposure (from 86 to 66 %),,,Zn0.035Zr1N1Br1,,,,beta-Zn0.035ZrNBr,,,,,,,,,,,,,14.0,,14.0,,,,,,,,,,,,,
,,,Hg0.9S0.1Ba2Cu1Oz,,,,"(Hg,S)Ba2CuOz",,,,,,,,shape_01,,,,,41.0,,41.0,,,,,,,,,,,,,
,,,Y0.76Ca0.24Ba2Cu2.76Co0.24O6.84,,,,"(Y,Ca)Ba2(Cu,Co)3O7",,,6.84,,,,,shape_02,,85.0,,,,,85.0,,,,,,,,,,,,,
Fe-content not given(estimated value). Fe-vacancy ordered temperture T<STR> =  512 K.,,,Tl0.4Rb0.4Fe1.7Se2,,,,"(Tl,Rb)xFeySe2",500.0,,,,,,,shape_03,30.9,,31.8,,,,31.35,,,,,,,,,,,,,
,,,La0.8Y0.2Fe0.995Mn0.005As1F0.11O0.89,,,,"(La,Y)Fe0.995Mn0.005AsO0.89F0.11",,,,,,,,shape_01,,29.1,,,,,29.1,,,,,,,,,,,,,
P-T phase diagram shown in text.,,,In1Sb1,,,,InSb-IV,,,,,,,,,,3.6,,,,,3.6,,,,,,,,,7.9,,,,
,,,Gd1.1Ba1.9Cu3O7-z,,,,"Gd(Ba,Gd)2Cu3O7",,,,,,,,shape_01,79.5,,81.7,,,2.2,80.6,,,5.62,,,,,,,,,,
,,,Nb2.85Zr0.15Sn1,,,,"(Nb,Zr)3Sn",,,,,,,,,,18.1,,,,,18.1,,,,,,,,,,,,,
,,,Ga1V4.5,,,,,,,,,,,,,,9.15,,,,,9.15,,,,,,,,,,,,,
needle-like Pb precipitates at boundaries of Pd49.2Yb27.4Pb23.4 grains.,,,Pd2Yb1Pb1,,,4.1,Pd2YbPb,,,,,,,,shape_01,2.85,,,,2.5,,2.5,,,,,,,,,,,,,
h(As) = 1.3453 A . Angle(As-Fe-As) = 112.131 deg.,,,Ba2Ti2Fe1.94Cr0.06As4O1,,,,"Ba2Ti2(Fe,Cr)2As4O",,,,,,,,shape_01,,,,,11.8,,11.8,,,1029.0,,,,,,,,,,
,,,Y1Ba1.9La0.1Cu3O6.975,,,,"Y(Ba,La)2Cu3Oz",,,6.975,,,,,,92.6,93.9,94.7,,,,93.9,,,,,,,,,,,,,
"4%-glucose(C6H12O6) doped sample. grain size = 387 nm, RRR = R300/R40 = 1.91. pinning force(max) = 1.43E+9 N/m3. Jc measured using Bean's model.",,,Mg1B1.968C0.032,,,,"Mg(B,C)2",,,,,,,,,,37.0,,,,,37.0,,,8.52,,,,,,,,,,
P = 0-24 kbar,,,Ru0.465V0.535,,,,Ru0.465V0.535,,,,,,,,,,5.8,,,,,5.8,,,,,,,,,,,,,
,,,Sb2Zr3,,,,Sb2Zr3,,,,,,,,,,1.74,,,,,1.74,,,,,,,,,,,,,
,,501.0,Cr0.45Fe0.45Al0.1,,,,Cr-Fe-Al,,,,,,,,,,,,1.5,,,,,5.78,,,,,,,,,,,
high pressure XRD,,,Ga1Sr2Y1Cu2O7,,,,GaSr2YCu2O7,,,,,,,,shape_01,,,,,,,,,,,,,,,,,,,,
,,,Nb3Rh0.3Au0.7,,,,,,,,,,,,,,9.5,,,,,9.5,,,,,,,,,,,,,
,,,Pd1.5Te2,,,,PdxTe2,,,,,,,,shape_01,,2.21,,,,,2.21,,,,,,,,,,,,,
"Impurity: Bi2OS2,Bi2O3,Bi (total < 8%). Thermopower S(T) shows semimetallic behaviour. Tc(SUS) = 3.3 K for P = 0.6 GPa.",,,Bi3S3O2,,,,Bi3O2S3,,,,,,,,shape_01,4.03,,5.75,,4.1,,4.1,,,,,,,,,,,-29.2,,
phase transition at about 160 K.,,,Tl0.26V6S8,,,,TlV6S8,,,,,,,,,,0.74,,,,,0.74,,,,,,,,,,,,,
,,,Ba1Pb0.75Bi0.25O3,,,,"Ba(Pb,Bi)O3",,,,,,,-1.3,,,11.7,,,,,11.7,,,,,,,,,,,,,
M-intercalated . M = Na0.33(H2O)0.67.  interlayer distance d = 898 pm.,,,M1Ta1S2,,,,(M)TaS2,,,,,,,,,,5.5,,,,,5.5,,,,,,,,,,,,,
,,,Tb1Ni2B2C1,,,,,15.0,,,,,,,shape_01,,,,,,,,,,,,,,,,,,,,
,,,Y2C2Br0.5I1.5,,,,"Y2C2(Br,I)2",,,,,,,,,,,,,11.6,,11.6,,,,,,,,-0.54,,,,,
,,,Y0.7Pr0.3Ba2Cu4O8,,,,"(Y,Pr)Ba2Cu4O8",,,,,,,,shape_02,65.0,,68.0,,,,66.5,,,,,,,,,,,,,
as-sintered. Cu-valence = 2.16,,,Hg1.4Tl0.6Ba2Y0.7Ca0.3Cu2O7.81,,,,"(Hg,Tl)2Ba2(Y,Ca)Cu2Oz",,,7.81,,,,,,,,,,74.5,,74.5,,,,,,,,,,,,,
,,,Bi2Sr2Ca0.46Pr0.54Cu2OZ,,,,"Bi2Sr2(Ca,Pr)Cu2O8",,,,,,,,,,,,,31.4,,31.4,,,,,,,,,,,,,
,,,Er1Ba2Cu3O7-z,,,,ErBa2Cu3O7,,,,,,,,shape_01,,91.8,,,,,91.8,,,,,,,,,,,,,
,,,Ba1Pb0.65Hg0.1Bi0.25O3,,,,"Ba(Pb,Hg,Bi)O3",,,,,,,,,,,10.0,,,,10.0,,,,,,,,,,,,,
"single grain, BCS coherence = 50A",,,C60Rb3,,,,Rb3C60,,,,,,,,,,29.5,,,29.5,,29.5,44.0,,,,,2.7,2.3,,,,,,
sp-heat measured between 0.9 and 12 K..,,196.0,Rh0.06Zr0.94,,,,Zr1-xRhx,,,,,,,,,,5.75,,,,,5.75,,6.8,,,,,,,,,,,
P=120-130 kbar,,,Si1,,,,Si1,,,,,,,,,,7.1,,,,,7.1,,,,,,,,,,,,,
,,,Nb3Rh0.1Pt0.9,,,,"Nb3(Rh,Pt)",,,,,,,,shape_01,,7.9,,,,,7.9,,,,,,,,,,,,,
pressure-induced s/c. s/c properties were measured at p=101 kbar for H//c. critical pressure = 75 kbar.,,,Ce1Cu2Ge2,,,,CeCu2Ge2,4.1,,,,,,,,,0.64,,0.0,,,0.64,2.0,,,,,9.0,11.0,,,,,,
,,,Tl2Ba2Cu1O6,,,,TlBa2CuO6,,,,,,,,,,,,,88.0,,88.0,,,,,,,,,,,-0.5,,
C<13> 60% substitution. ISOTOPE EFFECT=1.2-1.43,,,C60K3,,,,K3C60,,,,,,,,,,20.0,,,,,20.0,,,,,,,,,,,,,
,,,Mo0.18U0.82,,,,Mo0.18U0.82,,,,,,,,,,2.113,,,,,2.113,,,,,,,,,,,,,
Tc measured for MRh4B4 + 2[RhB] material. structure type not clear.,,,Nd1Rh4B4,,,,NdRh4B4,,,,,,,,,5.26,5.36,,,,,5.36,,,,,,,,,,,,,
"SP (beta) = 12.0 mJ/mol.K4.  (dC/Tc) = 160 mJ/mol.K2, (dC/gamma*Tc) = 2.7. Hc(0) = 100 mT from C(T).",,149.0,Ca3Ir3.64Co0.36Sn13,,,,Ca3(Ir0.91Co0.09)4Sn13,,,,,,,,shape_03,,75.0,,,,,75.0,,60.0,25.6,,,,,,,,,,
,,,La1.79Sr0.21Cu0.94Fe0.06O4,,,,"(La,Sr)2(Cu,Fe)O4",,,,,,,,shape_01,,,,,2.8,,2.8,,,,,,,,,,,,,
"RRR=500-1400. NMR for <1>H, <14>N, <19>F, <109>Ag were measured (B=1-16 T)",,,Ag7N1O11,,,,Ag6O8Ag(NO3),,,,,,,,shape_03,,1.04,,,,,1.04,,,0.2,,,,,,,,,,
,,,Eu0.5Sr0.5Ba1.6Pr0.1Cu3O7.07,,,,"(Eu,Sr)(Ba,Pr)2Cu3O7",,,7.07,,,,,shape_01,20.0,,40.0,,42.0,,42.0,,,,,,,,,,,,,
not single phase.,,,Na2Rb0.5Cs0.5C60,,,,"Na2(Rb,Cs)C60",,,,,,,,,,8.4,,,,,8.4,,,,,,,,,,,,,
"M = HPMDA . sample prepared by reaction (150 C, 10 days). M-content x not given.",,,M1Ti1N1Cl1,,,,MxTiNCl,,,,,,,,,,,,,7.0,,7.0,,,,,,,,,,,,,
n = 1.96 where R(T) = R0 + A*T^n for Tc < T < 100K. Hall coeffic. RH(50K) = -4.75E-3 cm3/C.,,,La1Fe1P1O1,,,,LaFePO,,,,,,,,shape_01,,5.42,,,6.23,,5.42,,,,,,,,,,,,,
as-sintered,,,Pb0.6Cu0.4Sr0.8La1.2Cu1O5.28,,,,"(Pb,Cu)(Sr,La)2CuOz",,,5.28,,,,,,,28.1,,,,,28.1,,,,,,,,,,,,,
,,,La3Rh2Sn13,,,,La3Rh4Sn13,,,,,,,,shape_01,,3.0,,,,,3.0,,,,,,,,,,,,,
,,,Y1Ba2Cu3.88Fe0.12O8,,0.000375,,"YBa2(Cu,Fe)4O8",,,,,,,,,,65.0,,,,,65.0,,,,,,,,,,,,,
"THPOW300=AT 240K,RHN=AT 50K",,,La1.6Sr0.4Cu1O4,,,,"(La,Sr)2CuO4",,,,,,,,shape_01,,,,,,,,,,,,,,,,,,1.1,,
,,,K0.77Zr1N1Cl1,,,,KxZrNCl,,,,,,,,,,13.5,,,,,13.5,,,,,,,,,,,,,
"R(77)=5.3E+4 Ohm, cm",,,La2Ba2Cu2.15Ti1.85O10.85,,,,,,,10.85,,,,,,,,,4.2,,,,,,,480000.0,,,,,,,,,
95%1212 phase,,,Hg0.5Pb0.5Sr2Ca0.7Y0.3Cu2Oz,,,,"(Hg, Pb) Sr2 (Ca, Y) Cu2 Oz",,,,,,,,shape_01,80.0,,100.0,,,,90.0,,,,,,,,,,,,,
,,,Cr3Rh1,,,,Cr3Rh,,,,,,,,,,0.07,,,,,0.07,,,,,,,0.909,,,,,,Info: Very Low Tc (<0.1K)
THC VARIES AS T**2 FOR T<0.3K,,,Y1Ba2Cu3O7-Z,,,,YBa2Cu3O7,,,,,,,,,87.0,91.6,,,,2.6,91.6,,,,,,,,,4.43,,,,
,,,Cd0.5Mg0.5,,,,Cd0.5Mg0.5,,,,,,,,,,,,0.015,,,,,,,,,,,,,,,,
weight fraction ,,,Cd0.18Pb0.32Sn0.5,,,,Cd0.18Pb0.32Sn0.5,,,,,,,,,,7.5,,,,,7.5,,,,,,,,,,,,,
,,,Y1Ba2Cu3O6.52,,,,YBa2Cu3Oz,,,6.52,,,,,,,,,,,,,,,,,,,,3.0,,,,,
concentration by EPMA. Mother compound SnTe has 1.2% Sn vacancy from RH. RRR = 1.09. Tc(SP) = 0 (not bulk SC),,,Sn0.95In0.038Te1,,,,Sn1-xInxTe,,,,,,,,shape_03,,,1.9,0.7,,,1.9,,0.796,1250.0,,,,,,,,,,
"magnetic properties using Curie-Weiss , Curie constant in emu.K/mol.Oe.",,,La1Ru2.925Fe0.075Si2,,,1.42,"La(Ru,Fe)3Si2",,,,,,,,shape_01,,3.12,,,,,3.12,,,,,,,,,,,,,
,,,Y0.6Pr0.4Ba2Cu3O6.66,,,,"(Y,Pr)Ba2Cu3Oz",,,6.66,,,,,shape_01,25.4,,,,,,25.4,,,,,,,,,,,,,
,,,Bi2Ca2.5Gd0.5Cu2O8.33,,,,"Bi2(Ca,R)2CaCu2O8",,,8.33,,,,3e-09,shape_01,,4.0,25.0,,,,4.0,,,,,,,,,,,,,
H doped from Sm(OH)3.,,,Sm1Fe1As1H0.3O0.6,,,,"Sm(O,H)FeAs",,,,,,,,,,,,,51.4,,51.4,,,,,,,,,,,,,
gamma in mj/mol.K2. Tc by specific heat,,,U0.99Th0.01Be13,,,,"(U,Th)Be13",,,,,,,,,,0.624,,,,,0.624,,1630.0,,,,,,,,,,,
c-axis aligned sample. anisotropy = 9.3. G-L//c-axis = 25.3,,,Sr0.9La0.1Cu1O2,,,,"(Sr,La)CuO2",,13.9,,48.6,,147.0,,,,,,,42.7,,42.7,,,,,,,,,,,,,
cohere(c) calculated using GL theory,,,Tl0.8Hg0.2Ba2Ca1.975Sm0.025Cu3O9-z,,,,"(Tl,Hg)Ba2(Ca,Sm)2Cu3O9",,,,,,,,,119.5,123.4,,,,,123.4,,,,1410.0,,,,,,,,,
,,,Y1Ba2Cu2.885Al0.105OX,,,,"YBa2(Cu,Al)3O7",,,,,,,,,,42.0,,,,,42.0,,,,3.5,,,,,,,,,
,,344.0,Cr0.045Fe0.855Al0.1,,,,Cr-Fe-Al,,,,,,,,,,,,1.5,,,,,4.65,,,,,,,,,,,
compositions by SEM. Fe-content = 1.03 - - 1.04. Hc2 defined as R=0.5Rn.,,,Fe1.03Te0.6Se0.4,,,4.27,Fe1.03Te1-xSex,16.0,,,,,,,shape_03,13.7,14.0,14.3,,,,14.0,,,,,,,,,,,,,
[penet] estimated from muon-SR data and Hc2=50T. [ppenet] = [penet]/1.31. two gap superconductor: the lower gap (2:gap/kTc) = 1.1.,,,La1Fe1As1F0.06O0.94,2.6,,,"La(O,F)FeAs",,,0.94,,,4540.0,,,,18.0,,,,,18.0,,,,,595.0,,,,,,,,
nearly hydrostatic P. Tc defined as 10% change.,,,U0.9622Th0.0378Be13,,,,"(U,Th)Be13",,,,,,,,shape_01,,0.557,,,,,0.557,,,,,,,,,,,,,
,,,Eu1Fe1.8As2P0.2,,,,"EuFe2(As,P)2",153.0,,,,,,,shape_01,,,,2.0,,,,,,,,,,,,,,,,
,,,Mo0.7Re0.3,,,,Mo0.7Re0.3,,,,,,,,,,15.0,,,,,15.0,,,,,,,,,,,,,
,,,Bi2Sr2Ca0.83Pr0.17Cu2O8+d,,,,"Bi2Sr2(Ca,Pr)Cu2O8",,,,,,2500.0,,shape_03,,,,,84.0,,84.0,,,,,,,,,,,,,
impurity phase=V5Ge3,,,Ge0.25V0.75,,,,V1-xGex,,,,,,,,,,6.5,,,,,6.5,,,,,,,,,,,,,
,,,Hg0.75W0.25Sr2Eu1.5Ce0.5Cu2Oz,,,,"(Hg,W)Sr2(Eu,Ce)2Cu2Oz",,,,,,,,shape_01,,,,,65.0,,65.0,,,,,,,,,,,,,
"85% Hg1245, 15% Hg1234",,,Hg1Ba2Ca4Cu5FOz,,,,"HgBa2Ca4Cu5(O,F)z",,,,,,,,,,,,,109.0,,109.0,,,,,,,,,,,,,
,,,La1.07Pr0.85Sr0.08Cu1O4,,,,"(La,Sr,Pr)2CuO4",,,,,,,,,,9.0,,,9.0,,9.0,,,,,,,,,,,,,
,,,La1Fe0.99975Mn0.00025As1F0.11O0.89,,,,"La(Fe,Mn)AsO0.89F0.11",,,,,,,,shape_01,,,,,25.0,,25.0,,,,,,,,,,,,,
,,,Al0.15Au0.85,,,,Al0.15Au0.85,,,,,,,,,,,,0.014,,,,,,,,,,,,,,,,
,,,Y1Ba2Cu2.775Zn0.225OX,,,,"YBa2(Cu,Zn)3O7",,,,,,,,,,,,,,,,,,,3.2,,,,,,,,,
,,,Pd1Te1.02,,,,Pd1Te1.02,,,,,,,,,,2.56,,,,,2.56,,,,,,,,,,,,,
,,,Y1.04Ba1.96Cu3O6.8,,,,YBa2Cu3O7,,,6.8,,,,,shape_01,90.0,90.6,,,,1.0,90.6,,,,,,,,,,,5.62,,
,,,Al3Os2,,,,Al3Os2,,,,,,,,,,,,1.1,,,,,,,,,,,,,,,,
,,,Y1Ba2Cu3.96Ni0.04O8,,,,"YBa2(Cu,Ni)4O8",,,8.0,,,,,shape_01,,,,,,,,,,,,,,,,,,,,
,,,Hg0.85Mo0.15Sr2Cu1O4,,,,"(Hg,Mo)Sr2CuO4",,,,,,,,shape_01,,,,,66.0,,66.0,,,,,,,,,,,,,
"annealing(970C,2H in O2),inprity phase=Sr Cu O2,Sr2 Cu O3,CdO",,,Pb0.5Cd0.5Sr2Y0.5Ca0.5Cu2O7,,,,"(Pb,Cd) Sr2 (Y,Ca) Cu2 O7",,,,,,,,,51.0,,76.0,,,,63.5,,,,,,,,,,,,,
Tc depends on R-site disorder,,,Nd1Fe1As1F0.175O0.825,,,,"Nd(O,F)FeAs",,,,,,,,,,,,,53.0,,53.0,,,,,,,,,,,,,
,,,Ge0.7Mo1,,,,Mo1Ge0.7,,,,,,,,,,1.2,,,,,1.2,,,,,,,,,,,,,
"Tc(z) is shown in TCFIG,T1 value is Tc(max)",,,Ca0.2La0.8Ba1.55La0.45Cu3O7.16,,,,"(Ca,La)(Ba,La)2Cu3O7",,,7.16,,,,,,68.0,,,,,,68.0,,,,,,,,,,,,,
,,,Nb0.86Rh1.04,,,,Nb0.86Rh1.04,,,,,,,,,,3.76,,,,,3.76,,,,,,,,,,,,,
,,,Bi2Sr2Ca1Cu2O8+X,,,,Bi2Sr2CaCu2O8,,,,,,,,,,68.0,,,,,68.0,,,,,,,,,,,,,
"P-induced SC.. Phase diagram from run-1,run-2, run-3 pressure experiments. SC observed by R(T).",,,Ba1Re1H9,,,,BaReH9,,,,,,,,,,,7.0,,,,7.0,,,,,,,,,,,,,
,,,Be22Mo0.3Re0.7,,,,Be22Mo0.3Re0.7,,,,,,,,,,8.6,,,,,8.6,,,,,,,,,,,,,
,,,Sm0.5Ho0.5Ba2Cu3O7-Z,3.2,,,"(Sm,Ho)Ba2Cu3O7",,,,,,,,,,,,,,,,,,,,,,,,,,,,
,,84.0,Mo6Se8,,,,Mo6Se8,,,,,,,,,,6.4,,,,,6.4,,73.0,,,,,,,,,,,
impurity phase=A2,,,V0.75Si0.125Al0.125,,,,V1-x-ySixAly,,,,,,,,,,10.4,,,,,10.4,,,,,,,,,,,,,
whiskers,,,P3Pd7,,,,,,,,,,,,,,1.0,,,,,1.0,,,,,,,,,,,,,
,,,Eu1Ba2Cu3H0.09Oz,,,,EuBa2Cu3HxOz,,,,,,,,,,,,,95.1,,95.1,,,,,,,,,,,,,
"SLIGHTLY OFF-STOICHIOMETRY,LESS CUO",,,Y1Ba2Cu3O9-Z,,,,YBa2Cu3O7,,,,,,,,shape_01,,92.0,,,,,92.0,,,,,,,,,,,4.44,,
,,,Au0.1Sb0.9,,,,AuxSb1-x,,,,,,,,shape_01,,,,,8.0,,8.0,,,,,,,,,,,,,
"Trigonal(H) to monoclinic(L) phase transition, T<STR> = 249 K. Hall const in DB shows ones at 2 K.",,204.0,Ir1Te2,,,,IrTe2,,,,,,,-4.1e-05,shape_01,,,,1.8,,,,,1.82,,,,,,,,,,,
Compositions: Ba7.77Eu0.23Al5.87Si40.13 By EDS,5.58,,Ba7.8Eu0.2Al5Si41,,,7.45,"(Ba,Eu)8Al5Si41",,,,,,,,shape_01,,,,,5.2,,5.2,,,,,,,,,,,,,
composition: MoGa5.3Au(1/6),,,Au1Ga40Mo8,,,,Mo8Ga40Au,,,,,,,,,,9.4,,,,,9.4,8.9,,,,,,,,,,,,
"Tc depends on in-plane chemical pressure (definition , See text),  = 1.0221",,,La1F0.5Bi1S1.2Se0.8O0.5,,,,LaO0.5F0.5Bi(S1-xSex)2,,,,,,,,shape_01,,3.69,,,,,3.69,,,,,,,,,,,,,
,,,C60Rb3,,,,Rb3C60,,,,,,,,,,28.4,,,,,28.4,57.4,,,,,24.0,3.86,,,,,,
,,,Y0.92Gd0.08Ru2,,,,"(Y,Gd)Os2",,,,,,,,,,2.2,,,,,2.2,,,,,,,,,,,,,
,,,Mo0.2Nb0.8,,,,Nb1-xMox,,,,,,,,,,4.57,,,,,4.57,,,,,,,,,,,,,
,,,Hg1Ba2Cu1O4.13,,,,HgBa2CuOz,,,4.13,,,,,shape_01,,,,,60.0,,60.0,,,,,,,,,,,,,
,,,La1.805Sr0.195Cu0.98Ru0.02O4,,,,"(La,Sr)2(Cu,Ru)O4",,,,,,,,,,14.1,,,,,14.1,,,,,,,,,,,,,
,,,Sr1Al1Si1,,,,SrAlSi,,,,,,,,,,5.1,,,,,5.1,,,,,,,,,,,,,
T<STR> = 109 K.,,,Ce1Os2Zn20,,0.0027,,CeOs2Zn20,,,,,,,,shape_01,,,,0.04,,,,,,,,,,,,,,,,
,,,La0.99Yb0.01,,,,La1-xYbx,,,,,,,,,,5.5,,,,,5.5,,,,,,,,,,,,,
not SC. RRR = 80 at low pressure.,42.0,,Np1Co1Ga5,,,0.34,NpCoGa5,47.0,,,,,,,shape_01,,,,0.4,,,,,64.0,,,,,,,,,,,
"RRR = 1900. Tc defined as R=0 and R=onset for SC1 and SC2 phases , respectively. Tetra-to-collapsed tetra transition at 16.4 GPa. (dTc/dP) = 2.1 K/GPa estimated for P//[001].",,,K1Fe2As2,,,,KFe2As2,,,,,,,,shape_03,3.6,,4.2,,,,3.9,,,,,,,,,,,,,
substrate temp. = 700 C,,,Nb1N1.25O0.25,,,,NbNxOy,,,0.25,,,,,shape_04,,11.9,,,,1.8,11.9,,,,,,,,,,,,,
T2 defined as max of (dM/dT).,,,B2.2Nb1,,,,NbB2,,,,,,,,,,3.6,,,4.79,,3.6,,,,,,,,,,,,,
,,,Er1Ba2Cu2.55Zn0.45O6.8,,,,"ErBa2(Cu,Zn)3Oz",,,6.8,,,,,shape_06,,,,,,,,,,,4250.0,,,,,,,,,
,,,Pd0.12Ti1Se2,,,,PdxTiSe2,,,,,,,,,,2.18,,,,,2.18,,,,,,,,,,,,,
,,,Hg1Tl1Ba2Ca1Cu2O8-z,,,,"(Hg,Tl)2Ba2(Y,Ca)Cu2O8",,,,,,,,,,,,,53.0,,53.0,,,,,,,,,,,,,
"Epitaxial film, d=1000-1700A. Substrate= CaF2(a=5.463A). F introduced by diffusin process. F-content not given. impurity phases: SmOF, SmO0.7F1.6",,,Sm1Fe1As1F0.5Ox,,,,"Sm(O,F)FeAs",,,,,,,,shape_05,56.4,,57.8,,,,57.1,,,,,,,,,,,,,
Tn = T of SP-peak. Schottky peak = peak-T of Schottky term = 0.521 K.,,190.2,Pr0.8Eu0.2Pt4Ge12,,,,Pr1-xEuxPt4Ge12,,,,,,,,shape_01,,,6.48,,5.77,,5.77,,78.39,,,,,,,,,,,
,,,Ho0.85Y0.15Ni2B2C1,,,,"(Ho,Y)Ni2B2C",4.3,,,,,,,shape_01,,9.3,,,,,9.3,,,,,,,,,,,,,
SEMICON,,,Bi2Ca1La1Cu1O6.5,,,,Bi2MLaCuO6.5,,,,,,,,,,,,4.2,,,,,,,,,,,,7.12,,,,
"Two step transitions in SUS. Tc shows higher value (minor phase Pb1223). The lower is 70K (major phase Pb1212: a=3.81, b=3.83, c=12.1). O-content is nominal value. impurity phase: Sr3Pb2.03Cu0.73O7.70",,,Pb0.5Sr2Ca1Cu2.5O6.8,,,,"(Pb,Cu)Sr2CaCu2Oz",,,6.8,,,,,,,,,,115.0,,115.0,,,,,,,,,,,,,
"impurity phase = (Hg,Sr)O",,,Hg2Ba0.6Sr1.4Y0.8Ca0.2Cu2O8-z,,,,"Hg2(Ba,Sr)2(Y,Ca)Cu2O8",,,,,,,,,,,,,60.0,,60.0,,,,,,,,,,,,,
T<STR> = Tn = 136.6 K. Tn defined by NED and peak of (dM/dT).,,,Ba0.9Na0.1Fe2As2,,,0.73,"(Ba,Na)Fe2As2",137.0,,,,,,,shape_01,,,,,,,,,,,,,,,,,,,,
,,,Nb77.5Sn5.6Al11.3Ge5.6,,,,,,,,,,,,,,15.2,,,,,15.2,,,,,,,,,,,,,
,,,Y1Ba2Cu2.94Ni0.06O7+Z,,,,"YBa2(Cu,Ni)3O7",,,,16.4,,,,,,83.5,,,,,83.5,123.0,,,,,,2.1,,,,,,
,,,Bi2Sr1.3La0.7Cu1O6+Z,,,,"Bi2(Sr,La)2CuO6",,,,,,,,shape_01,,10.0,,,,,10.0,,,,,,,,,,,,,
,,,Al0.18La0.82,,,,La1-xAlx,,,,,,,,,,4.65,,,,,4.65,,,,,,,,,,,,,
FM Curie-T from M measurements,139.0,,Ru1Sr2Eu1Cu2O8,,,,RuSr2EuCu2O8,,,,,,,,shape_01,17.0,,,,,,17.0,,,,,,,,,,,,,
,,,Ru1Sr2Sm1.5Ce0.5Cu2O10,,,,"RuSr2(Sm,Ce)2Cu2O10",,,,,,,,,,,,4.2,,,,,,,,,,,,,,,,
Einstein T of As-Pd atomic pairs = 220 K.  SC in BaPd2As2 comes from structural instability. CeMg2Si2 type sample not SC.,,,Ba1Pd2As2,,,,BaPd2As2,,,,,,,,shape_01,,,3.85,,,,3.85,,,,,,,,,,,,,
"unit cell volum=0.4053nm(-3), b/a=1.0078",,,Ho1Ba2Cu4O8-Z,,,,,,,,,,,,shape_01,,82.0,,,,,82.0,,,,,,,,,,,,,
"hydrostatic-P. Ferro-mag, (dTm/dP) = 2.0 K/GPa",17.7,,Eu1Fe1.715Co0.285As2,,,,"Eu(Fe,Co)2As2",,,,,,,,shape_03,,,,10.0,,,,,,,,,,,,,,,,
,,,Y1Ba2Cu2.97Zn0.03OX,,,,"YBa2(Cu,Zn)3O7",,,,,,,,,,79.0,,,,,79.0,,,0.6,1.05,,,,,,,,,
,,,Cr0.82Ir0.18,,,,Cr0.82Ir0.18,,,,,,,,,,0.75,,,,,0.75,,,,,,,,,,,,,
,,,Bi2S1,,,,Bi2S1,,,,,,,,,,,,1.9,,,,,,,,,,,,,,,,
,,,La1.85Sr0.15Cu0.992Zn0.008O4,,,,"(La,Sr)2(Cu,Zn)O4",,,,,,,,shape_01,,25.5,,,,,25.5,,,,,,,,,,,,,
,,,La1.1Ba1.5Ca0.4Cu3O7.06,,,,"(La,Ba,Ca)3Cu3O6",,,7.06,,,,,shape_01,,,,,79.0,,79.0,,,,,,,,,,,,,
IMPURITY=BACUO2,,,Y0.4Cd0.6Ba2Cu3O7,,,,"(Y,Cd)Ba2Cu3O7",,,,,,,,shape_02,,91.7,,,,,91.7,,,,,,,,,,,,,
Compositions: Ba7.4(vacancy)0.6Si46 by EDS,,,Ba8Si46,,,,Ba8Si46,,,,,,,,,,,,,7.5,,7.5,,,,,,,,,,,,,
,,,Hg1Ba2Ca2Cu3O8.3,,,,HgBa2Ca2Cu3O8.30,,,8.3,,,,,shape_01,,,,,133.0,,133.0,,,,20000.0,,,,,,,,,
"O(18)=96%,Tc shift=0.60K",,,Y1Ba2Cu2.93Fe0.03O7,,,,"YBa2(Cu,Fe)3O7",,,,,,,,shape_01,,90.1,,,90.1,,90.1,,,,,,,,,,,,,
,,,Bi2Sr2Ca1Cu2O8.212,,,,"Bi2(Sr,Ca)3Cu2O8",,,8.212,,,,,,,73.0,,,,,73.0,,,,,,,,,,,,,
,,,Bi2Sr2Ca1Cu1.91Fe0.09O8+d,,,,"Bi2Sr2Ca(Cu,Fe)2O8",,,,,,,,shape_03,,,,,69.5,,69.5,,,,,,,,,,,,,
gamma in E+3 erg/cm3.K2 estimated from dHc2dT and rho. Rho=54.1 microOhm.cm,,,Nb3Ge1,,,,Nb3Ge,,,,,,,,,,,,,,,,,42.9,,,,,1.46,,,,,,
"as-grown,not s/c.",,,Nd1Ba2Cu3O7-z,,,,Ndba2Cu3O7,,,,,,,,shape_03,,,,10.0,,,,,,,,,,,,,,,,
,,,Y1Ba2Cu2.88Co0.12O7,,,,"YBa2(Cu,Co)3O7",,,7.0,,,,,shape_01,,71.0,,,,,71.0,,,,,,,,,,,,,
(dC/gamma*Tc) = 11.60. Logarithmic averaged phonon frequency = 103.8 K. Solubility limit x = 0.13 for BaNi2(As1-xPx)2,,,Ba1Ni2As1.792P0.208,,,,"BaNi2(As1-x,Px)2",,,,,,,,shape_03,3.24,,,,,,3.24,,,,,,,,,,,,,
,,,Nd1Ba2Cu2.99Zn0.01O7-y,,,,"NdBa2(Cu,Zn)3O7",,,,,,,,shape_01,,94.5,,,,,94.5,,,,,,,,,,,,,
,,,Mo6Se7.3S0.7,,,,"Mo6(Se,S)8",,,,,,,,,,5.03,,,,,5.03,,,,,,,4.51,,,,,,
,,,Y1Ba2Cu3O6.58,,,,YBa2Cu3O7,,,6.58,,,,,,,56.3,,,,,56.3,,,,22.4,,,,,,,,,
not SC. Tn(from Fe and Ce moment) = 145 K and 4 K,,,Ce1Fe1As1O1,,,,CeFeAsO,145.0,,,,,,,shape_03,,,,1.8,,,,,,,,,,,,,,,,
,,,Hg0.75W0.25Sr2Sm1.5Ce0.5Cu2Oz,,,,"(Hg,W)Sr2(Sm,Ce)2Cu2Oz",,,,,,,,shape_01,35.0,,56.0,,,,45.5,,,,,,,,,,,,,
,,,Pr1Ba2Cu3O6.95,,,,PrBa2Cu3O7,,,6.95,,,,,,,,,5.0,,,,,,,,,,,,,,,,
"// MEANS TEMPERATURE GRADIENT//H,FIG=S//,H=0,5T",,,Bi1.76Pb0.24Sr2Ca2Cu3OZ,,,,"(Bi,Pb)2Sr2Ca2Cu3O10",,,,,,,,shape_01,108.5,,,,,,108.5,,,,,,,,,,,,,
,,,Tm1Ba2Cu3O1,,,,TmBa2Cu3O7,,,1.0,,,,,shape_01,,,,,,,,,,,,,,,,,,,,
Normal,,,Bi1.8Pb0.3Sr1.9CuOy,,,,Bi1.8Pb0.3Sr1.9CuOy,,,,,,,,shape_01,,,,,,,,,8.7,,2850.0,,,,,,,,,
,,,B2Zr1,,,,ZrB2,,,,,,,,,,,,0.42,,,,,,,,,,,,,,,,
"C=a*T^2 term, a= 0.177 mj/mol.K3. lattice term, beta= 0.120 mj/mol.K4. Debye-T not given. gamma = T-linear term below Tc(H=0).",,,La1.85Sr0.15Cu1O4,,,,"(La,Sr)2CuO4",,,,,,,,shape_03,,36.1,,,,,36.1,,1.9,,,,,,,,,,,
(dC/gamma*Tc) = 1.97,,287.0,Mg1C1Ni3,4.0,,,MgCNi3,,,,,,,,shape_01,,6.4,,,,,6.4,10.6,33.6,,,128.0,5.6000000000000005,,,,,,,
,,,Ca0.7Cd0.3La1Ba1Cu3Oz,,,,"(Ca,Cd)(La,Ba)2Cu3O7",,,,,,,,shape_01,69.0,70.8,72.6,,,,70.8,,,,3630.0,,,,,,,,,
,,,Bi2Sr2Ca1Cu2O8.15,,,,Bi2Sr2CaCu2O8,,,8.15,,,,,,,,,77.0,,,,,,,0.8,,,,,,,,,
,,,Sm1Ba2Cu3O6.554,,,,SmBa2Cu3O7,,,6.554,,,,,,,44.7,,,,,44.7,,,,,,,,,,,,,
"M =  4-methylpyridine. reaction (200C,7d ).",,,M0.33Ta1S2,,,,(M)0.33TaS2,,,,,,,,,,2.7,,,,,2.7,,,,,,,,,4.13,,,,
,,,Y0.3Pr0.7Sr2Cu2.7Mo0.3O7-d,,,,"(Y,Pr)Sr2(Cu,Mo)3O7",,,,,,,,shape_01,,12.2,,,,,12.2,,,,,,,,,,,,,
Tc=12 K under 3-5 Gpa,,,Sr0.4Ca13.6Cu24O41,,,,"(Sr,Ca)14Cu24O41",,,,,,,,shape_03,,,,,,,,,,,,,,,,,,,,
,,,Tl2Ba2Ca1Cu2O8,,,,Tl2Ba2CaCu2O8,,,8.0,,,,,shape_03,,,,,103.0,,103.0,,,,,,,,,,,,,
,,,La1.85Sr0.15Cu1O4,,,,"(La,Sr)2CuO4",,,,,,,,,,,,,,,,,,,,,,,,,,,,
,,,Bi1Ru2,,,,Bi1Ru2,,,,,,,,,,,,0.35,,,,,,,,,,,,,,,,
,,,Pd1Te2,,,,Pd1Te2,,,,,,,,,,1.69,,,,,1.69,,,,,,,,,,,,,
Tc by self-induction method,,,Hf1V2,,,,HfV2,,,,,,,,,8.9,9.15,9.57,,,,9.15,,,,,,,,,,,,,
,,,Ce1Cu2Si1.92Ge0.08,,,,"CeCu2(Si,Ge)2",,,,,,,,,,0.27,,,,,0.27,,,,,,,,,,,,,
Tc defined as a sudden drop in microwave absorption. Tm : the peak of microwave absorption.,,,Ru1Sr2Gd1Cu2O8,,,,RuSr2GdCu2O8,132.0,,,,,,,shape_01,,50.7,,,,,50.7,,,,,,,,,,,,,
size=0.8*1.8*0.03 mm3,,,Bi2Sr2Ca1Cu2O8+z,,,,Bi2Sr2CaCu2O8,,,,,,,,shape_03,,,,,84.0,,84.0,,,,,,,,,,,,,
G-L = 101. (dC/gamma*Tc) = 1.84.,,,Mo7Re13B1,,,,Mo7Re13B,,,,,,,,,,8.3,,,,,8.3,15.4,66.9,,,468.4,4.6000000000000005,,,,0.003,,,
Co-content by WDS.,,,Sr1Fe1.816Co0.184As2,,,,"Sr(Fe,Co)2As2",,,,,,,,shape_03,13.6,,16.5,,13.4,,13.4,,,,,,,,,,,,,
Neel-T from NMR,,,Ce1Cu2Si1.8Ge0.2,,,,"CeCu2(Si,Ge)2",1.0,,,,,,,,,0.15,,,,,0.15,,,,,,,,,,,,,
"distribation of Fe was determined by Mossbauer spectroscopy, intergrain Tc=58K",,,Bi4Sr3Ca3Cu3.96Fe0.4Oz,,,,"Bi4Sr3Ca3(Cu,Fe)4Oz",,,,,,,,,,,,,72.0,,72.0,,,,,,,,,,,,,
,,,Bi1.8Pb0.2Sr1.63La0.37Cu0.97Fe0.03Oz,,,,"(Bi,Pb)2(Sr,La)2(Cu,Fe)Oz",,,,,,,,shape_01,,,,,13.0,,13.0,,,,,,,,,,,,,
,,,Y0.4Pr0.6Ba1Sr1Cu3O7-z,,,,"(Y,Pr)(Ba,Sr)2Cu3O7",,,,,,,,,,21.4,,,,,21.4,,,,,,,,,,,,,
not s/c,,,Nd1.2Sr0.4Er0.4Cu1O4-z,,,,"(Nd,Sr,Er)2CuO4",,,,,,,,,,,,4.0,,,,,,,,,,,,,,,,
,,,Tm1Rh4B4,,,,TmRh4B4,,,,,,,,,,9.78,,,,,9.78,,,,,,,,0.062,,,,,
,,,La1.85Sr0.15Cu0.875V0.125O4+z,,,,"(La,Sr)2(Cu,V)O4",,,,,,,,,,,,,9.11,,9.11,,,,,,,,,,,,,
Tc shows Tc(on).,,,Ca1Al0.6Ga0.4Si1,,,,"Ca(Al,Ga)Si",,,,,,,,shape_01,,4.51,,,,,4.51,,,,,,,,,,,,,
,,,Y1.8Ru0.2C2.7,,,,"(Y,Ru)2C3",,,,,,,,,,11.2,,,,,11.2,,,,,,,,,,,,,
,,,Bi2Sr2Ca0.72Y0.28Cu1.96Zn0.04O8+d,,,,"Bi2Sr2(Ca,Y)(Cu,Zn)2O8",,,,,,,,shape_01,,70.3,,,,,70.3,,,,,,,,,,,22.5,,
,,,Y1Ba1Sr1Cu3O6.93,,,,YBaSrCu3Oz,,,6.93,,,,,shape_01,,80.8,,,,,80.8,,,,,,,,,,,,,
"Values of superconductivity section is estimated by flactuation analysis in clean limit only. About other estimation, see in the text.",,,Bi1.8Pb0.3Sr2Ca2Cu3O10,,,,"(Bi,Pb)2Sr2Ca2Cu3O10",,,10.0,8.5,,2020.0,,shape_01,,,,,107.0,,107.0,460.0,,,,,,-6.2,,,,,,
,,,Al1Nb3,,,,Nb3Al,,,,,,,,,,18.2,,,,,18.2,,,,,,,,,,,,,
,,,Ce1Cu2Si1.96Ge0.04,,,,"CeCu2(Si,Ge)2",0.69,,,,,,,,,0.37,,,,,0.37,,,,,,,,,,,,,
"not SC. magnetic ordering temperature Tm, (dTm/dP) = 0.219  K/GPa",,,Tb1Rh4B4,,,,TbRh4B4,7.17,,,,,,,,,,,0.0,,,,,,,,,,,,,,,,
not s/c,0.7,,Pr1Ba2Cu3O6,,0.0,2.82,PrBa2Cu3O6,,,,,,,,shape_01,,,,4.2,,,,,,,,,,,,,,,,
,,,Nb3Sn0.95Ge0.05,,,,"Nb3(Sn,Ge)",,,,,,,,,,18.1,,,,,18.1,,,,,,,,,,,,,
Idealized compounds. not SC,,,Tb4Rh6Sn19,,,,Tb4Rh6Sn19,,,,,,,,,,,,1.1,,,,,,,,,,,,,,,,
,,,Nd1.85Ce0.15Cu0.995Zn0.005O4,,,,"(Nd,Ce)2(Cu,Zn)O4",,,4.0,,,,,shape_01,,,,,18.0,,18.0,,,,,,,,,,,,,
,,,Hf1Rh0.9Pd0.1Si1,,0.000127,,"Hf(Rh,Pd)Si",,,,,,,,shape_01,,,,,1.95,,1.95,,,344.0,,,,,,,,,,
,,,La1.85Sr0.15Cu1O3.98,,,,"(La,Sr)2CuO4",,,3.98,,,,,,,37.9,,,,,37.9,,,,,,,,,,,,,
,,,Y1Ba2Cu3.72Fe0.28O8+Z,,,,"YBa2(Cu,Fe)4O8",110.0,,,,,,,,,,,4.2,,,,,,,,,,,,,,,,
,,,Hg0.8Ba2Cu1.2O4+Z,,,,"(HG,Cu)Ba2CuOz",,114.0,,17.0,,1960.0,,shape_03,,,,,92.0,,92.0,,,,,,,1.8,,,,,,
,,,Nd1.2Ba1.4Sr0.4Cu3O6.789,,,,"(Nd,Ba,Sr)3Cu3Oz",,,6.789,,,,,shape_01,,,,,41.0,,41.0,,,,,,,,,,,,,
hole conc = 0.12. chemical compo. obtained by EDX. hole conc from L3-absorption edge.,,,Bi1.66Pb0.34Sr1.52La0.4Cu1.1O6+z,,,,"(Bi,Pb)2(Sr,La)2CuO6",,,,,,,,shape_01,,,,,21.0,,21.0,,,,,,,,,,,,,
,,,Os4Zr11,,,,Os4Zr11,,,,,,,,,,,,1.2,,,,,,,,,,,,9.71,,,,
,,,Bi2Sr2Ca1Cu2O8.118,,,,Bi2Sr2CaCu2O8,,,8.118,,,,,shape_01,,91.0,,,,,91.0,,,,,,,,,,,,,
,,,Al2La1,,,,LaAl2,,,,,,,,,,3.24,,,,,3.24,,,,,,,,,,,,,
e-ph = 0.71. DOS = 3.70 states/eV. T<CDW> = 72.7 K from R(T) anomaly.,,210.8,Pd0.02Ta1S2,,,,2H-PdxTaS2,,,,,,,,shape_01,,,3.93,,3.95,,3.95,,14.94,,,,,,,,,,,
,,,La1.9Sr0.1Cu1O4-Y,,,,"(La,Sr)2CuO4",,,,,,,,,,,30.0,,,,30.0,,,,,,,,,,,,,
,,,Y1Ba2Cu3H0.64O6.54,,,,YBa2Cu3HxOz,,,,,,,,,34.4,,49.7,,,,42.05,,,,,,,,,,,,,
Cu NMR and buckling angle of CuO2 plane are measured.,,,Y1Ba1.9Sr0.1Cu3O7-z,,,,"Y(Ba,Sr)2Cu3O7",,,,,,,,shape_01,,88.0,,,,,88.0,,,,,,,,,,,,,
"magnetic properties using Curie-Weiss , Curie constant in emu.K/mol.Oe.",,,La1Ru2.97Fe0.03Si2,,,0.76,"La(Ru,Fe)3Si2",,,,,,,,shape_01,,6.22,,,,,6.22,,,,,,,,,,,,,
,,,Ca3Ir4Ge13,,,,Ca3Ir4Ge13,,,,,,,,,,1.7,,,,,1.7,,,,,,,,,,,,,
(delta-C/T) at Tc  = 41.7  mJ/mol.K2,,,La2.92Pr0.18Tl1,,,,"(La,Pr)3Tl",,,,,,,,,,6.51,,,,,6.51,,,,,,,,,,,,,
"ANN(270C, in air)",,,Fe1Te0.9Se0.1,,,,"Fe(Te,Se)",35.8,,,,,,,shape_03,7.6,9.6,,,,,9.6,,,,,,,,,,,,,
,,,Ir0.1Rh0.1Os0.8,,,,(IrRh)1-xOsx,,,,,,,,,,0.14,,,,,0.14,,,,,,,,,,,,,
,,,Y1Ba2Cu2.7Fe0.3O7-y,,,,"YBa2(Cu,Fe)3O7",,,,,,,,shape_01,,35.0,,,,,35.0,,,,,,,,,,,,,
,,,Fe1Se0.6S0.4,,,,"Fe(Se,S)",,,,,,,,,,3.73,11.0,,,,3.73,,,,,,,,,,,,,
,,,Rh3Sc1,,,,Rh3Sc1,,,,,,,,,,,,0.32,,,,,,,,,,,,,,,,
"XRD, IR, resistivity, SUS were measured. single phase for x=<0.4 in La1.85-xSr0.15+xCu1-xCoxO4.",,,La1.8Sr0.2Cu0.95Co0.05O4,,,,"(La,Sr)2(Cu,Co)O4",,,4.0,,,,,shape_01,,,,2.0,,,,,,,,,,,,,,,,
,,,Bi3Te1,,,,Bi3Te1,,,,,,,,,,1.0,,,,,1.0,,,,,,,,,,,,,
N=IN E+21/CM3,,,La1.85Sr0.15Cu0.96Ni0.04O4,,,,"(La,Sr)2(Cu,Ni)O4",,,,,,,1.46e-09,,,6.4,,,,,6.4,,,,,,,,,,,,,
,,,Y1Ba2Cu3O6.94,,,,YBa2Cu3Oy,,,6.94,,,,,shape_03,,,,,,,,,,,,,,,,,,,,
,,,Y1Ba2Cu3O6.9,,,,YBa2Cu3O7-d,,,6.9,,,,,shape_05,90.2,,90.93,,,,90.565,,,,,,,,,,,,,
"THPOW300=AT 240K,RHN=AT 50K",,,La1.65Sr0.35Cu1O4,,,,"(La,Sr)2CuO4",,,,,,,5.1e-11,shape_01,,,,,,,,,,,,,,,,,,,,
,,,Hg0.7Bi0.3Sr2Ca2Cu3O8.35,,,,"(Hg,Bi)Sr2Ca2Cu3Oz",,,8.35,,,,,shape_01,,,,,107.0,,107.0,,,,,,,,,,,,,
,,,Y1Ba1.9La0.1Cu3O6.5,,,,"Y(Ba,La)2Cu3Oz",,,6.5,,,,,,,32.9,,,,,32.9,,,,,,,,,,,,,
,,,Eu1Ba2Cu2.95Ga0.05O6.78,,,,"EuBa2(Cu,Ga)O7-y",,,6.78,,,,,shape_01,,79.0,,,75.0,,79.0,,,,,,,,,,,,,
"phase separation,z=4.06 phase is superconducting at 34K",,,La2Cu1O4.044,,,,La2CuO4,240.0,,4.044,,,,,,,,,,34.0,,34.0,,,,,,,,,,,,,
overdoped but O-content not measured,,,Tl2Ba2Cu1O6+z,,,,Tl2Ba2CuO6,,,,,,,,shape_03,,40.0,,,,,40.0,,,,,,,,-4.3,,,,,
,,,Nb0.72Pd0.28,,,,Nb1-xPdx,,,,,,,,,,1.89,,,,,1.89,,,,,,,,,,,,,
,,,La0.8Pr0.2Se1,,,,"(La,Pr)Se",,,,,,,,,,0.03,,,,,0.03,,,,,,,,,,,,,Info: Very Low Tc (<0.1K)
"A15,Nb,sigma phases.",,,Nb80Ga18Co2,,,,"Nb80(Ga,Co)20",,,,,,,,,,12.2,,,,,12.2,15.5,,,,,,1.8,,,,,,
,,,Sm0.4Ba0.6Cu1O3-Y,,,,,,,,,,,,,78.9,84.3,92.8,,,,84.3,,,,,,,,,,,,,
ultrasound velocity were measured for various T and pressure. density=96% of d<x-ray>,,,Y1Ba2Cu3O7-z,,,,YBa2Cu3O7,,,,,,,,shape_01,89.0,,92.0,,92.0,,92.0,,,,,,,,,6.07,,,,
Semicon,75.0,,La1Ba2Cu2.1Co0.9O7.24,,,3.3,"LaBa2(Cu,Co)3O7",,,7.24,,,,,,,,,4.2,,,,,,,,,,,,,,,,
,,,In4Sb1Te3,,,,,,,,,,,,,,1.4,,,,,1.4,,,,,,,,,,,,,
,,,Bi3Pb1Ca3Sr3Cu4OZ,,,,"(Bi,Pb)4Sr3Ca3Cu4OZ",,,,,,,,,103.0,,,,105.0,,105.0,,,,,,,,,,,,,
,,,Hg1Ba2Cu1O4.17,,,,HgBa2CuO4+d,,,4.17,,,,,shape_01,,,78.0,,,,78.0,,,,,,,,,,,,,
not SC,,,As4Mo5,,,,Mo5As4,,,,,,,,shape_01,,,,2.0,,,,,13.4,,,,,,,,,,,
