Repository: Tejasvini595/superconductor_deepset

## Overview

This repository contains the official implementation of **"From Individual Elements to Macroscopic Materials: In Search of New Superconductors via Machine Learning"**.

The code implements a **DeepSet neural network** for predicting the critical temperature (Tc) of superconducting materials based solely on their chemical composition. By explicitly enforcing permutation invariance, the DeepSet architecture avoids artifacts associated with arbitrary element ordering and provides a physically meaningful framework for learning composition–property relationships in superconducting materials.

File: data/superconductors_kaggle_ready_v2.csv (part 52 of 87)
comment,curiet,debyet,element,gapene,kaizero_value,moment_value,name,neelt,nhc2zero_value,oz,pcohere_value,phc2zero_value,ppenet_value,rh300,shape,t1_value,t2_value,t3_value,tcn_value,tcsus_value,tcwidth_value,critical_temp_K,upper_critical_field_0K_T,gamma_sommerfeld_mJmolK2,resistivity_normal_uOhmcm,resistivity_roomtemp_uOhmcm,penetration_depth_nm,coherence_length_nm,dhc2dt_TK,dtcdp_KGPa,density_gcm3,lower_critical_field_0K_T,thermopower_300K_uVK,energy_gap_meV,data_quality_flag
"Two step structural transformation, Ts1,Ts2. P-dependence shown in TCFIG. at 2.8 GPa(Ts1,Ts2 =0), Tc goes to max(Tc=3.85 K). (dC/gamma*Tc) = 1.47",,,Ba6Ge25,,,,Ba6Ge25,,,,,,,,shape_01,,0.24,,,,,0.24,0.6,,,,,28.0,2.9,,,,,,
not s/c,,,Hg2Ba2Y1Cu2O8-z,,,,Hg2Ba2YCu2O8,,,,,,,,,,,,,0.0,,0.0,,,,,,,,,,,,,Check: Tc=0 (Non-superconducting?)
"M = KOH. reaction( 25C,30min).",,,M1Ta1S2,,,,(M)TiS2,,,,,,,,,,5.3,,,,,5.3,,,,,,,,,,,,,
,,,Ce1Fe1As1H0.21O0.79,,,,"CeFeAs(O,H)",,,,,,,,shape_01,,,48.0,,,,48.0,,,,,,,,,,,,,
,,,Hf1Re2,,,,Hf1Re2,,,,,,,,,,4.8,,,,,4.8,,,,,,,,,,,,,
,,,Hg0.8Mn0.2Ba2Cu1O4.2,,,,"(Hg,Mn)Ba2CuO4",,,4.2,,,,,,,,,,91.0,,91.0,,,,,,,,,,,,,
Na-content is nominal value. y is not given. dTc/dx = 1 K/%Ir.,,,Na0.75Co0.9995Ir0.0005H2.6O3.3,,,,"Nax(Co,Ir)O2:yH2O",,,,,,,,,,,,,4.59,,4.59,,,,,,,,,,,,,
alpha-phase,,,Nb0.005Zr0.995,,,,Zr1-xNbx,,,,,,,,,,1.86,,,,,1.86,,,,,,,,,,,,,
volume fraction = 96 %,,,Ba1Ga0.78Si1.22,,,,"Ba(Ga,Si)2",,,,,,,,,,4.0,,,,,4.0,,,,,,,,,,,,,
,,,Nd2Ni1O4,,,3.83,Nd2NiO4,,,,,,,,shape_01,,,,,,,,,,,,,,,,,,,,
"a'+a'' phase. For a''-phase, a = 5.2704",,,Nb3Sn0.7Sb0.3,,,,"Nb3(Sn,Sb)",,,,,,,,,,15.8,,,,,15.8,,,,,,,,,,,,,
K-content by EDX.,,,Ba0.68K0.32Fe2As2,,,,"(Ba,K)Fe2As2",,,,,,,,shape_03,,,,,38.5,,38.5,,,,,,,,,,,,,
Energy gap  D/Tc = 1.38 from SP analysis.,,210.0,La0.9Ce0.1Pt4Ge12,,,,"(La,Ce)Pt4Ge12",,,,,,,,shape_01,3.14,5.61,4.53,,,,5.61,,67.6,,,,,,,,,,,
Y123 not detected by XRD.,,,Y1Ba1.8Sr0.2Cu4O8,,,,"Y(Ba,Sr)2Cu4O8",,,,,,,,,74.2,76.8,81.5,,,,76.8,,,,,,,,,,,,,
,,,Ho0.4Ba0.6Cu1O3-X,,,,,,,,,,,,,,94.0,95.0,,,,94.0,,,,,,,,,,,,,
not bulk SC (no specific heat anomaly). SC sample has superstructure in XRD pattern.,,,Ce2Rh1In8,,,,Ce2RhIn8,2.8,,,,,,,shape_03,0.5,,0.8,,,,0.65,,,,,,,,,,,,,
TP300 in DB shows the value at 320 K.,,,Bi3.9Ag0.1S3O4,,,,Bi4-xAgxO4S3,,,,,,,,shape_01,,,1.99,,,,1.99,,,,,,,,,,,-40.4,,
"M = N,N-dimethylaniline.  reaction(170C,3d)",,,M1Ta1S2,,,,(M)TiS2,,,,,,,,,,4.3,,,,,4.3,,,,,,,,,,,,,
,,,Pa1,,,,Pa1,,,,,,,,,,,,0.4,,,,,,,,,,,,,,,,
,,550.0,Pr1.85Ce0.15Cu1O4,,,,"(Pr,Ce)2CuO4",,,,,,,,,16.0,,23.0,,,,19.5,,,,,,,,,,,,,
,,,C1Mn1,,,,C1Mn1,,,,,,,,,,,,1.7,,,,,,,,,,,,,,,,
SOLUBILITY LIMIT 0=< X =< 0.02,,,Y1Ba2Cu3.96Co0.04O8,,-1.1e-07,2.93,"YBa2(Cu,Co)4O8",,,,,,,,,61.0,,64.0,,,3.0,62.5,,,,,,,,,,,,,
,,,Bi1.8Pb0.2Sr1.7La0.3Cu1Oz,,,,"(Bi,Pb)2(Sr,La)2CuOz",,,,,,,,,35.0,,43.0,,,,39.0,,,,,,,,,,,,,
,,,V2.7Mn0.3Si1,,,,V2.7Mn0.3Si1 ,,,,,,,,,,11.9,,,,,11.9,,,,,,,,,,,,,
"bcc, metastable sample. broad transition.",,194.0,Si0.108Zr0.892,,,,"(Zr,Si)",,,,,,,,,,,3.54,,,0.21,3.54,,,,,,,,,,,,,
"Single phase, ISOTOPE=ln(1-dTc/Tc)/ln(M16/M18). ,ISOEL=O",,,La1.85Sr0.15Cu0.985Ni0.015O4+z,,,,"(La,Sr)2(Cu,Ni)O4",,,,,,,,shape_01,,,,,25.9,,25.9,,,,,,,,,,,,,
e-ph coupling const = 0.50,,325.0,Ti0.5Nb0.25Sb0.25,,,,"(Ti,Nb)3Sb",,,,,,,,,,1.95,,,,,1.95,,4.85,,,,,,,,,,,
,,,Lu2Fe3Si5,,,,Lu2Fe3Si5,,,,,,,,shape_01,,5.85,,,5.85,,5.85,,,30.0,,,,,,,,,,
,,,La1Ru2Os2P12,,,,"La(Ru,Os)4P12",,,,,,,,,,7.0,,,,,7.0,,,,,,,,,,,,,
impurity phase(LaCuO2.5)<a few %. penet(ab) derived from effective penet(105 nm) which measured by muon-SR.  sample shows phase separation (magnetic and nonmagnetic). T2 shows bulk Tc.,,,Sr0.875La0.125Cu1O2,,,,"(Sr,La)CuO2",,,,,,808.0,,shape_01,,36.9,41.8,,,,36.9,,,,,,,,,,,,,
,,,La1.85Sr0.15Cu0.985Ni0.015O4,,,,"(La,Sr)2(Cu,Ni)O4",,,,,,,,shape_01,,,,,25.5,,25.5,,,,,,,,,,,,,
,,,La3Ca0.8Cd0.2Ba3Cu7O16.536,,,,"La3(Ca,Cd)Ba3Cu7Oz",,,16.536,,,,,shape_01,75.0,,77.0,,,,76.0,,,,,,,,,,,,,
Hc(0)= 732 Oe. (delta-C/gamma*Tc) = 1.26,,411.0,Sn0.025V0.975,,,,V1-xSnx,,,,,,,,,,3.16,,,,,3.16,,8.6,,,,,,,,,,,
,,,Mo0.5Pt0.05Re0.45,,,,"Mo1-x(Pt,Re)x",,,,,,,,shape_01,,5.32,,,,,5.32,,,,,,,,,,,,,
,,,Lu1Ir2Rh2B4,,,,"Lu(Ir,Rh)4B4",,,,,,,,,,3.08,,,,,3.08,,,,,,,,,,,,,
,,,Y1Ba2Cu3O7-X,12.0,,,YBa2Cu3O7,,,,,,,,,,92.0,,,,,92.0,,,,,,,,,,,,,
,,,Hf1Re2,,,,HfRe2,,,,,,,,,,5.2,,,,,5.2,,,,,,,,,,,,,
,,,Ba0.13O3W1,,,,,,,,,,,,,,1.9,,,,,1.9,,,,,,,,,,,,,
"P-induced SC. Tc shows Tc(max) at 23 GPa. (dTc/dP) for 7 < P < 13 GPa. R(Tc) = 3.54, 5.66, 6.41, 10.9 uOhm.cm for P = 7.2, 8.4, 21.2, 32.7 GPa,respectively",,,Pd1Se2,,,,PdSe2,,,,,,,,shape_03,,,13.1,0.0,,,13.1,,,,,,,,-1.2,,,,,
,,,Tc0.8V0.2,,,,Tc0.8V0.2,,,,,,,,,,11.24,,,,,11.24,,,,,,,,,,,,,
powder,,,La2CuO4,,,,La2CuO4,,,,,,,,shape_06,,,,,,,,,,,,,,,,,,,,
,,,Nb0.9Re0.1,,,,Nb0.9Re0.1,,,,,,,,,,4.5,,,,,4.5,,,,,,,,,,,,,
,,,Sm1Ba2Cu3OZ,,,,SmBa2Cu3O7,,,,,,,,,,,92.33,,,,92.33,,,,,6830.0,,,,6.853,,,,
total impurity = 50 - 500 ppm.,,,Pa1,,,,Pa,,,,,,,,shape_03,,0.43,,,,,0.43,0.0056,,,,,,0.026,,,,,,
optimum oxygen,,,Hg1Ba2Cu1O4.162,,,,HgBa2CuO4,,,4.162,,,,,,,,,,97.4,,97.4,,,,,,,,,,,,,
"heat(1370 K,4.0 GPa, 2 h)",,,La0.59Rh4P12,,,,LaxRh4P12,,,,,,,,,3.55,4.58,5.87,,,,4.58,,,,,,,,,,,,,
,,,Y1Ba2Cu3O6.93,,,,YBa2Cu3Oz,,,6.93,,,,,shape_03,,,90.0,,,,90.0,,,,,,,,,,,,,
SrRuO3 second phase detected,,,Ru1Sr2Gd0.9Ca0.1Cu2O8,,,,"RuSr2(Gd,Ca)Cu2O8",,,,,,,,,,,61.0,,,,61.0,,,,,,,,,,,,,
RESRT is at 275K ,,,Nd0.97Ca0.015Th0.015Ba2Cu3O7-z,,,,"(Nd,Ca,Th)Ba2Cu3O7",,,,,,,,shape_01,,90.4,,,,1.4,90.4,,,,1250.0,,,,,,,,,
Tc measured at p=20 kbar,,,La1.9Sr0.1Cu1O4,,,,"(La,Sr)2CuO4",,,,,,,,,,,,,34.1,,34.1,,,,,,,,,,,,,
"M = tridecylamine . reaction(25C,30d ).",,,M1Ta1S2,,,,(M)TaS2,,,,,,,,,,2.5,,,,,2.5,,,,,,,,,,,,,
"M = NH3, M-content measured therm gravimetric method",,,Ca0.3M0.31Mo1S2,,,,Cax(NH3)yMoS2,,,,,,,,,,,,,5.37,,5.37,,,,,,,,,,,,,
,,,Y1Ba1Sr1Cu2.95Sn0.05O6.96,,,,"YBaSr(Cu,Sn)3O7",,,6.96,,,,,,,73.9,,,,,73.9,,,,,,,,,,,,,
no SP jump at Tc. maybe not bulk SC. Semicond-like R(T).,,,La1F0.5Bi1S2O0.5,,,,"La(O,F)BiS2",,,,,,,,shape_03,,2.2,,,,0.7,2.2,,,5800.0,,,,,,,,,,
,,,Hg0.75Ba2.07Ca2.07Cu3.11O8.16,,,,HgBa2Ca2Cu3Oz,,,8.16,,,,,,,134.2,,,,,134.2,,,,,,,,,,,,,
,,,V3Si0.9Ge0.1,,,,V3Si0.9Ge0.1,,,,,,,,,,14.0,,,,,14.0,,,,,,,,,,,,,
,,,Ho1,,,,Ho1,,,,,,,,,,,,0.38,,,,,,,,,,,,,,,,
,,,Nb1Se2,,,,Nb1Se2,,,,,,,,,,7.0,,,,,7.0,,,,,,,,,,,,,
"dTc/dp in DB at 0.2 GPa for hydrostatic. LTO-LTT transition (Td=68 K). Pressure dependence of Tc, Td shows different for uni-axial pressure.",,,La1.48Nd0.4Sr0.12Cu1O4,,,,"(La,Nd,Sr)2CuO4",,,,,,,,shape_03,,,8.0,,,,8.0,,,,,,,,,,,,,
,,400.0,La1.8Sr0.2Cu1O4,,,,"(La,Sr)2CuO4",,,,,,,,,,,41.5,,,,41.5,,4.0,,,,,,,,,,,
,,,La1.85Sr0.15Cu1O4,,,,"(La,Sr)2(Cu,Mg)O4",,,,,,,,shape_01,,,37.8,,,,37.8,,,,19.8,,,,,,,,,
,,,Sm1.25Ba1.75Cu3O6.972,,,,"Sm(Ba,Sm)2Cu3O7",,,6.972,,,,,,,,,,,,,,,,,,,,,,,,,
high temperature phase,,,P3Pd7,,,,P3Pd7,,,,,,,,,,1.0,,,,,1.0,,,,,,,,,,,,,
oxygen content by Rietveld analysis for 2125-structure. hole in sheet = 0.171.,,,La1.7Pr0.3Ca0.6Ba2Cu4.6O10.8862,,,,"(La,Pr)2CaBa2Cu5Oz",,,10.8862,,,,,shape_01,,47.6,,,,,47.6,,,,,,,,,,,,,
,,,C0.922V1,,,,C0.922V1,,,,,,,,,,,,1.28,,,,,,,,,,,,,,,,
,,,Rh0.04Sc0.05Ti0.91,,,,Rh0.04Sc0.05Ti0.91,,,,,,,,,,1.3,,,,,1.3,,,,,,,,,,,,,
,,,Li1Ti2O4,,,,Li1+xTi2-xO4,,,,,,,,,,11.0,,,,3.0,11.0,,,,,,,,,,,,,
poly powder. Tc-width = 0.02 K.,,,Nb1.01Se2,,,,NbxSe2,,,,,,,,,,7.05,,,,,7.05,,,,,,,,0.45,,,,,
Curie-T from SUS( Curie-Weis law),1.8,,U1Co1Ge0.96Si0.04,,,,"UCo(Ge,Si)",,,,,,,,shape_01,,0.541,,,0.459,,0.541,,,,,,,,,,,,,
,,,Dy1Rh4B4,,,,DyRh4B4,11.2,,,,,,,,,,,1.0,,,,,,,,,,,,,,,,
,,,B1Ta2,,,,B1Ta2,,,,,,,,,,,,0.06,,,,,,,,,,,,,,,,
,,,La0.996Tb0.004Al2,,,,"(La,Tb)Al2",,,,,,,,,,2.4,,,,,2.4,,,,,,,,,,,,,
,,,Ba0.6K0.4Fe2As2,,,,"(Ba,K)Fe2As2",,,,,,,,,37.2,38.1,39.0,,38.3,1.5,38.1,,,,,,,,,,,,,
,,,Ag7F2H1O8,,,,Ag7F2H1O8,,,,,,,,,,1.5,,,,,1.5,,,,,,,,,,,,,
not SC,,,Sr0.6La0.4Bi1S2F1,,,,"(Sr,La)FBiS2",,,,,,,,shape_01,,,,1.8,,,,,,,,,,,,,,,,
hole doping p = 0.257 estimated using (Tc/Tcmax) = 1-82.6(p-0.16)^2 with Tcmax = 90 K.,,,Tl2Ba2Cu1O6,,,,Tl2Ba2CuO6,,,,,,,,shape_03,20.0,,,,,,20.0,14.0,,,,,,,,,,,,
,,,Tb1Fe1As1O0.75,,,,TbOxFeAs,,,0.75,,,,,,,34.8,,,,,34.8,,,,,,,,,,,,,
"1800<d<3000,RH for a-b plane",,,H0.38Y1Ba2Cu3Oz,,,,YBa2Cu3HxOz,,,,,,,,shape_04,,,,,60.7,,60.7,,,,,,,,,,,,,
,,,Nd0.925Gd0.925Ce0.15Cu1O4,,,,"(Nd,Gd,Ce)2CuO4",,,,,,,,,9.5,,16.7,,13.0,,13.0,,,,,,,,,,,,,
,,,Y0.6Pr0.4Ba1.6Sr0.4Cu3O6.87,,,,"(Y, Pr)(Ba,Sr)2Cu3O7-d",,,6.87,,,,,shape_01,,44.0,,,,5.0,44.0,,,,,,,,,,,,,
,,,Sm1.84Ce0.16Cu1O4-y,,,,"(Sm,Ce)2CuO4",,,,,,,,shape_01,18.2,,,,,,18.2,,,,,,,,,,,,,
"substrats; silica,  d=800 A.  energy gap estimated by T-dependence of [penet]",,,Nb1C1N1,4.46,,,NbCN,,,,,,,,shape_04,,,,,15.75,,15.75,,,,,225.0,,,,,,,,
,,,V2.4Mo0.6Si1,,,,V2.4Mo0.6Si1,,,,,,,,,,4.54,,,,,4.54,,,,,,,,,,,,,
,,,Eu1Ba2Cu2.9Zn0.1O7-y,,,,"EuBa2(Cu,Zn)3O7",,,,,,,,shape_01,,47.4,,,,14.2,47.4,,,,,,,,,,,,,
,,,Y1Ba2Cu3S0.001O7-X,,,,"YBa2Cu3(S,O)7",,,,,,,,,90.5,,93.5,,,,92.0,,,,,,,,,,,,,
Energy gap obtained by SP using two gap model. Large and small gaps are 4.60 and 3.10 meV.,,,Fe1Se0.3Te0.7,,,,FeSe1-xTex,,,,,,,,shape_03,,13.7,,,,,13.7,,,,,,,,,,,,4.6,
,,,Ti0.576V0.384Ru0.04,,,,"(Ti,V)1-xRux",,,,,,,,,,5.57,,,,,5.57,,,,,,,,,,,,,
"(dC/gamma*Tc) = 1.03, Tc(SP) = 1.5 K. Lattice term in SP 8beta) = 0.59 mJ/mol.K2. e-ph coupling = 0.52. DOS = 0.27 states /eV.f.u fro [gamma]",,242.0,K0.4W1O3,,,,KxWO3,,,,,,,,shape_01,1.65,1.74,1.81,,,0.2,1.74,0.14,4.15,270.0,,,48.5,0.12,,,,,,
d=1000A,,,Y1Ba2Cu3O7,,,,YBa2Cu3O7,,,,,,,,shape_04,92.0,,,,,1.5,92.0,,,,,,,,,,,,,
susceptibility starts to be minus at Tc. no resistivity data. s/c volume fraction <15 %.,,,Yb1Fe4Al8,,,,YbFe4Al8,107.0,,,,,,,,,50.0,,,,,50.0,,,,,,,,,,,,,
"RRR = 4.9 . Tc(SP) = 2.05 K. SP (beta) = 0.744 mJ/mol.K4, (delta) = 0.093  mJ/mol.K6.",,,Tl1Ni2Se1.2S0.8,,,,"TlNi2(Se,S)2",,,,,,,,shape_03,,,2.06,,2.16,,2.16,,31.13,,,,,,,,,,,
,,,Rh0.02Ti0.98,,,,Ti1-xRhx,,,,,,,,,,1.73,,,,,1.73,,4.13,,,,,,,,,,,
,,,Y1Ba2Cu3O6.59,,,,YBa2Cu3Oz,,,6.59,,,,,,,61.2,,,,,61.2,,,,,,,,3.75,,,,,
,,,Bi1.65Pb0.35Sr2Ca2Cu3O10+Z,,,,"(Bi,Pb)2Sr2Ca2Cu3O10",,,,,,,2.11e-09,shape_02,93.0,,,,,,93.0,,,,,,,,,,,,,
(PB0.5CU0.5)SR2(CA0.5DY0.5)CU2O7,,,Pb0.5Sr2Ca0.5Dy0.5Cu2.5O7,,,,"(Pb,Cu)Sr2(Ca,R)Cu2O7",,,,,,,,shape_01,,65.9,,,,,65.9,,,,,,,,,,,,,
,,,Nb3Bi0.15Sn0.85,,,,"Nb3(Bi,Sn)",,,,,,,,,,18.28,,,,,18.28,,,,,,,,,,,,,
(dC/Tc) = 5 mJ/mol.K2. X-ray density = 7.887 g/cm3,,,Tb1Fe1As1O0.82,,,,TbOxFeAs,,,0.82,,,,,,,43.8,,,,,43.8,,,,,,,,,,,,,
,,,La1.8Ba0.2Cu1O4,,,,"(La,Ba)2CuO4",,,,,,,,,,9.38,,,,,9.38,,,,,,,,,,,,,
NEARLY SINGLE PHASE,,,Ga0.5Sr1.5Eu2Ce0.5Cu2.5OZ,,,,"(Ga,Cu)(Sr,Eu)2(Eu,Ce)2Cu2OZ",,,,,,,,,22.0,,28.0,,,,25.0,,,,,,,,,,,,,
whiskers,,,Nb0.6Rh0.4,,,,,,,,,,,,,,4.21,,,,,4.21,,,,,,,,,,,,,
,,,Sr1Pb0.85Sb0.15O3-Z,,,,"Sr(Pb,Sb)O3",,,,,,,-2.6e-07,,,,,2.0,,,,,,,0.108,,,,,,,,,
"Tc defined as R(c) = 0  (dTc/dP) = 0.8 K/GPa at P = 0 (ortho-), = -3.0 K/GPa at Pc ( = 3.3 GPa (tetragonal)",,,La1.9Sr0.1Cu1O4,,,,"(La,Sr)2CuO4",,,,,,,,shape_03,22.9,,,,,,22.9,,,,,,,,-0.8,,,,,
,,,Mo0.006U0.944,,,,Mo0.006U0.944,,,,,,,,,,1.2,,,,,1.2,,,,,,,,,,,,,
"Hc1(O), Hc2(O) are calculated from Hc1(2.3K)=250Oe and Hc2(2.3K)=2.9T assuming Hc=Ho(1-t2)",,218.0,Nb1Se2,,,,NbSe2,,,,,,,,,,7.0,,,,,7.0,3.25,15.7,,,,,,,,0.028,,,
quench,,,Pb0.6Cu0.4Sr1La1Cu1O5.06,,,,"(Pb,Cu)(Sr,La)CuOz",,,5.06,,,,,,,37.8,,,,,37.8,,,,,,,,,,,,,
,,,Ca1Fe0.9Co0.1As1F1,,,,"CaF(Fe,Co)As",,,,,,,,,,,23.0,,,,23.0,,,,,,,,,,,,,
O2-annealed sample. O-content by iodometric titration.,,,Tl0.25Li0.25Ba2Ca2Cu2.25Si1.25O7.719,,,,"(Cu,Tl,Li)Ba2Ca2(Cu,Si)3O10",,,7.719,,,,,,,99.0,,,,,99.0,,,,,,,,,,,,,
ion radius(average) of R = 0.992. Hirr(77K)=4.78 T.,,,Y0.2Yb0.8Ba2Cu3O6.91,,,,"(Y,Yb)Ba2Cu3O7",,,6.91,,,,,shape_01,91.4,,,,,,91.4,,,,,,,,,,,,,
,,,Ca1Ba1Eu1Cu3O7-Z,,,,CaBaEuCu3O7,,,,,,,,,,53.0,,,,,53.0,,,,31.37,,,,,,,,,
,,,Sm0.3Ba0.7Cu1O3-Y,,,,,,,,,,,,,79.8,88.8,96.5,,,,88.8,,,,,,,,,,,,,
,,,Y2Cu2O5,,,,Y2Cu2O5,13.0,,5.0,,,,,shape_01,,,,,,,,,,,,,,,,,,,,
"New method for growing single crystal of AP2-xXx (A=Zr, Hf, X=S,Se) with a wedge-tyoe cubis-anvil under a pressure of 2GPa.",,,Zr0.5Lu0.5P1Se1,,,,Zr0.5Lu0.5PSe,,,,,,,,shape_03,,,,,6.91,,6.91,,,35900000.0,,,,,,,,,,
Tn measured from T-dependence of <31>P-NMR. Curie-T obtained from (1/T1*T).,38.9,,La1Fe1As0.8P0.2O1,,,,LsFe(As1-xPx)O,37.3,,,,,,,shape_01,0.0,,,0.0,,,0.0,,,,,,,,,,,,,Check: Tc=0 (Non-superconducting?)
impurity phase = LaPd2Ge2. Details of phases are investigated by NPD.,,,La3Pd4Ge4,,,,La3Pd4Ge4,,,,,,,,,,,,,2.75,,2.75,,,,,,,,,,,,,
"impurity phase=CaHgO,Hg1201,Ba2Cu3O5.9,BaCuO2, after full oxygenation Tc reach 117K",,,Hg1Ba2Ca1Cu2O6+z,,,,HgBa2CaCu2O6,,,,,,,,shape_02,107.0,113.0,116.0,,,,113.0,,,,,,,,,,,,,
,,,Y1Ba2Cu3OX,,,,YBa2Cu3O7,,,,,,,,,,90.8,,,,,90.8,,4.4,2.5,4.0,,,,,,,,,
,,,Nb0.67Pb1S3Ta0.33,,,,Nb0.67Pb1S3Ta0.33,,,,,,,,,,2.01,,,,,2.01,,,,,,,,,,,,,
RRR = 1.97. structural transition at T=155 K. Co-content x shows nominal value. [EDX] = 0.7*[nominal],,,Ca1Fe1.94Co0.06As2,,,,"Ca(Fe,Co)2As2",154.0,,,,,,,shape_03,,,15.5,,,,15.5,,,,,,,,,,,,,
ANN(700C).,,,Bi2.2Sr1.72La0.08Ca1Cu2O8,,,,"Bi2(Sr,Bi,La)2CaCu2Oz",,,,,,,,shape_03,,,,,69.1,,69.1,,,,,,,,,,,,,
ion radius(average) of R = 0.983. Hirr(77K)=5.45 T.,,,Yb0.8Lu0.2Ba2Cu3O6.94,,,,"(Yb,Lu)Ba2Cu3O7",,,6.94,,,,,shape_01,89.9,,,,,,89.9,,,,,,,,,,,,,
,,,Tl2Ba2Cu1O6+Z,,,,Tl2Ba2CuO6,,,,,,,,,,51.0,,,,,51.0,,,,,,,,-5.9,,,,,
,,,Hf0.915Mo0.085,,,,Hf1-xMox,,,,,,,,,,2.13,,,,,2.13,,,,,,,,,,,,,
,,,Ru1Sr2Gd1Cu2O8,,,,RuSr2GdCu2O8,132.0,,,,,,,,35.0,,46.0,,35.0,,35.0,,,,,,,,,,,,,
,,,Y1Ba2Cu3O7-d,,,,YBa2Cu3O7-d,,,,,,,,shape_03,90.5,,,,,,90.5,,,,,,,,,,,,,
La-content x by WDS.,,,Ca8.18La1.82Pt3Fe10As18,,,,"(Ca,La)10(Pt3As8)(Fe2As2)5",,,,,,,,shape_03,,22.1,,,25.2,,22.1,,,,,,,,,,,,,
Tq=550C,,,Y1Ba2Cu2.9Zn0.1O6.88,,,,"YBa2(Cu,Zn)3O7",,,6.88,,,,,shape_01,4.3,,,,,,4.3,,,,,,,,,,,,,
,,,Mo0.5Pb0.5,,,,,,,,,,,,,,3.52,,,,,3.52,,,,,,,,,,,,,
,,,La0.99Pr0.01,,,,La0.99Pr0.01,,,,,,,,,,5.3,,,,,5.3,,,,,,,,,,,,,
,,,La3Ca0.3Cd0.7Ba3Cu7O16.303,,,,"La3(Ca,Cd)Ba3Cu7Oz",,,16.303,,,,,shape_01,32.0,,40.0,,,,36.0,,,,,,,,,,,,,
,,,Bi2Pd1,,,,Bi2Pd1,,,,,,,,,,1.73,,,,,1.73,,,,,,,,,,,,,
,,,Mo6S6Br2,,,,Mo6S6Br2,,,,,,,,,,13.8,,,,,13.8,,,,,,,,,,,,,
Tc defined as 0.9Rn.,,,Li1Ti2O4,,,,LiTi2O4,,,,,,,,,11.8,,12.0,,,,11.9,12.9,,,,,,1.53,,,,,,
,,,Cr0.09Ir0.91,,,,Cr1-xIrx,,,,,,,,,,0.78,,,,,0.78,,,,,,,,,,,,,
,,,Er1Ba2Cu2.52Zn0.3Fe0.18O6.91,,,,"ErBa2(Cu,Zn,Fe)3Oz",,,6.91,,,,,shape_06,,,,,,,,,,,17400.0,,,,,,,,,
,,,As2Sn3,,,,,,,,,,,,,,3.5,,,,,3.5,,,,,,,,,,,,,
NEARLY SINGLE PHASE,,,Yb0.9Ca0.1Ba1.8Sr0.2Cu4O8,,,,"(Yb,Ca)(Ba,Sr)2Cu4O8",,,,,,,,shape_01,86.0,87.0,88.0,,,,87.0,,,,,,,,,,,,,
RRR = 56. gamma(SP) = 26.8 mJ/mol-La.K2. beta(SP) = 18.4 mJ/mol-La.K2,,200.0,La2Pt8P1,,,,La2Pt8P,9.6,,,,,,,shape_01,,,,0.28,,,,,26.8,,,,,,,,,,,
,,,Y1Ba2Cu3O6.52,,,,YBa2Cu3Oz,,,6.52,,,,,,51.1,,57.6,,,,54.35,,,,,,,,,,,,,
"M=EDA(ethylenediamine, C2H8N2), M-content y not given. For phase-III, c = 11.57, Tc(SUS) = 4.0 K.",,,Li0.04M1Ti1Se2,,,,LixMyTiSe2,,,,,,,,shape_01,,,2.42,,2.8,,2.8,,,,,,,,,,,,,
,,,Y1.4Th0.6C3.1,,,,"(Y,Th)2C3",,,,,,,,,,17.0,,,,,17.0,,,,,,,,,,,,,
"Effect of non-magnetic rare earth substitution for Zr on mixed anion Zr(P,Se)2 superconductors.",,,Zr1.75Sc0.25P1.25Se0.75,,,,Zr1.75Sc0.25P1.25Se0.75,,,,,,,,shape_02,,,,,,,7.574,,,,,,,,,,,,,
InN[12[-]10] // substrate Al2O3[101[-]0]. Tc defined as 0.5 Rn.,,,In1N1,,,,InN,,,,,,,,shape_05,0.25,0.47,1.0,,,,0.47,,,,,,,,,,,,,
,,,Nb0.85Zr0.15N1,,,,"(Nb,V)Nx",,,,,,,,,,13.7,,,,,13.7,,,,,,,,,,,,,
"Trigonal to monoclinic phase transition at 145K(heating) , 91K(cooling)",,,Ir0.96Pt0.04Te2,,,,Ir1-xPtxTe2,,,,,,,,shape_03,,,,,3.0,,3.0,,,,,,,,,,,,,
,,,Ga1Sr2Y0.6Ca0.4Cu2O7,,,,"GaSr2(Y,Ca)Cu2O7",,,,,,,,,35.0,38.0,,,,,38.0,,,,,,,,,,,,,
,,,Bi2Sr2Ca0.7Ce0.3Cu2O8+z,,,,"Bi2Sr2(Ca,Ce)Cu2O8+z",,,,,,,,shape_03,78.0,,,,,,78.0,,,,,,,,,,,,,
,,,Al1Pb1,,,,,,,,,,,,,,1.2,,,,,1.2,,,,,,,,,,,,,
Tq=700C,,,Y1Ba2Cu2.9Ni0.1O6.61,,,,"YBa2(Cu,Ni)3O7",,,6.61,,,,,shape_01,20.5,,,,,,20.5,,,,,,,,,,,,,
SP-heat. gamma and debye-T by fitting for Gamma<3> ground state.,,232.0,Pr1Ru4Sb12,,,,PrRu4Sb12,,,,,,,,,,1.11,,,,,1.11,,59.1,,,,,,,,,,,
,,,Ce1Ni2,,,,Ce1Ni2,,,,,,,,,,,,0.015,,,,,,,,,,,,,,,,
,,,La1.85Sr0.15Cu1O4,,,,"(La,Sr)2CuO4",,,,,,,,shape_01,,,37.0,,,,37.0,,,,,,,,,,,,,
asgrown,,,Hg1Ba2Cu1OZ,,,,HgBa2CuOz,,,,,,,,shape_06,,,,,89.0,,89.0,,,,,,,,,,,,,
,,,Bi3.85Co0.15S3O4,,,,"(Bi,Co)4O4S3",,,,,,,,shape_01,3.65,,4.26,,,,3.955,,,,,,,,,,,,,
,,,Fe0.25Ni0.75U6,,,,Fe0.25Ni0.75U6,,,,,,,,,,3.0,,,,,3.0,,,,,,,,,,,,,
,,,Y0.8Pr0.2Ba2Cu3O7-Z,,,,"(Y,Pr)Ba2Cu3O7",,,,,,,,shape_01,77.2,78.4,79.6,,,,78.4,,,,1.52,,,,,,,,,
,,,Ba1Fe1.44Ru0.56As2,,,,"Ba(Fe,Ru)2As2",,,,,,,,shape_03,15.0,,,,,,15.0,,,,,,,,,,,,,
,,,Bi2Sr1.6La0.2Gd0.2Cu1O6+z,,,,"Bi2(Sr,La,Gd)2CuO6",,,,,,,,shape_03,,,,,27.0,,27.0,,,,,,,,,,,,,
,,,La0.5Yb0.5Ba2Cu3OZ,,,,"(La,Yb)Ba2Cu3Oz",,,,,,,,shape_06,,,81.0,,,,81.0,,,,,,,,,,,,,
,,,Pr1Ba0.4Sr1.6Cu3O7,,,,"Pr(Ba,Sr)2Cu3O7",,,,,,,,shape_05,,,,,,,,,,,2800.0,,,,,,,,,
,,,Y0.8Ca0.2Ba2Cu3O6.53,,,,"(Y,Ca)Ba2Cu3O7",,,6.53,,,,,shape_01,76.6,80.9,,,,7.6,80.9,,,,,,,,,,,,,
97 % AlB2 phase. Impurity phase =Ta3B4. not s/c. RRR=1.2. Gamma in mj/mol.K2,,419.0,B2Ta1,,,,TaB2,,,,,,,,,,,,1.5,,,,,2.0,,,,,,,,,,,
,,,La1.85Sr0.15Cu0.92Zn0.08OZ,,,,"(La,Sr)2(Cu,Zn)O4",,,,,,,,shape_05,,,,,,,,,,,,,,,,,,,,
,,,Cu1Rh2Se4,,,,CuRh2Se4,,,,,,,,,,3.49,,,,,3.49,,,,,,,,,,,,,
,,,Nd1.3Ba1.7Cu3O7+Z,,,,"(Nd,Ba)(Ba,Nd)2Cu3O7",,,,,,,5.8e-09,shape_01,,39.4,,,,,39.4,,,,,,,,,,,,,
,,,Nd1Ba2Cu3O7-Z,,,,RBa2Cu3O7,,,,,,,5e-10,,92.0,,,,,,92.0,,,,,,,,,,,5.4,,
"P-induce SC. P<cr> = 4.5 GPa. R(P,RT)shows transition from A7 to incommensurate host-guest composite at 3 GPa.",,,Bi0.85Sb0.15,,,,Bi0.85Sb0.15,,,,,,,,shape_01,,,6.79,0.0,,0.2,6.79,,,,,,,,,,,,,
,,,Pd2Sc1Pb1,,,0.0,Pd2ScPb,,,,,,,,shape_03,,,,,2.4,,2.4,,,,,,,,,,,,,
Sm occupy Hg vacancies og HgPb2(tetragonal),,,Hg1Sm0.5Pb2,,,,HgSm0.5Pb2,,,,,,,,,,,5.7,,5.7,,5.7,,,,,,,,,,,,,
NeelT by NED. Having large correlation length (100A),,,Y1Ba2Cu3O6.5,,,,YBa2Cu3O6.5,310.0,,6.5,,,,,shape_03,,,,,55.0,,55.0,,,,,,,,,,,,,
,,,La1.8Sr0.2Cu0.95Fe0.05O4,,,,"(La,Sr)2(Cu,Fe)O4",,,,,,,,,,,,4.0,,,,,,,,,,,,,,,,
,,,Nd1.85Ce0.15Cu1O4-Z,,,,"(Nd,Ce)2CuO4",,,,,,,,shape_01,,22.3,,,,,22.3,,,,,,,,,,,,,
,,,N1Sc1,,,,Sc1N1,,,,,,,,,,,,1.38,,,,,,,,,,,,,,,,
,,,B2Nb0.4,,,,Nb1-xB2,,,,,,,,,,6.57,,,,,6.57,,,,,,,,,,,,,
second Tc=52K,,,Hg0.8Ti0.2Sr2Ca0.5Y0.5Cu2O6+z,,,,"(Hg,Ti)Sr2(Ca,Y)Cu2O6",,,,,,,,shape_01,39.1,,82.0,,,,60.55,,,,10.0,,,,,,,21.9,,
,,,Al0.06Au0.92In0.02,,,,"(Au,Al,In)",,,,,,,,,0.0526,0.0619,0.0676,,,,0.0619,,,,,,,,,,,,,Info: Very Low Tc (<0.1K)
,,,Sr1Ta2S5,,,,sulturiqation method using CS2,,,,,,,,,,2.75,,,,,2.75,,,,,,,,,,,,,
,,,Nd2Cu1F0.24O3.76,,,,"Nd2Cu(O,F)4",,,,,,,,shape_01,,,27.0,,,,27.0,,,,,,,,,,,,,
T<CDW/SDW> = 50K. Tc defined based on entropy conservationusing SP. (dC/gamma*Tc) = 1.36. Wilson ratio R<W> = 2.21. lattice term in SP: beta = 0.857 mJ/mol.K4,,239.0,Ba1Ti2Sb2O1,,0.00041,,BaTi2Sb2O,,,,,,,,shape_01,,1.2,2.0,,,,1.2,,13.5,,,,,,,,,,,
,,,Pt0.42Y0.58,,,,Pt0.42Y0.58,,,,,,,,,,0.76,,,,,0.76,,,,,,,,,,,,,
,,,Tl2Ba2Ca2Cd0.2Cu3OZ,,,,TlBa2CdxCu3Oz,,,,,,,,shape_04,124.0,,127.0,,,,125.5,,,,,,,,,,,,,
Pb doped. Concentrations are analyzed values.,,,Bi1.6Pb0.4Sr1.8Ca0.9Cu2OZ,,,,Bi2Sr2Ca1Cu2Oz,,,,,,,,shape_03,,85.5,,,,,85.5,,,,,,,,,,,,,
,,,Y1Ba2Cu3O6.3,,,,YBa2Cu3O7,,,6.3,,,,,shape_01,,,,,,,,,,,118.0,,,,,,,200.0,,
Tl:Ba:La:Cu=1.07:1.51:0.49:0.92,,,Tl1Ba1.5La0.5Cu1O5,,,,"Tl(Ba,La)2CuO5",,,,,,,,shape_01,,,,4.2,,,,,,,,,,,,,,,,
,,,Y1Ba2Cu3O6.8,,,,YBa2Cu3Oz,,,6.8,,,1400.0,,shape_01,,,91.4,,,,91.4,,,,,,,,,,,,,
,,,Ta0.15Zr0.85,,,,Zr1-xTax,,,,,,,,,,4.28,,,,,4.28,,,,,,,,,,,,,
,,,Bi2Sr2Ca1Cu2Oz,,,,Bi2Sr2CaCu2O8,,,,,,,,shape_03,82.0,,84.5,,,2.5,83.25,,,,,,,,,,,,,
,,,Y1Ba2Cu3.9Zn0.1O8,,,,"YBa2(Cu,Zn)4O8",,,,,,,,shape_01,,25.3,,,,,25.3,,,,,,,,,,,,,
,,,Sn1Mo6S8,,,,SnMo6S8,,,,,,,,,,13.4,,,,,13.4,34.4,,,,,,3.7,,,,,,
"Enhancement of in-plane upper critical magnetic field, caused by spin-orbit coupling locking measured by in-situ electron transport measurements.",,,In1,,,,In,,,,,,,,shape_03,,,,,,,3.14,,,35900000.0,,,,,,,,,,
"Single phase,ISOTOPE=ln(1-dTc/Tc)/ln(M16/M18). ,ISOEL=O",,,La1.8Sr0.2Cu0.995Ni0.005O4+z,,,,"(La,Sr)2(Cu,Ni)O4",,,,,,,,shape_01,,,,,31.47,,31.47,,,,,,,,,,,,,
Co-content by WDS.,,,Sr1Fe1.766Co0.234As2,,,,"Sr(Fe,Co)2As2",,,,,,,,shape_03,16.4,,18.7,,14.4,,14.4,,,,,,,,,,,,,
,,,Y1Ba2Cu3O6.516,,,,YBa2Cu3O7,,,6.516,,,2500.0,,shape_01,,,,,58.7,12.0,58.7,,,,,,,,,,,,,
e-ph = 0.75. Hc(0)=0.075 T.,,180.0,Ag1Mo6S8,,,,AgMo6S8,,,,,,,,,,7.7,,,,,7.7,,30.0,,,,,,,,,,,
,,400.0,La1.8Sr0.2Cu1O4,,,,"(La,Sr)2CuO4",,,,,,,,,,,,,,,,,23.0,,,,,,,,,,,
as-sintered. Cu-valence = 2.19,,,Hg1.4Tl0.6Ba2Y0.5Ca0.5Cu2O7.74,,,,"(Hg,Tl)2Ba2(Y,Ca)Cu2Oz",,,7.74,,,,,,,,,,84.0,,84.0,,,,,,,,,,,,,
,,,Nb0.26Re0.74,,,,Nb0.26Re0.74,,,,,,,,,,7.2,,,,,7.2,,,,,,,,,,,,,
,,,Nd0.3La0.7Ni1C2,,,2.02,Nd1-xLaxNiC2,3.68,,,,,,,shape_01,,,,1.8,,,,,,,,,,,,,,,,
,,,Y0.6La0.4B6,,,,"(Y,La)B6",,,,,,,,,,4.4,,,,,4.4,,,,,,,,,,,,,
dC = 28.95 mJ/mol.K. (dC/gamma*Tc) = 1.25,,196.0,La1Rh1Bi1,,,,LaRhBi,,,,,,,,shape_01,2.35,2.36,2.6,,,,2.36,,9.8,,,,,,,,,,,
,,,Y1Ba2Cu3O6.9,,,,YBa2Cu3Oz,,,6.9,,,,,shape_03,,,93.6,,,,93.6,,,,,,,,,,,,,
"p-induced s/c. Tc shows Tc(max). Pc = 10 kbar. s/c properties shows for p=16.3 kbar. P(Tn=0)=30 kbar. Tn=2.65 K, another transition at 1.65 K under 1 atm. gamma in mj/K2.mol-Ce from dHc2/dT",,,Ce2Rh1In8,,,,Ce2RhIn8,2.65,,,,,,,shape_03,,2.0,,0.0,,,2.0,53.6,200.0,,,,7.7,9.18,,,,,,
,,,Y1Ba2Cu2.85Zn0.15S0.15Oz,,,,"YBa2(Cu,Zn)3(O,S)7",,,,,,,,,,45.7,,,,,45.7,,,,,,,,,,,,,
,,,Bi2Sr2Ca0.45Y0.55Cu2O8+z,,,,"Bi2Sr2(Ca,Y)Cu2O8",,,,,,,,shape_01,,,,,,,,,,,22.9,,,,,,,52.9,,
"LINEAR REGION IN HC2(T) NOT EXIST, FIGURE SHOWS HC2(T)",,,Tl2Ba2Cu1O6,,,,Tl2Ba2CuO6,,,,,,,,shape_03,,15.0,,,,1.8,15.0,15.8,,,0.195,,,,,,,,,
"ANN(280C,IH in Ar/H2 flow)",,,Tl0.8Mo0.2Sr4Cu2Co3O7-z,,,,"(Tl,Mo)Sr2CuO5/Sr2CuO2(CO3)",,,,,,,,,73.0,80.0,85.0,,80.0,,80.0,,,,,,,,,,,,,
,,,Y1.5Sr1.8Ce1Cu2.7O8.6,,,,"(Y,Cu)(Y,Sr)2(Ce,Sr)2Cu2O8",,,8.6,,,,,,,,,4.2,,,,,,,,,,,,,,,,
T2 defined as max of (dM/dT).,,,B2.34Nb1,,,,NbB2,,,,,,,,,,9.16,,,9.76,,9.16,,,,,,,,,,,,,
,,,Gd0.6Pr0.15Ca0.25Ba2Cu3O7-z,,,,"(Gd,Pr,Ca)Ba2Cu3O7",,,,,,,,,,,,,61.5,,61.5,,,,,,,,,,,,,
Tc(SP) = 3.84 K. (dC/Tc) = 8.60 mJ/mol.K2. (dC/gamma*Tc) = 1.57.,,187.0,Au0.65Pt0.35Te2,,,,"(Au,Pt)Te2",,,,,,,,,4.0,,4.2,,,0.09,4.1,1.29,5.48,80.0,,,16.0,0.46,,,,,,
,,,Nb3Sn0.9Al0.1,,,,,,,,,,,,,,18.4,,,,,18.4,,,,,,,,,,,,,
,,,Sm1Ba2Cu2Co1O7.12,,,,RBa2(Cu2Co)O7,,,7.12,,,,,,,,,4.2,,,,,,,,,,,,,,,,
74%Bi2223+26%Bi2212,,,Bi1.6Pb0.4Sr2Ca1.99Sm0.01Cu3Oz,,,,"(Bi,Sr)2Sr2(Ca,Sm)2Cu3Oz",,,,,,,,shape_02,84.8,,,,,,84.8,,,,,,,,,,,,,
,,,La1.75Nd0.125Sr0.125Cu1O4,,,,"(La,Nd,Sr)2CuO4",,,4.0,,,,,shape_01,,,,,17.5,,17.5,,,,,,,,,,,,,
Ru-content x = 0.055 in CeCo1-xRuxIn5 By EDX,,,Ce1Co0.8Ru0.2In5,,,,"Ce(Co,Ru)In5",,,,,,,,shape_03,,2.18,,,,,2.18,,,,,,,,,,,,,
,,,Mo0.95Ti0.05C1,,,,"(Mo,Ti)C",,,,,,,,,,13.5,,,,,13.5,,,,,,,,,,,,,
splat-cooled sample. gamma(bcc) phase. Hc2(0) = 6.0 T by using T^2 approx.,,139.0,U0.88Mo0.12,,,,U1-xMox,,,,,,,,,,1.91,,,,,1.91,5.2,15.8,,,,,3.9,,,,,,
,,,Ni2Zr0.7Nb0.3Ga1,,,,"Ni2(Zr,Nb)Ga",,,,,,,,,,2.3,,,,,2.3,,,,,,,,,,,,,
,,,Sn0.901In0.099Te1,,,,"(Sn,In)Te",,,,,,,,shape_03,,,,,1.746,,1.746,,,,,,,,,,,,,
,,,Pb0.1Yb0.9Mo6Se8,,,,"(Pb,Yb)Mo6S8",,,,,,,,,,6.3,,,,,6.3,,,,,,,,,,,,,
,,,Yb1Ba2Cu2.98Zn0.02O7-z,,,,"YbBa2(Cu,Zn)3O7",,,,,,,,shape_01,,83.3,,,,,83.3,,,,,,,,,,,,,
amorphous. liquid quenching onsubstrates (Ts=RT),,,Zr0.8Ni0.2,,,,"a-(Zr,Ni)",,,,,,,,,,3.59,,,,,3.59,,,,,,,,,,,,,
,,,Nd1Ba1.6Ca0.4Cu3O6.828,,,,"(Nd,Ba,Ca)3Cu3Oz",,,6.828,,,,,shape_01,,,,,65.0,,65.0,,,,,,,,,,,,,
,,,Y1Sr2Cu2.7Ti0.3O7.152,,,,"YSr2(Cu,Ti)3O7",,,7.152,,,,,shape_01,9.0,23.0,,,23.0,,23.0,,,,,,,,,,,,,
,,,Y0.42Pr0.58Ba2Cu3O6.94,,,,"(Y,Pr)Ba2Cu3O7",,,6.94,,,,,,,,,4.2,,,,,,,2.22,,,,,,,,,
,,,Y1Ba2Cu4O8,,,,YBa2Cu4O8,,,,,,,,shape_01,,81.5,,,81.5,,81.5,,,,,,,,,,,,,
,,,Co3Th7,,,,Co3Th7,,,,,,,,,,1.83,,,,,1.83,,,,,,,,,,,,,
,,,La0.93Nd0.07Pt1Si1,,,,"(La,Nd)PtSi",,,,,,,,shape_01,,2.29,,,,,2.29,,,,,,,,,,,,,
,,,Y0.8Gd0.2Ni2B2C1,,,,"(Y,Gd)Ni2B2C",,,,,,,,,,8.1,,,,,8.1,,,,,,,,,,,,,
,,,Y1Ba2Cu3.98Zn0.02O8,,,,"YBa2(Cu,Zn)4O8",,,8.0,,,,,shape_01,,,,,47.0,,47.0,,,,,,,,,,,,,
P-induced SC. Pc = 5.02 GPa.Tc(max) = 5.28 K(P = 14.2 GPa). Tc defined as R = 0.99Rn. R not to zero down to 1.4 K. structural phase transition shows in num = 158792.,,,Bi1.5Sb0.5Te2Se1,,,,Bi1.5Sb0.5Te2Se,,,,,,,,,,,5.28,0.0,,,5.28,,,,,,,,,,,,,
,,,Pr1.85Ce0.15Cu1O4-z,,,,"(Pr,Ce)2CuO4",,,,,,,,shape_05,,22.5,22.0,,,1.1,22.5,,,,,,,,,,,,,
"Hall effect measured for H//ab and H//c.  Anisotropy (Hc2) = 2.0. Two gaps, large one in DB. small one (2D/kTc) = 1.1 measured by SP heat",,,Lu2Fe3Si5,4.4,,,Lu2Fe3Si5,,,,,,,-3.34e-10,,,5.6,,,,,5.6,,,,,,,,,,,,,
impurity phase=BaCO3,,,Tl2Ba2Ca0.8Ce0.2Cu2O8,,,,"Tl2Ba2(Ca,Ce)Cu2O8",,,,,,,,,,103.0,,,103.0,,103.0,,,,,,,,,,,,,
"1um particle size, ANN(700 C, 4h in He)+ANN(260 C, 0.25h in Br2)",,,Y1Ba2Cu3O6.1,,,,YBa2Cu3Oz,,,6.1,,,,,shape_01,,,,,92.0,,92.0,,,,,,,,,,,,,
,,,Y1Ba2Cu2.91Zn0.09O6.68,,,,"YBa2(Cu,Zn)3O7-d",,,6.68,,,,,shape_05,10.0,,,,,,10.0,,,,870.0,,,,,,,,,
,,,Gd1Fe1As1F0.17O0.83,,,,"Gd(O,F)FeAs",,,,,,,,,,,36.6,,22.0,,22.0,,,,,,,,,,,,,
magnetic order detected by ZF-muonSR.,,,Sm1Fe1As1F0.2O0.8,,,,"Sm(O,F)FeAs",,,,,,,,shape_01,,,,,50.0,,50.0,,,,,,,,,,,,,
"Tc depends on in-plane chemical pressure (definition , See text),  = 1.0180",,,La1F0.5Bi1S1.4Se0.6O0.5,,,,LaO0.5F0.5Bi(S1-xSex)2,,,,,,,,shape_01,,2.99,,,,,2.99,,,,,,,,,,,,,
ANN in flowing Oz.,,,Hg0.8V0.2Ba2Ca1Cu2O6.3,,,,"(Hg,V)Ba2CaCu2O6",,,6.3,,,,,,,,,,125.0,,125.0,,,,,,,,,,,,,
hardness =  1505 kg/mm2. e-ph = 0.614,,386.0,Mo0.35Re0.65,,,,Mo1-xRex,,,,,,,,shape_01,,5.6,,,,,5.6,,3.116,,,,,,,,,,,
"Impurity phase: Fe7Se8(less than 8%). Compositions = Fe0.99Te0.42Se0.58  by EDX.  R=R0*exp[(T0/T)^n], T0 = 524 K.",,,Fe1Te0.5Se0.5,,,,FeTe1-x-ySexSy,,,,,,,,shape_01,14.0,,,,14.3,,14.3,,,,,,,,,,,,,
,,,Ir0.7Ru0.25Rh0.5,,,,Ir1-x-yRuxRhy,,,,,,,,,,0.033,,,,,0.033,,,,,,,,,,,,,Info: Very Low Tc (<0.1K)
"Tc(z) is shown in TCFIG,T1 value is Tc(max)",,,Ca0.4La0.6Ba1.35La0.65Cu2.76Ni0.24OZ,,,,"(Ca,La)(Ba,La)2(Cu,Ni)3Oz",,,,,,,,,23.6,,,,,,23.6,,,,,,,,,,,,,
Annealing at 350C. TP300= at 290K. ,,,Bi2.1Sr1.58La0.32Cu1O6+Z,,,,"Bi2(Sr,Bi,La)2CuO6",,,,,,,,shape_03,,15.0,,,,,15.0,,,,,,,,,,,-5.24,,
"<115>In, <59>Co-NMR, NQR measured. [gap] from fitting of T1(T).",,,Ce1Co1In5,10.0,,,CeCoIn5,,,,,,,,shape_03,,2.3,,,,,2.3,,,,,,,,,,,,,
,,,Bi2Sr2Ca1Cu1.977Fe0.023O8+d,,,,"Bi2Sr2Ca(Cu,Fe)2O8",,,,,,,,shape_03,66.0,,,,,,66.0,,,,,,,,,,,,,
gap by NMR. R shows zero-resistance at 1.2 K.,,,Ce1Ir1In5,5.0,,,CeIrIn5,,,,,,,,shape_03,,0.4,,,,,0.4,,,,,,,,,,,,,
,,,Pb0.38Sn0.57In0.05Te1,,,,"(Pb,Sn,In)Te",,,,,,,,,,0.68,,,,,0.68,0.471,,,,,,,,,,,,
,325.0,,La1.82Sr0.18Cu0.98Ni0.02O4,,,,"(La,Sr)2(Cu,Ni)O4",,,4.0,,,,,shape_01,,,,,,,,,,,,,,,,,,,,
,,,Bi2Sr2Ca1Cu2O8.22,5.6,,,Bi2Sr2CaCu2Oz,,,8.22,,,,,,,82.0,,,,,82.0,,,,,,,,,,,,19.75,
Sr partially occupied Nd site. Nd partially on Ba site,,,Nd1Ba1Sr1Cu3O7.02,,,,"Nd(Ba,Sr)2Cu3O7",,,7.02,,,,,shape_01,,49.9,,,,,49.9,,,,,,,,,,,,,
,,,Pr1.74Ce0.15Sr0.11Cu1O3.96,,,,"(Pr,Ce,Sr)2CuO4",,,3.96,,,,,,,18.0,,,,,18.0,,,,,,,,,,,,,
,,,Bi4Sr3Ca1.5Tm1.5Cu4O16.88,,,,,,,16.88,,,,,,,,,,,,,,,,,,,,,,,,,
,,,Ce0.94La0.06Ru2,,,,"(Ce,La)Ru2",,,,,,,,shape_01,,6.55,,,,,6.55,,,,,,,,,,,,,
laminar period study ,,,Sn0.91Zn0.09,,,,Sn0.91Zn0.09,,,,,,,,,,3.722,,,,,3.722,,,,,,,,,,,,,
High-Tc (single phase) phase.,,,Na1M0.3Fe1Se1,,,,Nax(NH3)yFeSe,,,,,,,,,,,47.0,,46.0,,46.0,,,,,,,,,,,,,
,,,Sm1Fe1As1F0.12O0.88,,,,"Sm(O,F)FeAs",,,,,,,,,,,,,17.1,,17.1,,,,,,,,,,,,,
"Nd0.98O0.7F0.3Bi0.98S2 by EPMA. I//ab plane. Hirr//ab = 16T, Hirr//c = 0.64T. Anisotropy(Hc2) = 32.3",,,Nd1Bi1S2F0.3O0.7,,,,"Nd(O,F)BiS2",,1.3,,,42.0,,,shape_03,5.0,,5.5,,,,5.25,,,,,,,,,,,,,
"unit cell volum=0.4012nm(-3), b/a=1.0111",,,Ho1Ba1.6Sr0.4Cu4O8-Z,,,,,,,,,,,,shape_01,,82.0,,,,,82.0,,,,,,,,,,,,,
semicon-like,,,Lu0.45Pr0.55Ba2Cu3O7-z,,,,"(Lu,Pr)Ba2Cu3O7",,,,,,,,shape_01,13.0,,,,,,13.0,,,,,,,,,,,,,
,,,Ho0.5Pr0.5Ba2Cu3O6.67,,,,"(Pr,R)Ba2Cu3O7",,,6.67,,,,,shape_01,23.0,24.3,,,,,24.3,,,,,,,,,,,,,
,,,Y1Ru1B2,,,,YRuB2,,,,,,,,,,7.8,,,,,7.8,,,,,,,,,,,,,
,,,La1.35Ca0.15Nd0.5Cu1O4,,,,"(La,Ca,Nd)2CuOz",,,,,,,,shape_01,,,26.0,,,,26.0,,,,,,,,,,,,,
,,,Bi2Sr1.5Ca1.5Cu2O8.19,,,,"Bi2(Sr,Ca)3Cu2O8",,,8.19,,,,,,,78.5,,,,,78.5,,,,,,,,,,,,,
,,,La0.8Y0.2Fe0.999Mn0.001As1F0.11O0.89,,,,La0.8Y0.2Fe1-xMnxAsO0.89F0.11,,,,,,,,shape_01,,31.8,,,33.3,,31.8,,,,,,,,,,,,,
,,,Ca0.1Ba1.65La1.25Cu3O6.5,,,,"(Ca,La)(Ba,La)2Cu3O7",,,6.5,,,,,shape_01,,,,,,,,,,,,,,,,,,,,
impurity phase=SrPbO3,,,Pb0.5Cd0.5Sr2Y0.5Ca0.5Cu2Oz,,,,"(Pb,Cd)Sr2(Y,Ca)Cu2Oz",,,,,,,,shape_02,,,22.5,,,,22.5,,,,,,,,,,,,,
"High-quality large single crystals of Ni-doped Ba2Fe2As2 were grown, and the phase diagram was established with QCP point of x=0.100.",,,Ba1Fe1.915Ni0.085As2,,,,BaFe1.915Ni0.085As2,41.0,,,,,,,shape_03,,,,,16.9,,16.9,,,,,,,,,,,,,
,,,Bi2.01Sr1.93Ca0.79Y0.24Cu1.94OZ,,,,,,,,,,,,,,85.0,,,,,85.0,,,,,,,,,,,,,
,,391.0,Eu1Ba2Cu3O7-Z,,,,EuBa2Cu3O7,,,,,,,,shape_01,,,,,,,,,5.5,,,,,,,,,,,
,,,Sn1Ta3,,,,Sn1Ta3,,,,,,,,,,8.35,,,,,8.35,7.25,,,,,,,,,,,,
"impurity phase: FeAs, SrO",,,Fe2As2Sr4Cr2O6,,,,Fe2As2(Sr4Cr2O6),,,,,,,,shape_01,,,,1.8,,,,,,,,,,,,,,,,
,,,In0.012Sn0.988,,,,In0.012Sn0.988,,,,,,,,,,3.69,,,,,3.69,,,,,,,,,,,,,
,,,Pb0.92Mo6S7.5,,,,Pb0.92Mo6S7.5,,,,,,,,,,13.98,,,,,13.98,,,,,,,,-1.6,,,,,
P-induced SC. T<STR>=T<SDW> = 139 K.,,,Ba1Fe2As2,,,,Ba(Fe1-xRux)2As2,,,,,,,,shape_03,,,,4.0,,,,,,,,,,,,,,,,
Fe-As-Fe(in plane) angle = 112.3 deg. energy gap measured by NMR. Y(3+) substitution does not change the doping level.,,,La0.8Y0.2Fe1As1O0.7,6.9,,,"(La,Y)FeAsO0.7",,,,,,,,shape_01,,,,,34.0,,34.0,,,,,,,,,,,,,
(dC/gamma*Tc) = 11.78. Logarithmic averaged phonon frequency = 66.8 K.,,,Ba1Ni2As1.816P0.184,,,,"BaNi2(As1-x,Px)2",,,,,,,,shape_03,3.27,,,,,,3.27,,,,,,,,,,,,,
not SC. R-anomaly at 135K,,,Gd1Fe1As1O1,,,,GdOFeAs,4.2,,,,,,,,,,,5.0,,,,,,,,,,,,,,,,
ppenet=1580A by Hao's model,,,Bi2Sr2Ca0.79Y0.21Cu2O8+z,,,,"Bi2Sr2(Ca,Y)Cu2O8",,,,,,1900.0,,shape_03,,,,,89.4,,89.4,,,,,,,2.5,,,,,,
,,,Y1Ba2Cu3O6.95,,,,YBa2Cu3O7,,,6.95,,,,,,,,,,,,,,,,,140.0,,,,,,,,
annealed in O2. metallic behaviour. sharp transition,,,Hg0.7Cr0.3Sr2Cu1Oz,,,,"(Hg,Cr)Sr2CuO4",,,,,,,,,,59.5,,,,,59.5,,,,,,,,,,,,,
M = (NH3)[LiNH2]0.5,,,Li1.8Fe2Se2M1,,,,Li1.8Fe2Se2(NH3)[LiNH2]0.5,,,,,,,,,,,,,40.0,,40.0,,,,,,,,,,,,,
ion radius(average) of R = 0.999. Hirr(77K)=3.97 T.,,,Y0.4Yb0.6Ba2Cu3O6.93,,,,"(Y,Yb)Ba2Cu3O7",,,6.93,,,,,shape_01,91.1,,,,,,91.1,,,,,,,,,,,,,
"Hall effect is negative for H//ab. both hole and electron carrier coexist. anisotropy=3.6 at Tc, =3.4 at 273 K. Debye-T by fitting Bloch-Gruneisen eq.",,880.0,Mg1B2,,,,MgB2,,,,,,,,shape_03,,,,,,,,,,,,,,,,,,,,
"Tc not described. C<11>=86.8 GPa. pressure dependence of C<11>, C<44> were measured. porocity=0.22.",,,Gd1Ba2Cu3O7-z,,,,GdBa2Cu3O7,,,,,,,,,,,,,,,,,,,,,,,,5.549,,,,
,,,Y1Ba1.8La0.2Cu3OZ,,,,"Y(Ba,La)2Cu3O7",,,,,,,,shape_01,86.8,89.2,,,,5.0,89.2,,,,8.0,,,,,,,,,
,,,Ge1Th1,,,,Th1Ge1,,,,,,,,,,,,1.2,,,,,,,,,,,,,,,,
c/a = 1.636,,,Ce1Co1In5,,,,CeCoIn5,,,,,,,,,,2.3,,,,,2.3,,,,,,,,,,,,,
cohere(c) calculated using GL theory,,,Tl0.8Hg0.2Ba2Ca1.9Yb0.1Cu3O9-z,,,,"(Tl,Hg)Ba2(Ca,Yb)2Cu3O9",,,,,,,,,99.65,105.7,,,,,105.7,,,,2940.0,,,,,,,,,
"D=1600A,GRAIN SIZE=70A",,,C60K3,,,,K3C60,,,,,,,,shape_04,,12.8,,,,,12.8,47.0,,,,,26.0,5.5,,,,,,
,,,Bi2Sr2Ca1Cu2O8+y,,,,"Bi2Sr2(Ca,Ce)Cu2O8",,,,,,,,shape_01,,,,,95.0,,95.0,,,,,,,,,,,,,
"thickness = 1000A. ANN(650C, 5.0E-7 Torr < P(O2) < 1.0E-6 Torr)",,,La1.89Ce0.11Cu1O4,,,,"(La,Ce)2CuO4",,,,,,,-4.4e-10,shape_04,24.9,,,,,,24.9,,,,,,,,,,,,,
,,,Y1Ba2Cu4O8.043,,,,YBa2Cu4O8,,,8.043,,,,,shape_01,,80.0,,,,,80.0,,,,,,,,,,,,,
sample obtained by thermal decomposition from CaAl2Si2 at high-T-high-P condition,,,Ca2Al2.73Si4.27,,,,Ca2Al3-xSi4+x,,,,,,,,shape_03,,,,,6.4,,6.4,,,,,,,,,,,,,
(MX)n(TX2)m compounds.  periodic length = 24.306 A.,,,Bi1.09Ta1Se3.09,,,,(BiSe)xTaSe2,,,,,,,,,,,1.8,,,,1.8,,,,,,,,,,,,,
excess-O doping sample. Tc defined as R/Rn=0.5. hole conc. P=2z (z=excess-O),,,La1.8Nd0.2Cu0.99Zn0.01O4.0631,,,,"(La,Nd)2(Cu,Zn)Oz",,,4.0631,,,,,,,4.87,,,,,4.87,,,,,,,,,,,,,
Ca2CuO2Cl2+x KClO4,,,Ca1.8K0.2Cu1Cl2O2,,,,"(Ca,K)2CuO2Cl2",,,,,,,,,,,,,24.0,,24.0,,,,,,,,,,,,,
,13.2,,Sr4V3O9.49,,0.00044,,Sr4V3O10,,,9.49,,,,,,,,,4.2,,,,,,,,,,,,,,,,
dtc/dp is the value at P=1.75GPa,,,B0.65C0.35Ba1.4Sr0.6Ca2Cu3OZ,,,,"(B,C)(Ba,Sr)2Ca2Cu3Oz",,,,,,,,,118.8,119.6,,,,,119.6,,,,,,,,2.0,,,,,
"major phase= Tl1212, minor phase = Tl1201. volume ratio(Tl1212/tl1201) = 93/4",,,Tl0.9Sr1.6Yb0.4Ca1Cu2.1O7-z,,,,"(Tl,Cu)(Sr,Yb)2CaCu2O7",,,,,,,,,69.0,,87.0,,,,78.0,,,,,,,,,,,,,
as-sintered,,,Tl0.7Hg0.3Ba2Ca2Cu3O8+z,,,,"(Tl,Hg)Ba2Ca2Cu3O8",,,,,,,,,133.0,,,,,,133.0,,,,,,,,,,,,,
,,,Y1Ba2Cu3O6.47,,,,YBa2Cu3O7,,,6.47,,,,,shape_01,,51.4,,,,,51.4,,,,,,,,,,,,,
,,,La1.85Sr0.15Cu0.99Zn0.01Oz,,,,"(La,Sr)2(Cu,Zn)O4",,,,,,,,shape_01,,,,10.0,,,,,,,,,,,,,,,,
,18.3,,Tm1Ru3B2,,,,TmRu3B2,,,,,,,,shape_01,,,,1.2,,,,,,,,,,,,,,,,
O(18)=75%,,,Y1.55Pr0.2Ca0.25Ba2Cu3O7-d,,,,"(Y,Pr,Ca)Ba2Cu3O7-d",,,,,,,,shape_01,,20.2,,,19.1,,20.2,,,,330.0,,,,,,,,,
,,,Nd0.9Pr0.1Ba2Cu3O6.85,,,,"(Nd,Pr)Ba2Cu3O7",,,6.85,,,,,shape_01,,48.3,,,,,48.3,,,,,,,,,,,,,
,,,Pd1V3,,,,V3Pd,,,,,,,,,,0.08,,,,,0.08,,,,,,,,,,,,,Info: Very Low Tc (<0.1K)
,,,Bi2Sr1.16La0.84Cu1OZ,,,,"Bi2(Sr,La)2CuOz",,,,,,,,shape_03,3.0,,,,,,3.0,,,,,,,,,,,,,
,,,Ba2Ca5Cu7O16-z,,,,CuBa2Ca5Cu6O16,,,,,,,,,,78.0,,,,,78.0,,,,,,,,,,,,,
P-induced SC. Tc = 4.28 K. at P = 70 kbar. Te(III) for 68 < P < 70 kbar.  ,,,Te1,,,,Te(III) ,,,,,,,,shape_03,,4.28,,0.0,,,4.28,,,,,,,,-0.17,,,,,
Li-doped. Li-content not known. Li-intercalated between halogen layers.,,,Li1Zr1N1Br1,,,,LixZrNBr,,,,,,,,,,14.1,,,,,14.1,,,,,,,,,,,,,
,,,C1.35Si0.1Y0.9,,,,C1.35Si0.1Y0.9,,,,,,,,,,11.3,,,,,11.3,,,,,,,,,,,,,
,,,Ca0.2Ba1.55La1.25Cu3O7.05,,,,"(La,Ca)(Ba,La)2 Cu3O7",,,7.05,,,,,,41.1,,,,,,41.1,,,,,,,,,,,,,
,,,Mg1B1.8Be0.2,,,,"Mg(B,Be)2",,,,,,,,shape_01,,36.0,,,,,36.0,,,,,,,,,,,,,
Field reentrant SC. magnetic easy axis changes from c- to b-axis at reentrant field.,9.5,,U1Rh1Ge1,,,,URhGe,,,,,,,,shape_03,,0.25,,,,,0.25,,,,,,,,,,,,,
GAPENE from SP-heat.,,427.0,Y0.9Ca0.1C2,3.66,,,"(Y,Ca)C2",,,,,,,,,,3.15,,,,,3.15,0.3,2.82,,,,,,,,,,,
,,392.0,Y1Ba2Cu3O7-Z,,,,YBa2Cu3O7,,,,,,,,shape_01,,90.5,,,,,90.5,,3.9,,,,,,,,,,,
Phase-IV (P>16.2 GPa.,,,Bi4Te3,,,,B4Te3-IV,,,,,,,,,,,8.4,,,,8.4,,,,,,,,,,,,,
,,,Bi2Sr2Ca0.5Y0.5Cu1.88Co0.12OZ,,,,"Bi2Sr2(Ca,Y)(Cu,Co)2Oz",,,,,,,,shape_01,,,,,,,,,,,,,,,,,,58.2,,
Film. Tc from ac susceptibility ,,,Pr1.85Ce0.15Cu1OZ,1.62,,,"(Pr,Ce)2CuO4",,,,,,2660.0,,shape_05,,,,,20.0,0.5,20.0,,,,,,,,,,,,,
residual gamma = 26.5 mJ/mol.K2. delta-C/gamma*Tc = 1.02,,,Sr2Ru1O4,,,,Sr2RuO4,,,,,,,,shape_03,,,,,1.08,,1.08,,38.9,,,,,,,,,,,
Gd-effective-M=7.94 Bohr-M and Curie-T(Gd)=-4 K were fixed.,154.0,,Ru1Sr1.94La0.06Gd1Cu2O8,,,2.8,"Ru(Sr,La)2GdCu2O8",,,,,,,,shape_01,,,,4.2,,,,,,,,,,,,,,,,
,,,Bi2Sr2Ca0.6Gd0.4Cu1.96LI0.04O8+Z,,,,"Bi2Sr2(Ca,Gd)(Cu,Li)2O8",,,,,,,,,54.0,74.0,87.8,,,,74.0,,,,,,,,,,,,,
"STR transition (Trigonal to monoclinic) at Ts ( = 270 K(heating), =236 K(cooling)). lattice const. at RT. SP data for monoclinic phase.",,212.0,Ir1Te2,,,,IrTe2,,,,,,,,,,,,0.32,,,,,3.05,,,,,,,,,,,
,,,O0.91Ti1,,,,TiOx,,,,,,,,,,0.7,,,,,0.7,,,,,,,,,,,,,
gamma in mj/mol.K2,,203.0,Sn1Ta1S3,,,,SnTaS3,,,,,,,,,,2.9,,,,,2.9,,8.4,,,,,,,,,,,
"major phase= Tl1212, minor phase = Tl1201. volume ratio(Tl1212/tl1201) = 70/30",,,Tl0.5Sr1.8Yb0.2Ca1Cu2.5O7-z,,,,"(Tl,Cu)(Sr,Yb)2CaCu2O7",,,,,,,,,63.8,,88.5,,,,76.15,,,,,,,,,,,,,
,,,Co0.5Rh0.5Si2,,,,,,,,,,,,,,2.5,,,,,2.5,,,,,,,,,,,,,
re-entrant SC at 5.50 K. weak ferro at Curie-T.,2.2,,Er1Ni1.96Fe0.04B2C1,,,,"Er(Ni,Fe)2B2C",5.8,,,,,,,,,7.21,,,,,7.21,,,,,,,,,,,,,
,,,Lu5Ir1.2Rh2.8Si10,,,,"Lu5(Ir,Rh)4Si10",,,,,,,,,,4.8,,,,,4.8,,,,,,,,,,,,,
,,,Nd1Ru4Sb12,,,,NdRu4Sb12,1.0,,,,,,,,,,,1.0,,,,,,,,,,,,,,,,
,,,Ho1Ba2Cu4O8,,,,HoBa2Cu4O8,,,,,,,,shape_01,,77.4,,,,,77.4,,,,,,,,,,,,,
impurity =BaCuO2 + not defined phase,,,Tl0.7Ni0.3Ba2Ca2Cu3O9-z,,,,"(Tl,Ni)Ba2Ca2Cu3O9",,,,,,,,,,111.5,,,,,111.5,,,,,,,,,,,,,
,,109.0,In1,,,,In,,,,,,,,,,3.4,,,,,3.4,,1.82,,,,,,,,,,,
,,,Hg0.75W0.25Sr2Sm1.5Ce0.5Cu2Oz,,,,"(Hg,W)Sr2(Sm,Ce)2Cu2Oz",,,,,,,,shape_01,,,,,56.0,,56.0,,,,,,,,,,,,,
,,,Bi2Sr2Nd1.64Ce0.36Cu2O10.23,,,,"Bi2Sr2(Nd,Ce)2Cu2O10",,,10.23,,,,,shape_01,,14.0,,,,,14.0,,,,,,,,,,,,,
super lattice (5H-type). 2*Energy gap = (3.8-4.2) kTc by beak junction.,,,Ca1Al1Si1,4.2,,,5H-CaAlSi,,,,,,,,shape_03,,5.6,,,,,5.6,,,,,,,,,,,,,
,,,Pb2Sr2Tb0.1Y0.9Cu3O8,,0.006,10.1,"Pb2Sr2(Tb,Y)Cu3O8",,,,,,,,shape_01,,,,,,,,,,,,,,,,,,,,
,,,Nb3Al0.8B0.2,,,,"Nb3(Al,B)",,,,,,,,,,17.8,,,,,17.8,,,,,,,,,,,,,
,,,Ga0.04Sn0.96,,,,Sn1-xGax,,,,,,,,,,3.887,,,,,3.887,,,,,,,,,,,,,
impurity phase = Si,,,Ba2Sr6Si46,,,,(Ba2Sr6)Si46,,,,,,,,,,4.1,,,,,4.1,,,,,,,,,,,,,
,,,La0.962Tm0.038Sn3,,,,La1-xTmxSn3,,,,,,,,,,5.49,,,,,5.49,,,,,,,,,,,,,
,,,La1.8Ba0.2Cu1O4-Y,3.5,,,"(La,Sr)2CuO4",,,,,,,,,,25.6,,,,,25.6,,,,,,,,,,,,,
,,,Rh1Ti2,,,,Rh1Ti2,,,,,,,,,,,,1.2,,,,,,,,,,,,,,,,
Jc-Fig shows Jc(H) at 70 K.,,,Yb0.94Pr0.06Ba2Cu3O7-z,,,,"(Yb,Pr)Ba2Cu3O7",,,,,,,,shape_01,,,,,91.5,,91.5,,,,,,,,,,,,,
,,,Bi1Cs2,,,,Bi1Cs2,,,,,,,,,,,,1.5,,,,,,,,,,,,,,,,
,,,Os0.55V0.45,,,,Os0.55V0.45,,,,,,,,,,5.04,,,,,5.04,,,,,,,,,,,,,
(dC/gamma*Tc) = 0.9,,,Ce1Rh0.35Co0.65In5,,,,"Ce(Rh,Co)In5",2.4,,,,,,,shape_03,,1.38,,,,,1.38,,730.0,,,,,,,,,,,
dTc/dP in K/Gpa,,,Nb3Al0.9Ge0.1,,,,"Nb3(Al,Ge)",,,,,,,,,,18.4,,,,,18.4,,,,,,,,-0.02,,,,,
Hall coeff.(100K) = 1.23 E-9 m3/C.,,,Ba0.5K0.5Fe1.84Zn0.16As2,,,,"(Ba,K)(Fe,Zn)2As2",,,,,,,,,,34.2,,,,,34.2,,,62.0,,,,,,,,,,
P-induced s/c. Pcr = 11.5 GPa. Tc and dTc/dP are at P = Pcr. Hc2(0) and COHERE are at P=17 GPa. cluster compound.,,,Ga1Ta4Se8,,,,GaTa4Se8,,,,,,,,,,5.8,,,,,5.8,8.0,,,,,6.1000000000000005,,0.2,,,,,
,,,Tl1Ba2Ca0.5Nd0.5Cu2O6.86,,,,"TlBa2(Ca,Nd)Cu2O7",,,6.86,,,,,shape_01,,40.0,,,,,40.0,,,,,,,,,,,,,
,,,Ru0.625Nb0.375Sr2Gd1.4Ce0.6Cu2Oz,,,,"(Ru,Nb)Sr2(Gd,Ce)2Cu2Oz",,,,,,,,,23.0,,36.0,,,,29.5,,,,,,,,,,,,,
,,,Y0.6Ba0.9Cu1OX,,,,,,,,,,,,,75.0,88.0,98.0,,,,88.0,,,,,,,,,,,,,
"RRR=2 - 3. Thermopower, thermal conductivity were measured (Fig.).",,,B2Mg1,,,,MgB2,,,,,,,,shape_01,,39.0,,,,,39.0,,,,,,,,,,,,,
,,,Rh0.035Zr0.965,,,,Zr1-xRhx,,,,,,,,,,5.0,,,,,5.0,,,,,,,,,,,,,
SEMICONDUCTOR,,,Ca0.86Sr0.14Cu0.96Ga0.04O2,,,,"(Ca,Sr)(Cu,Ga)O2",,,,,,,,shape_01,,,,4.2,,,,,,,,,,,,,,,,
,,,Cu1Co1.99Rh0.01S4,,,,"Cu(Co,Rh)2S4",,,,,,,,,,2.61,,,,,2.61,,,,,,,,,,,,,
"impurity=Sr-Cu-O,GdInO3,Sr-Bi-O",,,Bi0.35In0.65Sr2Gd0.5Ca0.5Cu2Oz,,,,"(Bi,In)Sr2(Gd,Ca)Cu2O7",,,,,,,,,22.0,,50.0,,,,36.0,,,,,,,,,,,,,
,,,C1Mo1,,,,,,,,,,,,,,6.5,,,,,6.5,,,,,,,,,,,,,
,,,Y1Ba2Cu2.82Ni0.18O7,,,,"YBa2(Cu,Ni)3O7",,,7.0,,,,,shape_04,,,,,68.0,,68.0,,,,,1244.0,,,,,,,,
,,,Bi2Sr2Ca0.85Y0.15Cu1.98Zn0.02O8+d,,,,"Bi2Sr2(Ca,Y)(Cu,Zn)2O8",,,,,,,,shape_01,,77.2,,,,,77.2,,,,,,,,,,,11.0,,
,,,Nb3Pb1,,,,Nb3Pb1,,,,,,,,,,,,9.0,,,,,,,,,,,,,,,,
,,,Yb0.8Ca0.2Ba0.8Sr0.4Cu3O6.85,,,,"(Yb,Ca)(Ba,Sr)2Cu3Oz",,,6.85,,,,,,,35.0,,,,,35.0,,,,,,,,,,,,,
TWO STEP TRANSITION,,,Bi1Sr1Ca1Cu1O1,10.0,,,Bi2Sr2Ca2Cu3O10,,,,,,,,shape_01,76.0,105.0,111.0,,,,105.0,,,,,,,,,,,,40.5,
thickness=750A. Ce-content by ICP. second Tc = 20.7K.,,,Pr1.876Ce0.124Cu1O4-z,,,,"(Pr,Ce)2CuO4",,,,,,,,shape_05,,,21.3,,,1.3,21.3,,,,,229.0,,,,,,,,
,,,Ag0.05Rh0.04Ti0.91,,,,Ag0.05Rh0.04Ti0.91,,,,,,,,,,1.95,,,,,1.95,,,,,,,,,,,,,
,,,Gd0.65Pr0.15Ca0.2Ba2Cu3O7-z,,,,"(Gd,Pr,Ca)Ba2Cu3O7",,,,,,,,,,,,,66.6,,66.6,,,,,,,,,,,,,
composition by EDS. RESN shows RES at 25 K. dressed DOS(N*) = 1.06 states/eV.atom.spin calculated from RESN and (dHc2/dT).,,,Ni17Zr83,,,,Zr1-xNix,,,,,,,,,,3.0,,,,,3.0,,,168.0,,,,2.97,,,,,,
Hc1 defined as deviation point from linear M-H.,,,Y1Ni1.9Mn0.1B2C1,,,,"Y(Ni,Mn)2B2C",,,,,,,,,,12.7,,,,,12.7,,,,,,,,,,0.00967,,,
,,,H0.985Pd1,,,,PdHx,,,,,,,,,,7.39,,,,,7.39,,,,,,,,,,,,,
,,,Y1Ba2Cu3OZ,,,,YBa2Cu3O7,,,,,,,,shape_01,90.2,,,,,,90.2,,,,,,,,,,,,,
,,,Y1Ba2Cu3.92Zn0.08O8,,,,"YBa2(Cu,Zn)4O8",,,,,,,,shape_01,,27.7,,,,,27.7,,,,,,,,,,,,,
anisotropy factor(Rc/Rab at 100K)=600,,,Sm1La0.85Sr0.15Cu1O3.98,,,,"Sm(La,Sr)CuO4",,,3.98,,,,,shape_03,,,,,30.0,,30.0,,,,,,,,,,,,,
,,,Bi1.8Pb0.3Sr2Ca2Cu3Oz,,,,"(Bi,Pb)2Sr2Ca2Cu3Oz",,,,,,,,,102.7,,110.0,,,,106.35,,,,,,,,,,,,,
,,,Nb3Al0.67Ga0.33,,,,"Nb3(Al,Ga)",,,,,,,,,,18.7,,,,,18.7,,,,,,,,,,,,,
,,,Ir1Sn2,,,,Ir1Sn2,,,,,,,,,,0.78,,,,,0.78,,,,,,,,,,,,,
Tc by ac-SUS. hydrostatic pressure.,,,Y1.6Lu0.4Fe3Si5,,,,"(Y,Dy)2Fe3Si5",,,,,,,,shape_01,,1.65,,,,,1.65,,,,,,,,,,,,,
,,,La3Ca1Ba3Cu7O16.678,,,,La3CaBa3Cu7Oz,,,16.678,,,,,shape_01,80.0,,81.0,,,,80.5,,,,,,,,,,,,,
,,,Si0.25V0.75,,,,Si0.25V0.75,,,,,,,,,,17.1,,,,,17.1,,,,,,,,,,,,,
real H conc. = 0.07. Ce:Fe:As:O:H = 1.01:1:1.00:0.89:0.07 by EPMA.,,,Ce1Fe1As1H0.07O0.93,,,,"Ce(O,H)FeAs",,,,,,,,,,,,,31.3,,31.3,,,,,,,,,,,,,
,,,Mo0.94Fe0.06Ga4,,,,"(Mo,Fe)Ga4",,,,,,,,,,2.6,,,,,2.6,,,,,,,,,,,,,
"XRD, IR, resistivity, SUS were measured.",,,La1.82Sr0.18Cu0.97Co0.03O4,,,,"(La,Sr)2(Cu,Co)O4",,,4.0,,,,,shape_01,,3.0,,,,,3.0,,,,,,,,,,,,,
,,,Tb1Ni2B2C1,,,,"(Dy,Tb)Ni2B2C",15.0,,,,,,,shape_03,,,,2.0,,,,,,,,,,,,,,,,
