Repository: Tejasvini595/superconductor_deepset

## Overview

This repository contains the official implementation of **"From Individual Elements to Macroscopic Materials: In Search of New Superconductors via Machine Learning"**.

The code implements a **DeepSet neural network** for predicting the critical temperature (Tc) of superconducting materials based solely on their chemical composition. By explicitly enforcing permutation invariance, the DeepSet architecture avoids artifacts associated with arbitrary element ordering and provides a physically meaningful framework for learning composition–property relationships in superconducting materials.

File: data/superconductors_kaggle_ready_v2.csv (part 53 of 87)
comment,curiet,debyet,element,gapene,kaizero_value,moment_value,name,neelt,nhc2zero_value,oz,pcohere_value,phc2zero_value,ppenet_value,rh300,shape,t1_value,t2_value,t3_value,tcn_value,tcsus_value,tcwidth_value,critical_temp_K,upper_critical_field_0K_T,gamma_sommerfeld_mJmolK2,resistivity_normal_uOhmcm,resistivity_roomtemp_uOhmcm,penetration_depth_nm,coherence_length_nm,dhc2dt_TK,dtcdp_KGPa,density_gcm3,lower_critical_field_0K_T,thermopower_300K_uVK,energy_gap_meV,data_quality_flag
,,,Gd0.75Pr0.25Ba2Cu3O7-Z,,,,"(Gd,Pr)Ba2Cu3O7",,,,,,,,shape_01,,51.0,,,,,51.0,,,,,,,,,,,,,
"unit cell volum=0.4032nm(-3), b/a=1.0091",,,Ho1Ba1.8Sr0.2Cu4O8-Z,,,,,,,,,,,,shape_01,,82.0,,,,,82.0,,,,,,,,,,,,,
,,,Nb3Al0.8In0.2,,,,"Nb3(Al,In)",,,,,,,,,,18.1,,,,,18.1,,,,,,,,,,,,,
lattice term in SP (beta) = 0.808 mJ/mol.K4.,,,La1Ni1As1F0.1O0.9,,,,"La(O,F)NiAs",,,,,,,,,,,3.8,,,0.05,3.8,4.6,4.75,,,,,,,,,,,
Lattice term in SP (beta)=0.208 mJ/mol.K4. (delta)=1.97 uJ/mol.K6,,360.0,La1Ni2Si2,,,,LaNi2Si2,,,,,,,,shape_01,,,,0.4,,,,,11.3,,,,,,,,,,,
Two phases: alpha- and beta-ThSi2,,,Th1Si1.58Co0.42,,,,ThSi2-xCox,,,,,,,,shape_01,,,,1.7,,,,,,,,,,,,,,,,
,,,Gd1Ba1.4Sr0.6Cu3Oz,,,,"Gd(Ba,Sr)2Cu3O7",,,,,,,,,86.0,89.4,94.2,,,,89.4,,,,,,,,,,,,,
,,,Bi2Sr2Ca0.5Nd0.5Cu2Oz,,,,"Bi2Sr2(Ca,Nd)Cu2O8",,,,,,,1.12e-08,shape_01,29.0,,,,42.4,,42.4,,,,11.7,,,,,,,27.5,,
,,,Sn1.2Mo6.35S8,,,,Sn1.2Mo6S8,,,,,,,,,,10.7,,,,,10.7,27.5,,,,,,,,,,,,
,,,Al1Sr2Ca3Cu4Oz,,,,,,,,,,,,,108.0,,,,110.0,,110.0,,,,,,,,,,,,,
,,,Pb1Mo6.35S8,,,,PbMo6S8,,,,,,,,,,12.0,,,,,12.0,42.1,,,,,,,,,,,,
not SC,,,Pr1Ba1.4Sr0.6Cu3O6.97,,,,"Pr(Ba,Sr)2Cu3O7",20.6,,6.97,,,,,shape_01,,,,4.0,,,,,,,,,,,,,,,,
textured crystal.,,,Bi2Sr2Ca1Cu2O8+z,,,,Bi2Sr2CaCu2O8,,,,,,,,,,,,,84.0,,84.0,,,,,,,,,,,,,
"ANN(520C, 110h). p = 0.126 (determined using Tallon's eq.. with Tc(max)=93.6 K)",,,Y1Ba2Cu3O7-z,,,,YBa2Cu3Oz,,,,,,,,shape_03,,,,,84.4,,84.4,191.5,,,,,1.31,3.23,,,,,,
"ANN(650C,1 month), ordered crystal",,,Ga1Nb3,,,,Nb3Ga,,,,,,,,,,20.5,,,,,20.5,,,,,,,,,,,,,
,,,Ir1S1,,,,Ir1S1,,,,,,,,,,,,0.32,,,,,,,,,,,,,,,,
,,,Pa1,,,,Pa1,,,,,,,,,,1.4,,,,,1.4,,,,,,,,,,,,,
dTc/dP in K/GPa.,,,Lu1Ni0.9V0.1B1C1,,,,"Lu(Ni,V)BC",,,,,,,,,,2.94,,,,,2.94,,,,,,,,-0.17,,,,,
p-induced SC. Pc =  GPa. Tc = Tc(max) at 16 GPa.,,,Ce1Cu2Ge2,,,,CeCu2Ge2,4.1,,,,,,,,,2.0,,0.0,,,2.0,,,,,,,,,,,,,
,,,La3Sn7,,,,La3Sn7,,,,,,,,,,,,2.0,,,,,,,,,,,,,,,,
,,418.0,La1.85Ba0.15Cu1O4,,,,"(La,Ba)2CuO4",,,,,,,,,,29.0,,,,,29.0,,0.76,,,,,,,,,,,
,,,La1.9Sr0.1Cu1O4,,,,"(La,Sr)2CuO4",,,,,,,3.67,shape_06,,,29.0,,,,29.0,,,,,,,,,,,68.3,,
,,,Be12Mn1,,,,Be12Mn1,,,,,,,,,,,,1.15,,,,,,,,,,,,,,,,
"open symbol in Figure, means Tn of minority phase.",,,Ca4Al2Fe2As1.2P0.8O6,,,,(Ca4Al2O6)Fe2(As1-xPx)2,0.0,,,,,,,shape_01,,0.0,,0.0,,,0.0,,,,,,,,,,,,,Check: Tc=0 (Non-superconducting?)
deposited at 0.3 K ,,,In0.1Tl0.9,,,,In0.1Tl0.9,,,,,,,,,,3.27,,,,,3.27,,,,,,,,,,,,,
"heat treatment(1150C,1h). not SC. paramag at LT. SUS = 82.3E-6 emu/gat.",,225.0,Hf0.77Os0.23,,,,"(Hf,Os)",,,,,,,,,,,,1.4,,,,,3.6,,,,,,,,,,,
,,,Gd0.75Pr0.15Ca0.1Ba2Cu3O7-z,,,,"(Gd,Pr,Ca)Ba2Cu3O7",,,,,,,,,,,,,71.5,,71.5,,,,,,,,,,,,,
,,,Y0.93Ca0.07Ba2Cu4O8,,,,"(Yb,Ca)Ba2Cu4O8",,,,,,,,,83.5,,,,,,83.5,,,,,,,,,,,,,
In<115> NQR measured. gap & Curie-T were obtained from NQR measurements.,7.56,,Ce1Ir1In5,5.23,,,CeIrIn5,,,,,,,,shape_03,,0.41,,,,,0.41,,,,,,,,,,,,,
"impurity phases: FeAs(1.4 wt%), Sr3V2O7(5.7 wt%), SrFe2As2(9.1 wt%).",,,Sr2V1Fe1As1O3,,,,Sr2VO3FeAs,,,,,,,,,,24.8,,,,,24.8,,,,,,,,,,,,,
,,,Au5Ba1,,,,Au5Ba1,,,,,,,,,,0.4,,,,,0.4,,,,,,,,,,,,,
SAME AS 3510,,,Y2Ba4Cu7O15.03,,,,YBa2Cu4O15,,,15.03,,,,5e-11,shape_01,,87.0,,,,,87.0,,,,1.2,,,,,,,,,
amorphous Bi-Sb film,,,Bi0.5Sb0.5,,,,"a-(Bi,Sb)",,,,,,,,shape_04,,2.94,,,,,2.94,,,,,,,,,,,,,
La-content = 313 by EPMA. H-content = 0.944 by TDS. O-content = 0.1 by EPMA.,,,Ca0.7La0.3Fe1As1H1,,,,"(Ca,La)FeAsH",,,,,,,,,,,47.0,,35.7,,35.7,,,,,,,,,,,,,
"RRR = 18. not SC down to 2 K. For hydrostatic P upto 2.13 GP, SC not observed in R(T), C(T) and Hall effect.",,140.0,Sr1Ag4As2,,,,SrAg4As2,,,,,,,,shape_03,,,,2.0,,,,,,3.0,,,,,,,,,,
not s/c,,,Bi2Sr2Ca0.5Pr0.5Cu2Oz,,,,"Bi2Sr2(Ca,Pr)Cu2O8",,,,,,,,shape_03,,,,5.0,,,,,,,,,,,,,,,,
"Sihgle phase HgSr2(La,Ce)2Cu3O8(structure 1223)",,,Hg1Sr2La0.333Ce0.667Cu2O6+z,,,,"HgSr2(La,Ce)Cu2O6",,,,,,,,shape_01,,,,4.2,,,,,,,,,,,,,,,,
As-arc melted sample.,,,Cr0.82Re0.18,,,,Cr1-xRex,,,,,,,,shape_01,,0.49,,,,,0.49,1.67,2.48,,,,,,,,,,,
,,,Sm1Ba2Cu3O6.95,,,,"(Sm,Pr)Ba2Cu3O7",,,6.95,,,,,shape_01,,90.0,,,,,90.0,,,,1.41,,,,,,,,,
,,,Pb2Sr2Tb0.5Ca0.5Cu3O8,,,,"Pb2Sr2(Tb,Ca)Cu3O8",,,8.0,,,,,shape_01,,,,,,,,,,,,,,,,,,,,
,,,Cu0.825Ge0.175,,,,Cu1-xGex,,,,,,,,,,0.145,,,,,0.145,,,,,,,,,,,,,
,,,Ti0.775V0.225,,,,Ti0.775V0.225,,,,,,,,,,4.7,,,,,4.7,,,,,,,,,,,,,
,,,Er0.11Ho0.89Rh4B4,,,,"(Er,Ho)Rh4B4",5.87,,,,,,,,,5.96,,,,,5.96,,,,,,,,,,,,,
Thermopower = -4.77uV/K at 30 C.,,,La0.06Th0.94Pb3,,,,"(La,Th)Pb3",,,,,,,,shape_01,,5.58,,,,,5.58,,,,,,,,,,,,,
,,,Re24Zr5,,,,Re24Zr5,,,,,,,,,,3.0,,,,,3.0,,,,,,,,,,,,,
,,,Ca1Tl3,,,,CaTl3,,,,,,,,,,2.04,,,,,2.04,,,,,,,,,,,,,
,,,Y1Ni1.8Cu0.2B2C1,,,,"Y(Ni,Cu)2B2C",,,,,,,,,,11.5,,,,,11.5,,,,,,,,,,,,,
,,,Gd1Ba2Cu2.67Fe0.33O7-Z,,,,"GDBA2(CU,FE)3O7",,,,,,,,shape_01,,11.8,,,,,11.8,,,,,,,,,,,,,
point contact tunneling counter electrode=Au,,,Ba0.625K0.375Bi1O3,3.8,,,"(Ba,K)BiO3",,,3.0,,,,,shape_01,,30.0,,,,,30.0,,,,,,,,,,,,3.8,
,,,Nd1.1Ba1.9Cu3Oz,,,,"Nd(Ba,Nd)2Cu3O7",,,,,,,,shape_01,,,98.3,,,,98.3,,,,,,,,,,,,,
ORTHO-II,,,Y1Ba2Cu3O7-Z,,,,YBa2Cu3O7,,,,,,,,shape_01,,,,,,,,,8.0,44.0,12.0,,,,,,,,,
,,,Er0.98Gd0.02Rh4B4,,,,"(Er,Gd)Rh4B4",0.89,,,,,,,,,8.22,,,,,8.22,,,,,,,,,,,,,
,,,Y0.6Gd0.4Ni2B2C1,,,,"(Y,Gd)Ni2B2C",6.1,,,,,,,,,,,1.8,,,,,,,,,,,,,,,,
,,,Hf0.63Ni0.25Re0.12,,,,Hf0.63Ni0.25Re0.12,,,,,,,,,,,,1.02,,,,,,,,,,,,,,,,
SP-heat measured down to 0.38 K,,,U2Pt0.95Rh0.05C2,,,,"U2(Pt,Rh)C2",,,,,,,,shape_01,,1.41,,,,,1.41,,,,,,,,,,,,,
,,,Y0.8Pr0.2Ba2Cu3O6.5,,,,"(Y,Pr)Ba2Cu3Oz",,,6.5,,,,,shape_01,,33.9,,,,,33.9,,,,,,,,,,,,,
anisotropy factor=21. ,,,La1.88Sr0.12Cu1O4,,,,"(La,Sr)2CuO4",,,,,,0.54,,shape_03,,32.0,,,,,32.0,,,,,,,,,,,,,
"optimum(840C,55H in O2)",,,Bi1.2V0.8Sr2Ca2Cu3O10+z,,,,"(Bi,V)2Sr2Ca2Cu3O10",,,,,,,,shape_02,30.0,30.0,,,,30.0,30.0,,,,,,,,,,,,,
,,,Er1Ba2Cu2.94Zn0.06O7-y,,,,"ErBa2(Cu,Zn)3O7",,,,,,,,shape_01,,68.3,,,,2.1,68.3,,,,,,,,,,,,,
Hc2(0) in DB shows Hc2(4.2K). RRR= 17.6 . micro-hardness = 74  kg/mm2.,,256.0,Nb99.861O0.139,,,,Nb1-xOx,,,,,,,,shape_01,,9.03,,,,,9.03,0.415,7.67,,,,,,,,,,,
dTc/dP in K/GPa.,,,Y1Ni2B2C1,,,,YNi2B2C,,,,,,,,shape_01,,15.3,,,,,15.3,,,,,,,,-0.058,,,,,
,,,La2.9553Gd0.0447In1,,,,"(La,Gd)3In",,,,,,,,,,4.3,,,,,4.3,,,,,,,,,,,,,
,,,H0.94Pd1,,,,H0.94Pd1,,,,,,,,,,6.6,,,,,6.6,,,,,,,,,,,,,
,,,Er4Co6Sn19,,,,Er4Co6Sn19,,,,,,,,,,,,1.1,,,,,,,,,,,,,,,,
"Theoretical candidate for high-Tc s/c. Interatomic distance=1.64 a<B>, too large.",,,Li1Be1H3,,,,LiBeH3,,,,,,,,,,,,5.0,,,,,,,,,,,,,,,,
,,,Bi1.4Pb0.6Sr2Ca0.4Nd0.6Cu2O8.24,,,,"(Bi,Pb)2(Sr,Nd)2(Ca,Nd)Cu2O8",,,8.24,,,,,shape_01,,,65.0,,,,65.0,,,,12.1,,,,,,,,,
"Tc, Neel-T, spin-glass T measured.",,,U0.99Y0.01Pd2Al3,,,,"(U,Y)Pd2Al3",,,,,,,,,,1.13,,,,,1.13,,,,,,,,,,,,,
"ANN(970C, 50h,P(O2)=100 bar)   ",,,La1.7Sr0.3Ca1Cu2O6,,,,"(La,Sr)2CaCu2O6",,,,,,,,,,50.0,,,,,50.0,,,,,,,,,,,,,
gap by photoemission spectroscopy. Fine structure are observed upto 70 meV.,,,Ba8Si46,3.51,,,Ba8Si46,,,,,,,,,,8.0,,,,,8.0,,,,,,,,,,,,,
,,,Eu2.17Ce0.5Sr1.33Cu2.5Fe0.5O9.23,,,,"(Eu,Ce)2(Eu,Sr)2(Cu,Fe)3O8+z",,,9.23,,,,,,,25.7,,,25.7,,25.7,,,,,,,,,,,,,
,,,Nb2.73Ti0.27Al1,,,,"(Nb,Ti)3Al",,,,,,,,,,11.5,,,,,11.5,,,,,,,,,,,,,
,,,Al0.14Au0.86,,,,"(Au,Al)",,,,,,,,,,0.385,,,,,0.385,,,,,,,,,,,,,
Co-rich phase 7.9%,,,Ce1Fe0.91Co0.09As1H1,,,,"Ce(Fe,Co)AsH",,,,,,,,shape_01,,,,,23.0,,23.0,,,3060.0,,,,,,,,,,
density=8.113 g/cm3,,,Sm1Os4P12,,,,SmOs4P12,,,,,,,,,,,,4.0,,,,,,,,,,,,,,,,
,,,Eu0.0028La0.9972,,,,La1-xEux,,,,,,,,,,5.51,,,,,5.51,,,,,,,,,,,,,
,,,La0.8Sm0.2Ca1Ba1Cu3O7-Z,,,,"(La,Sm)CaBaCu3O7",,,,,,,,shape_01,,71.0,,,,,71.0,,,,2.7,,,,,,,,,
,,,Lu2Fe3Si5,,,,Lu2Fe3Si5,,,,,,,,,,6.0,,,,,6.0,,,,,,,,,,,,,
C-content estimated from lattice constant  a  using PHC3870301(2003),,,Mg1B1.9C0.1,,,,"Mg(B,C)2",,,,,,,,shape_03,,34.3,,,,,34.3,,,,,,,,,,,,,
Na-content by ICP. NQR of Co<59> measured.,,,Na0.32Co1H2.6O3.3,,,,NaxCoO2:(H2O)1.3,,,,,,,,,,,,,2.6,,2.6,,,,,,,,,,,,,
,,,Ca0.4Ba1.35La1.25Cu3O7.05,,,,"(Ca,La)(Ba,La)2Cu3O7",,,7.05,,,,,shape_01,60.0,,,,,,60.0,,,,,,,,,,,,,
,,,Y0.8Pr0.2Ba1Sr1Cu3O7-z,,,,"(Y,Pr)(Ba,Sr)2Cu3O7",,,,,,,,,,69.1,,,,,69.1,,,,,,,,,,,,,
not SC,,,Co1Sr2Y1.2Ce0.8Cu2O9,,0.0007,5.46,"CoSr2(Y,Ce)2Cu2O9",90.0,,,,,,,,,,,10.0,,,,,,,,,,,,,,,,
,,,Y1Ba2Cu3.975Fe0.025O8+Z,,,,"YBa2(Cu,Fe)4O8",,,,,,,,,66.0,,,,,,66.0,,,,,,,,,,,,,
heavily overdoped. Raman spectroscopy,,,Tl2Ba2Cu1O6+z,4.2,,,Tl2Ba2CuO6,,,,,,,,shape_03,,,,,25.0,,25.0,,,,,,,,,,,,,
,,,Ba1Fe1.904Ni0.096As2,,,,"Ba(Fe,Ni)2As2",,,,,,,,shape_03,,20.2,20.5,,,1.0,20.2,,,,,,,,,,,-24.4,,
,,,Y1Ba2Cu2.85Zn0.15O7-z,,,,"YBa2(Cu,Zn)3O7",,,,,,,,shape_01,,41.6,,,,,41.6,,,,,,,,,,,,,
"penet at 5K,resonance freq(5K)=12cm(-1)",,,La1.82Ca1.18Cu2O6+z,,,,"(La,Ca)2CaCu2O6",,,,,,,,,,52.0,,,,,52.0,,,,,,,,,,,,,
n = 1.33 where R(T) = R0 + A*T^n for Tc < T < 100K,,,La1Fe1As0.8P0.2F0.05O0.95,,,,"LaFe(As,P)(O,F)",,,,,,,,shape_01,,25.61,,,25.75,,25.61,,,,,,,,,,,,,
"porocity=0.24, thermal cond. by transient plane source technique",,350.0,Er1Ba2Cu3O6.88,,,,ErBa2Cu3O7,,,6.88,,,,,shape_01,,,,,,,,,,,2600.0,,,,,5.4,,,,
"PRESSURE GENERATED BY WC PISTON, TC BY RESISTANCE. structural phase transition temperature T0, dT0/dP = 5 K/kbar.  ",,,La1.88Ba0.12Cu1O4,,,,"(La,Ba)2CuO4",,,,,,,,shape_01,12.0,,,,,,12.0,,,,,,,,,,,,,
compositions are nominal values. s/c volume fraction = 60 %.,,,Cs2Rb1C60,,,,"(Cs,Rb)3C60",,,,,,,,,,33.0,,,,,33.0,,,,,,,,,,,,,
,8.0,,Bi4Sr4Dy2Cu4OZ,,,10.23,,,,,,,,,shape_01,,,,,,,,,,,,,,,,,,,,
,325.0,,La1.8Sr0.2Cu0.95Ni0.05O4,,,,"(La,Sr)2(Cu,Ni)O4",,,4.0,,,,,shape_01,,,,,,,,,,,,,,,,,,,,
RRR = 100. Curie-Weis Law for T > 100K.,,,Nd1Pt4Ge12,,,3.72,NdPt4Ge12,,,,,,,,shape_01,,,0.7,,,,0.7,,,4.5,,,,,,,,,,
not s/c. dominant phase = Hg-1222. Impurity phase = CeO2,,,Hg0.75V0.25Sr2Gd1.5Ce0.5Cu2Oz,,,,"(Hg,V)Sr2(Gd,Ce)2Cu2Oz",,,,,,,,,,,,4.2,,,,,,,,,,,,,,,,
"STR transition (Trigonal to monoclinic) at Ts ( = 226 K(heating), = 184 K(cooling)). lattice const. at RT. SP data for monoclinic phase. Tc in Fig. shows bulk-Tc(SP).",,209.0,Ir0.99Pt0.01Te2,,,,Ir1-xPtxTe2,,,,,,,,,,,2.05,,,,2.05,,3.05,,,,,,,,,,,
,,,Mo3S1Se3,,,,Mo3S1Se3,,,,,,,,,,3.4,,,,,3.4,,,,,,,,,,,,,
RRR = 41. (dC/gamma*Tc) = 1.38. lattice term(SP) = 0.035 mJ/mol.K4. RESN at 2.2 K. value.,,,B2Os1,,,,OsB2,,,,,,,0.000203,,2.12,,,,,,2.12,,1.47,0.87,36.0,400.0,,0.018,,,,,,
C-content = nominal value.d(lnTc)/dP = 0.002 /kbar,,,Mg1C1Ni3,,,,MgCxNi3,,,,,,,,,,6.9,,,,,6.9,,,,,,,,0.155,,,,,
,,,La1Pd2Ge1.96Sn0.04,,,,"LaPd2(Ge,Sn)2",,,,,,,,,,0.82,,,,,0.82,,,,,,,,,,,,,
"R = R0 + A*T^n (R0=4.34 uOhm.cm, n = 3.01) for 3.5 < T <31 K. Nodeless SC from thermal conductivity measurements",,,Ir0.5Pt0.5Te2,,,,Ir0.5Pt0.5Te2,,0.09,,,,,,shape_03,,,3.0,,,,3.0,,9.2,,,,,,,,,,,
,,,Bi2Sr2Ca0.5Gd0.5Cu2O8+z,,,,"Bi2Sr2(Ca,Gd)Cu2O8",,,,,,,,,,34.0,,,,,34.0,,,,,,,,,,,,,
,,,Tl1Sr1.5Ho0.5Ca1Cu2O7,,,,"Tl(Sr,Ho)2CaCu2O7",,,,,,,,shape_01,82.0,,,,80.0,,80.0,,,,,,,,,,,,,
,,,Y1Ba1.8La0.2Cu3O7,,,,"Y(Ba,La)2Cu3Oz",,,7.0,,,,,,,81.8,,,,,81.8,,,,,,,,,,,,,
,,,Gd1.3Sm0.55Ce0.15Cu1O4,,,,"(Gd,Sm,Ce)2CuO4",143.0,,,,,,,,,,,,,,,,,,,,,,,,,,,
Ag-content x = 0.40 by EDX. Tc(SUS) defined as T where SUS become negative.,,,Sn0.67Ag0.33Te1,,,,Sn1-xAgxTe,,,,,,,,shape_01,,,2.4,,1.95,,1.95,,,,,,,,,,,,,
,,,Y1Ba2Cu3O7-d,,,,YBa2Cu3O7-d,,,,,,,,shape_05,,,90.4,,,,90.4,,,,,170.0,2.0,,,,,,,
as-cast,,,Th1Pt2Si2,,,,ThPt2Si2,,,,,,,,shape_01,,,,,,,1.1,,,,,,,,,,,,,
,,,Ti0.7V0.3,,,,,,,,,,,,,,6.14,,,,,6.14,,,,,,,,,,,,,
,,,Mg0.85Tl0.15,,,,Mg0.85Tl0.15,,,,,,,,,,,,0.013,,,,,,,,,,,,,,,,
monoclinic beta=91,,,Gd1Ir3B2,,,,GdIr3B2,29.8,,,,,,,,,,,1.2,,,,,,,,,,,,,,,,
,,,Be22Ga1,,,,Be22Ga1,,,,,,,,,,5.7,,,,,5.7,,,,,,,,,,,,,
"lattice term in SP beta=0.655 mJ/mol.K4,  delta = 4.27 uJ/mol.K6.",,,La1Bi1S2O1,,,,LaOBiS2,,,,,,,,shape_01,,,,1.1,,,,,,,,,,,,,,,,
,,,As1Pd1,,,,As1Pd1,,,,,,,,,,,,1.02,,,,,,,,,,,,,,,,
,,,Y0.95Pr0.05Ni2B2C1,,,,"(Y,Pr)Ni2B2C",,,,,,,,shape_01,,14.0,,,,,14.0,,,,,,,,,,,,,
,,,Pr1Bi1S2F0.5O0.5,,,,"Pr(O,F)BiS2",,,,,,,,,,4.29,4.5,,3.5,,4.29,,,,,,,,,,,,,
"ANN(300C,6H under 90 bar O2)",,,Tl1Ba0.8Sr1.2Ca2Cu3O9-z,,,,"Tl(Ba,Sr)2 Ca2 Cu3 O9",,,,,,1660.0,,shape_03,,95.0,,,,,95.0,,,,,,19.1,,,,,,,
not SC. Debye-T = 243 K  from R(T) analysis.,,359.0,Lu1Ru2Si2,,,,LuRu2Si2,,,,,,,,shape_01,,,,0.0,,,,,7.7,3.2,,,,,,,,,,
,,,Cd1,,,,natural-Cd,,,,,,,,,,0.5173,,,,,0.5173,,,,,,,0.0091,,,,,,
,,,La1.78Sr0.22Cu1O4,,2.3e-07,,"(La,Sr)2CuO4",,,,,,,,shape_01,,,,,22.0,,22.0,,,,,,,,,,,,,
c-axis oriented film. thickness=5000 - 9000A. ,,,La1.85Sr0.15Cu0.975Zn0.025OZ,,,,"(La,Sr)2(Cu,Zn)O4",,,,,,16000.0,,shape_05,,,,,,,,,,,,,,,,,,,,
as-prepared. Ru:Sr:Sm:Ce:Cu=0.95:2.04:1.37:0.54:2.08 by EDS. R(250K)=50.4 mOhm.cm. hysteresis observed at 5K.,,,Ru1Sr2Sm1.4Ce0.6Cu2O10-z,,,,"RuSr2(Sm,Ce)2Cu2O10",,,,,,,,shape_01,18.0,,38.0,,,,28.0,,,,,,,,,,,,,
Cu-valence = 2.15,,,Hg0.5Fe0.5Sr2Y0.6Ca0.4Cu2O6.7,,,,"(Hg,Fe)Sr2(Y,Ca)Cu2O7",,,6.7,,,,,,37.0,,55.0,,,,46.0,,,,,,,,,,,42.2,,
,,,Ta0.05Mo0.95C1,,,,"(Ta,Mo)C",,,,,,,,,,11.8,,,,,11.8,,,,,,,,,,,,,
"P = 25 kbar, T = 77K",,,Bi0.4Sn0.6,,,,Bi0.4Sn0.6,,,,,,,,,,7.34,,,,,7.34,,,,,,,,,,,,,
,,,Lu0.6Pr0.3Ca0.1Ba2Cu3O7-d,,,,"(Lu,Pr,Ca)Ba2Cu3O7",,,,,,,,shape_04,74.0,,,,,,74.0,,,,,,,,,,,,,
,,,Nd0.4Ce0.83Co1In5,,,2.73,"(Nd,Ce)CoIn5",,,,,,,,shape_03,,0.74,,,,,0.74,,,,,,,,,,,,,
MEASURED UP TO 9GPA.TC SATURATE ABOVE 5GPA(TC-108K),,,Y1Ba2Cu4O8,,,,YBa2Cu4O8,,,,,,,,shape_03,,,,,,,,,,,,,,,5.5,,,,,
,,,Nd0.01La0.99Ni1C2,,,,Nd1-xLaxNiC2,,,,,,,,shape_01,,3.25,3.34,,2.83,,3.25,,,,,,,,,,,,,
,,,La1Sn3,,,,LaSn3,,,,,,,,,,6.55,,,,,6.55,,,,,,,,,,,,,
Penet value at 2 K.,,,B2.1Nb1,,,,NbB2+x,,,,,,,,shape_01,,,,,5.8,,5.8,10.5,,,,233.0,,,,,,,,
,,,Ca0.9Cd0.1La1Ba1Cu3Oz,,,,"(Ca,Cd)(La,Ba)2Cu3O7",,,,,,,,shape_01,75.9,76.7,77.8,,,,76.7,,,,2870.0,,,,,,,,,
,,,Cu0.4Mg0.3Si0.3,,,,Cu0.4Mg0.3Si0.3,,,,,,,,,,,,0.03,,,,,,,,,,,,,,,,
"thermal conductivity, thermo power, SP-heat were measured.",,,Gd0.95Pr0.05Ba2Cu2.94Mn0.06O7-z,,,,"(Gd,Pr)Ba2(Cu,Mn)3O7",,,,,,,,shape_01,,68.0,,,,,68.0,160.0,,,,,,,,,,,,
NQR measured,,,La1Ni1As1F0.12O0.88,3.1,,,"La(O,F)NiAs",,,,,,,,,,3.59,,,,,3.59,,,,,,,,,,,,,
,,,La1.85Sr0.15Cu0.979Zn0.021O4,,,,"(La.Sr)2(Cu,Zn)O4",,,,,,,,shape_01,,10.4,,,,,10.4,,,,,,,,,,,,,
,,,Os2Sc1,,,,Sc1Os2,,,,,,,,,,4.6,,,,,4.6,,,,,,,,,,,,,
"ANN(350C, 20h, in Ar flow)",,,Tl0.6Sr2Ca2Cu3.4Oz,,,,"(Tl,Cu)Sr2Ca2Cu3Oz",,,,,,,,shape_01,,,,,94.0,,94.0,,,,,,,,,,,-0.04,,
intercalated sample,,,C6Ca1,,,,CaC6,,,,35.0,,,,,,,,,11.5,,11.5,,,,,,,,,,,,,
,,,Al0.11Mg0.89,,,,Al0.11Mg0.89,,,,,,,,,,,,0.013,,,,,,,,,,,,,,,,
,,,Y1Ba2Cu3FeO7-Z,,,,"YBa2(Cu,Fe)3O7",,112.0,,17.2,481.0,,,shape_03,92.5,92.0,,,,,92.0,,,,,,,,,,,,,
Tc defined as R=0. Neel-T defined as dM/dH peak.,,,Er0.7Tb0.3Ni2B2C1,,,,"(Er,Tb)Ni2B2C",7.0,,,,,,,shape_03,,2.0,,,,,2.0,,,,,,,,,,,,,
broad trunsition,,,Y1Pt2B2C1,,,,YPt2B2C,,,,,,,,,,10.5,,,,,10.5,,,,,,,,,,,,,
pristine phase=beta-HfNCl. powder sample. Na-content is average value. lattice constant at 8K.,,,Na0.18Hf1N1Cl1,,,,NaxHfNCl,,,,,,,,,,22.0,,,,,22.0,,,,,,,,,,,,,
,,,C0.5Ba2Ca2Cu3.5OZ,,,,"(Cu,C)Ba2Ca2Cu3Oz",,,,,,,,shape_03,,,67.4,,67.0,,67.0,,,,,,,,-0.7,,,,,
,,,Ce1Co0.91Pt0.09In4.962Hg0.038,,,,"Ce(Co,Pt)(In,Hg)5",,,,,,,,shape_01,,1.36,,,,,1.36,,,,,,,,,,,,,
,,,Y1Ba2Cu3O6.85,,,,YBa2Cu3Oz,,,6.85,,,,,shape_01,87.9,,,,,,87.9,,,,,,,,,,,,,
99.6%CU(65),,,Y1Ba2Cu3O7,,,,YBa2Cu3O7,,,,,,,,,87.0,89.9,91.2,,,,89.9,,,,,,,,,,,,,
K-intercalated MoS2,,,K0.4Mo1S2,,,,K0.4MoS2,,4.0,,,,,,,,6.9,,,,,6.9,,,,,,,,,,,,,
"20um particle size, ANN(450 C, 4h in He)",,,Y1Ba2Cu3O6.6,,,,YBa2Cu3Oz,,,6.6,,,,,shape_01,,,,,69.0,,69.0,,,,,,,,,,,,,
,,,Yb1Ba2Cu2.943Zn0.057O6.9,,,,"YBa2(Cu,Zn)3O7",,,6.9,,,,,shape_03,,64.3,,,,,64.3,,,,,,,,2.8,,,,,
"SC might already be induced  for x < 0.2 with Tc  < 2K, in Zr5Ge3-xPtx",,,Zr5Ge2.8Pt0.2,,,,Zr5Ge2.8Pt0.2,,,,,,,,shape_01,,,2.6,,,0.1,2.6,,,,,,,,,,,,,
,,,Bi1.8Pb0.2Sr1.2La0.8Cu1OY,,,,"(Bi,Pb)2(Sr,La)2CuOz",,,,,,,,shape_02,,24.9,,,,3.119,24.9,,,17600.0,,,,,,,,,,
,,,Mo4Re2Te8,,,,Mo4Re2Te8,,,,,,,,,,3.5,,,,,3.5,,,,,,,,,,,,,
Compositions by x-ray fluorescence. SC parameters obtained by fitting to muon-SR data using s-wave model.,,,K0.74Fe1.66Se2,4.7,,,K0.74Fe1.66Se2,,,,,,2250.0,,shape_03,,,,,31.0,,31.0,,,,,,,,,,,,6.3,
,,,Nb2.85Hf0.15Al1,,,,"(Nb,Hf)3Al",,,,,,,,,,14.4,,,,,14.4,,,,,,,,,,,,,
,,,Sm1Ba2Cu3O6.813,,,,SmBa2Cu3O7,,,6.813,,,,,,,83.6,,,,,83.6,,,,,,,,,,,,,
sample is #50 in the text. slightly reentrant behavior in the resistive transition. specific heat were measured.,,,Ce1Cu1.95Si2.01,,,,CeCu2Si2,,,,,,,,shape_03,,0.62,,,,,0.62,,,,,,,,,,,,,
,,,Y1Ba2Cu3O6.85,,,,YBa2Cu3Oz,,,6.85,,,,,shape_03,,89.0,,,,,89.0,,,,,20300.0,,,,,,,,
"YGe1.5+z, vacancy z = 0.17",,,Ge1.67Y1Ge2,,,,YGe1.5+z,,,,,,,,shape_01,,,,,3.9,,3.9,,,,,,,,,,,,,
,,,Cd0.1In0.9La3,,,,Cd0.1In0.9La3,,,,,,,,,,9.55,,,,,9.55,,,,,,,,,,,,,
"M =  3-methylpyridine. reaction (160C,25d ).",,,M0.33Ta1S2,,,,(M)0.33TaS2,,,,,,,,,,2.95,,,,,2.95,,,,,,,,,,,,,
,,,La0.9647Ce0.0333Sn3,,,,"(La,Ce)Sn3",,,,,,,,,,3.03,,,,,3.03,,,,,,,,,,,,,
annealed,,,Bi2Sr2Ca1Cu2O8+Z,,,,Bi2Sr2CaCu2O8+z,,,,,,2590.0,,shape_06,,,73.0,,,,73.0,,,,,,,,,,,,,
ab-plane THC by steady-state method,,,Y1Ba2Cu3O6.68,,,,YBa2Cu3Oz,,,6.68,,,,,shape_03,,63.0,,,,,63.0,,,,,,,,,,,,,
"TP300 represent TP(290K). activation energy=64.0 (from RES), 2.75 meV (from TP).",,,La1.25Sr0.75Cu0.6Fe0.6O4,,,,"(La,Sr)2(Cu,Fe)O4",,,4.0,,,,,shape_01,,,,10.0,,,,,,,,,,,,,,25.7,,
,,,Sr2Sm1Nb1Cu2O8-d,,0.00113,0.68,Sr2SmNbCu2O8,,,,,,,,shape_01,,,,,,,,,,,,,,,,,,,,
"DTC=0.17K,ALPHA=0.019+-0.004(SUS),ALPHA=0.028+-0.003(RES)",,,Y1Ba2Cu3O7,,,,YBa2Cu3O7,,,,,,,,shape_01,,92.0,,,,,92.0,,,,,,,,,,,,,
,,,La1.85Sr0.15Cu0.9925Zn0.0075O4,,,,"(La,Sr)2(Cu,Zn)O4",,,,,,,,,,28.7,,,,,28.7,,,,,,,,,,,,,
,,,Y1Sr2Cu2.75W0.25O6.9,,,,"YSr2(Cu,W)3O7",,,6.9,,,,,shape_01,33.0,,,,,,33.0,,,,,,,,,,,,,
,,,Ta0.2Zr0.8,,,,Zr1-xTax,,,,,,,,,,5.56,,,,,5.56,,,,,,,,,,,,,
Bi-2223 phase=15%,,,Bi1.75Pb0.25Sr2Ca1Cu2.15Sn0.15Oz,,,,"(Bi,Pb)2Sr2Ca(Cu,Sn)2Oz",,,,,,,,,106.6,,,,,,106.6,,,,,,,,,,,,,
,,,Bi2Sr2Ca1Cu2O8.216,,,,Bi2Sr2CaCu2Oz,,,8.216,,,,,shape_03,,78.0,,,,,78.0,,,,,,,,,,,,,
partially oxidiqed,,,Y0.9Ca0.1Ba2Cu3O6.5,,,,"(Y,Ca)Ba2Cu3Oz",,,6.5,,,,,shape_01,,,79.3,,,,79.3,,,,,,,,,,,,,
,,,Ti0.8Zr0.2,,,,Ti0.8Zr0.2,,,,,,,,,,,,1.0,,,,,,,,,,,,,,,,
Polycrystalline sample,,,Er0.75Pr0.2Ca0.05Ba2Cu3O7-Z,,,,"(Er,Pr,Ca)Ba2Cu3O7-z",,,,,,,,shape_01,,,80.0,,,,80.0,,,,,,,,,,,,,
,,,Bi2.15Sr1.85Cu1O6.18,,,,"Bi2(Sr,Bi)2CuO6",,,6.18,,,,2.7e-09,,,,,14.0,,,,,,,4000.0,,,,,,,,,
,,,Gd0.2Nd1.65Ce0.15Cu1O4,,,,"(Gd,Nd,Ce)2CuO4",,,,,,,,,,18.5,,,,,18.5,,,,,,,,,,,,,
,,,Nb0.25Zr0.75,,,,Nb0.25Zr0.75,,,,,,,,,,10.45,,,,,10.45,,,,,,,,,,,,,
"Hc(O)=0.187T,G-L parameter=80",,,Ba0.59K0.41Bi1O3,,,,"(Ba,K)BiO3",,,,,,,,shape_03,,,,,31.0,,31.0,20.9,,,,3200.0,40.0,0.6,,,73.0,,,
O-content = 3.99 - 3.97. Hall coeff. RH(T) measured.,,,Pr1.85Ce0.15Cu0.99V0.01O3.98,,,,"(Pr,Ce)2(Cu,V)O4",,,3.98,,,,,shape_01,,22.0,,,,,22.0,,,,,,,,,,,,,
,,,Y1Ba2Cu4O8,,,,YBa2Cu4O8,,,,,,,,shape_01,,,79.6,,,2.5,79.6,,,,0.42,,,,,5.8,,,,
,,,B6Ho1,,,,B6Ho1,,,,,,,,,,,,0.35,,,,,,,,,,,,,,,,
,,,La1.83Sr0.17Cu1O4,,,,"(La,Sr)2CuO4",,,,,,,,shape_01,,36.4,,,,,36.4,,,,,,,,,,,,,
Hc2(0) in DB shows Hc2(4.2K). RRR= 151 . micro-hardness = 61  kg/mm2.,,278.0,Nb99.976O0.024,,,,Nb1-xOx,,,,,,,,shape_01,,9.23,,,,,9.23,0.291,7.95,,,,,,,,,,,
,,,Nd0.7Pr0.3Ba1Sr1Cu3O7-z,,,,"(Nd,Pr)(Ba,Sr)2Cu3O7",,,,,,,,shape_01,,,,,44.0,,44.0,,,,,,,,,,,,,
"Impurity phase: Bi2S3,Bi. unit volume =216.33A^3. Hc2(0) = 8.8 T at P=1.97 GPa",,,Pr1Bi1S2F0.5O0.5,,,,Pr(O0.5F0.5)BiS2,,,,,,,,shape_01,,,3.5,,,,3.5,2.65,,,,,,,,,,,,
not-SC,,208.0,Ir0.75Pt0.25Te2,,,,Ir1-xPtxTe2,,,,,,,,,,,,2.0,,,,,3.16,,,,,,,,,,,
lattice term in SP beta= 0.562 mJ/mol.K4. T<SDW> = 200 K.,,258.0,Eu0.5K0.5Fe1.76Ni0.24As2,,,,Eu0.5K0.5(Fe1-xNix)2As2,7.0,,,,,,,shape_01,,,,1.8,,,,,206.0,46000.0,,,,,,,,,,
,,,Ir0.14Ru0.86,,,,Ru1-xIrx,,,,,,,,,,0.28,,,,,0.28,,,,,,,,,,,,,
"heat(1370 K, 5.5 GPa, 2 h)",,,La0.75Rh4P12,,,,LaxRh4P12,,,,,,,,,7.84,8.71,9.65,,,,8.71,,,,,,,,,,,,,
,,,Ir0.56Re0.14Rh0.3,,,,Ir1-x-yRexRhy,,,,,,,,,,0.25,,,,,0.25,,,,,,,,,,,,,
,,,Nb3Ga0.5Al0.5,,,,"Nb3(Ga,Al)",,,,,,,,,,18.5,,,,,18.5,,,,,,,,,,,,,
,,,C1Ru1,,,,Ru1C1,,,,,,,,,,2.0,,,,,2.0,,,,,,,,,,,,,
Tc determined by measuring M(T) at H = 30 Oe. MgZn2-phase induced by high-T and P,,,La1Os2,,,,LaOs2,,,,,,,,,,5.9,,,,,5.9,,,,,,,,,,,,,
,,,Sn3V2,,,,Sn3V2,,,,,,,,,,,,1.15,,,,,,,,,,,,,,,,
,,,Y0.88Ca0.12Sr2Cu2.5Fe0.5O6.89,,0.001,2.4,"(Y,Ca)Sr2(Cu,Fe)3O7",,,6.89,,,,,,,19.0,,,,,19.0,,,,,,,,,,,,,
,,,Fe0.025Ti0.975,,,,Ti1-xFex,,,,,,,,,,3.08,,,,,3.08,,,,,,,,,,,,,
,,,Ba1Pb0.35Hg0.4Bi0.25O3,,,,"Ba(Pb,Hg,Bi)O3",,,,,,,,,,,10.7,,,,10.7,,,,,,,,,,,,,
,,,Ho2Cu2O5,,,,Ho2Cu2O5,13.0,,5.0,,,,,shape_01,,,,,,,,,,,,,,,,,,,,
"impurity phases: delta-FeSe, Fe3O4. Debye-T estimated from isomer shift(Mossbauer). [TP300] = TP(?K).",,460.0,Fe1Se0.5Te0.5,,,,"Fe(Se,Te)",,,,,,,,,,,,,12.5,,12.5,,,,,,,,,,,,,
Einstein T = 276 K from EXAFS analysis,,276.0,Ca1Pd2As2,,,,CaPd2As2,,,,,,,,shape_01,,,1.27,,,,1.27,,,,,,,,,,,,,
s/c observed pressure range p=21kbar < s/c < 32 kbar only in high-quality sample. Tc represent Tc(max) at p=27 kbar.,,,Ce1Pd2Si2,,,,CePd2Si2,10.2,,,,,,,shape_03,,0.37,,0.0,,,0.37,,,,,,15.0,6.0,,,,,,
,,,C1.5Ge3La5,,,,C1.5Ge3La5,,,,,,,,,,3.3,,,,,3.3,,,,,,,,,,,,,
,,,Nb5Si2.4B0.6,,,,"Nb5(Si,B)3",,,,,,,,,,,7.8,,,0.5,7.8,4.2,,,,,8.86,,,,,,,
P-induced SC. Pcrit = 2 kbar. Tc(max) = 12 K at P=3.5 kbar. Hc2(T) at P=3.5 and 5.0 kbar.,,,Ca1Fe2As2,,,,CaFe2As2,,,,,,,,shape_03,,12.0,,0.0,,,12.0,,,,,,,,,,,,,
,,,Nb1Os2,,,,Nb1Os2,,,,,,,,,,2.52,,,,,2.52,,,,,,,,,,,,,
,,,Eu1.007La0.793Sr0.2Cu1O4,,,,"(Eu,La,Sr)2CuO4",,,,,,,,,,29.2,,,,,29.2,,,,,,,,,,,,,
,,,Mo0.5V0.5,,,,Mo0.5V0.5,,,,,,,,,,0.11,,,,,0.11,,,,,,,,,,,,,
,,,La1.66Sr0.36Cu1O4,,,,"(La,Sr)2CuO4",,,,,,,3.7e-11,,,,,,,,,,,0.096,0.299,,,,,,,,,
H//c-axis,,,La1.9Sr0.1Cu1O4+z,3.76,,,"(La,Sr)2CuO4",,,,,,,,shape_03,,26.9,,,,,26.9,,2.26,,,,,,,,,,,
,,,Lu0.9Tb0.1Ru1B2,,,,"(Lu,Tb)RuB2",,,,,,,,shape_01,,,,,4.76,,4.76,,,,,,,,,,,,,
"two gap system.  TBL value is for higher one. The lower gap = 1.97 meV, (2:gap/kTc) = 1.95.",,,Mg0.8Al0.2B2,3.41,,,"(Mg,Al)B2",,,,,,,,shape_01,,23.5,,,,,23.5,,,,,,,,,,,,3.46,
nearly single phase,,,Ho1.11Ce0.89Sr2Cu3O8.6,,,,"(Ho,Ce)2Sr2Cu3O8+z",,,8.6,,,,,shape_01,,,,4.2,,,,,,,,,,,,,,,,
,,,Bi1.7Cd0.3Sr2Ca1Cu2Oz,,,,"(Bi,Cd)2Sr2CaCu2O8",,,,,,,,shape_01,53.0,,,,,,53.0,,,,,,,,,,,,,
,,,Y0.1Pr0.9Ba2Cu3O7.03,,1.2e-06,,"(Y,Pr)Ba2Cu3Oz",,,7.03,,,,,shape_01,,,,,,,,,115.9,,,,,,,,,,,
,,,La1F0.5Bi1S1Se1O0.5,,,,"La(O,F)BiSSe",,,,,,,,shape_01,3.8,,,,3.9,,3.9,,,714.0,,,,,,,,-19.9,,
,,,C0.98Nb1,,,,C0.98Nb1,,,,,,,,,,11.56,,,,,11.56,,,,,,,,,,,,,
,,,Bi2Sr2Ca0.5Y0.5Cu2O8+Z,,,,"Bi2Sr2(Ca,Y)Cu2O8",,,,,,,,,,17.0,,,,,17.0,,,,,,,,,,,,,
P = 10 kbar. Hc2(T) shows best fitting to strong coupling model,,,Be13U1,,,,UBe13,,,,,,,,shape_01,,,0.786,,,,0.786,8.2,,,,,,21.0,,,,,,
gamm in mj/mol.K2,,,Lu1Ni2B2C1,,,,LuNi2B2C,,,,,,,,,,15.45,,,,,15.45,7.6,19.7,,,,,,,,,,,
"Tc increases with increasing P. Tc(P=1.5GPa) = 3.2 K. contaminants(Ba6Si46, BaSi2)",,411.0,Ba24Si100,3.52,,,Ba24Si100,,,,,,,,,,1.4,,,,,1.4,0.24,182.0,,50000.0,,37.2,,,,,,0.212,
Curie-T measured by real part of ac-susceptibility.,9.8,,Y9Co6.9Pd0.1,,,,"Y9(Co,Pd)7",,,,,,,,shape_01,,,,1.8,,,,,,,,,,,,,,,,
,,,Ge1Ir1,,,,IrGe,,,,,,,,,,4.7,,,,,4.7,,,,,,,,,,,,,
,,,Ta1S1.6Se0.4,,,,"Ta(S,Se)2",,,,100.0,,,,shape_03,,4.1,,,,0.07,4.1,,11.2,,,,,,,,,,,
,,,Ti0.5Zr0.5,,,,Ti0.5Zr0.5,,,,,,,,,,1.23,,,,,1.23,,,,,,,,,,,,,
,,,Sn1V3,,,,Sn1V3,,,,,,,,,,3.8,,,,,3.8,,,,,,,,,,,,,
High-Tc phase for P > 1.5 GPa. RRR < 2.,,,La1Bi1Se2F0.5O0.5,,,,"La(O,F)BiSe2",,,,,,,,shape_03,,,3.43,,,,3.43,,,,,,,,,,,,,
,,,Eu1Ba2Cu2.98Zn0.02O7-y,,,,"EuBa2(Cu,Zn)3O7",,,,,,,,shape_01,,86.3,,,,4.3,86.3,,,,1355.0,,,,,,,,,
,,,Co1Ti1,,,,Co1Ti1,,,,,,,,,,0.71,,,,,0.71,,,,,,,,,,,,,
,,,Sm1Fe0.85Co0.15As1O1,,,,"SmO(Fe,Co)As",,,,,,,,shape_01,,10.0,,,,,10.0,,,,,,,,,,,,,
,,,Al2Ca1,,,,Al2Ca,,,,,,,,,,,,1.7,,,,,,,,,,,,,,,,
,,,Ir0.2Ru0.05Zr0.75,,,,Ir0.2Ru0.05Zr0.75,,,,,,,,,,6.8,,,,,6.8,,,,,,,,,,,,,
,,,Pb2Sr2Eu0.95Ca0.05Cu3O8.1,,,,"(Pb2Cu)Sr2(Eu,Ca)Cu2O8",,,8.1,,,,,shape_01,,59.0,,,,,59.0,,,,,,,,,,,,,
,,,Bi2Sr2Ca0.81Gd0.19Cu2Oz,,,,"Bi2Sr2(Ca,Gd)Cu2O8",,,,,,,,shape_03,83.0,,,,,,83.0,,,,,,,,,,,,,
,,,Yb1Ba1.6Sr0.4Cu4O8,,,,"Yb(Ba,Sr)2Cu4O8",,,,,,,,shape_01,78.0,80.0,83.0,,,,80.0,,,,,,,,,,,5.47,,
Tc(by specific heat) = 7.7 K. 2*gap = 2.7 meV. gamma in mj/mol.K2.,,226.0,Ca1Al1Si1,4.07,,,CaAlSi,,,,,,,,,,7.9,,,,,7.9,,5.04,,,,,,0.21,,,,,
,14.0,,Sr4V3O9.44,,0.000434,,Sr4V3O10,,,9.44,,,,,,,,,4.2,,,,,,,,,,,,,,,,
,,,La0.8Ti0.2Bi1S2O1,,,,"(La,Ti)OBiS2",,,,,,,,shape_01,,2.35,,,,,2.35,,,,,,,,,,,,,
,,,Hg0.6Pb0.4Ba2Ca2Cu3O8.4,,,,,,,8.4,,,,,shape_01,120.0,,,,,,120.0,,,,,,,,,,,,,
,,,Hg0.5Tl0.5Ba2CaSrCu3O8+z,,,,"(Hg,Tl)Ba2(Ca,Sr)2Cu3O8",,,,,,,,,,132.0,,,,,132.0,,,,,,,,,,,,,
dTc/dx = 21 K/at%Co,,,Y1Ba2Cu3.92Co0.08O8,,,,"YBa2(Cu,Co)4O8",,,,,,,,shape_01,36.2,,,,,,36.2,,,,,,,,,,,,,
partially oxidiqed,,,Y1Ba2Cu3Oz,,,,YBa2Cu3Oz,,,,,,,,shape_01,,,63.1,,,,63.1,,,,,,,,,,,,,
,,,Y0.8Ca0.2Ba1.85Nd0.15Cu3OZ,,,,"(Y,Ca)(Ba,Nd)2Cu3O7",,,,,,,,,83.0,,,,,,83.0,,,,,,,,,,,,,
,,,La0.85Y0.15,,,,La0.85Y0.15,,,,,,,,,,3.06,,,,,3.06,,,,,,,,,,,,,
,,,Ti0.03V0.97,,,,V1-xTix,,,,,,,,,,5.58,,,,,5.58,,,,,,,,,,,,,
,,,Dy0.5Pr0.5Ba2Cu3O6.9,,,,"(Dy,Pr)Ba2Cu3O7",,,6.9,,,,,,,27.8,,,,,27.8,,,,,,,,,,,37.57,,
,,,Al3Yb1,,,,YbAl3,,,,,,,,,,0.94,,,,,0.94,,,,,,,,,,,,,
nominal compositions (RN:Ni:B = 0.9:1:1),,,La1Pt1B1N1,,,,(LaN)2(Pt2B2),,,,,,,,shape_01,6.54,6.7,7.58,,6.97,,6.7,,,,,,,,,,,,,
,,290.0,Tl1Ba1Sr1Pr1Cu2O7-d,,,,"Tl(Ba,Sr)2PrCu2O7",5.0,,,,,,,shape_01,,,,,,,,,340.0,,157000000.0,,,,,,,,,
high pressure and high temperature ,,,In1Nb3,,,,In1Nb3,,,,,,,,,,8.0,,,,,8.0,,,,,,,,,,,,,
,,,Ir0.32Ru0.68,,,,Ru1-xIrx,,,,,,,,,,0.18,,,,,0.18,,,,,,,,,,,,,
,,,Bi1.5Pb0.4Sb0.06Sr2Ca2Cu2OZ,,,,"(Bi,Pb,Sb)2Sr2Cu3O10",,,,,,,,shape_02,,,113.0,,,,113.0,,,,,,,,,,,,,
,,,La1.99Sr0.01Cu0.988Zn0.012O4,,,,"(La,Sr)2(Cu,Zn)O4",,,4.0,46.0,,,,shape_01,,,,,,,,,,,,,,,,,,,,
,,,Fe0.95Ni0.05Se0.3Te0.7,,,,"(Fe,Ni)Se0.3Te0.7",,,,,,,0.00101,shape_03,,,,2.0,,,,,,,,,,,,,,,,
,,,La1.88Sr0.12Cu1O4,,,,"(La,Sr)2CuO4",,,,,,,,shape_03,,,,,34.0,,34.0,,,,,,,,,,,,,
,148.0,,Gd1.65Nd0.2Ce0.15Cu1O4,,,,"(Gd,Nd,Ce)2CuO4",140.0,,,,,,,,,,,,,,,,,,,,,,,,,,,
,,,La1Fe1P1F0.06O0.94,,,,"La(O,F)FeP",,,,,,,,,,7.1,,,,,7.1,,,,,,,,,,,,,
,,,Nb0.14Re0.86,,,,Nb0.14Re0.86,,,,,,,,,,8.5,,,,,8.5,,,,,,,,,,,,,
,,,Rh0.17Zr0.83,,,,Rh0.17Zr0.83,,,,,,,,,,9.6,,,,,9.6,,,,,,,,,,,,,
,,,Nd1Ba1Sr0.95Ca0.05Cu3O7-z,,,,"Nd(Ba,Sr,Ca)2 Cu3 O7",,,,,,,,shape_01,65.0,,,,67.0,,67.0,,,,,,,,,,,,,
"THICKNESS=3360A,COHERE AB/C=56",,,La1.92Sr0.08Cu1O4,,,,"(La,Sr)2CuO4",,,,31.0,,,,shape_05,,29.7,,,,,29.7,,,,,,,,,,,,,
,,,Lu1S1,,,,Lu1S1,,,,,,,,,,1.1,,,,,1.1,,,,,,,,,,,,,
R(T) anomaly at 100K due to T-to-O transition.,,,Ca1Fe1As1H1,,,,CaFeAsH,,,,,,,,,,,,2.0,,,,,,,2740.0,,,,,,,,,
delta Tc=-0.24,,,Y1Ba2Cu3O6.62,,,,YBa2Cu3O7,,,6.62,,,,,,,60.9,,,,,60.9,,,,,,,,,,,,,
,,,Cu0.8W0.2Sr2Y1Cu2O7.3,,,,"(Cu,W)Sr2YCu2O7",,,7.3,,,,,,74.0,,,,77.0,,77.0,,,,,,,,,,,,,
"P-induced SC. Pcr = 2.5 GPa. RRR = 7. RH(31K) = -2 E-9 m3/C, where RH = (dRxy/dB) at B=0",,,Eu1Fe2As2,,,,EuFe2As2,,,,,,,,shape_03,,,31.0,0.0,,,31.0,,,,,,,,,,,,,
[gamma] shows gamma(H=0),,,La1.822Sr0.178Cu1O4,5.84,,,"(La,Sr)2CuO4",,,,,,,,shape_03,,,,,36.0,,36.0,,1.485,,,,,,,,,,8.94,
oxygen content represent starting composition,,,C0.8N0.2Sr2Cu1O5.3,,,,"(CO3,NO3)Sr2CuO2",,,5.3,,,,,,,,,,33.0,,33.0,,,,,,,,,,,,,
,,,Mo5.1Pb1S6,,,,Mo5.1Pb1S6,,,,,,,,,,14.4,,,,,14.4,,,,,,,,,,,,,
,,,Yb0.85Pr0.15Ba1.7Sr0.3Cu3O6.91,,,,"(Yb,Pr)(Ba,Sr)2Cu3O7-d",,,6.91,,,,,shape_01,80.0,,,,,,80.0,,,,1510.0,,,,,,,,,
structure beta = 99.95,,,Y2Br1.5Cl0.5C2,,,,"Y2(Br,Cl)2C2",,,,,,,,,,4.4,,,,,4.4,,,,,,,,,,,,,
synthesized under P=5.5 GPa.,,,Sm1Fe1As1O0.7,,,,SmOxFeAs,,,,,,,,shape_01,50.5,52.1,53.3,,52.5,,52.1,,,,,,,,,,,,,
,,,La0.9795Sm0.0205,,,,La1-xSmx,,,,,,,,,,1.27,,,,,1.27,,,,,,,,,,,,,
,,,Cu1.8Mo6S8,,,,Cu1.8Mo6S8,,,,,,,,,,10.0,,,,,10.0,19.2,,,,,,2.5,,,,,,
,,,Hg1.5Pb0.5Ba2Y0.5Ca0.5Cu2O8-z,,,,"Hg2Ba2(Y,Ca)Cu2O8",,,,,,,,shape_01,,,,,84.0,,84.0,,,,,,,,,,,,,
dTc/dp in K/GPa. ,,,Lu5Ir3.8Co0.2Si10,,,,"Lu5(Ir,Co)4Si10",,,,,,,,,,5.52,,,,,5.52,,,,,,,,0.338,,,,,
P = 19.6 GPa. P-induced SC.,,,Sb2Te3,,,,Sb2Te3,,,,,,,,shape_03,,6.97,,1.5,,,6.97,,,,,,,,,,,,,
Meissner state not observed. Resistivity = zero at 23 K. M(T) and NED shows magnetic Curie-T = 149 K.,149.0,,Ru1Sr2Y1Cu2O8,,,0.96,RuSr2YCu2O8,,,,,,,,shape_01,24.0,,46.0,,,,35.0,,,,,,,,,,,,,
,,,Ta0.125Zr0.875,,,,Zr1-xTax,,,,,,,,,,4.14,,,,,4.14,,,,,,,,,,,,,
Debye-T by interpolation,,344.0,Os0.432Re0.568,,,,Re1-xOsx,,,,,,,,,,1.18,,,,,1.18,,,,,,,,,,,,,
,21.8,,Eu1Fe1As2P1,,,,"EuFe2(As,P)2",,,,,,,,shape_01,,,,2.0,,,,,,,,,,,,,,,,
annealed in Ar/H2 at 290C for 75 min,,,Tl0.7Bi0.3Sr4Cu2C1O10,,,,"(Tl,Bi)Sr4Cu2(CO3)O7",,,,,,,,,,,,,50.0,,50.0,,,,,,,,,,,,,
,,,Nb0.8Ga0.13Ni0.07,,,,"Nb0.8(Ga,Ni)0.2",,,,,,,,,,8.1,,,,,8.1,8.1,,,,,,1.5,,,,,,
,,,Ba1Cu0.6Si1.4,,,,BaCuxSi2-x,,,,,,,,,,,,,1.74,,1.74,,,,,,,,,,,,,
,,,Sr1.4Ba0.6Cu1F2O2,,,,"(Sr,Ba)2CuO2F2-z",,,,,,,,shape_03,,,,,64.0,,64.0,,,,,,,,,,,,,
compositions are nominal values. s/c volume fraction = 18 %.,,,C60Rb4,,,,Rb4C60,,,,,,,,,,29.0,,,,,29.0,,,,,,,,,,,,,
,,,La1.85Sr0.15Cu0.995Ni0.005O4-X,,,,"(La,Sr)2(Cu,Ni)O4",,,,,,,,,,30.5,,,,,30.5,,,,,,,,,,,,,
Oxygen content by iodometry. hole conc p<sh>=0.211,,,La0.7Ca0.1Pr0.2Ba1.5Sr0.5Cu3O6.862,,,,"(La,Ca,Pr)(Ba,Sr)2Cu3O7",,,6.862,,,,,shape_01,,40.0,,,,,40.0,,,,,,,,,,,,,
,,,Bi2.1Sr1.9Ca0.74Cu2Oz,,,,,,,,,,2250.0,,shape_03,,,80.0,,,,80.0,,,,,,,,,,,,,
,,,Th1.8Ce0.2C3,,,,"(Th,Ce)2C3",,,,,,,,,,,,4.0,,,,,,,,,,,,,,,,
,,,Mo6Pb0.92S7.5,,,,Mo6Pb0.92S7.5,,,,,,,,,,15.2,,,,,15.2,,,,,,,,,,,,,
,,,Nb1Ru1.2Pt1.8,,,,Nb1Ru1.2Pt1.8,,,,,,,,,,,,1.6,,,,,,,,,,,,,,,,
,,,Mg0.75Al0.25B2,,,,"(Mg,Al)B2",,,,,,,,shape_01,,32.4,,,,,32.4,,,,,,,,,,,,,
,,,Pr2Ni1O4,,,3.73,Pr2NiO4,,,,,,,,shape_01,,,,,,,,,,,,,,,,,,,,
,,,Nd0.85Pr0.15Ba2Cu3O6.65,,,,"(Nd,Pr)Ba2Cu3O7",,,6.65,,,,,shape_01,,,,4.2,,,,,,,,,,,,,,,,
Hall coeff. RH(150K) = -1.403 E-9 m3/C.,,,Sm1Fe0.64Ru0.36As1F0.15O0.85,,,,"Sm(O,F)(Fe,Ru)As",,,,,,,,,,15.9,,,,,15.9,,,1580.0,,,,5.2,,,,,,
,,,Nd1Ba2Cu3O6.13,,,0.85,NdBa2Cu3O6+x,1.75,,6.13,,,,,shape_01,,,,,,,,,,,,,,,,,,,,
"Electronic nematicity was clarified around the quantum critical point(x=0.16) of FeSe(1-x)Sx(x=0-0.28) in the normal state of resistivity, braeking the superconductivity in high magnetic fields.",,,Fe1Se0.87S0.13,,,,Fe1Se0.87S0.13,,,,,,,,shape_03,,,,,,,8.7,,,,,,,,,,,,,
tunneling //c-axis using STM.,,,C6Ca1,3.66,,,CaC6,,,,330.0,,,,shape_03,,10.0,,,,,10.0,,,,,,,,,,,,1.6,
,,,Bi2Sr2Ca0.6Y0.4Cu2OZ,,,,"Bi2Sr2(Ca,Y)Cu2Oz",,,,,,,,shape_01,,79.0,,,,,79.0,,,,,,,,,,,16.4,,
"impurity: 7 wt%Sn. not SC. R(T), C(T) shows anomaly at 0.9 K due to AFM short range order (maybe). RRR = 3. Debye-T = 81.3K from R(T).",0.0,,Tm1Sn1Ge1,,,7.61,TmSnGe,0.9,,,,,,,,,,,0.35,,,,,,23.0,67.0,,,,,,,,,
,,,Ni28U72,,,,U1-xNix,,,,,,,,,,,,0.5,,,,,,90.0,,,,,,,,,,
gamma (=2.4 mj/atom.K2) calculated from Hc(0) (=0.206 T). G-L parameter = 8.9,,,Th0.8Nd0.2Ru2,,,,"(Th,Nd)Ru2",,,,,,,,,,4.55,,,,,4.55,1.29,7.2,,,,,,0.15,,,,,
Ce-content by ICP.  thickness=750 A. insulating Pr2CuO4 buffer layer.,,,Pr1.85Ce0.15Cu1O4,,,,"(Pr,Ce)2CuO4",,,,,,1500.0,,shape_05,,23.6,,,,0.8,23.6,,,,,,,,,,,,,
,,,Mo0.6Ru0.4,,,,Mo0.6Ru0.4,,,,,,,,,,7.0,,,,,7.0,,,,,,,,,,,,,
4358,,,Bi2Sr2Ca0.9Y0.1Cu2O8.2,,,,"Bi2Sr2(Ca,Y)Cu2O8",,,8.2,,,,,shape_01,,89.0,,,,,89.0,,,,,,,,1.0,,,,,
,,,Bi2Ca2.5Nd0.5Cu2O8.43,,,,"Bi2(Ca,R)2CaCu2O8",,,8.43,,,,,shape_01,,33.5,52.0,,,,33.5,,,,,,,,,,,,,
,,,Nb0.5Sb0.25Ti0.25,,,,Nb0.5Sb0.25Ti0.25,,,,,,,,,,3.05,,,,,3.05,,,,,,,,,,,,,
,,,Bi4Sr3Ca3Cu3.9Cr0.1Oz,,,,"Bi4Sr3Ca3(Cu,Cr)4Oz",,,,,,,,,50.0,,,,74.0,,74.0,,,,8.11,,,,,,,,,
"hydrostatic-P. Ferro-mag, (dTm/dP) = 2.4 K/GPa",19.0,,Eu1Fe2As1.4P0.6,,,,"EuFe2(As,P)2",,,,,,,,shape_03,,,,10.0,,,,,,,,,,,,,,,,
,,,Cu0.07Ir1Te2,,,,CuxIrTe2,,,,,,,,shape_01,,,,,2.71,,2.71,,,,,,,,,,,,,
,,,La2Cu1O4,,,,La2CuO4,280.0,,,,,,,shape_02,,,,,,,,,,,,,,,,,,,,
,,,Gd1Ba2Cu2.98Zn0.02O7-z,,,,"GdBa2(Cu,Zn)3O7",,,,,,,,shape_01,,86.0,,,,,86.0,,,,,,,,,,,,,
,,,Y1Ba2Cu3O6.5,,,,GdBa2Cu3O7,,,6.5,,,,,shape_01,,31.1,,,,,31.1,,,,,,,,,,,,,
Hc2(4.2K)= 19.0 kG.,,,Tc0.4W0.6,,,,W1-xTcx,,,,,,,,shape_01,,7.18,,,,,7.18,3.1300000000000003,,,,,,,,,,,,
,,,Ce0.94La0.06Ru2,,,,"(Ce,La)Ru2",,,,,,,,,,6.55,,,,,6.55,,,,,,,,,,,,,
"details in Proc.Natl.Acad.Sci.USA, 77(1980)3132",,,Hf1Ru1P1,,,,HfRuP,,,,,,,,,,11.89,,,,,11.89,,,,,,,,,,,,,
The coexistence of two independent charge sectors in a quantum critical system of nonmagnetic FeSe1-xSx.,,,Fe1Se0.82S0.18,,,,FeSe0.82S0.18,,,,,,,,shape_03,7.4,8.1,8.3,,,,8.1,,,,,,,,,,,,,
,,,Bi2.1Sr1.93Ca0.87Gd0.1Cu2O8+z,,,,"Bi2Sr2(Ca,Gd)Cu2O8",,,,,,,,,,63.3,,,,,63.3,,,,,,,,,,,,,
,,,Bi2Sr2Ca0.7Pr0.3Cu2O8,,,,"Bi2Sr2(Ca,Pr)Cu2O8",,,,,,,,shape_01,7.1,,53.5,,,,30.3,,,,,,,,,,,,,
F-content x in LaO1-xFx)BiS2 = 0.66 by EPMA.,,,Ce1Bi1S2F0.9O0.34,,,,"Ce(O,F)BiS2",,,0.34,,,,,shape_03,,,3.51,,,,3.51,,,,,,,,,,,,,
single phase (AuGa2),,,Au0.328Ga0.672,,,,"(Au,Ga)",,,,,,,,,,1.668,,,,,1.668,,,,,,,0.0412,,,,,,
"RH230(=230K),CALCULATED BY ASSUMING V=440A~3",,,Bi4Sr3Ca3Cu4O16.25,,,,"Bi4Sr3(Ca,Tm)3Cu4O16",,,16.25,,,,1.96e-09,,,83.0,,,,,83.0,,,,,,,,,,,,,
"Effect of non-magnetic rare earth substitution for Zr on mixed anion Zr(P,Se)2 superconductors.",,,Zr1.85Sc0.15P1.25Se0.75,,,,Zr1.85Sc0.15P1.25Se0.75,,,,,,,,shape_02,,,,,,,7.333,,,,,,,,,,,,,
,,,Zr2Co0.8Cu0.2,,,,Zr2(Co1-xCux),,,,,,,,shape_01,,5.41,5.7,,5.29,,5.41,,,,,,,,,,,,,
,,,Bi1.7Pb0.3Sr2Ca0.6Y0.4Cu1.94Zn0.06O8,,,,"(Bi,Pb)2Sr2(Ca,Y)(Cu,Zn)2O8",,,,,,,,,,53.5,,,,,53.5,,,,,,,,,,,12.5,,
,,,Nb3Sn0.91Al0.09,,,,"Nb3(Sn,Al)",,,,,,,,,,17.8,,,,,17.8,,,,,,,,,,,,,
,,,Y1Ba2Cu2.97Zn0.03O6.97,,,,"YBa2(Cu,Zn)3O7",,,6.97,,,,,shape_01,,79.1,,,,,79.1,,,,,,,,,,,,,
450-470C Na OH react at,,,La1.96Na0.4Cu1O4,,,,"(La,Na)2CuO4",,,,,,,,,,,,,31.0,,31.0,,,,,,,,,,,,,
"Mossbauer effect also measured. tetra-ortho transition at T=125K. 10K-phase( Fmmm:a=5.6007,b=5.5620,c=13.0135).",,418.0,Ba0.9K0.1Fe2As2,,,,"(Ba,K)Fe2As2",,,,,,,,shape_01,,,5.0,,,,5.0,,47.0,,,,,,,,,,,
"oz calculated from oz vs latc relation. optimaly doped sample. O-isotope exchange by ANN(650C,96h). confirmation by IR. Tc by SUS.",,,Bi2Sr2Ca2Cu3O10.28,,,,Bi2Sr2Ca2Cu3O10,,,10.28,,,,,shape_03,,,,,108.7,,108.7,,,,,,,,,,,,,
"In-plane London [penet] measured by TDR, but values not shown . no structural transition. At low temp, d[penet] = A*T^n.",,,Ca10Pt3.28Fe9.72As18,,,,Ca10(Pt3As8)[(Fe2-xPtx)As2]5,,,,,,,,shape_03,,6.0,,,,,6.0,,,,,,,,,,,,,
,,,Pr0.95Sr2.05Cu2.7Mo0.3O7-z,,,,"(Pr,Sr)Sr2(Cu,Mo))3O7",,,,,,,,shape_01,,13.0,20.0,,,,13.0,,,,,,,,,,,,,
SC coexists with FM order of Eu.,,,Eu1Fe1.4As2P0.6,,,,"EuFe2(As,P)2",,,,,,,,shape_01,,,28.7,,,,28.7,,,,,,,,,,,,,
s/c transitions are not reproducible. The highest Tc = 3.8 K.,,,Cu1Co2S4,,,,CuCo2S4,,,,,,,,,,3.8,,,,,3.8,,,,,,,,,,,,,
,,,Nb3Al0.98Ge0.02,,,,"Nb3(Al,Ge)",,,,,,,,,,19.3,,,,,19.3,,,,,,,,,,,,,
,,,Y1Ba2Cu2.97Fe0.03O7-Z,,,,"YBa2(Cu,Fe)3O7",,,,,,,,,,89.0,,,,,89.0,,,,,,,,,,,,,
not SC. (dR/dT) = 0.46 uOhm.cm/K at 300 K.,,,Ho3Ru4Ge13,,,10.6,Ho3Ru4Ge13,,,,,,,,,,,,1.5,,,,,,,,,,,,,,,,
,,,La1.8Sr0.2Cu0.9952Zn0.0048O4,,,,"(La,Sr)2(Cu,Zn)O4",,,,,,,,,,28.6,,,,,28.6,,,,,,,,,,,,,
,,,Ti0.5Zr0.5,,,,,,,,,,,,,,2.0,,,,,2.0,,,,,,,,,,,,,
DOS=0.38/eV.spin,,,Y0.8Ca0.2C2,,,,"(Y,Ca)C2",,,,,,,,,,2.82,,,,,2.82,,,,,,,,,,,,,
C-content is not enhanced by the high pressure treatment,,,Nb0.71Mo0.29C1,,,,,,,,,,,,,,13.45,,,,,13.45,,,,,,,,,,,,,
not SC,,,Co1Sr2Y1.5Ce0.5Cu2O9,,0.0002,5.12,"CoSr2(Y,Ce)2Cu2O9",43.0,,,,,,,,,,,10.0,,,,,,,,,,,,,,,,
,,,Tl2.5Pb0.8Pr1Sr2Cu2.5OX,,,,,,,,,,,,,15.54,,40.08,,,,27.81,,,,,,,,,,,,,
"crystal(0.2*0.1*0.1 mm3), resistivity anisotropy=6",,,Y1Ba2Cu4O8,,,,YBa2Cu4O8,,,,,,,,shape_03,,82.0,,,,0.5,82.0,,,,,,,,,,,,,
,,,Y0.85Ca0.15Ba2Cu2.75Co0.25O7.01,,,,"(Y,Ca)Ba2(Cu,Co)3O7",,,7.01,,,,,shape_01,77.9,,,,80.6,5.4,80.6,,,,,,,,,,,10.8,,
,,,Y0.5Pr0.2Ca0.3Ba2Cu3O7-Z,,,,"(Y,Pr,Ca)Ba2Cu3O7",,,,,,,,shape_01,72.0,,,,74.0,,74.0,,,,,,,,,,,,,
"Tn from SP measurement,",,,Sm1Pd5Al2,,,,SmPd5Al2,1.7,,,,,,,shape_01,,,,0.3,,,,,,,,,,,,,,,,
"single crystal=420*280*30 micrometer, G-L parameter=159",,,Bi1.95Sr1.65La0.4Cu1O6+z,,,,"(Bi,La)2(Sr,La)2CuO6",,,,63.0,,10000.0,,shape_03,,13.0,,,,,13.0,,,,,,,,,,,,,
,,,Y1Ba2Cu3O7,,,,YBa2Cu3O7,,,7.0,,,,,,,92.0,,,,,92.0,,,,,,,,,,,,,
"100% Hg1212 phase, Hg1223 and Hg2435 phases not observed",,,Hg1Ba2Ca1Cu2Oz,,,,HgBa2CaCu2O6,,,,,,,,,,125.0,,,125.0,,125.0,,,,,,,,,,,,,
,,,Au1In2,,,,Au1In2,,,,,,,,,,0.22,,,,,0.22,,,,,,,,,,,,,
"not SC. R(T) = R0 + A*T^n , n= 1.6",,,U1Pt3B1,,,,UPt3B,,,,,,,,shape_01,,,,0.34,,,,,221.0,,,,,,,,,,,
,,,Fe0.95Co0.05Se1,,,,"(Fe,Co)Se",,,,,,,,,,,10.0,,,,10.0,,,,,,,,,,,,,
,,,Y0.83Ca0.02Pr0.15Ba2Cu3O6.95,,,,"(Y,Ca,Pr)Ba2Cu3O7",,,6.95,,,,,shape_01,,83.0,,,,,83.0,,,,,,,,,,,,,
carrier n=10.5 E+20/cc.  carrier by Hall effect. G-L parameter = 4.4,,,Sn1Te1,,,,SnTe,,,,,,,,shape_01,,0.068,,,,,0.068,13.0,,,,,,0.042,,,5e-05,,,Info: Very Low Tc (<0.1K)
Energy gap and [penet] obtained by TF-muon-SR analysis.,,,Ga41Mo7V1,4.72,,,Ga41Mo7V,,,,,,,,shape_03,,9.2,,,,,9.2,,,,,292.0,,,,,,,1.87,
oz by iodometry,,,Nd1Ba2Cu3O6.81,,,,"Nd(Ba,Nd)2Cu3O7",,,6.81,,,,,shape_01,,91.7,,,91.7,,91.7,,,,,,,,,,,,,
"R(77)=7.43E+5 Ohm, cm",,,La2Ba2Cu2Ti1.7Al0.3O10.86,,,,,,,10.86,,,,,,,,,4.2,,,,,,,3010000.0,,,,,,,,,
,,,Rh1Zr2,,,,Rh1Zr2,,,,,,,,,,11.36,,,,,11.36,,,,,,,,,,,,,
structure=8-8-20,,,La6.4Ca1.6Cu7.5Ni0.5O20,,,,"(La,Ca)8(Cu,Ni)8O20",,,,,,,,shape_01,,,,4.0,,,,,,,2.38,,,,,,,,,
,,,Ir1Lu1,,,,Ir1Lu1,,,,,,,,,,,,0.32,,,,,,,,,,,,,,,,
,,,Y0.8Ca0.2Sr1.5Ba0.5Cu2.8Cr0.2O7,,,,"(Y,Ca)(Sr,Ba)2(Cu,Cr)3O7",,,7.0,,,,,,23.0,28.0,,,,,28.0,,,,5600000.0,,,,,,,25.7,,
unannealed. RRR = 14. lattice term in SP: (beta) = 0.28 mJ/mol.K4.,,,Pr1Fe1P1O1,,0.0,,PrFePO,,,,,,,,shape_03,,3.2,,,,2.0,3.2,,10.0,0.021,,,,,,,,,,
,425.0,,La1.84Sr0.16Cu0.96Ni0.04O4,,,,"(La,Sr)2(Cu,Ni)O4",,,4.0,,,,,shape_01,,,,,,,,,,,,,,,,,,,,
,,,Y0.4Gd0.6Ba2Cu3OZ,,,,"(Y,Gd)Ba2Cu3O7",,,,,,,,,93.0,,,,,,93.0,,,,,,,,,,,,,
,,,Dy1Ba2Cu3O6.82,,,10.45,DyBa2Cu3O7,,,6.82,,,,,,91.2,92.7,,,,,92.7,,,1.55,,,,,,,,,,
TD1=225K,,,La1.875Sr0.125Cu1O4,,,,"(La,Sr)2CuO4",,,,,,,,shape_01,,30.0,,,,,30.0,,,,,,,,,,,,,
"New phase appears at T0 K for P > 1.0 GPa, which defined as a peak of (dR/dT). shown in Fig.",,,Ba0.81K0.19Fe2As2,,,,"(Ba,K)Fe2As2",,,,,,,,shape_03,15.0,,,,,,15.0,,,,,,,,,,,,,
"Table balues of Hc1, Hc2 are for H//a. For H//c, Hc1 = 165 Oe and Hc2 = 0.25 T. Neel-T from sp-heat.",,,Er0.8Tb0.2Ni2B2C1,,,,"(Er,Tb)Ni2B2C",6.8,,,,,,,shape_03,,3.7,,,,,3.7,0.22,18.9,,,,,,,,0.0115,,,
,,405.0,Y1Ba2Cu2.97Zn0.03O7,,,,"YBa2(Cu,Zn)3O7",,,,,,,,shape_01,,79.5,,,,,79.5,,5.2,,,,,,,,,,,
,,,Eu0.5Ce0.5F1Bi1S1.4Se0.6,,,,Eu0.5Ce0.5FBiS2-xSex,,,,,,,,shape_01,3.53,,,,,,3.53,,,,,,,,,,,,,
"(Pt4-0.246As8) sample. Hc2 using rf-[penet] measurement in pulsed field. Hc2 has upward curvature, not explained one-gap WHH. Anisotropy factor = 7(Tc), =1 (zero K).",,,Ca10Pt4.054Fe9.7As18,,,,Ca10(Pt3.754As8)((Fe1.94Pt0.06)2As2)5,,24.0,,,132.0,,,shape_03,,,,,26.5,,26.5,,,,,,,,,,,,,
"P-induced SC. P<crit> = 1.1 GPa. (Tc,P) = (5.89K,1.25GPa), (5.97K, 1.5GPa). (Tn,P) = (11.3K, 0.5GPa), (10.7K, 1.0GPa), (9.83K, 1.5GPa). (dTn/dP) = -1.5 K/GPa.",,,Dy1Ga6,,,,DyGa6,12.2,,,,,,,,,,5.9,0.0,,,5.9,,,,,,,,,,,,,
,,,Lu0.7Pr0.3Ba2Cu3O7-z,,,,"(Lu,Pr)Ba2Cu3O7",,,,,,,,shape_01,71.0,,,,,,71.0,,,,,,,,,,,,,
,,,Sr2Nd0.2Ca0.8Cu2F1O5,,,,"Sr2(Nd,Ca)Cu2O5F",,,,,,,,shape_01,,86.0,,,,,86.0,,,,,,,,,,,,,
,,,Er1Ba2Cu3O7-Z,,,,ErBa2Cu3O7,,,,,,,,shape_01,,51.8,,,,,51.8,,,,9.5,,,,,,,,,
,,,Nb2.5Sn1Ta0.5,,,,,,,,,,,,,,17.6,,,,,17.6,,,,,,,,,,,,,
,,,Y2Ba4Cu7O15.1,,,,Y2Ba4Cu7O15,,,15.1,,,,,shape_01,,,92.8,,,,92.8,,,,,,,,,,,,,
,,,Y1Ni1C2,,,,YNiC2,,,,,,,,,,,,1.5,,,,,,,,,,,,,,,,
,,,Bi2Sr1.9La0.1Ca1Cu2Oz,,,,"Bi2(Sr,La)2CaCu2O8",,,,,,,,shape_01,,88.67,,,,4.8,88.67,,,,,,,,,,,2.11,,
,,,V3Si0.4Ge0.6,,,,,,,,,,,,,,7.2,,,,,7.2,,,,,,,,,,,,,
,,,Bi2Sr2Ca0.8Pr0.2Cu2O8,,,,"(Bi2Sr2(Ca,Pr)Cu2O8",,,,,,,,shape_01,27.1,,89.8,,,,58.45,,,,,,,,,,,,,
"single(0.35*0.22*0.1 mm3). values in table show cohere(ab), penet(ab). penet from susceptibility. gap=30 K(2.58 meV)",,,B2Mg1,1.57,,,MgB2,,,,,,,,shape_03,,38.0,,,,,38.0,,,,,110.0,5.5,,,,,,,
,,,Nd0.65La1.2Ce0.15Cu1O4-d,,,,"(Nd,La,Ce)2CuO4",,,,,,,,shape_02,,,26.0,,,,26.0,,,,,,,,,,,,,
,,,Y1Ba2Cu2.94Ga0.06O7-Z,,,,"YBa2(Cu,Ga)3O7",,,,,,,,,,86.9,,,,,86.9,,,,,,,,,,,,,
Tc measured at p=20 kbar,,,La1.78Sr0.22Cu1O4,,,,"(La,Sr)2CuO4",,,,,,,,,,,,,22.1,,22.1,,,,,,,,,,,,,
,,,N0.6Ti1,,,,,,,,,,,,,,1.17,,,,,1.17,,,,,,,,,,,,,
samples beyond solubility limit were prepared by recrystalization of amorphous films,,,Ta0.455Zr0.545,,,,"(Ta,Zr)",,,,,,,,,,7.7,,,,,7.7,,,,,,,,,,,,,
,,,Y1Ba2Cu2.76Fe0.24O7-Z,,,,"YBa2(Cu,Fe)3O7",,,,,,,,shape_03,,48.3,70.0,,,22.2,48.3,,,,,,,,,,,,,
"T*(dR/dT anomaly, maybe CDW transition) = 64 K.",,,Eu3Bi2S2Se2F4,,,6.77,Eu3Bi2S4-xSexF4,,,,,,,,shape_01,,3.26,,,,,3.26,,,,,,,,,,,,,
