Repository: Tejasvini595/superconductor_deepset

## Overview

This repository contains the official implementation of **"From Individual Elements to Macroscopic Materials: In Search of New Superconductors via Machine Learning"**.

The code implements a **DeepSet neural network** for predicting the critical temperature (Tc) of superconducting materials based solely on their chemical composition. By explicitly enforcing permutation invariance, the DeepSet architecture avoids artifacts associated with arbitrary element ordering and provides a physically meaningful framework for learning composition–property relationships in superconducting materials.

File: data/superconductors_kaggle_ready_v2.csv (part 54 of 87)
comment,curiet,debyet,element,gapene,kaizero_value,moment_value,name,neelt,nhc2zero_value,oz,pcohere_value,phc2zero_value,ppenet_value,rh300,shape,t1_value,t2_value,t3_value,tcn_value,tcsus_value,tcwidth_value,critical_temp_K,upper_critical_field_0K_T,gamma_sommerfeld_mJmolK2,resistivity_normal_uOhmcm,resistivity_roomtemp_uOhmcm,penetration_depth_nm,coherence_length_nm,dhc2dt_TK,dtcdp_KGPa,density_gcm3,lower_critical_field_0K_T,thermopower_300K_uVK,energy_gap_meV,data_quality_flag
"Hc2 defined as Tc(SUS). Hc2//c>Hc2//ab. Two gaps, large one in DB. small one (2D/kTc) = 1.90  measured by SP heat",,,Sc5Ir4Si10,4.1,,,Sc5Ir4Si10,,,,,,,,,,8.4,,,,,8.4,,30.5,,,,,,,,,,,
impurity phase=A2,,,V0.75Ge0.13Al0.12,,,,V1-x-yGexAly,,,,,,,,,,11.3,,,,,11.3,,,,,,,,,,,,,
,,,Y1Sr2Cu2.7Ti0.3O6.7,,,,"YSr2(Cu,Ti)3O7",,,6.7,,,,,shape_01,26.0,,,,,,26.0,,,,,,,,,,,,,
,,,Y0.55Tb0.45Ni2B2C1,,,,"(Y,Tb)Ni2B2C",6.1,,,,,,,,,,,,,,,,,,,,,,,,,,,
,,,Ho1Ba2Cu3Oz,,,,HoBa2Cu3Oz,,,,,,,,shape_05,,50.0,,,,,50.0,,,,,,,,,,,,,
,,,La3Se4,,,,La3Se4,,,,,,,,,,7.6,,,,,7.6,,,,,,,,0.7,,,,,
(dC/gamma*Tc) = 1.55,,203.1,Pr0.5La0.5Pt4Ge12,,,,Pr1-xLaxPt4Ge12,,,,,,,,shape_01,,7.97,,,,,7.97,,70.5,,,,,,,,,,,
,,,Mg1C1Ni2.995Ru0.005,,,,"MgC(Ni,Ru)3",,,,,,,,,,6.91,,,,,6.91,,31.0,,,,,,,,,,,
,,,Tl2Ba2Ca0.5Y0.5Cu2O8+z,,,,"Tl2Ba2(Ca,Y)Cu2O8",,,,,,,,shape_01,,,,,,,,,,,,,,,,,,121.5,,
,,,Mo0.02Nb0.98,,,,Mo0.02Nb0.98,,,,,,,,,,8.58,,,,,8.58,,,,,,,,,,,,,
O(18)+84%,,,Y0.75Pr0.2Ca0.05Ba2Cu3O7-d,,,,"(Y,Pr,Ca)Ba2Cu3O7-d",,,,,,,,shape_01,,60.2,,,63.0,,60.2,,,,110.0,,,,,,,,,
QUENCH FROM 620K,,,Y1Ba2Cu3OZ,,,,,,,,,,,,shape_03,,74.0,,,,,74.0,,,,,,,,,,,,,
hardness = 395   kg/mm2,,,Zr33.3V61.8Nb4.8,,,,Zr-V-Nb,,,,,,,,,,6.13,,,,,6.13,,,,,,,,,,,,,
EXAFS measured,,,Ce0.25La0.75Ru2,,,,"(Ce,La)Ru2",,,,,,,,shape_01,,1.42,,,,,1.42,,,,,,,,,,,,,
,,,Nb0.8W0.2C1,,,,,,,,,,,,,,12.7,,,,,12.7,,,,,,,,,,,,,
"RES, Hall effect, magnetoresistance measured. FM below 5 K.",,,Ce1Bi1S2F0.5O0.5,,,,"Ce(O,F)BiS2",,,,,,,,,,3.0,,,,,3.0,,,,,,,,,,,,,
not SC,,,La1Co2B1.8Si0.2,,,,"LaCo2(B,Si)2",,,,,,,,,,,,2.0,,,,,,,,,,,,,,,,
"density = 97 % of x-ray density. Thermal expansion measured for H=0, 36, 42 kOe by dilatometer.",,,B2Mg1,,,,MgB2,,,,,,,,shape_01,,39.0,,,,,39.0,,,,,,,,,,,,,
,,,Y1Ni1Pd1B2C1,,,,YNiPdB2C,,,,,,,,,,11.8,,,,,11.8,,,,,,,,,,,,,
,,,Hg0.9Mo0.1Sr2Cu1O4+z,,,,"(Hg,Mo)Sr2CuO4",,,,,,,,,,72.0,,,,,72.0,,,,,,,,,,,,,
,,,Tl2Sr1Ca2Cu3O9+X,,,,Tl2Sr2Ca2Cu3O10,,,,,,,,,,,70.0,,,,70.0,,,,,,,,,,,,,
density=6.06 g/cm3.,,,Tb1.2Mo6S8,,,,TbMo6S8,,,,,,,,,,1.4,,,,,1.4,,,,,,,,,,,,,
,,,Au0.2B5Mo1.8,,,,Au0.285Mo1.8,,,,,,,,,,4.5,,,,,4.5,,,,,,,,,,,,,
,,,Lu5Ir3.1Rh0.9Si10,,,,"Lu5(Ir,Rh)4Si10",,,,,,,,,,5.77,,,,,5.77,,,,,,,,,,,,,
,,,Ag1Sn1Se2,,,,AgSnSe2,,,,,,,,,,4.7,,,,,4.7,,,,,,,,-0.73,,,,,
,,,Hg0.5Bi0.5Sr1.75La0.25Cu1O5-z,,,,"(Hg,Bi)(Sr,La)2 Cu O5",,,,,,,,,,,,,27.0,,27.0,,,,,,,,,,,,,
,,,Bi2Y3,,,,Bi2Y3,,,,,,,,,,2.25,,,,,2.25,,,,,,,,,,,,,
"COHERE<c> = 17 A, PENET<c> = 1039 A.",,,B2Mg1,,,,MgB2,,,,,,,,shape_03,,37.6,,,,,37.6,,,,,36.6,10.9,,,,,,,
Hirr determined from torque measurement(Hirr<Hc2). COHERE from Hirr. Hirr//c = 8.1 T(COHERE//c = 15.3 A). Anisotropy=4.11.,,,Mg1B1.9C0.1,,,,"Mg(B,C)2",,,,,,,,shape_03,,27.0,,,,,27.0,33.4,,,,,6.2,,,,,,,
,,,Nd1.05Ba1.95Cu3O7+z,,,,"Nd(Ba,Nd)2Cu3O7",,,,,,,,,,,,,91.9,,91.9,,,,,,,,,,,,,
,,,Nd0.3Pr0.7Ba2Cu3O7,,,,"(Nd,Pr)Ba2Cu3O7",14.7,,,,,,,shape_01,,,,,,,,,,,,,,,,,,,,
P = 1.1 GPa. no structural transition.,,,Mo1Te2,,,,MoTe2,,,,,,,,shape_03,,,6.1,,,,6.1,1.67,,,,,,,,,,,,
,,,Y1Ba2Cu3O7-z,,,,YBa2Cu3O7,,,,,,,,shape_01,,93.0,,,,,93.0,,,,,,,,,,,,,
Dy-content (x) estimated from de Gennes factor,,,Lu0.32Dy0.68Ni2B2C1,,,,"(Lu,Dy)Ni2B2C",,,,,,,,shape_03,,2.0,,,,,2.0,,,,,,,,,,,,,
carrier from Hall coefficient,,,In0.08Sn0.92Te1.01,,,,"(In,Sn)Te1.01",,,,,,,,,,1.45,,,,,1.45,,,,,,,,,,,,,
,,,Tl0.3W1O3,,,,Tl0.3W1O3,,,,,,,,,,2.0,,,,,2.0,,,,,,,,,,,,,
,,,Y1Ba2Cu3O6.33,,,,YBa2Cu3O7,,,6.33,,,,,shape_01,,18.6,,,,,18.6,,,,,,,,,,,,,
"[penet] measured using muon-SR. TBL values of gap are for anisotropic s-wave model. For two gap model, gap(0) = 1.60 and 0.38 meV, gap ratio = 4.49 and 1.07.respectively.",,,Fe1Se0.85,6.27,,,FeSe0.85,,,,,,,,,,,,,8.26,,8.26,,,,,405.0,,,,,,,2.24,
Tc by SUS.,,,La1.85Sr0.15Cu0.992Zn0.008O4,,,,"(La,Sr)2(Cu,Zn)O4",,,,,,,,,,,,,28.5,,28.5,,,,,,,,,,,,,
,,,Y1Ba1.9La0.1Cu3.972Zn0.028O8,,,,"Y(Ba,La)2(Cu,Zn)4O8",,,,,,,,shape_01,,,,,48.7,,48.7,,,,,,,,,,,,,
not s/c,,,Ru0.85Ta0.15Sr2Gd1Cu2Oz,,,,"(Ru,Ta)Sr2GdCu2Oz",,,,,,,,shape_01,,,,4.0,,,,,,,,,,,,,,,,
Volume fraction of tetra-phase = 9 %. R(T) not to zero down to 0.1 K.,,,Ce0.1Pr0.9Bi1S2O1,,,,Ce1-xPrxOBiS2,,,,,,,,shape_01,,,2.0,,,,2.0,,,,,,,,,,,,,
SP-heat. gamma and debye-T by fitting for Gamma<3> ground state.,,186.0,Pr1Os4Sb12,,,,PrOs4Sb12,,,,,,,,,,1.77,,,,,1.77,,421.0,,,,,,,,,,,
not SC down to 300 mK. R measured for 0.3 < T < 300 K.,,,Ni2Zn11,,,,Ni2Zn11,,,,,,,,shape_03,,,,0.3,,,,,4.0,11.0,,,,,,,,,,
substrate=Al2O3,,,Nd1.85Ce0.15Cu1O4,4.06,,,"(Nd,Ce)2CuO4",,,,80.0,,760.0,,shape_05,,,,,21.5,,21.5,,,,,,,,,,,,,
Pseudogap Temp (defined as deviation from Curie-Weis law) = 81 K. H-content by TDS (not nominal),,,La1Fe1As1H0.49O0.51,,,,"LaFeAs(O,H)",60.0,,,,,,,,,,,4.0,,,,,,,,,,,,,,,,
,,,Bi0.8Pb0.2Sr1Ca1Cu2OZ,,,,,,,,,,,,,,108.0,,,,,108.0,,,,,,,,,,,,,
,,,Gd1Ba2Cu3O7,,,,GdBa2Cu3O7,,,,,,,,shape_01,,,,,,,,,,,,1900.0,,,,,,,,
,,,Re0.6V0.4,,,,Re0.6V0.4,,,,,,,,,,2.2,,,,,2.2,,,,,,,,,,,,,
not s/c,,,Ca0.8Sr0.2Eu1Cu1Cl1O3,,,,"(Ca,Sr)EuCuO3Cl",,,,,,,,,,,,4.2,,,,,,,,,,,,,,,,
"disorder effect (La,Nd) of Tc was measured.",,,La1.45Nd0.4Sr0.15Cu1O4,,,,"(La,Nd,Sr)2CuO4",,,,,,,0.00108,shape_03,,,,,9.0,,9.0,,,,,,,,,,,,,
pseudogap temp. not shown numerically,,,Bi2Sr2Ca0.89Y0.11Cu2Oz,,,,"Bi2Sr2(Ca,Y)Cu2O8",,,,,,,,shape_03,,56.1,,,,5.5,56.1,,,,,,,,,,,,,
,,,Al0.9Nb3Sb0.1,,,,Al0.91Nb3Sb0.1,,,,,,,,,,18.06,,,,,18.06,,,,,,,,,,,,,
,,,Y1Ba2Cu4O7.95,,,,YBa2Cu4O8,,,7.95,,,,,shape_01,,,82.0,,,,82.0,,,,,,,,,,,,,
"as-annealed(950C,1w). non-stoichiometric effect.",,,Ce1Pt2.97Si1,,,,CePt3Si,,,,,,,,,,,,,0.72,,0.72,,,,,,,,,,,,,
,,,Y1Ba2Cu3O6.7,,,,YBa2Cu3OzFx,,,6.7,,,,,,,,,,62.5,,62.5,,,,,,,,,,,,,
,,,Sr0.9K0.1Fe2As2,,,,"(Sr,K)Fe2As2",,,,,,,,,,5.11,,,,,5.11,7.79,,,,,,,,,,,,
Hc2(0) using Hc(T)={(1-t^2)/(1+t^2)}Hc2(0),,,Ca3Ir4Sn13,,,,Ca3Ir4Sn13,,,,,,,,,,6.8,,,,,6.8,6.01,,,,,7.4,,,,,,,
Tl:Sr:Ca:Y:Cu=1.00:1.90:0.77:2 by ICP,,,Tl1Sr2Ca0.8Y0.2Cu2O7,,,,"TlSr2(Ca,Y)Cu2O7",,,,,,,,shape_01,28.0,,77.5,,,,52.75,,,,,,,,,,,,,
,,,Nb0.88V0.12,,,,,,,,,,,,,,5.7,,,,,5.7,,,,,,,,,,,,,
"1um particle size, ANN(675 C, 8h in He)",,,Y1Ba2Cu3O6.2,,,,YBa2Cu3Oz,,,6.2,,,,,shape_01,,,,,,,,,,,,,,,,,,,,
,,,Cu0.86Ge0.14,,,,Cu1-xGex,,,,,,,,,,0.025,,,,,0.025,,,,,,,,,,,,,Info: Very Low Tc (<0.1K)
,,,Y1Ba2Cu2.7Co0.3Oz,,,,"YBa2(Cu,Co)2O7",,,,,,,,,,52.6,,,,,52.6,,,,,,,,,,,,,
,,,La1.85Ca0.15Cu1O4,2.4,,,"(La,Ca)2CuO4",,,,,,,,,,17.0,,,,,17.0,,,,,,,,,,,,,
,,,Y0.7Gd0.3Ba2Cu3OZ,,,,"(Y,Gd)Ba2Cu3O7",,,,,,,,,93.0,,,,,,93.0,,,,,,,,,,,,,
,,,Bi2Sr2Ca1Cu2O8.195,,,,Bi2Sr2CaCu2O8,,,8.195,,,,2.98e-09,shape_01,,91.0,,,,,91.0,,,,,,,,,,,,,
,,,Sm0.6Pr0.4Ba2Cu3O6.95,,,,"(Sm,Pr)Ba2Cu3O7",,,6.95,,,,,shape_01,,,,4.2,,,,,,,5.4,,,,,,,,,
,,,Tc0.6W0.4,,,,,,,,,,,,,,7.88,,,,,7.88,,,,,,,,,,,,,
,,,U1Ru2Si2,,,,URu2Si2,17.5,,,,,,,shape_01,,1.5,,,,,1.5,,,,,,,,,,,,,
NQR measured,,,La1Ni1As1O1,,,,LaONiAs,,,,,,,,,,2.98,,,,,2.98,,,,,,,,,,,,,
not SC. bars cleaved from crystals for transport measurements. I//[100]. RRR = 4.47.,,,Pb0.978Tl0.01In0.012Te1,,,,"(Pb,Tl,In)Te",,,,,,,,shape_03,,,,0.05,,,,,0.291,,,,,,,,,,,
Tc0 = 40K(perfect order). isotope(alpha) = 0.153 for Tc=40K. disorder(out-of-plane) increases isotope effect. dTc(<16>O2 -<18>O2)  = 0.97K.,,,Bi2Sr1.6Gd0.4Cu1O6+z,,,,"Bi2(Sr,Gd)2CuO6",,,,,,,,shape_03,,,,,12.27,,12.27,,,,,,,,,,,,,
Figure shows Tc(x) at P=0 GPa.,,,Ce1Rh0.5Ir0.5In5,,,,"Ce(Rh,Ir)In5",3.65,,,,,,,,,0.79,,,,,0.79,,,,,,,,,,,,,
impurity phase=Os(11.5%). lattice term const = 17.5 micro-J/mol.K6. Debye-T not given.,,,Rb1Os1O6,,,,RbOs2O6,,,,,,,,shape_01,,6.3,,,,,6.3,,21.7,,,,,,,,,,,
,,,Bi2Sr1.6K0.4Ca1Cu2O8+X,,,,"Bi2(Sr,K)2CaCu2O8",,,,,,,,,73.5,78.0,85.5,,,,78.0,,,,,,,,,,,,,
,,,Y0.5La0.5B6,,,,"(Y,La)B6",,,,,,,,,,1.6,,,,,1.6,,,,,,,,,,,,,
"granular, grain size=310A",,,K3C60,,,,K3C60,,,,,,,,,,,,,,0.35,,28.0,,,,,,2.18,,,,,,
,,,Y1Ba2Cu3.95Fe0.05O8+Z,,,,"YBa2(Cu,Fe)4O8",,,,,,,,,51.0,,,,,,51.0,,,,,,,,,,,,,
Hc2(0) shows Hc(0) because 1st kind SC. (delta-C/gamma*Tc) = 1.40  . e-ph coupling const. = 0.45. Specific heat measurements.,,296.0,Re0.1Ta0.9,3.4,,,Ta1-xRex,,,,,,,,,,1.49,,,,,1.49,232.0,4.1,,,,,,,,,,,
Hc2(0) estimated from dHc2/dT using WHH theory,,,Nb0.747Al0.239Si0.014,,,,Nb-Al-Si,,,,,,,,,,18.0,,,,,18.0,36.0,,,,,,2.88,,,,,,
,,,Pb1Sr1Ba0.5La0.5Cu2O6-Z,,,,"PbSr(Ba,La)Cu2O6",,,,,,,,,24.8,,29.2,,,,27.0,,,,,,,,,,,,,
,,,Mo1Si2,,,,Mo1Si2,,,,,,,,,,,,1.2,,,,,,,,,,,,,,,,
,,,Nb0.85Rh0.15,,,,Nb0.85Rh0.15,,,,,,,,,,3.0,,,,,3.0,,,,,,,,,,,,,
,,,Y1Ba2Cu3O6.791,,,,YBa2Cu3O7,,,6.791,,,,,,86.9,,,,,1.7,86.9,,,,,,,,,,,,,
,,,Tl1Sr1.5Ce0.5Ca1Cu2O7-z,,,,"Tl(Sr,Ce)2CaCu2O7",,,,,,,,,,,,10.0,,,,,,,,,,,,,,,,
"200C,36H in 1 atm O2",,209.0,Bi2.1Sr1.85Cu1O6-z,,,,Bi2Sr2CuO6,,,,,,,,shape_01,,6.05,,,,,6.05,,,,,,,,,,,,,
optimal oxygen condition,,,Hg1Ba2Ca3Cu4OZ,,,,HgBa2Ca3Cu4Oz,,,,,,,,shape_01,,,,,123.0,,123.0,,,,,,,,,,,,,
,,,Y1Ba2.95Nd0.05Cu3O7-z,,,,"Y(Ba,Nd)2Cu3O7",,,,,,,,shape_01,,,,,93.7,,93.7,,,,,,,,,,,,,
not SC. T<SDW> = 175 K = T<STR>. SDW induced structural transition . lattice term in SP (beta) = 0.2 mJ/mol.K4,,339.0,Sr1Fe1As1F1,,,,SrFeAsF,,,,,,,,shape_01,,,,4.2,,,,,1.5,,,,,,,,,,,
amorphous Bi-Sb film,,,Bi0.9Sb0.1,,,,"a-(Bi,Sb)",,,,,,,,shape_04,,5.2,,,,,5.2,,,,,,,,,,,,,
,,,Cu0.2S2Zn0.8,,,,Cu0.2S2Zn0.8,,,,,,,,,,,,1.3,,,,,,,,,,,,,,,,
g-value for Gd<3+> =2.02979,,,Ru0.98Sb0.02Sr2Gd1.4Ce0.6Cu2O10-z,,,,"(Ru,Sb)Sr2(Gd,Ce)2Cu2O10",,,,,,,,shape_01,,,33.0,,,,33.0,,,,,,,,,,,,,
RRR=5. Debye-T was obtained using Bloch-Gruneizen equation for R(T). anisotropy factor = 3.0 (Hc2 at 32K),,1100.0,B2Mg1,,,,MgB2,,,,,,,,shape_03,,38.0,,,,,38.0,,,,,,,,,,,,,
"SP-heat measured in the field cooling condition. H//c. gamma(mj/mol.K2), Debye-T in TBL analyzed without T^5 term. gamma=20.6 mj/mol.K2, Debye-T=680K with T^5 term. gap from sp-heat.",,495.0,Y1Ni2B2C1,3.64,,,YNi2B2C,,,,,,,,shape_03,,14.5,,,,,14.5,,19.1,,,,,,,,,,,
electron (2.5MeV) irradiation to nominal single crystal. dose = 1.12E+19 el/cm2. T<STR> = 97.9 K by R(T),,,Ba0.81K0.19Fe2As2,,,,"(Ba,K)Fe2As2",,,,,,,,shape_03,9.2,,,,,,9.2,,,,,427.0,,,,,,,,
"M = (CH3)2SO. interlayer distance, d = 17.7 A..",,,Li0.13M0.39Zr1N1Cl1,4.2,,,LixMyZrNCl,,,,,,,,,,13.1,,,,,13.1,,1.2,,,,,,,,,,,
Actualconcentration of Hg (in DB value) is 20 % of nominal values.,,,Ce1Ir1In5,,,,CeIrIn5,,,,,,,,shape_03,,1.273,,,,,1.273,,726.0,,,,,,,,,,,
,,,Nb25Ti65Mo10,,,,,,,,,,,,,,6.8,,,,,6.8,,,,,,,,,,,,,
Tc data for P=5.1 GPa (high-Tc phase). space group = P2<1>/m for P>3 GPa. Tc = 5.0 K (low Tc phase),,,La1Bi1Se1S1F0.5,,,,"La(O,F)BiSeS",,,,,,,,shape_01,3.48,,7.0,,,,5.24,,,,,,,,,,,,,
,,,Ho0.8La0.2Ni2B2C1,,,,"(Ho,La)Ni2B2C",,,,,,,,shape_01,,1.3,,,,,1.3,,,,,,,,,,,,,
,,,La1.88Ba0.12Cu1O4+Z,,,,"(La,Ba)2CuO4",,,,,,,,shape_05,39.0,,,,,,39.0,,,,,,,,,,,,,
Hc2 defined as mid point (resistive transition). H//c-axis,,,Y1Ni2B2C1,,,,YNi2B2C,,,,,,,,shape_03,,15.7,,,,,15.7,10.6,,,,,,,,,,,,
"real conc. x = 0.139 in (Ba,K)(Fe1-xMx)2As2 by EPMA.  Tc defined as max of (dR/dT).",,,Ba0.5K0.5Fe1.7Zn0.3As2,,,,Ba0.5K0.5(Fe1-xZnx)2As2,,,,,,,,shape_03,,7.86,,,9.07,,7.86,,,,,,,,,,,,,
IR spectrum shows BO(3-)ion,,,Y1Sr1.25Ba0.75Cu2.75B0.25Oz,,,,"Y(Sr,Ba)2(Cu,(BO3))3O7",,,,,,,,,,,,10.0,,,,,,,,,,,,,,,,
,,,Tl2.2Ca2Ba2.14Cu3.72OY,,,,Tl2Ba2Ca2Cu3O10,,,,,,,,,104.0,110.0,120.0,,,,110.0,,,,,,,,,,,4.5,,
,,,La1.95Sr0.05Cu1O3.98,,,,"(La,Sr)2CuO4",,,3.98,,,,,,,,,,,,,,,,,,,,,,,,,
Tc by self-induction method,,,Au2Pb1,,,,PbAu2,,,,,,,,,5.98,6.95,7.12,,,,6.95,,,,,,,,,,,,,
,,,Tl2Ba2Ca1Cu2O8,,,,TlBa2CaCu2O8,,,,,,,,,,,,,106.0,,106.0,,,,,,,,,,,1.0,,
,,,Er1Ni1.9Fe0.1B2C1,,,8.99,"Er(Ni,Fe)2B2C",5.03,,,,,,,,,4.31,,,,,4.31,,,,,,,,,,,,,
Tc by SUS.,,,La1.85Sr0.15Cu0.97Ni0.03O4,,,,"(La,Sr)2(Cu,Ni)O4",,,,,,,,,,,,,12.7,,12.7,,,,,,,,,,,,,
,,,Nb3Rh0.5Pt0.5,,,,,,,,,,,,,,6.25,,,,,6.25,,,,,,,,,,,,,
small level of impurity phase,,,Y1Ni1.94Co0.06B2C1,,,,"Y(Ni,Co)2B2C",,,,,,,,,,11.5,,,,,11.5,,,,,,,,,,,,,
,,,Nb0.9Pd0.1,,,,Nb1-xPdx,,,,,,,,,,3.34,,,,,3.34,,,,,,,,,,,,,
,,,B2Mg1,,,,MgB2,,,,,,,,,,39.0,,,,,39.0,,,,,,,,,,,,,
,,,Zr1P1.4S0.6,,,,ZrP2-xSx,,,,,,,,shape_01,,,,,4.99,,4.99,,,,,,,,,,,,,
,,,Nb3In0.15Sn0.85,,,,"Nb3(In,Sn)",,,,,,,,,,18.3,,,,,18.3,,,,,,,,,,,,,
,,,La1.85Sr0.15Cu1O4,2.4,,,"(La,Sr)2CuO4",,,,,,,,,,36.0,,,,,36.0,,,,,,,,,,,,,
Gd(3+) ordering temperature by specitic heat measurement ,,,Gd1Ba2Cu4O8,,,,GdBa2Cu4O8,2.2,,,,,,,shape_01,,,,,74.0,,74.0,,,,,,,,,,,,,
,,,Bi2Sr2Ca1Cu2Oz,,,,Bi2Sr2CaCu2Oz,,,,,,,,,70.5,73.5,,,,1.0,73.5,,,,,,,,,,,,,
sample obtained by thermal decomposition from CaAl2Si2 at high-T-high-P condition,,,Ca2Al2.39Si4.61,,,,Ca2Al3-xSi4+x,,,,,,,,shape_02,,,,,5.4,,5.4,,,,,,,,,,,,,
,,,Y1Ba2Cu3O6.9,,,,Y Ba2 Cu3 O7,,,6.9,,,,,shape_03,,,,,,,,,,,,,,,,,,,,
"overdoped. ANN(400C, in O2 flow. M-crossing at T=78.6 K.",,,Bi2Sr2Ca1Cu2O8+z,,,,Bi2Sr2CaCu2O8,,,,,,,,shape_03,,,,,77.0,,77.0,,,,,136.0,1.8,1.2,,,,,,
,,,Ce1Cu2Si1.92Ge0.08,,,,"CeCu2(Si,Ge)2",0.74,,,,,,,,,0.27,,,,,0.27,,,,,,,,,,,,,
,,,Y1Ni2B2C1,,,,YNi2B2C,,,,,,,,shape_01,,15.5,,,,,15.5,,,,,,,,,,,,,
,,,Nb3Al0.94Ge0.06,,,,"Nb3(Al,Ge)",,,,,,,,,,20.0,,,,,20.0,,,,,,,,,,,,,
,,,La1.87Ca0.13Cu1O4,,,,"(La,Ca)2CuOz",,,,,,,,shape_01,,,28.0,,,,28.0,,,,,,,,,,,,,
"[gamma] from curve fitting of Cel(T). Pauli para [Kai] at 10 K = 5.01 E-4cm3/mol. Hc2=Hc2(0)[1-a(T/Tc)^b] , (a=0.994,b=1.8). (dC/gamma*Tc) = 1.35",,88.0,Ga0.3V2Al20,2.7,,,GaxV2Al20,,,,,,,,shape_01,,1.43,,,,,1.43,0.137,40.0,,,,50.0,,,,,,,
P=0-22 kbar,,,Cd1Mo5S6,,,,Cd1Mo5S6,,,,,,,,,,3.7,,,,,3.7,,,,,,,,,,,,,
"not s/c. adding 5 mol % Ni2B or (Tb,Er)B2C2. below Curie-T(in table) shows weak ferro-.",8.2,,Er0.8Tb0.9Ni2B2C1,,,,"(Er,Tb)Ni2B2C",13.1,,,,,,,,,,,4.2,,,,,,,,,,,,,,,,
,,,Bi1.8Pb0.2Sr1.62La0.38Cu0.98Ga0.02Oz,,,,"(Bi,Pb)2(Sr,La)2(Cu,Ga)Oz",,,,,,,,shape_01,,,,,12.0,,12.0,,,,,,,,,,,,,
Tc= 1.42 K by ac-SUS. lattice term in SP (beta) = 0.82 mJ/mol.K4,,228.0,La0.8Hf0.2Bi1S2O1,,,,"(La,Hf)OBiS2",,,,,,,,shape_01,,2.36,,,2.81,,2.36,,2.12,,,,,,,,,,,
,4.5,,La0.5Pr0.5Ba2Cu2Nb1O8,,,2.06,"(La,Pr)Ba2Cu2NbO8",2.21,,,,,,,shape_01,,,,2.0,,,,,,,,,,,,,,,,
basal plane spacing d = 10.6 A.,,,Na0.28Hf1N1Cl1,,,,Na0.28HfNCl,,,,,,,,,,,23.1,,22.8,,22.8,,,,,,,,,,,,,
,,,La2.96Ce0.04In1,,,,"(La,Ce)3In",,,,,,,,,,7.01,,,,,7.01,,,,,,,,,,,,,
,,,Si2Y1,,,,Y1Si1,,,,,,,,,,,,0.3,,,,,,,,,,,,,,,,
,,,Sn1Ta3,,,,Sn1Ta3,,,,,,,,,,6.4,,,,,6.4,,,,,,,,,,,,,
RRR = 24. Curie-Weis Law for T > 200K.,,,Ce1Pt4Ge12,,,2.58,CePt4Ge12,,,,,,,,shape_01,,,,0.37,,,,,,11.4,,,,,,,,,,
,,,Y0.7Th0.3Ni1C2,,,,"(Y,Th)NiC2",,,,,,,,shape_01,6.84,,8.05,,,,7.445,,,,,,,,,,,,,
,,,Eu2.17Ce0.5Sr1.33Cu2Fe1O9.43,,,,"(Eu,Ce)2(Eu,Sr)2(Cu,Fe)3O8+z",,,9.43,,,,,,,,,4.2,,,,,,,,,,,,,,,,
Neel-T by NED.,,,Ho1Rh2.6Ru1.4B4,,,,"Ho(Rh,Ru)4B4",1.46,,,,,,,,,4.68,,,,,4.68,,,,,,,,,,,,,
Polycrystalline sample,,,Er0.85Pr0.1Ca0.05Ba2Cu3O7-Z,,,,"(Er,Pr,Ca)Ba2Cu3O7-z",,,,,,,,shape_01,,,82.0,,,,82.0,,,410.0,,,,,,,,,,
Co-rich phase: 19.2 %,,,Ce1Fe0.78Co0.22As1H1,,,,"Ce(Fe,Co)AsH",,,,,,,,shape_01,,,,,13.5,,13.5,,,2400.0,,,,,,,,,,
,,,Ca1Al1Si1,,,,"Ca(Al,Si)2",,,,,,,,,,,,,2.6,,2.6,0.27,,,,,,0.15,,,,,,
,,,Y1Ba2Cu3O6.4,,,,YBa2Cu3Oz,,,6.4,,,,,,14.4,,32.3,,,,23.35,,,,,,,,,,,,,
anneal 500 C  O2 1000 atm,,,Bi2Sr2Ca1Cu2O8+Z,,,,Bi2Sr2CaCu2O8+Z,,,,,,,,shape_03,,,78.0,,,,78.0,,,,,,,,,,,,,
"R(T) = R0 +A*T^2, R0 in DB, A = 2.78E-8 Ohm.cm/K^2.",,,La1Fe1P1F0.03O0.97,,,,"LaFeP(O,F)",,,,,,,,shape_01,,7.8,,,,,7.8,,,77.1,,,,,,,,-34.2,,
hole conc. = 0.07,,,La1.985Sr0.015Cu1O4.032,,,,"(La,Sr)2CuO4",,,4.032,,,,,,,,,,26.0,,26.0,,,,,,,,,,,,,
not S/C,,,Tb1Ni2B2C1,,,,TbNi2B2C,,,,,,,,shape_01,,,,2.0,,,,,,,,,,,,,,,,
,,,Y1Ba2Cu3.92Fe0.08O8,,0.000445,,"YBa2(Cu,Fe)4O8",,,,,,,,,,70.0,,,,,70.0,,,,,,,,,,,,,
impurity phase : Fe3O4(NiAs type phase),,,Fe1.02Te0.5Se0.3S0.2,,,,"Fe(Te,Se,S)",,,,,,,,,10.41,11.64,12.9,,,,11.64,,,,1540.0,,,,,,,,,
,,,C2Ce1,,,,C2Ce1,,,,,,,,,,,,1.28,,,,,,,,,,,,,,,,
,,,Er1Ba2Cu2.8Ga0.2O7-y,,,,"ErBa2(Cu,Ga)O7-y",,,,,,,,shape_01,,81.0,,,82.0,,81.0,,,,,,,,,,,,,
,,,La1.562Nd0.288Ca0.106Ba0.044Cu1O4,,,,"(La,Nd,Ca,Ba,)2CuO4",,,,,,,,,,23.0,,,,,23.0,,,,,,,,,,,,,
not SC. dTc/dp value for 40 < P < 60 GPa. P<crit> = 9.4 GPa (linear extraporation to Tc=0 K).,,,Ti1,,,,omega-Ti,,,,,,,,,,,,0.06,,,,,,,,,,,0.07,,,,,
,,,Cu0.75Co0.25Sr2Y1.3Ce0.7Cu2O8.43,,,,"(Cu,Co)Sr2(Y,Ce)2Cu2Oz",,,8.43,,,,,,,,,,24.0,,24.0,,,,,,,,,,,,,
x = 0.15(in Ca1-xRxFeAs2) is the best for SC. La-content = 25 % (x=0.25) by EDX.,,,Ca0.85La0.15Fe1As2,,,,"(Ca,La)FeAs2",,,,,,,,shape_03,,16.2,22.7,,,,16.2,,,,,,,,,,,,,
P-induced SC.  P<crit> = 275 kbar.,,,Lu1,,,,Lu,,,,,,,,,,1.5,,0.0,,,1.5,,,,,,,,,,,,,
,,,Nb3Si0.6Sn0.4,,,,,,,,,,,,,,6.5,,,,,6.5,,,,,,,,,,,,,
,,,Y1Ba2Cu2.7Ni0.3O7-y,,,,"YBa2(Cu,Ni)3O7",,,,,,,,shape_01,,60.0,,,,,60.0,,,,,,,,,,,,,
quenched sample,,,Gd3Ni1,,,,Gd3Ni,100.0,,,,,,,shape_01,,,,2.0,,,,,,,,,,,,,,,,
YBa4Cu7O14:XeF2=1:0.6 two phase,,,Y2Ba4Cu7F0.6OZ,,,,"Y2Ba4Cu7(F,O)15",,,,,,,,shape_02,,,,,40.0,,40.0,,,,,,,,,,,,,
Tc by SUS.,,,La1.85Sr0.15Cu0.991Fe0.009O4,,,,"(La,Sr)2(Cu,Fe)O4",,,,,,,,,,,,,19.85,,19.85,,,,,,,,,,,,,
,,,La0.98Gd0.02Ru2,,,,"(La,Gd)Ru2",,,,,,,,,,3.23,,,,,3.23,,,,,,,,,,,,,
,,,V2.49Mn0.42Si1,,,," (V,Mn)3Si",,,,,,,,,,8.1,,,,,8.1,,,,,,,,,,,,,
,,,Sn1Ta1V2,,,,,,,,,,,,,,2.8,,,,,2.8,,,,,,,,,,,,,
4324,,,La0.6Nd0.4Ca1Ba1Cu3O7-Z,,,,"(La,Nd)CaBaCu3O7",,,,,,,,shape_01,,67.0,,,,,67.0,,,,3.52,,,,,,,,,
,,,Ca1.843Na0.157Cu1Cl2O2,,,,Ca2-xNaxCuO2Cl2,,,,,,,,shape_03,,,,,25.0,,25.0,,,,,,,,,,,,,
,,,Bi2Ca3,,,,Bi2Ca3,,,,,,,,,,,,1.38,,,,,,,,,,,,,,,,
,,,Er0.5Yb0.5Ba2Cu3O7-Z,,,,"(Er,Yb)Ba2Cu3O7",,,,,,,,,,89.3,,,,,89.3,,,,0.8,,,,,,,,,
"M=NH3, y not measured. co-intercalation of Sr and NH3 into HfNCl.",,,Sr0.09M1Hf1N1Cl1,,,,Srx(NH3)yHfNCl,,,,,,,,,,,,,24.1,,24.1,,,,,,,,,,,,,
,,,Pb1Se1,,,,Pb1Se1,,,,,,,,,,,,1.26,,,,,,,,,,,,,,,,
,,,La1.79Sr0.21Cu0.97Ru0.03O4,,,,"(La,Sr)2(Cu,Ru)O4",,,,,,,,,,14.8,,,,,14.8,,,,,,,,,,,,,
,,,K2.75Ba0.25C60,,,,"(K,Ba)3C60",,,,,,,,,,15.0,,,,,15.0,,,,,,,,,,,,,
e-ph coupling = 0.52,,277.0,Sc1Pd2Sn1,,,,ScPd2Sn,,,,,,,,shape_01,,2.0,,,,,2.0,0.26,6.6,,,,36.0,,,,,,,
"Tl,Pb 1212(63vol %)+Ca2PbO4(32%)",,,Tl0.92Pb0.23Sr1.6Ba0.4Ca2Cu3Ag0.4Oz,,,,,,,,,,,,shape_02,,,,,80.0,,80.0,,,,,,,,,,,,,
space-G = Pm3<->m,,,Mg1C1Ni3,,,,MgCNi3,,,,,,,,,,7.69,,,,,7.69,,,,,,,,,,,,,
R not to zero at 1.8K.,,,Sr1Fe1.78Ni0.22As2,,,,"Sr(Fe,Ni)2As2",,,,,,,,shape_03,,2.27,3.1,,,3.19,2.27,,,,,,,,,,,,,
"not s/c.  Solid State Commun.,24(1977)699",,,Gd1Ru4B4,,,,GdRu4B4,4.55,,,,,,,,,,,,,,,,,,,,,,,,,,,
"P<cr> = 21 GPa(Tc goes to zero). R = R0 + AT^n, n = 2.0(P=0), n= 1.5(P=Pc=21 GPa), n=2.0(P=50 GPa)",,,Nd1Fe1As1F0.1O0.9,,,,NdFeAsO0.9F0.1,,,,,,,,shape_03,,,45.4,,,,45.4,,,,,,,,-2.2,,,,,
M=THF(=tetrahydrofuran). y not given(maybe 0.3). basal plane spacing d = 18.7 A.,,,Li0.5M0.3Hf1N1Cl1,,,,Li0.50(THF)yHfNCl,,,,,,,,,,,25.5,,25.5,,25.5,,,,,,,,,,,,,
,,,Yb1Ba2Cu3O6.97,,,,YbBa2Cu3O9.97,,,6.97,,,,,shape_01,,88.0,,,,,88.0,,,,,,,,-0.5,,,,,
"Energy gap measured by optical conductivity. Two gaps: large gap in DB. small gap d2=4.9 meV, (2d2/kTc) = 3.6.",,,Ca8.5La1.5Pt3Fe10As18,10.2,,,(C8.5La1.5)(Pt3As8)(Fe2As2)5,,,,,,,,,32.8,,35.2,,,,34.0,,,,,,,,,,,,14.2,
,,,La0.9Sr0.1Fe1P1O1,,,,La0.9Sr0.1FePO,,,,,,,,shape_01,5.6,,6.79,,,,6.195,,,,,,,,,,,,,
fast quenched alloy. bcc,,,Th0.3Zr0.7,,,,"(Th,Zr)",,,,,,,,shape_01,,2.7,,,,,2.7,,,,,,,,,,,,,
,,,Ba0.1La1.9Ag0.05Cu0.95O4-Y,,,,"(La,Ba)2(Cu,Ag)O4",,,,,,,,,11.5,27.0,35.0,,,,27.0,,,,,,,,,,,,,
x=0.85. Tc(on)=8.5K. R(300)=1.4 mOhm.cm. 98% AlB2 structure,,,Mo0.816Zr0.034B2,,,,"(Mo,Zr)xB2",,,,,,,,,,8.14,,,,,8.14,,,,,,,,,,,,,
,,,Hf1Os2,,,,Hf1Os2,,,,,,,,,,2.69,,,,,2.69,,,,,,,,,,,,,
"High pressure annealing(600C, P=2 GPa).",,,La1Bi1S2F0.4O0.6,,,,"La(O,F)BiS2",,,,,,,,shape_01,4.76,,8.77,,10.26,,10.26,,,,,,,,,,,,,
T<STR> = Tn = 131 K (tetra-to-ortho),,,La0.5Na0.5Fe2As2,,,,La0.5-xNa0.5+xFe2As2,,,,,,,,shape_01,,,,5.0,,,,,,,1740.0,,,,,,,,,
,,,Sn1Te1,,,,,,,,,,,,,,0.012,,,,,0.012,,,,,,,,,,,,,Info: Very Low Tc (<0.1K)
Se-concentration x = 0.20 in Pd1-xSex. Tc defined as mid of SUS-change. RRR = 259,,,Pd4Se1,,,,Pd4Se,,,,,,,,,,,,0.38,,,,,,,,,,,,,,,,
,,,La1Co1In5,,,,LaCoIn5,,,,,,,,shape_03,,,,0.35,,,,,,,,,,,,,,,,
composition by Rietveld analysis.,,,K2.9Ba4.9Si46,,,,"(Ba,K)8Si46",,,,,,,,,,3.2,,,,,3.2,,,,,,,,,,,,,
,,,Pd1Sb1Se1,,,,Pd1Sb1Se1,,,,,,,,,,1.0,,,,,1.0,,,,,,,,,,,,,
,,,Sr1.9Ba0.1Cu1F2O2,,,,"(Sr,Ba)2CuO2F2",,,2.0,,,,,,,,,,54.0,,54.0,,,,,,,,,,,,,
M = methylamine. reaction(25C30d ).,,,M1Ta1S2,,,,(M)TaS2,,,,,,,,,,4.2,,,,,4.2,,,,,,,,,,,,,
,,,Bi2Sr2Ca1Cu2O8+z,,,,Bi2Sr2CaCu2O8,,,,,,,,shape_01,,88.5,,,,,88.5,,,,,,,,,,,,,
NQR measurement,,,Y1Ba2Cu3.96Zn0.04O8,,,,"YBa2(Cu,Zn)4O8",,,,,,,,shape_01,,,56.0,,,,56.0,,,,,,,,,,,,,
,,,La0.9991Ce0.0009Pt1Si1,,,,"(La,Ce)PtSi",,,,,,,,,,2.03,,,,,2.03,,,,,,,,,,,,,
single phase (AuGa2),,,Au0.293Ga0.707,,,,"(Au,Ga)",,,,,,,,,,1.63,,,,,1.63,,,,,,,0.0252,,,,,,
"impurity phases: Tb2O3, TbAs, FeAs",,,Tb1Fe1As1O0.85,,,,TbO0.8FeAs,,,,,,,,shape_01,,,48.5,1.8,46.8,,46.8,,,,,,,,,,,,,
second AF order temperature(27 K) was observed.,,,Y1Sr2Nb0.9Cu2.1O7.9,,,,"YSr2(Nb,Cu)Cu2O8",257.0,,7.9,,,,,shape_01,,,,,27.0,,27.0,,,,,,,,,,,,,
,,,Ir0.1Zr0.9,,,,,,,,,,,,,,5.5,,,,,5.5,,,,,,,,,,,,,
,,,La1Fe1As0.4P0.6F0.05O0.95,,,,"LaFe(As,P)(O,F)",,,,,,,,shape_01,,24.0,,,,,24.0,,,,,,,,,,,,,
Fig=Tc vs O-content,,,Ba0.525K0.475Bi1O2.917,,,,"(Ba,k)BiO3",,,2.917,,,,,,,25.9,,,,,25.9,,,,,,,,,,,,,
,,,C1Hf0.25Nb0.75,,,,,,,,,,,,,,7.0,,,,,7.0,,,,,,,,,,,,,
"XPD,NPD analysis: Li1.001Fe0.999As.",,,Li1Fe1As1,,,,LiFeAs,,,,,,,,shape_01,,,,,16.6,,16.6,,,,,,,,,,,,,
,,,Y1Ba1.9La0.1Cu3O6.85,,,,"Y(Ba,La)2Cu3Oz",,,6.85,,,,,,,67.0,,,,,67.0,,,,,,,,,,,,,
(dC/gamma*Tc) = 1.56 . lattice term in SP (beta) = 0.041 mJ/mol.K4,,362.0,Ti0.1V0.9,,,,"(Ti,V)",,,,,,,,,5.7,,5.8,,,,5.75,,10.2,,,,,,,,,,,
Li-intercalated RbCa2Nb3O10. Intercalation using n-butyllithium hexane solution. Li-intercalation content not measured.,,,Li0.1K1Ca2Nb3O10,,,,Li-KCa2Nb3O10,,,,,,,,shape_01,,,,,5.0,,5.0,,,,,,,,,,,,,
,,,Sr1Fe2As2,,,,SrFe2As2,,,,,,,,,,,,2.0,,,,,,,,,,,,,,,,
RRR = 4.9,,,Tl1Ni2Se0.6S1.4,,,,"TlNi2(Se,S)2",,,,,,,,shape_03,,,1.89,,1.98,,1.98,,,,,,,,,,,,,
,,,Ti0.65Zr0.35,,,,Ti1-xZrx,,,,,,,,,,1.37,,,,,1.37,,,,,,,,,,,,,
nominal = Li1.1Ti1.9O3.95. (delta-C/gamma*Tc) = 1.4. Sp-heat measured for 1<T<25 K.,,520.0,Li1.1Ti1.9O4,,,,Li1+xTi2-xO4,,,,,,,,,,9.6,,,,,9.6,,10.9,,,,,,,,,,,
nominal(Bi:Pb:Sr:Ca:Cu:Nd = 1.7:0.4:2.0:1.1:2.1:x ) x = 0.1. Jc(64K) = 405 A/cm2. RRR = 2.29. Nd maybe replaced by Ca,,,Bi1.7Pb0.4Sr2Ca1.1Cu2.1Nd0.1Oz,,,,"(Bi,Pb)2Sr2CaCu2NdxOz",,,,,,,,,75.6,,90.7,,,,83.15,,,16.65,,,,,,,,,,
,,,Bi2Sr2Ca1Cu2O8.27,,,,Bi2Sr2CaCu2Oz,,,8.27,,,,,shape_03,,84.0,,,,,84.0,,,,,,,,,,,,,
(dC/gamma*Tc) = 1.70 . lattice term in SP (beta) = 0.085 mJ/mol.K4,,284.0,Ti0.8V0.2,,,,"(Ti,V)",,,,,,,,,4.0,,4.2,,,,4.1,,7.1,,,,,,,,,,,
A15-type Cs3C60.  P-induced SC. Pcr = 4 kbar,,,Cs3C60,,,,Cs3C60,,,,,,,,,,,,0.0,38.0,,38.0,,,,,,,,,,,,,
nominal Na  x = 0.4.  Na-concentration x = 0.057 in NaxPdBi2 by WDS.  impurity phase : NaBi and Pd  (total 10 %) in beta-PdBi2 phase.,,,Na0.044Pd1Bi2,,,,beta-NaxPdBi2,,,,,,,,shape_03,,,3.9,,,,3.9,,,,,,,,,,,,,
"Tirr = 34.8K, vols for H=1 Oe",,,Hg0.7Mo0.3Sr2Ca0.5Y0.5Cu2Oz,,,,"(Hg,Mo)Sr2(Ca,Y)Cu2Oz",,,,,,,,,,,89.3,,,,89.3,,,,,,,,,,,,,
O(18)=92%,,,Y1Ba2Cu2.76Zn0.24O7-d,,,,"YBa2(Cu,Zn)3O7-d",,,,,,,,shape_01,,9.6,,,,,9.6,,,,,,,,,,,,,
,,,La1Fe1As1F0.11O0.89,,,,"La(O,F)FeAs",,,,,,,-3.774,shape_01,23.0,25.0,28.0,,,,25.0,,,,,,,,,,,,,
"M= C2H8N2: ethylenediamine(EDA). intercalated sample. as sintered(200C,20h). compositions (x,y,z) not shown",,,Li1M1Fe2Se2,,,,LixMyFe2-zSe2,,,,,,,,,18.0,,43.0,,35.0,,35.0,,,,,,,,,,,,,
,,,La1Ba1.5Ca0.5Cu3O7.14,,,,"(La,Ba,Ca)3Cu3O6",,,7.14,,,,,shape_01,,,,,,,,,,,,,,,,,,,,
,,,Ga1V2.1,,,,,,,,,,,,,,6.3,,,,,6.3,,,,,,,,,,,,,
dTc/dP in K/GPa.,,,Lu1Ni2B2C1,,,,LuNi2B2C,,,,,,,,shape_01,,16.1,,,,,16.1,,,,,,,,0.188,,,,,
"majority of doping Ti form impurity phase, not introduce in MgB2 matrix.",,,Mg0.4Ti0.6B2,,,,"(Mg,Ti)B2",,,,,,,,,,37.6,,,,,37.6,,,,,,,,,,,,,
delta Tc=-0.73,,,Y1Ba2Cu3O6.7,,,,Yba2Cu3O7,,,6.7,,,,,,,73.62,,,,,73.62,,,,,,,,,,,,,
impurity phase = SrSnO3. isomer shift (Mossbauer) measured.,106.0,,Ru0.7Sn0.3Sr2Gd1Cu2O8,,,,"(Ru,Sn)Sr2GdCu2O8",,,,,,,,,,,11.0,,,,11.0,,,,,,,,,,,,,
O-content from iodometric method,,,Gd0.93Ca0.07Ba1Sr1Cu3O6.8804,,,,"(Gd,Ca)BaSrCu3Oz",,,6.8804,,,,,shape_01,50.0,,57.0,,,,53.5,,,,,,,,,,,,,
,,,Y0.65Pr0.35Ba2Cu3O6.75,,,,"(Gd,Pr)Ba2Cu3O7",,,6.75,,,,,shape_01,,6.3,,,,,6.3,,,,,,,,,,,,,
,,,Y1Ba2Cu2.975Zn0.025O6.93,,,,"YBa2(Cu,Zn)3O7",,,6.93,,,,,shape_01,,82.8,,,,,82.8,,,,,,,,,,,,,
,,,Pb0.32Sn0.48In0.2Te1,,,,"(Pb,Sn,In)Te",,,,,,,,,,4.19,,,,,4.19,2.9,,,,,,,,,,,,
,,,Nd0.7Pr0.3Ba1.25Sr0.75Cu3O7-z,,,,"(Nd,Pr)(Ba,Sr)2Cu3O7",,,,,,,,shape_01,,,,,34.0,,34.0,,,,,,,,,,,,,
,,,B2Mg1,,,,MgB2,,,,,,,,,,37.6,,,,,37.6,,,,,,,,,,,,,
nearly hydrostatic pressure upto 18 GPa. (dTc/dP) obtained for around 8 GPa.,,,Nd1Fe1As1O0.6,,,,NdOFeAs,,,,,,,,,,,54.0,,,,54.0,,,,,,,,-3.0,,,,,
"(dHc2/dT) depends on Tc-criterion. Energy gap by PCAR. two gaps: d1 = 6.45 me,V(2d1/kTc) = 2.8-3.1, d2=16.6 meV, (2d2/kTc) = 6.8-8.5. Anisotropy(Hc2) = 7-7.5",,,Sm1Fe1As1F0.25O0.7,6.8,,,"Sm(O,F)FeAs",,,,,,,,shape_03,,49.6,,,,,49.6,,,,,,,,,,,,16.6,
,,,Hg1Ba2Ca2Cu3O8.29,,,,HgBa2Ca2Cu3O8.29,,,8.29,,,,,shape_01,,,,,135.0,,135.0,,,,20000.0,,,,,,,,,
gamma in mj/mol.K2. Tc by specific heat,,,U0.9545Th0.0455Be13,,,,"(U,Th)Be13",,,,,,,,,,0.46,,,,,0.46,,2535.0,,,,,,,,,,,
,,,Ca1Al1.25Si0.75,,,,"Ca(Al,Si)2",,,,,,,,,,4.4,,,,,4.4,,,,,,,,,,,,,
,,,Nb0.22Ti0.8,,,,Nb0.22Ti0.8,,,,,,,,,,7.8,,,,,7.8,,,,,,,,,,,,,
,,,Nb3Sn0.65Ge0.35,,,,"Nb3(Sn,Ge)",,,,,,,,,,16.1,,,,,16.1,,,,,,,,,,,,,
Hirr is determined as Jc=1e+3 A/cm2,,,C0.5Ba2Ca3Cu4.5O11+z,,,,"(Cu,C)Ba2Ca3Cu4O11",,,,,,,,,,117.0,,,,,117.0,,,,,,,,,,,,,
dTc/dp in K/GPa. ,,,Lu5Ir3.44Rh0.56Si10,,,,"Lu5(Ir,Rh)4Si10",,,,,,,,,,5.72,,,,,5.72,,,,,,,,0.304,,,,,
,,,Nb3Rh0.98Pt0.02,,,,,,,,,,,,,,2.52,,,,,2.52,,,,,,,,,,,,,
,,,Bi2Sr2Ca0.85Y0.15Cu1.94Zn0.06O8+z,,,,"Bi2Sr2(Ca,Y)(Cu,Zn)2O8",,,,,,,,shape_01,,59.5,,,,,59.5,,,,,,,,,,,,,
,,,Y1Ba2Cu3.88Zn0.12O8,,,,"YBa2(Cu,Zn)4O8",,,,,,,,shape_01,,25.7,,,,,25.7,,,,,,,,,,,,,
,,,Y1Sr2Cu2.6Ga0.4O6.7,,,,"YSr2(Cu,Ga)3O7",,,6.7,,,,,shape_01,,,,4.2,,,,,,,,,,,,,,,,
C-content (estimated from lat-a) = 0.06864,,,Mg1B1.8C0.2,,,,"Mg(B,C)2",,,,,,,,,,34.16,,,,,34.16,,,,,,,,,,,,,
,,,Ho1Sr0.2Ba1.8Cu4O8,,,,"Ho(Ba,Sr)2Cu4O8",,,,,,,,shape_01,,68.8,,,,,68.8,,,,,,,,,,,,,
,,,As4Cu18Sb3,,,,As4Cu18Sb3,,,,,,,,,,,,0.3,,,,,,,,,,,,,,,,
"compositions of Cs,Sr are not described",,,Cs1Sr1Bi0.25Pb0.75O3,,,,"(Cs,Sr)(Bi,Pb)O3",,,,,,,,shape_02,,,,,7.5,,7.5,,,,,,,,,,,,,
,,482.0,La1Os4P12,,,,LaOs4P12,,,,,,,,shape_01,,1.8,,,,,1.8,,20.3,,,,,,,,,,,
"The lattice parameters show a linear x-dependence in Nb5Ir3-xPtxO, but Tc shows nonlinear x-dependency.",,,Nb5Ir2.4Pt0.6O1,,,,Nb5Ir2.4Pt0.6O,,,,,,,,shape_03,,,,,,,10.27,,,186.0,,,,,,,,,,
,,,Nb0.76Sn0.74,,,,Nb0.76Sn0.74,,,,,,,,,,18.1,,,,,18.1,,,,,,,,,,,,,
"T<STR>-1 = 283 K, T<STR>-2 = 167 K, At 300K, monoclinic. At 250K, triclinic. (beta) in SP = 0.60 mJ/mol.K4, (dC/gamma*Tc) = 0.83",,213.0,Ir1Te2,,,,IrTe2,,,,,,,-0.000112,shape_03,,,2.5,,,,2.5,,1.8,,,,,,,,,,,
,,,Sm1.80375Y0.04625Ce0.15Cu1O4,,,,"(Sm,Y,Ce)2CuO4",,,,,,,,shape_01,,,,,15.0,,15.0,,,,,,,,,,,,,
,,,Bi1.95Sr1.65La0.4Cu1O6.311,,,,"Bi2(Sr,La)2CuOz",,,6.311,,,,,,,35.5,,,,,35.5,,,,,,,,,,,,,
Thermopower = -5.47 uV/K at 30 C.,,,La1Tl2.19Pb0.81,,,,"La(Tl,Pb)3",,,,,,,,shape_01,,1.37,,,,,1.37,,,,,,,,,,,,,
,,,Yb3Rh4Sn13,,,,Yb3Rh4Sn13,,,,,,,,,,8.6,,,,,8.6,,,,,,,,,,,,,
A15 + hexagonal phase,,,Mo0.75Pt0.15Re0.1,,,,"Mo1-x(Pt,Re)x",,,,,,,,,,5.3,,,,,5.3,,,,,,,,,,,,,
"RRR = 1.8(P=0) to 3.72(P=2.1GPa). Hc2(T,P) measured for H//a*-axis , I along a-axis. Anisotropy (Hc2(a)/Hc2(a*) = 4.77 for P=1.72 GPa, T=0.84 K)",,,Sr0.15Bi2Se3,,,,Sr0.15Bi2Se3,,,,,,,,shape_03,,3.06,,,,,3.06,,,,,,,,,,,,,
,,,Ce0.025Th0.975,,,,Th1-xCex,,,,,,,,,,0.58,,,,,0.58,,,,,,,,,,,,,
quench,,,Pb0.6Cu0.4Sr1.1La0.9Cu1O5.12,,,,"(Pb,Cu)(Sr,La)2CuOz",,,5.12,,,,,,,31.0,,,,,31.0,,,,,,,,,,,,,
"major phase= Tl1212, minor phase = Tl1201. volume ratio(Tl1212/tl1201) = 90/4",,,Tl0.5Pb0.5Sr1.8Yb0.2Ca0.6Mg0.4Cu2O7-z,,,,"(Tl,Pb)(Sr,Yb)2(Ca,Mg)Cu2O7-z",,,,,,,,,93.6,,108.6,,,,101.1,,,,,,,,,,,,,
Quasi-two-dimensional superconductivity in SnSe2 via organic ion intercalation,,,Ct0.25Sn1Se2,,,,(CTA)0.25SnSe2,,,,,,,,shape_03,,,,,7.1,,7.1,,,,,,,,,,,,,
"BCS-alpha-model, alpha(= gap/Tc) = 1.77. rhombohedral for hole density < 4.8 E+20 /cm3",,,Sn0.975In0.025Te1,,,,"(Sn,In)Te",,,,,,,,shape_03,,1.42,,,,0.022,1.42,,0.87,,,,,,,,,,,
,,,Y1Ba2Cu3O7+Z,,,,YBa2Cu3O7,,,,,,2700.0,,shape_04,,,,90.0,,,,,,,,,,,,,,,,
Hirr defined as delta-M=0.1 emu/cm3,,,Sr0.9La0.1Cu1O2,,,,"(Sr,La)CuO2",,,,,,,,,,,,,43.0,,43.0,,,,,,,,,,,,,
,,,Tl1Ba1.4La0.6Cu1O5-Y,,,,"Tl(Ba,La)2CuO5",,,,,,,,shape_01,,23.5,,,,,23.5,,,,,,,,,,,,,
,,,Y1Ba2Cu2.97Ga0.03O7,,,,"YBa2(Cu,Ga)3O7",,,,,,,,,,90.88,,,,,90.88,,,,1.805,,,,,,,,,
,,,Nb1B0.6O2,,,,,,,,,,,,,,,,4.2,,,,,,,320.0,,,,,,,4.0,,
,,,La1Fe1As1F0.11O0.89,,,,LaFeAsO0.89F0.11,,,,,,,,shape_01,,,,,29.0,,29.0,,,,,,,,,,,,,
"Zn-content by ICP. Hc2 defined as 0.95Rn from H//c, J//ab measurements. Hc2(0) estimated by us.",,,La1.85Sr0.15Cu0.983Zn0.017O4,,,,"(La,Sr)2(Cu,Zn)O4",,13.8,,48.8,,,,shape_03,,,22.8,,,,22.8,,,,,,,,,,,,,
uncollapsed-tetra to collapsed tetra transition at T<STR> = 108 K.,,,Ca1Fe1.968Rh0.032As2,,,,"Ca(Fe,Rh)2As2",107.0,,,,,,,shape_03,,,,0.0,,,,,,,,,,,,,,,,
,,,Y0.85Ca0.15Ba2Cu2.85Zn0.15O6.85,,,,"(Y,Ca)Ba2(Cu,Zn)3O7",,,6.85,,,,,,42.0,,,,43.0,,43.0,,,,,,,,,,,,,
Reentrant SC in R(T) measurement. R(max) at 15K below Tc(=19.6 K. Two gaps (d1 = 2.3 meV and d2 in DB) obtained by optical reflectivity measurements.,,,Eu1Fe1.86Rh0.14As2,,,,"Eu(Fe,Rh)2As2",,,,,,,,shape_03,9.1,,19.6,,,,14.35,,,,,,,,,,,,2.65,
Tc defined as midpoint of ac-SUS.,,,Pr1Os2.4Ru1.6Sb12,,,,"Pr(Os,Ru)4Sb12",,,,,,,,shape_03,,1.13,,,,,1.13,0.34,,,,,,,,,,,,
,,,Bi0.1485Mo0.1815Cu2.67Sr2Y1O7.21,,,,"(Bi,Mo,Cu)Sr2YCu2Oz",,,7.21,,,,,shape_01,,,,,20.6,,20.6,,,,,,,,,,,,,
impurity phase: SrFe2P2. Fe-Fe distance = 2.840A. large diamagnetic due to (maybe) porous microstructures.,,,Sr4Sc2Fe2P2O6,,,,Sr4Sc2O6Fe2P2,,,,,,,,,9.8,,17.0,,17.0,,17.0,,,,,,,,,,,,,
AFM due to Fe-site vacancy. vacancy content not given. STR transition at 551 K. Resistivity shows maximum at 170 K.,,,K0.8Fe2Se2,,,,KxFe2Se2,540.0,,,,,,,shape_03,30.5,,31.5,,,,31.0,,,,,,,,,,,,,
,,,Bi2.1Sr2.1Ca0.8Cu2Oz,,,,Bi2Sr2CaCu2O8,,,,,,,,shape_01,,,,,88.0,,88.0,,,,,,,,,,,,,
,,,Tm1Ni1.99Co0.02B2C1,,,,"Tm(Ni,Co)2B2C",,,,,,,,shape_01,,10.3,,,,,10.3,,,,,,,,,,,,,
,,,Y1Ba2Cu3O6.82,,,,YBa2Cu3Oz,,,6.82,,,,,shape_01,,85.0,,,,,85.0,,,,,,,,,,,,,
energy gap obtained from T1(NMR) of Sb(1)-site,,,Pr0.95La0.05Os4Sb12,5.9,,,"(Pr,La)Os4Sb12",,,,,,,,shape_03,,1.84,,,,,1.84,,,,,,,,,,,,,
,,,Ba1.6Sr0.4Yb1Cu3O6.96,,,,"Cu(Ba,Sr)2YbCu2O6",,,6.96,,,,,,,,,,82.0,,82.0,,,,,,,,,,,,,
ANN(900C) - Q. SUS(300 K) = 2.03 E-5 emu/mol.,,,Au1Pd1In1Y1,,,,"(Au,Pd)2InY",,,,,,,,,,2.3,,,,0.14,2.3,,,,,,,,,,,,,
,,,Hf1Ru1P1,,,,HfRuP,,,,,,,,,,12.7,,,,,12.7,,,,,,,,,,,,,
,,,Y1Ba2Cu2.675Co0.325OZ,,,,"YBa2(Cu,Co)3O7",,,,,,,,,,7.0,,,,,7.0,,,,,,,,,5.33,,,,
Ar Annealed (500C for 5h) Sample.,,,Tl1.04Sr1.98Lu0.78Ca0.22Cu1.98Oy,,,,"TlSr2(Lu,Ca)Cu2Oy",,,,,,,,shape_01,,,,,31.0,,31.0,,,,,,,,,,,,,
,,,Rh0.065Zr0.935,,,,Zr1-xRhx,,,,,,,,,,5.9,,,,,5.9,,,,,,,,,,,,,
,,,Ru0.7Sn0.3Sr2Eu1Cu2O8,,,,"(Ru,Sn)Sr2EuCu2O8",36.0,,,,,,,shape_01,,,,,20.0,,20.0,,,,,,,,,,,,,
Tc(zero)<20K,,,Ga0.5Hg0.5Sr2Y0.5Ca0.5Cu2OZ,,,,"(Ga,Hg) Sr2 (Y,Ca) Cu2 Oz",,,,,,,,,,,86.0,,,,86.0,,,,,,,,,,,,,
"M = aniline. reaction(150C,16d ).",,,M1Ta1S2,,,,(M)TaS2,,,,,,,,,,3.1,,,,,3.1,,,,,,,,,,,,,
"(1-x)YBa2Cu3O7-x(ScSr2V3O11), x=0.10",,,Y1.04Ba1.75Cu2.79Sc0.01Sr0.27V0.04O7-z,,,,,,,,,,,,shape_01,,,,91.0,,,,,,,,,,,,,,,,
,,470.0,Ir0.9Mo0.1,,,,Ir1-xMox,,,,,,,,,,0.29,,,,,0.29,,5.0,,,,,,,,,,,
,,,Al2Y1,,,,Y1Al2,,,,,,,,,,,,1.0,,,,,,,,,,,,,,,,
"structural transition T<STR> = 160 K. At T=2K, space-G: cmme, a = 5.7063, b = 5.6788 , c = 8.7094",,,La1Fe1As1O1,,,,LaOFeAs,145.0,,,,,,,shape_01,,,,4.0,,,,,,,,,,,,,,,,
,,511.0,Pt0.25V0.75,,,,"(V,Pt)",,,,,,,,,,3.2,,,,,3.2,,7.19,,,,,,,,,,,
,,,Ce3S4,,,,Ce3S4,,,,,,,,,,,,1.28,,,,,,,,,,,,,,,,
,,,Tl1Ba1La1Cu1O5,,,,"Tl(Ba,Sr)LaCuO5",,,5.0,,,,,shape_01,,,,,,,,,,,,,,,,,,,,
,,,Ag0.438Hg0.562,,,,Ag0.438Hg0.562,,,,,,,,,,0.64,,,,,0.64,,,,,,,,,,,,,
,,,Dy1Ba2Cu2.96Fe0.04O6.89,,,,"DyBa2(Cu,Fe)3O7",,,6.89,,,,,shape_01,,82.0,,,88.0,,82.0,,,,,,,,,,,,,
TL=1.52,,,Tl1.7Ba2Ca2.3Cu3O9.82,,,,,,,9.82,,,,,shape_01,,116.0,,,,,116.0,,,,,,,,,,,,,
"main phase 2212+minor 2223, THC150=7.72mw/cm,K",,,Bi1.6Pb0.4Sr2Ca2Cu3O9.91,,,,"(Bi,Pb)2Sr2Ca2Cu3O10",,,9.91,,,,,shape_02,104.4,,,,,,104.4,,,,,,,,,,,,,
"6% MgB2C2 phase. Two gap model: gap(meV), gamma(mJ/mol.K2) are (1.68, 0.99) and (6.77, 0.51) for pai- and sigma- band electron, respectively. C(T,H) measured",,,Mg1B1.9C0.1,5.0,,,"Mg(B,C)2",,,,,,,,shape_01,,31.4,,,,,31.4,,1.5,,,,,,,,,,6.77,
"Impurity phase: Bi2S3,Bi. unit volume =214.60A^3. Hc2(0) = 8.2 T at P=1.97 GPa.",,,Nd1Bi1S2F0.5O0.5,,,,Nd(O0.5F0.5)BiS2,,,,,,,,shape_01,,,4.5,,,,4.5,2.84,,,,,,,,,,,,
,,,Bi2Sr2Ca1Cu2O8+y,,,,BI2Sr2CaCu2O8,,,,,,,,shape_01,,71.4,,,,,71.4,,,300.0,1200.0,,,,,,,,,
,,,Bi1Pt1,,,,Bi1Pt1,,,,,,,,,,1.21,,,,,1.21,,,,,,,,,,,,,
,,,Mo0.6W0.4C1,,,,"(Mo,W)C",,,,,,,,,,11.3,,,,,11.3,,,,,,,,,,,,,
amount of impurity : 4 %,,,Pr1Ba2Cu3O7,,,,PrBa2Cu3O7,,,,,,,,shape_05,,,,,,,,,,,15000.0,,,,,,,,,
,,,Cd0.2Mg0.08,,,,Cd0.2Mg0.08,,,,,,,,,,,,0.015,,,,,,,,,,,,,,,,
,,,Li1.3Zr1N1Cl1,,,,LixZrNCl,,,,,,,,,,11.0,,,,,11.0,,,,,,,,,,,,,
,,,Tl1Sr2Ca0.65Ce0.35Cu2O7-z,,,,"TlSr2(Ca,Ce)Cu2O7",,,,,,,,,,,,,60.0,,60.0,,,,,,,,,,,,,
deposited at 4K.,,,Ag0.15Bi0.85,,,,Ag0.15Bi0.85,,,,,,,,,,5.3,,,,,5.3,,,,,,,,,,,,,
Tc = 0.49 K for specific heat measurement.,,,Ce1Cu2Si2,,,,CeCu2Si2,,,,,,,,shape_01,,0.63,,,,,0.63,,,,,,,,,,,,,
,,,Ir0.72Re0.18Rh0.1,,,,Ir1-x-yRexRhy,,,,,,,,,,0.6,,,,,0.6,,,,,,,,,,,,,
,,,Y1Ba2Cu3O6.94,,,,YBa2Cu3O7-d,,,6.94,,,,,shape_01,,,,,,,,,,,,,,,,5.47,,,,
,,,Bi2Sr2Gd1.64Ce0.36Cu2O10.24,,,,"Bi2Sr2(Gd,Ce)2Cu2O10",,,10.24,,,,,shape_01,,34.0,,,,,34.0,,,,,,,,,,,,,
,,,La1.84Ba0.16Cu1O4,,,,"(La,Ba)2CuO4",,,,,,,,,,,,,27.0,,27.0,,,,,,,,,,,,,
ferromagnetic order from Ru sublattice. AF order from Gd sublattice.,142.0,,Ru1Sr2Gd1Cu2O8,,,2.7,RuSr2GdCu2O8,2.7,,,,,,,shape_01,31.0,,50.0,,,,40.5,,,,,,,,,,,,,
,,,Er1Ni1.98Co0.04B2C1,,,,"Er(Ni,Co)2B2C",5.9,,,,,,,shape_01,,8.2,,,,,8.2,,,,,,,,,,,,,
RRR = 13.3. (dTn/dP) = 0.08 K/kbar. Tn by resistivity measurement.,,,U1Ru2Si2,,,,URu2Si2,17.5,,,,,,,shape_03,,1.1,,,,0.2,1.1,,,,,,,,,,,,,
"not SC. RES, Hall effect, magnetoresistance measured.",,,Ce1Bi1S2F0.25O0.75,,,,"Ce(O,F)BiS2",,,,,,,,,,,,1.8,,,,,,,,,,,,,,,,
,,,Ho1Ir3.6Rh0.4B4,,,,"Ho(Ir,Rh)4B4",,,,,,,,,,1.9,,,,,1.9,,,,,,,,,,,,,
"compositions = Cs0.96Pb0.25Bi3.75Te6.04 by EDS. SP heat: beta = 10.11 mJ/mol.K4, delta = 0.16 mJ/mol.K6. (dCel/Tc) = 11.51 mJ/mol.K2, (dCel/gamma*Tc) =1.32",,128.4,Cs1Pb0.3Bi3.7Te6,,,,CsPbxBi4-xTe6,,,,,,,,shape_01,2.3,2.9,3.1,,3.1,,2.9,1.5,8.75,,,,,,,,,,,
,,,Bi2Sr2Ca1Cu2Zn0.035C1.12H0.56N0.28Oz,,,,(ZnPc)Bi2Sr2CaCu2O8,,,,,,,,,,,60.6,,,,60.6,,,,,,,,,,,,,
,,,Bi0.5Pb0.5Pd1,,,,Bi1-xPbxPd,,,,,,,,shape_01,,,,2.0,,,,,,,,,,,,,,,,
"Tc depends on in-plane chemical pressure (definition , See text),  = 1.0308",,,La1F0.5Bi1Se2O0.5,,,,LaO0.5F0.5Bi(S1-xSex)2,,,,,,,,shape_01,,3.59,,,,,3.59,,,,,,,,,,,,,
,,,Pr1.85Ce0.15Cu0.995Zn0.005O4.065,,,,"(Pr,Ce)2(Cu,Zn)O4",,,4.065,,,,,shape_01,,,18.9,,,,18.9,,,,,,,,,,,,,
,,,Tl2Ba2Ca0.9Y0.1Cu2O8+z,,,,"Tl2Ba2(Ca,Y)Cu2O8",,,,,,,,shape_01,,88.0,,,,,88.0,,,,,,,,,,,2.46,,
"T<CDW>,T<SDW> = 31.1 K.",,,Ba0.75Na0.25Ti2Sb2O1,,,,"(Ba,Na)Ti2Sb2O",,,,,,,,,,,,,5.53,,5.53,,,,,,,,,,,,,
gap by STM. Gap values spatially fluctuate from 2.6 to 5.2 meV at 2.8K. Value is calculated for 2.6 meV.,,,C60Rb3,2.0,,,Rb3C60,,,,,,,,,,30.5,,,,,30.5,,,,,,,,,,,,,
"Tc, Hc2 defined as 0.5 Rn. G-L parameter = 70",,,Fe0.5Ni0.5Zr2,,,,"(Fe,Ni)Zr2",,,,,,,,,,1.25,,,,,1.25,,,169.0,,,12.3,2.3,,,,,,
impurity phase(LaCuO2.5)<a few %. penet(ab) derived from effective penet(104 nm) which measured by muon-SR.  sample shows phase separation (magnetic and nonmagnetic). T2 shows bulk Tc.,,,Sr0.9La0.1Cu1O2,,,,"(Sr,La)CuO2",,,,,,800.0,,shape_01,,39.9,41.8,,,,39.9,,,,,,,,,,,,,
"Sn(II), P=125,160 kbar",,,Sn1,,,,Sn1,,,,,,,,,,5.2,,,,,5.2,,,,,,,,,,,,,
,,,La1.85Sr0.15Cu1O4,,,,"(La,Sr)2(Cu,Zn)O4",,,,,,,,shape_01,,35.3,,,,,35.3,,,,,,,,,,,,,
,,,Y1Ni1.8Cu0.2B2C1,,,,"Y(Ni,Cu)2B2C",,,,,,,,shape_01,,11.6,,,,,11.6,,,,,,,,,,,,,
,,,Bi2.1Sr1.93Ca0.92Pr0.05Cu2O8+z,,,,"Bi2Sr2(Ca,Pr)Cu2O8",,,,,,,,,,70.6,,,,,70.6,,,,,,,,,,,,,
epitaxial-(001) film. d =< 1000A.. critical B-content = 3 E+20 /cm3. B-content by SIMS. Tc  saturate for n >  1.0 E+21 /cm3.,,,C1,,,,B-doped C film,,,,,,,,,,4.0,,,,,4.0,,,,,,,,,,,,,
ultrasonic wave velocity,,324.0,Y1Ba2Cu3O7-z,,,,YBa2Cu3O7,,,,,,,,,,,,,,,,,,,,,,,,5.199,,,,
,,,Pd49.75Co0.25Sb50,,,,"(Pd,Co)1-xSbx",,,,,,,,,,1.57,,,,,1.57,,,,,,,,,,,,,
Anisotropy facter = (R<C>/R<ab>) = 2500 at 50 K. R(T) anomaly at 120 K. Hall coeff. RH = -9.66E-3 cm3/C at 50 K.,,,Li0.84H1Fe1.14Se1O1,,,4.2,(Li0.84Fe0.16)OHFe0.98Se,,79.0,,,313.0,,,shape_03,,,,,42.0,1.0,42.0,,,,,,,,,,,,,
,,,Y1Ba2Cu2.445Co0.555O7.12,,,,"YBa2(Cu,Co)3O7",,,7.12,,,,,shape_01,,,,,,,,,,,,,,,,,,,,
,,,Sm1Fe1As1H0.43O0.57,,,,"SmFeAs(O,H)",,,,,,,,shape_01,,,47.0,,45.0,,45.0,,,,,,,,,,,,,
structure beta = 99.97,,,Y2I0.6Br1.4C2,,,,"Y2(I,Br)2C2",,,,,,,,,,6.4,,,,,6.4,,,,,,,,,,,,,
,,,Ag1La1,,,,Ag1La1,,,,,,,,,,0.96,,,,,0.96,,,,,,,,,,,,,
"RH300=AT 250K,RHN=AT 100K",,,Y1Ba2Cu2.95Ni0.05O7,,,,"YBa2(Cu,Ni)3O7",,,,,,,4.48e-10,,,,,,,,,,,,,,,,,,,,,
,,,Er1Ba2Cu2.985Ni0.015O7-d,,,,"ErBa2(Cu,Ni)3O7",,,,,,,,shape_01,89.9,,,,89.8,,89.8,,,,,,,,,4.9,,,,
,,,Y1Ba2Cu3O6.75,,,,GdBa2Cu3O7,,,6.75,,,,,shape_01,,61.1,,,,,61.1,,,,,,,,,,,,,
,,,Y1Ba2Cu3O6.78,,,,YBa2Cu3O7,,,6.78,,,,,shape_03,,88.1,,,,,88.1,,,,,,,,4.07,,,,,
,,,O0.14Rh0.287Ti0.573,,,,O0.14Rh0.287Ti0.573,,,,,,,,,,3.37,,,,,3.37,,,,,,,,,,,,,
,,,Y1Ba2Cu3O7,,,,YBa2Cu3O7-z,,,7.0,,,,,,,,,,92.0,,92.0,,,,,,,,,,,,,
,8.1,,Y1Ba2Cu3.92Fe0.08O8,,-1.2e-07,3.92,"YBa2(Cu,Fe)4O8",,,,,,,,,,,50.4,,,24.3,50.4,,,,,,,,,,,,,
,,300.0,Cd1,,,,Cd,,,,,,,,,,0.55,,,,,0.55,,0.711,,,,,,,,,,,
,,,Cu0.05Ir1Te1.8Se0.2,,,,"CuxIr(Te,Se)2",,,,,,,,shape_01,,,2.8,,,,2.8,,,,,,,,,,,,,
"Anomalous transport inside the nematic phase has been observed, influenced by both changes in the electronic structure and the scattering with the lattice and spin fluctuations.",,,Fe1Se0.75S0.25,,,,FeSe0.75S0.25,,,,,,,0.0,shape_03,,,,,,,6.09,,,,,,,,,,,,,
unknown phase  < 2%,,,Ru0.75Mo0.25Sr2Gd1.4Ce0.6Cu2O10+z,,,,"(Ru,Mo)Sr2(Gd,Ce)2Cu2O10",,,,,,,,,10.0,,25.0,,,,17.5,,,,,,,,,,,,,
Tn = T of SP-peak. second AFM peak appears.,,203.3,Pr0.2Eu0.8Pt4Ge12,,,,Pr1-xEuxPt4Ge12,1.214,,,,,,,shape_01,,,,0.5,,,,,125.9,,,,,,,,,,,
T<STR> = 48 K from C(T) measurement. SUS shows Curie-Weiss law for T < 40 K. Effective moment = 1.1 myu-B/Cr.,,,Mo2.9Co0.1Sb7,,,,"(Mo,Cr)3Sb7",,,,,,,,shape_03,,,,1.8,,,,,,,,,,,,,,,,
Hall coeff. RH(150K) = -2.03 E-9 m3/C.,,,Sm1Fe0.8Ru0.2As1F0.15O0.85,,,,"Sm(O,F)(Fe,Ru)As",,,,,,,,,,18.5,,,,,18.5,,,1580.0,,,,4.8,,,,,,
,,,Pd0.15Zr0.85,,,,"(Zr,Pd)",,,,,,,,,,4.8,,,,,4.8,7.69,,,130.0,,,,,,,,,
e-ph coupling const = 0.66,,282.0,Sb1Ti3,,,,Ti3Sb,,,,,,,,,,5.3,,,,,5.3,,7.85,,,,,,,,,,,
not SC,,,Y1.4Ce0.5Sr2.1Cu2.75S0.25Oz,,,,"(Y,Ce,Sr)Sr2(Cu,S)3Oz",,,,,,,,,,,,5.0,,,20.0,,,,,,,,,,,,,
,,,Y0.5Pr0.5Ba2Cu3O6.61,,,,"(Y,Pr)Ba2Cu3Oz",,,6.61,,,,,shape_01,4.6,,,,,,4.6,,,,,,,,,,,,,
HEAT FLOW FOR AB DIRECTION,,,Bi2Sr2Ca1Cu2O8-Z,,,,Bi2Sr2CaCu2O8,,,,,,,,shape_03,81.0,,89.0,,,,85.0,,,,,,,,,,,,,
local magnetization measured by Hall sensors. Tc from PRB079184525,,,Fe0.5Ni0.5Zr2,,,,"(Fe,Ni)Zr2",,,,,,,,,,1.25,,,,,1.25,,,,,,,,,,0.00034,,,
,,,La1Pb2.25Sn0.75,,,,"La(Pb,Sn)3",,,,,,,,shape_01,,1.11,,,,,1.11,,,,,,,,,,,,,
,,465.0,Y1Ba2Cu3O7-Z,,,,YBa2Cu3O7,,,,,,,,shape_01,,89.2,,,,,89.2,,8.27,,,,,,,,,,,
,,,Th1.6Pr0.4C3,,,,"(Th,Pr)2C3",,,,,,,,,,,,4.0,,,,,,,,,,,,,,,,
"Tc measured by resistivity,lattice const. linearly decreases with Ocontent",,,Ba0.65K0.35Bi1O2.984,,,,"(Ba,K)BiO3",,,2.984,,,,,,,27.9,,,,,27.9,,,,,,,,,,,,,
,,,Cu1La1,,,,Cu1La1,,,,,,,,,,5.85,,,,,5.85,,,,,,,,1.1,,,,,
,,,Lu5Ir4Si8Ge2,,,,"Lu5Ir4(Si,Ge)10",,,,,,,,,,,,,6.6,,6.6,,,,,,,,,,,,,
Eu-content by WDS.,,,Sr1Fe1.76Co0.24As2,,,,"Sr(Fe,Co)2As2",,,,,,,,shape_03,16.6,,18.6,,13.5,,13.5,,,,,,,,,,,,,
composition by EDS. RESN shows RES at 25 K. dressed DOS(N*) = 1.50 states/eV.atom.spin calculated from RESN and (dHc2/dT).,,,Ni30Zr70,,,,Zr1-xNix,,,,,,,,,,2.58,,,,,2.58,,,140.0,,,,3.82,,,,,,
"Tn=0 at P = 0.39 Gpa, where Tc(max) = 0.63 K. Hc2(0.24 K) = 2 T for H//c. (dTn/dT) = -1.17 K/GPa at P=0",,,Ce1Cu2Si2,,,,CeCu2Si2,0.69,,,,,,,shape_03,,0.46,,,,,0.46,,,,,,,,2.33,,,,,
,,229.0,Pd1Sb1,,,,PdSb,,,,,,,,,,1.66,,,,,1.66,,1.42,,,,,,,,,,,
RT=275K,,,Nd1Ba2Cu3O6.93,,,,NdBa2Cu3O7,,,6.93,,,,,,,91.5,,,,,91.5,,,,1.6,,,,,,,,,
