Repository: Tejasvini595/superconductor_deepset

## Overview

This repository contains the official implementation of **"From Individual Elements to Macroscopic Materials: In Search of New Superconductors via Machine Learning"**.

The code implements a **DeepSet neural network** for predicting the critical temperature (Tc) of superconducting materials based solely on their chemical composition. By explicitly enforcing permutation invariance, the DeepSet architecture avoids artifacts associated with arbitrary element ordering and provides a physically meaningful framework for learning composition–property relationships in superconducting materials.

File: data/superconductors_kaggle_ready_v2.csv (part 55 of 87)
comment,curiet,debyet,element,gapene,kaizero_value,moment_value,name,neelt,nhc2zero_value,oz,pcohere_value,phc2zero_value,ppenet_value,rh300,shape,t1_value,t2_value,t3_value,tcn_value,tcsus_value,tcwidth_value,critical_temp_K,upper_critical_field_0K_T,gamma_sommerfeld_mJmolK2,resistivity_normal_uOhmcm,resistivity_roomtemp_uOhmcm,penetration_depth_nm,coherence_length_nm,dhc2dt_TK,dtcdp_KGPa,density_gcm3,lower_critical_field_0K_T,thermopower_300K_uVK,energy_gap_meV,data_quality_flag
O-content calculated from the weight change during ANN.,,,Pr2Ba4Cu7O14.74,,,,Pr2Ba4Cu7O15,,,14.74,,,,,shape_01,,,,,15.5,,15.5,,,,,,,,,,,,,
penet<ab> measured by muon-SR at H=402 G,,,Ce1Ir1In5,,,,CeIrIn5,,,,,,,,shape_03,,0.4,,,,,0.4,,,,,670.0,,,,,,,,
,,,Gd1Ba2Cu3O7-Z,,,,GdBa2Cu3O7,,,,,,,,,90.0,,96.0,,,,93.0,,,5.4,7.92,,,,,,,,,
,,,Al1Nb3,,,,Nb3Al,,,,,,,,,,18.7,,,,,18.7,33.0,,,,,,2.56,,,,,,
,,,Be13U1,,,,Be13U1,,,,,,,,,,,,0.04,,,,,,,,,,,,,,,,
,,,Mg1C1Ni2.8Fe0.2,,,,"MgC(Ni,Fe)3",,,,,,,,,,8.0,,,,,8.0,,,,,,,,,,,,,
,,,Y1Ba2Cu3.925Fe0.075O8+Z,,,,"YBa2(Cu,Fe)4O8",,,,,,,,,35.0,,,,,,35.0,,,,,,,,,,,,,
,,,Y1Ba2Cu3O6.32,,,,YBa2Cu3O7,,,6.32,,,,7.89e-09,shape_01,,,,,,,,,,,,,,,,,,68.5,,
,,,La1Ru1.5Sn4.5,,,,,,,,,,,,,,3.9,,,,,3.9,,,,,,,,,,,,,
"(dTm/dP) = 6.0 K/GPa, Tm is magnetic ordering tempeature.",,,Ru0.9Rh0.1Sr2Gd1Cu2O8,,,,"(Ru,Rh)Sr2GdCu2O8",,,,,,,,,,,31.0,,,,31.0,,,,,,,,1.8,,,,,
,,,H0.74Nb0.8Pd0.2,,,,"(H,Nb,Pd)",,,,,,,,,,4.07,,,,,4.07,,,,,,,,,,,,,
,,,Bi4Sr4Ca1.5Er0.5Cu4O16+Y,,,,"Bi2Sr2(Ca,Er)Cu2O8",,,,,,,,,,84.3,,,,,84.3,,,,,,,,,,,,,
"nodal d-wave SC. (k0/T) = 1.03 mW/K2.cm ,  (k/T) = (k0/T) + A*T for T < 0.5 K.",,,Ce1Co1In4.98Cd0.02,,,,"CeCo(In,Cd)5",,,,,,,,shape_03,,2.14,,,,,2.14,,,,,,,,,,,,,
,,,Y1Ba2Cu2.8Zn0.2OX,,,,"YBa2(Cu,Zn)3O7",,,,,,,,,,50.0,,,,,50.0,,,,,,,,,,,,,
,,,Pb0.5Cd0.5Sr2Tb0.6Ca0.4Cu2O7,,,,"(Pb,Cd)Sr2(Tb,Ca)Cu2 O7",,,,,,,,,,19.0,,,,,19.0,,,,,,,,,,,,,
"Electronic nematicity was clarified around the quantum critical point(x=0.16) of FeSe(1-x)Sx(x=0-0.32) in the normal state of resistivity, braeking the superconductivity in high magnetic fields.",,,Fe1Se0.75S0.25,,,,Fe1Se0.75S0.25,,,,,,,,shape_03,,,,,,,7.39,,,,,,,,,,,,,
,,,Lu1Rh5,,,,Lu1Rh5,,,,,,,,,,0.49,,,,,0.49,,,,,,,,,,,,,
T(SUS)=83.9,,,Y0.962Ba1.987Ca0.05Cu4O8,,,,"(Y,Ca)(Ba,Ca)2Cu4O8",,,,,,,,shape_01,,91.5,,,,,91.5,,,,,,,,,,,,,
Tc by SP-heat.  (dC/Tc) = 110 mJ/mol.K2.,,,Pr0.7La0.3Os4Sb12,,,,"(Pr,La)Os4Sb12",,,,,,,,shape_03,,1.528,,,,,1.528,,,,,,,,,,,,,
,,,Y1Ba1.95Nd0.05Cu3Oz,,,,"Y(Ba,Nd)2Cu3Oz",,,,,,,,shape_01,92.0,,95.0,,92.5,,92.5,,,,,,,,,,,,,
Hc1 calculated from Hc1(0)=1.8 mT using demagnetization factor D=0.20.,,,Ce1Cu2Si2,,,,CeCu2Si2,,,,,,,,shape_01,,0.64,,,,,0.64,1.7,,,,,,5.8,,,0.0023,,,
,,,Bi1.8Pb0.2Sr1.35La0.65Cu1OY,,,,"(Bi,Pb)2(Sr,La)2CuOz",,,,,,,,shape_02,,27.8,,,,3.198,27.8,,,9200.0,,,,,,,,,,
,,,Mo3Os1,,,,Mo3Os1,,,,,,,,,,12.5,,,,,12.5,,,,,,,,,,,,,
,,,Bi2Sr2Ca1Cu1.5K0.5O8+z,,,,,,,,,,,,,,85.0,,,,,85.0,,,,,267.0,,,,,,,36.5,
,,,N0.97W1,,,,N0.97W1,,,,,,,,,,,,1.38,,,,,,,,,,,,,,,,
,,,La1.897Ba0.103Cu1O4,,,,"(La,Ba)2CuO4",,,,,,,,,,,,,14.5,,14.5,,,,,,,,,,,,,
P-induced SC. Using diamond anvil upto 115 GPa. Tc shows maximum value obtained by this work (P=115 GPa).,,,Y1,,,,Y,,,,,,,,,,,,0.0,19.5,,19.5,,,,,,,,0.35,,,,,
,,,Y0.975Ca0.025Ba2Cu3O6.95,,,,"(Y,Ca)Ba2Cu3O7",,,6.95,,,,,shape_01,86.8,91.5,,,,5.4,91.5,,,,,,,,,,,,,
RESN shows resistivity at 4.2 K.,,,Zr62.4Ti15.6Ni22,,,,"(Zr,Ti)xNiy",,,,,,,,,,3.09,,,,,3.09,,5.48,172.0,,,,3.5200000000000005,,,,,,
,,,Nd1.88Ce0.12Cu1O4,,,,"(Nd,Ce)2CuO4",129.8,,,,,,,shape_03,,,,,,,,,,,,,,,,,,,,
,,,Ga1V3,,,,Ga1V3,,,,,,,,,,15.4,,,,,15.4,,,,,,,,,,,,,
large single crystal,,,La1.9Sr0.1Cu1O4,,,,"(La,Sr)2CuO4",,,,,,,,shape_03,,,,,29.2,,29.2,,,,,,,,,,,,,
,,,Bi1.7Pb0.3Sr2Ca0.7Y0.3Cu2O8.26,,,,"(Bi,Pb)2Sr2(Ca,Y)Cu2O8",,,8.26,,,,,,,73.0,,,,,73.0,,,,,,,,,,,,,
,,,Y1Ba2Cu3Oz,,,,"YBa2(Cu,Ni)3(O,S)7",,,,,,,,,,94.0,,,,,94.0,,,,,,,,,,,,,
magnetic order Tm = 0 K. from muon-SR,,,La0.8Y0.2Fe0.96Mn0.06As1F0.11O0.89,,,,"La0.8Y0.2(Fe,Mn)AsO0.89F0.11",,,,,,,,shape_01,,,,0.0,,,,,,,,,,,,,,,,
,,,Cu2O1,,,,Cu2O1,,,,,,,,,,,,1.28,,,,,,,,,,,,,,,,
,,,Fe0.97Cu0.03Se0.88,,,,"(Fe,Cu)Se0.88",,,,,,,,,,,,1.6,,,,,,,,,,,,,,,,
,,,Y1Ba2Cu3O6.602,,,,YBa2Cu3O7,,,6.602,,,2200.0,,shape_01,,,,,59.4,17.0,59.4,,,,,,,,,,,,,
,,,Bi2Sr2Ca1Cu2O8+Y,,,,Bi2Sr2CaCu2O8,,,,,,,,,,85.0,,,,,85.0,,,,,,,,,,,,,
"80H,O2 ANNEAL",,,Bi2Sr1.6K0.4Ca1Cu2O8+X,,,,"Bi2(Sr,K)2CaCu2O8",,,,,,,,,60.0,64.0,68.0,,,,64.0,,,,,,,,,,,,,
,,,Be17Zr2,,,,Be17Zr2,,,,,,,,,,,,1.15,,,,,,,,,,,,,,,,
,,383.0,Y1Ba2Cu3O6.7,,,,YBa2Cu3Oz,,,6.7,,,,,shape_01,,,,,,,,,4.32,,,,,,,,,,,
,,,Y1Sr2Cu2.6Ga0.4O6.8,,,,"YSr2(Cu,Ga)3O7",,,6.8,,,,,shape_01,,,,4.2,,,,,,,,,,,,,,,,
,,,La2.5Y0.5Ca1Ba3Cu6.58Fe0.42O16.599,,,,"(La,Y)3CaBa3(Cu,Fe)7Oz",,,16.599,,,,,,62.0,68.0,73.0,,63.0,,68.0,,,,,,,,,,,,,
polycrystall,,,La1.913Sr0.087Cu1O4,,,,"(La,Sr)2CuO4",,,,,,,,shape_04,,25.0,28.0,,,,25.0,,,,,,,,,,,,,
RRR = 3.4. not SC.,,,Nb1Ir1Si1,,,,NbIrSi,,,,,,,,shape_01,,,,0.28,,,,,,,,,,,,,,,,
,,,V3Si0.8Al0.2,,,,,,,,,,,,,,14.0,,,,,14.0,,,,,,,,,,,,,
,,,Lu2Fe1C4,,,,Lu2FeC4,,,,,,,,shape_01,,,,,,1.8,,,,,,,,,,,,,,
"not s/c. as-prepared and ANN(1070C,24h, in air). Ru:Sr:Sm:Ce:Cu=0.95:1.98:1.39:0.61:2.07 by EDS. R(250K)=1346.9 mOhm.cm.",,,Ru1Sr2Sm1.4Ce0.6Cu2O10-z,,,,"RuSr2(Sm,Ce)2Cu2O10",,,,,,,,shape_01,,,,5.0,,,,,,,,,,,,,,,,
,,,Bi1.8Pb0.2Sr2Ca1Cu1.92Co0.08O8,,0.000267,3.62,"(Bi,Pb)2Sr2Ca(Cu,Co)2O8",,,,,,,,shape_01,,,,,43.0,,43.0,,24.7,,,,,,,,,,,
,,,Cd0.002Zn0.998,,,,Cd0.002Zn0.998,,,,,,,,,,0.78,,,,,0.78,,,,,,,,,,,,,
ANN in 350 bar O2 at 500C,,,Y0.6Ca0.4Sr2Cu2Ga1O7,,,,"(Y,Ca)Sr2(Cu2,Ga)O7",,,7.0,,,,,,,41.0,,,,,41.0,,,,,,,,,,,,,
,,,Al6Re1,,,,Al6Re1,,,,,,,,,,1.85,,,,,1.85,,,,,,,,,,,,,
R not to zero at 2.5 K,,,Pr1Fe0.8Co0.2As1O1,,,,"PrO(Fe,Co)As",,,,,,,,,,,4.0,,,,4.0,,,,,,,,,,,,,
,,,Tm1Ba2Cu3OZ,,,,TmBa2Cu3O7,,,,,,,,shape_01,,91.8,,,,,91.8,,,,,,,,,,,,,
,,,Cs0.32O3W1,,,,,,,,,,,,,,1.12,,,,,1.12,,,,,,,,,,,,,
,,,Pb0.6V0.4Sr2Ca0.65Dy0.35Cu2OZ,,,,"(Pb,V)Sr2(Ca,Dy)Cu2Oz",,,,,,,,shape_01,56.6,,,,,,56.6,,,,,,,,,,,,,
T<STR>(T-to-O)  and T<AFM> not obseved by neutron diffraction.,,,Ca1Fe1.874Co0.126As2,,,,"Ca(Fe,Co)2As2",,,,,,,,shape_03,,14.8,,,,,14.8,,,,,,,,,,,,,
RRR=3.6-4.1. multiple gaps observed by tunneling. table value shows the largest gap. The smallest is 2*delta/k*Tc = 1.2,,,B2Mg1,5.0,,,MgB2,,,,,,,,shape_01,,39.2,,,,,39.2,,,,,,,,,,,,,
,,,Mn1P1,,,,Mn1P1,,,,,,,,,,,,1.01,,,,,,,,,,,,,,,,
nominal 8 % Mn,,,Bi2Sr2Ca1Cu-1.7Au3.7OZ,,,,"Bi2Sr2Ca(Cu,Mn)2Oz",,,,,,,,,63.0,,,,,,63.0,,,,,,,,,,,,,
,,,Hg1Ba2Cu0.98Fe0.02O4+z,,,,"HgBa2(Cu,Fe)O4",,,,,,,,shape_01,,,,,96.0,,96.0,,,,,,,,,,,,,
,,,Hg0.75Mo0.25Sr2Gd1.5Ce0.5Cu2Oz,,,,"(Hg,Mo)Sr2(Gd,Ce)2Cu2Oz",,,,,,,,shape_01,,,,,70.0,,70.0,,,,,,,,,,,,,
,,,La0.5Y0.5Fe1As1F0.1O0.9,,,,"(La,Y)(O,F)FeAs",,,,,,,,shape_01,,,31.4,,,,31.4,,,,,,,,,,,-22.1,,
,,,Tl1Ba0.6Sr0.4La1Cu1O5.16,,,,"Tl(Ba,Sr)LaCuO5+d",,,5.16,,,,,shape_01,,22.0,,,,,22.0,,,,,,,,,,,,,
"cubic,  like Be.",,,Bi0.06Pb0.95,,,,,,,,,,,,,,7.35,,,,,7.35,,,,,,,,,,,,,
,,,Y1Ba2Cu3O6.71,,,,YBa2Cu3O7,,,6.71,,,,,shape_01,,59.6,,,,,59.6,,,,,,,,,,,,,
,,,Lu1Ni2B2C1,,,,LuNi2B2C,,,,,,,,,,16.5,,,,,16.5,,,,,,,,,,,,,
,,,Y1Ba2Cu2.7Mn0.3O7-Z,,,,"YBa2(Cu,Mn)3O7",,,,,,,,,88.7,89.0,,,,,89.0,,,2.19,,,,,,,,,,
,,,Bi2Sr1.8La2Cu0.94Ni0.06Oz,,,,"Bi2(Sr,La)2(Cu,Ni)Oz",,,,,,,,,,10.0,,,,,10.0,,,,,,,,,,,,,
Tc and Hc2(0) shows for P=2.63 GPa. Hc2 for J//H//[001]. Neel-T depends on magnetic field,,,Ce1Ir1Si3,,,,CeIrSi3,5.0,,,,45.0,,,shape_03,,1.6,,0.0,,,1.6,,,,,,,,,,,,,
"space-G: I4/mmm. dTc/dx = -100 K/mol(Fe). Re-entrant to normal (5.7 K), then s/c (5.5 K). Weak ferromagnetism at 2.2 K. Mossbauer also measured.",,,Er1Ni1.96Fe0.04B2C0.99,,,,"Er(Ni,Fe)2B2C",5.9,,,,,,,shape_01,,7.3,,,,,7.3,,,,,,,,,,,,,
P-content by EDX.,,,Ba1Fe2As0.72P1.28,,,,"BaFe2(As,P)2",,,,,,,,shape_03,6.69,,10.4,,,,8.545,,,,,,,,,,,,,
not SC above 0.3 K.,,,Eu1Sr2Bi2S2.5Se1.5F4,,,,EuSr2Bi2S4-xSexF4,,,,,,,,shape_01,,,,0.3,,,,,,,,,,,,,,,,
carrier = 2.98 E+20 /cm3,,,Sn0.995Te1,,,,SnxTe,,,,,,,,,,0.0138,,,,,0.0138,,,,,,,,,,,,,Info: Very Low Tc (<0.1K)
,,,Mo0.16Ti0.84,,,,Mo0.16Ti0.84,,,,,,,,,,4.246,,,,,4.246,,,,,,,,,,,,,
,,,La1.8Nd0.2Ba2Ca0.4Cu4.4O7.183,,,,"(La,Nd)2Ba2CaCu5O10",,,7.183,,,,,,,,,,,,,,,,,,,,,,,,,
Tc by SUS.,,,La1.85Sr0.15Cu0.993Fe0.007O4,,,,"(La,Sr)2(Cu,Fe)O4",,,,,,,,,,,,,26.25,,26.25,,,,,,,,,,,,,
CDW-temp=70.9,,,Lu4.975Sc0.025Ir4Si10,,,,"(Lu,Sc)5Ir4Si10",,,,,,,,,,4.0,,,,,4.0,,,,,,,,,,,,,
,,,Y1Ba2Cu0.91Co0.09O7-d,,,,"YBa2(Cu,Co)3O7",,,,,,,,shape_03,,,,,86.4,,86.4,,,,,,,,,,,,,
,,,Nd0.6Sm0.4Bi1S2F0.3O0.7,,,,"(Nd,Sm)O0.7F0.3BiS2",,,,,,,,shape_01,,,,,5.19,,5.19,,,,,,,,,,,,,
"Tirr = 30.3 K, vols for H=1 Oe",,,Hg0.7Mo0.3Sr2Ca0.3Y0.7Cu2Oz,,,,"(Hg,Mo)Sr2(Ca,Y)Cu2Oz",,,,,,,,,,,84.0,,,,84.0,,,,,,,,,,,,,
Curie-T from SUS( Curie-Weis law),2.34,,U1Co1Ge0.98Si0.02,,,,"UCo(Ge,Si)",,,,,,,,shape_01,,0.667,,,0.541,,0.667,,,,,,,,,,,,,
,,,Nb0.48Rh0.52,,,,Nb0.48Rh0.52,,,,,,,,,,3.76,,,,,3.76,,,,,,,,,,,,,
RH(100K)=0.0052 cm3/C,,,La1.88Sr0.12Cu1O4,,,,"(La,Sr)2CuO4",,,,,,,,shape_03,,27.0,,,,,27.0,,,,,,,,,,,,,
two counterelectrode(Au) on ab-plane,,,Bi2Sr2Ca1Cu2Oz,8.8,,,Bi2Sr2CaCu2O8,,,,,,,,shape_03,,84.0,,,,,84.0,,,,,,,,,,,,32.0,
"ANN(970C, 50h,P(O2)=20 bar)  ",,,La1.8Sr0.2Ca1Cu2O6,,,,"(La,Sr)2CaCu2O6",,,,,,,,shape_02,,27.0,,,,,27.0,,,,,,,,,,,,,
"not s/c. In M-H curves, FC-ZFC branching at 150K is due to Ru-moment. FM or AF not clear",150.0,,Ru1Sr2Pr1Cu2O8-z,,,,RuSr2PrCu2O8,,,,,,,,shape_01,,,,5.0,,,,,,,,,,,,,,,,
IMPURITIS PRESENT,,,Tl2Ba2Cu1O6-X,,,,Tl2Ba2CuO6,,,,,,,,shape_01,73.0,,90.0,,,,81.5,,,,,,,,,,,,,
optimal doped. as-grown.  Cu-NMR studies show that CuO2 planes composed of three AFM-CuO2 planes(Tn=60K) +  two SC planes(Tc=108K).,,,Hg1Ba2Ca4Cu5Oz,,,,HgBa2Ca4Cu5Oz,60.0,,,,,,,shape_01,,,,,108.0,,108.0,,,,,,,,,,,,,
,,,Bi2.12Sr1.88Cu1O6+z,,,,"Bi2(Sr,Bi)2CuO6",,,,,,,,shape_03,,,,,6.38,,6.38,,,,,,,,,,,,,
C<13> 60% substitution.  ISOTOPE=2.0-2.25,,,C60Rb3,,,,Rb3C60,,,,,,,,,,28.6,,,,,28.6,,,,,,,,,,,,,
Idealized compounds,,,Ho4Os6Sn19,,,,Ho4Os6Sn19,,,,,,,,,,1.4,,,,,1.4,,,,,,,,,,,,,
insulator-like. hole not introduced into CuO2 plane.,,,La1.5Na0.5Cu1O4,,,,"(La,Na)2CuO4",,,,,,,,shape_01,,,,16.0,,,,,,,,,,,,,,,,
orthorhombic distortion = 6.26 E-3.,,,Er1Sr0.8Ba1.2Cu3Oz,,,,"Er(Sr,Ba)2Cu3Oz",,,,,,,,,,83.9,,,,,83.9,,,,,,,,,,,,,
,,,Al1Ge2,,,,AlGe2,,,,,,,,,,1.75,,,,,1.75,,,,,,,,,,,,,
,,,Hg0.5Tl0.5Ba2Ca0.86Sr0.14Cu2O6+d,,,,"(Hg,Tl)Ba2(Ca,Sr)Cu2O6",,,,,,,,shape_01,,,,,122.0,,122.0,,,,,,,,,,,,,
Sr- and Zn-content by ICP. optimal doping: Sr=0.142.  structural transition Td1 = 186 K.,,,La1.85Sr0.15Cu1O4,,,,"(La,Sr)2CuO4",,,,,,,,shape_03,,,,,36.8,1.7,36.8,,,,,,,,,,,,,
,,,Gd1Ba2Cu3O7-Z,,,,RBa2Cu3O7,,,,,,,5.43e-10,,92.0,,,,,,92.0,,,,,,,,,,,6.0,,
,,,Bi2Sr2Ca0.6Y0.4Cu1.98Zn0.02O8+d,,,,"Bi2Sr2(Ca,Y)(Cu,Zn)2O8",,,,,,,,shape_01,,53.0,,,,,53.0,,,,,,,,,,,,,
,,,Cu0.15Ir1Te1.5Se0.5,,,,"CuxIr(Te,Se)2",,,,,,,,shape_01,,,2.35,,,,2.35,,,,,,,,,,,,,
,,,Tl1.5Pb0.5Nd2Sr2Cu2OX,,,,,,,,,,,,,31.7,,44.1,,,,37.9,,,,,,,,,,,,,
,,,Y1Ru3.5Si2,,,,YRu3.5Si2,,,,,,,,,,3.51,,,,,3.51,,,,,,,,,,,,,
,,,Mo6Se6Cl2,,,,"Mo6(Se,Cl)8",,,,,,,,,,6.39,,,,,6.39,,,,,,,5.06,,,,,,
"two step transition, second is due to Al1223, higher Tc due to Al 1234",,,Al1Sr2Ca2Cu3O9.7,,,,AlSr2Ca2Cu3Oz,,,9.7,,,,,shape_02,,72.0,,,,,72.0,,,,,,,,,,,,,
1*0.8*0.05 MM3,,,Y0.9Pr0.1Ba2Cu3O7-Z,,,,"(Y,Pr)Ba2Cu3O7",,79.0,,20.0,252.0,,,shape_03,,86.0,,,,,86.0,,,,,,,,,,,,,
,,,Hg1Ba2Cu1O4.18,,,,HgBa2CuO4+d,,,4.18,,,,,shape_01,,,97.0,,,,97.0,,,,,,,,,,,,,
,,,Y0.8Pr0.2Ba2Cu3Oz,,,,"(Y,Pr)Ba2Cu3O7",,,,,,,,,,69.5,,,,,69.5,,,,,,,,,,,,,
"99.999 purity. Tc for samples with dilute elements of Ti,V,Cr,Mn,Fe,Ni,X were investigated",,,In1,,,,In,,,,,,,,,,4.405,,,,,4.405,,,,,,,,,,,,,
,,,Hf0.34Mo0.66,,,,Hf1-xMox,,,,,,,,,,1.0,,,,,1.0,,,,,,,,,,,,,
lattice term in SP (beta) = 0.413 mJ/mol.K4,,,Ru3U1,,,,URu3,,,,,,,,,,0.145,,,,,0.145,,12.2,,,,,,,,,,,
,,,Os0.1Zr0.9,,,,Zr1-xOsx,,,,,,,,,,5.17,,,,,5.17,,,,,,,,,,,,,
,,,Ho1Ba2Cu2.85Fe0.15O7-y,,,,"HoBa2(Cu,Fe)3O7",,,,,,,,shape_01,,85.0,,,,,85.0,,,,,,,,,,,,,
R(T): expornent = 1.14. Tc(P) defined as Tc(on),,,La1Fe1As1H0.24O0.76,,,,"La(O,H)FeAs",,,,,,,,shape_01,,,30.1,,,,30.1,,,,,,,,,,,,,
(dC/gamma*Tc) = 0.90. SUS(300K) = 4.5 E-5 emu/mol,,,La1Si2,,,,LaSi2,,,,,,,,,,2.3,,,,,2.3,,5.8,,,,,,,,,,,
,,,Y1Ba2Cu3O7,,,,YBa2Cu3O7,,,,,,,,,,89.0,,,,,89.0,,,,,,,,-0.1,,,,,
,,,Tl2Ca2Ba1Cu3OX,,,,,,,,,,,,,106.0,110.0,120.0,,,,110.0,,,,,,,,,,,,,
Na-content is nominal value. y is not given. dTc/dx = 2 K/%Ga.,,,Na0.75Co0.9995Ga0.0005H2.6O3.3,,,,"Nax(Co,Ga)O2:yH2O",,,,,,,,,,,,,4.38,,4.38,,,,,,,,,,,,,
,,,Tb1Ni2B2C1,,,,,15.0,,,,,,,shape_01,,,,,,,,,,,,,,,,,,,,
O(18)=92%,,,Y1Ba2Cu2.745Zn0.255O7-d,,,,"YBa2(Cu,Zn)3O7-d",,,,,,,,shape_01,,5.7,,,,,5.7,,,,,,,,,,,,,
,,,Ni1S1,,,,Ni1S1,,,,,,,,,,,,1.28,,,,,,,,,,,,,,,,
,,,Nd1.04Ba1.96Cu3O7-Z,,,,"Nd(Nd,Ba)2Cu3O7",,,,,,,,shape_04,86.0,,,,,,86.0,,,,,230.0,,,,,,,,
,,,Nb2.85Ta0.15Al1,,,,"(Nb,Ta)3Al",,,,,,,,,,16.8,,,,,16.8,,,,,,,,,,,,,
,,,Nb79.2Sn5.2Al5.2Ge10.4,,,,,,,,,,,,,,10.9,,,,,10.9,,,,,,,,,,,,,
,,,Y1Ba2Cu2.95Zn0.05O6.72,,,,"YBa2(Cu,Zn)3Oz",,,6.72,,,,,shape_03,,35.0,,,,,35.0,,,,,,,,,,,,,
,87.0,,Ru0.7Sn0.3Sr2Gd1Cu2O8,,,,"(Ru,Sn)Sr2GdCu2O8",,,,,,,,shape_06,,,,,39.0,,39.0,,,,2300.0,,,,,,,,,
Neel-T determined by sus(peak),,,La2Cu0.975Li0.025O4,,,,"La2(Cu,Li)O4",91.0,,,,,,,shape_01,,,,4.2,,,,,,,,,,,,,,,,
"pressure-induced s/c. Pc = 2 kbar. values of s/c properties are at P = 5 kbar. At ambient pressure, sort-range ferro- (Tm=6 K) and AF (Tn=4.3 K)",,,Ce1Te1.82,,,,CeTe2,4.3,,,,,,,shape_03,,2.7,,0.0,,,2.7,,,,,,,,,,,,,
O-content by Faraday's law. TP300 at 290 K. Tc not shown in Fig.,,,La1.8Nd0.2Cu1O4.093,,,,"(La,Nd)2CuO4+z",,,4.093,,,,,shape_01,,25.6,,,,,25.6,,,,,,,,,,,8.84,,
SP-heat measured for H//c. [gamma] increases and [gapene] decreases with x (from 0.05 to 0.45).,,,Li0.28Zr1N1Cl1,2.9,,,LixZrNCl,,,,,,,,,,11.6,,,,,11.6,,1.14,,,,,,,,,,,
not s/c,,,Gd1Ba1.6Pr0.4Cu3O6.99,,,,"Gd(Ba,Pr)2Cu3Oz",,,6.99,,,,,shape_01,,,,,,,,,,,,,,,,4.48,,,,
,,,Tl1Sr2Ca0.4Y0.6Cu2O6.93,,,,"TlSr2(Ca,Y)Cu2Oz",,,6.93,,,,,shape_01,,92.0,,,89.1,,92.0,,,,,,,,,,,,,
,,,Os0.1W0.9,,,,Os0.1W0.9,,,,,,,,,,1.5,,,,,1.5,,,,,,,,,,,,,
,,,Y1Ba2Cu3F0.1O6.7,,,,YBa2Cu3OzFx,,,6.7,,,,,,,,,,71.0,,71.0,,,,,,,,,,,,,
,,,Ba0.575K0.425Bi1O3,,,,"(Ba,K)BiO3",,,,,,,,,26.6,,28.0,,,,27.3,,,,,,,,,,,,,
,,,Nb3Sn0.7Al0.3,,,,"Nb3(Sn,Al)",,,,,,,,,,15.75,,,,,15.75,,,,,,,,,,,,,
,,,Rh0.25Zr0.75,,,,Rh0.25Zr0.75,,,,,,,,,,11.4,,,,,11.4,,,,,,,,,,,,,
"GAP=13 MEV AT 4.2K,BSCCO/IN2O3/PB0.5IN0.5 JUNCTION",,,Bi2Sr2Ca1Cu2OZ,3.8,,,Bi2Sr2CaCu2O8,,,,,,,,,,77.8,,,,,77.8,,,,,,,,,,,,,
,,,Lu0.45Pr0.55Ba1.7Sr0.3Cu3O6.91,,,,"(Lu,Pr)(Ba,Sr)2Cu3O7-d",,,6.91,,,,,shape_01,,,,,,,,,,,2260.0,,,,,,,,,
,,,La3.1Gd0.2Ca0.4Ba3.3Cu7O16.473,,,,,,,16.473,,,,,shape_01,31.0,48.0,55.0,,33.0,,48.0,,,,7.9,,,,,,,,,
"P-induced SC. Tc(max) = 17.5 K at 96 GPa. molecular structure of SiH4 is SnBr4-like. (melting point = 88K, boiling point = 161 K from data book)",,,H4Si1,,,,SiH4,,,,,,,,,,,17.0,0.0,,,17.0,,,,,,,,,,,,,
,,,La0.99Y0.01Fe0.995Mn0.005As1F0.11O0.89,,,,"(La,Y)Fe0.995Mn0.005AsO0.89F0.11",,,,,,,,shape_01,,10.9,,,,,10.9,,,,,,,,,,,,,
"RRR=40. Tc, Hc2, T<FM> measured by thermal expansion <alpha>. Fig, shows Hc2- and T<FM>-anisotropy.",,,U1Co1Ge1,,,,UCoGe,,,,,,,,shape_03,,0.53,,,,,0.53,,,,,,,,,,,,,
Raman shift measured,,,Ru1Sr2Gd1.2Ce0.8Cu2O10+z,,,,"RuSr2(Gd,Ce)2Cu2O10",,,,,,,,shape_01,21.0,,45.3,,,,33.15,,,,,,,,,,,29.5,,
Hall coeffic(77 K) = -0.2 cm3/C. lattice term of SP-heat(beta) = 0.61 mJ/mol.K4,,215.0,Ta1Se2,,,,TaSe2,,,,,,,,,,,,,0.2,,0.2,,5.5,,130.0,,,,,,,,,
,,,Tm1Ir2Rh2B4,,,,"Tm(Ir,Rh)4B4",,,,,,,,,,4.38,,,,,4.38,,,,,,,,,,,,,
,,,Tl1Sr2Sr0.5Er0.5Cu2O7-Z,,,,"TlSr2(Sr,Er)Cu2O7",,,,,,,,shape_01,77.0,,90.0,,,,83.5,,,,,,,,,,,,,
,,,Sc0.4V0.6,,,,V1-xScx,,,,,,,,,,6.94,,,,,6.94,0.177,,,,,,,,,,,,
,,,Bi2Sr2Ca1I0.06O8.242,,,,Bi2 Sr2 Ca Cu2 O8 Ix,,,8.242,,,,,shape_01,,,,,,,,,,,,,,,,,,-3.57,,
,,,Sm1.84Ce0.16Cu1O4-y,,,,"(Sm,Ce)2CuO4",,,,,,,,shape_01,,,21.0,,,,21.0,,,,,,,,,,,,,
"single domain with fine particles of (Sm,Eu)2BaCuO5(211-phase).",,,Sm0.5Eu0.5Ba2Cu3O7-z,,,,"(Sm,Eu)Ba2Cu3O7",,,,,,,,shape_01,,,,,95.0,,95.0,,,,,,,,,,,,,
,,,Cu0.815Ge0.185,,,,Cu1-xGex,,,,,,,,,,0.175,,,,,0.175,,,,,,,,,,,,,
,,,Pt0.33V0.67,,,,Pt0.33V0.67,,,,,,,,,,,,1.02,,,,,,,,,,,,,,,,
,,,Tl3.3Mo15Se19,,,,Tl3.3Mo15Se19,,,,,,,,,,,,0.5,,,,,,,,,,,,,,,,
,,,Yb0.45Pr0.55Ba1.7Sr0.3Cu3O6.91,,,,"(Yb,Pr)(Ba,Sr)2Cu3O7-d",,,6.91,,,,,shape_01,15.0,,,,,,15.0,,,,1490.0,,,,,,,,,
Hc2(0) maybe in kOe (not given). s/c volume fraction = 80 %.,,,Cs0.1Li0.1W1O2.8F0.2,,,,"Cs0.1LixW(O,F)3",,,,,,,,,,2.1,,,,,2.1,4.8,,,,,,,,,,,,
,,,Pd1Te1.04,,,,Pd1Te1.04,,,,,,,,,,2.11,,,,,2.11,,,,,,,,,,,,,
,,,Ba1Bi3,,,,BaBi3,,,,,,,,,,5.69,,,,,5.69,,,,,,,,,,,,,
,,,Ir1Nb3,,,,Nb3Ir,,,,,,,,,,2.07,,,,,2.07,,,,,,,,0.055,,,,,
,,,La1.8Sr0.2Cu1O4,,,,"(La,Sr)2CuO4",,,,,,,,shape_04,,18.9,,,,,18.9,,,0.165,0.531,,,,,,,,,
amorphous film. RESN shows resistivity at 25 K.,,,Ru28Zr72,,,,ZrxRuy,,,,,,,,,,3.76,,,,,3.76,,,194.0,,,,2.7,,,,,,
,,,Pr2Sr0.8La1.2Cu2O6+Z,,,,"Pr2(Sr,La)2Cu2O6",,,,,,,,,26.0,31.0,32.0,,,,31.0,,,,,,,,,,,,,
RRR=11.6. De Gennes factor=0.5,,,Y0.95Tb0.05Ni2B2C1,,,,"(Y,Tb)Ni2B2C",,,,,,,,shape_03,,14.42,,,,,14.42,,,,,,,,,,,,,
,,,Bi2Sr2Ca0.8Y0.2Cu2O8.26,,,,"Bi2Sr2(Ca,Y)Cu2O8",,,8.26,,,,,,,92.0,,,,,92.0,,,,,,,,,,,,,
,,,Bi0.05In0.95,,,,Bi0.05In0.95,,,,,,,,,,4.65,,,,,4.65,,,,,,,,,,,,,
,,,La1.943Sr0.057Cu1O4,,,,"(La,Sr)2CuO4",,,,,,,,shape_03,,,,,4.51,,4.51,,4.473,,,,,,,,,,,
not s/c,,,La1.35Sr0.65Cu0.5Fe0.5O4,,,,"(La,Sr)2(Cu,Fe)O4",,,,,,,,shape_01,,,,10.0,,,,,,,170400.0,,,,,,,,,
"Debye-T(RES) = 240 K, Hc2(0) = 0.55 T by WHH, (dC/gamma*Tc) = 0.84, e-ph = 0.58, DOS = 3.74 states/eV.f.u from [gamma]",,261.0,La1Ir1As1,,,,LaIrAs,,,,,,,,shape_01,,,3.1,,,0.2,3.1,0.64,8.82,,,,22.700000000000003,,,,,,,
PHASE DIAGRAM FOR 4<4+Z<4.09,,,La2Cu1O4.09,,,,La2CuO4,,,4.09,,,,,,,32.0,,,,,32.0,,,,,,,,,,640.0,,,
,,,Be22W1,,,,Be22W1,,,,,,,,,,4.12,,,,,4.12,,,,,,,,,,,,,
,,,Tl1Sr1.5Yb0.5Ca1Cu2O7,,,,"Tl(Sr,Yb)2CaCu2O7",,,,,,,,shape_01,81.0,,,,84.0,,84.0,,,,,,,,,,,,,
,,292.0,Y2Ba1Cu1O5,,,,Y2BaCuO5,,,,,,,,,,,,,,,,,9.0,,,,,,,,,,,
,,,Nd0.85La1Ce0.15Cu1O4,,,,"(Nd,La,Ce)2CuO4",,,,,,,,shape_01,,,15.0,,,,15.0,,,,,,,,,,,,,
"Designing van der Waals heterostructure to combine a 2D ferromagnetic CrBr3 with superconductor NbSe2, 2D topological superconductivity was observed.",,,Cr1Se1,,,6.097,CrSe,,,,,,,,shape_05,,,,,,,,,,,,,,,,,,,,
,,,C0.74W0.26Si1,,,,"alpha-(C,W)Si:H",,,,,,,,shape_04,,3.3,,,,,3.3,,,,,,,,,,,,,
,,,La1.75Sr0.25Cu0.94Fe0.06O4,,,,"(La,Sr)2(Cu,Fe)O4",,,,,,,,shape_01,,,,,30.5,,30.5,,,,,,,,,,,,,
Data from specific heat measurements. delta-C=120 mj/mol.K. delta-C/gamma*Tc=1.8. thermodynamic Hc(0)=0.10T.,,250.0,La1Pt1.5Au0.5B2C1,4.2,,,"La(Pt,Au)2B2C",,,,,,,,,,10.65,,,,,10.65,,6.4,,,,,,,,,,,
"imprity phases=Ba O2, Ba Cu O2",,,Pr0.5Ca0.5Ba2Cu3O7-Z,,,,"(Pr,Ca)Ba2Cu3O7",,,,,,,,shape_01,,,52.0,,52.0,,52.0,,,,,,,,,,,,,
,,,Y0.9Ca0.1Ba2Cu3O6.93,,,,"(Y,Ca)Ba2Cu3O7",,,6.93,,,,,shape_01,71.9,83.3,,,,10.0,83.3,,,,,,,,,,,,,
,,,Pb2Sr2Y0.9Ca0.1Cu3O8+Z,,,,"Pb2CuSr2(Y,Ca)Cu2O8",,,,,,,,shape_01,,,,,,,,,,,27.7,,,,,,,,,
"R(T) = R0 +A*T^2, R0 in DB, A = 2.43E-8 Ohm.cm/K^2.",,,La1Fe1P1F0.05O0.95,,,,"LaFeP(O,F)",,,,,,,,shape_01,,8.0,,,,,8.0,,,78.8,,,,,,,,-36.0,,
,,,Er0.08La0.92,,,,La1-xErx,,,,,,,,,,1.44,,,,,1.44,,,,,,,,,,,,,
In this paper PPNET is determined by eq.:lc=c/wps. wps is c-axis plasma frequency.,,,Bi1.6Pb0.6Sr1.8Ca1Cu2OZ,,,,"(Bi,Pb)2(Sr,Pb)2CaCu2Oz",,,,,,,,shape_03,,65.0,,,,5.0,65.0,,,,,,,,,,,,,
apical site = BrCl.,,,Ca1.65Na0.35Cu1Br1Cl1O2,,,,"(Ca,Na)2CuO2BrCl",,,,,,,,shape_01,,24.0,,,,,24.0,,,,,,,,,,,,,
GAMMA FR SP.HEAT,,,La1.91Ba0.09Cu1O4,,,,"(La,Ba)2CuO4",,,,,,,,,,28.8,,,,,28.8,,2.26,,,,,,,,,,,
ANN at 75 atm O2. Ferromag below curie temp.,168.0,,Eu1.5Ce0.5Ru1Sr2Cu2O10,,,,"(Eu,Ce)2RuSr2Cu2O10",,,,,,,,,,,46.0,,,,46.0,,,,,,,,,,,,,
"R(300K)=190 microOhm.cm, RH(300K)=6.0 E-4 cm3/C",,,Cu2.6Mo6S8,,,,CuxMo6S8,,,,,,,,shape_03,,8.0,,,,,8.0,,,,,,,,,,,,,
asgrown,,,Bi2Sr2Ca0.72Pr0.28Cu2OZ,,,,"Bi2Sr2(Ca,Pr)Cu2Oz",,,,,,,,shape_03,,,,,54.3,,54.3,,,,,,,,,,,,,
,,,Eu1.7575Gd0.0925Ce0.15Cu1O4,,,,"(Eu,Gd,Ce)2CuO4",,,,,,,,,,,9.1,,4.7,,4.7,,,,,,,,,,,,,
,,,Gd1Ba2Cu3O6.89,,,,GdBa2Cu3HxO7,,,6.89,,,,,,,,,,92.9,,92.9,,,,,,,,,,,,,
,,,Y1Ba2Cu2.73Fe0.27O6.1,,,,"YBa2(Cu,Fe)3O7",,,6.1,,,,,shape_01,,,,,,,,,,,,,,,,,,,,
"ANN(1000K, in vac), ZrCo, Zr2Co, Zr6CoAl2 are in amorphous phase.  glass transition at 797 K.",,,Co15Zr85,,,,Zr85Co15,,,,,,,,shape_02,,,3.3,,,,3.3,,,,,,,,,,,,,
,,,Nb25Ti50Ta25,,,,,,,,,,,,,,8.6,,,,,8.6,,,,,,,,,,,,,
"porosity = p3. sound velocity V<L>=2750, V<S>=1725 m/s.",,,Bi1.7Pb0.3Sr2Ca1Cu2O8,,,,"(Bi,Pb)2Sr2CaCu2O8",,,,,,,,,,,,,81.0,,81.0,,,,,,,,,4.46,,,,
"TWO FLUID MODEL,PENET=879A BY USING WEAK-COUPLING MODEL",,,Y1Ba2Cu3OZ,,,,YBa2Cu3O7,,,,,,,,,,89.6,,,,,89.6,,,,,1705.0,,,,,,,,
A15 + alpha phase,,,Mo0.55Pt0.05Re0.425,,,,"Mo1-x(Pt,Re)x",,,,,,,,,,11.25,,,,,11.25,,,,,,,,,,,,,
,,,Nb3Al0.15Ge0.85,,,,"Nb3(Al,Ge)",,,,,,,,,,7.4,,,,,7.4,,,,,,,0.95,,,,,,
"phases = A15, sigma phase. RRR=1.54",,,Nb75Ga7.5Al17.5,,,,"Nb75(Ga,Al)25",,,,,,,,,,18.3,,,,,18.3,,,,,,,,,,,,,
,,,Lu1Ni2B2C1,,,,LuNi2B2C,,,,,,,,,,15.9,,,,,15.9,,,,,,,,,,,,,
,,,Y1Ba1.75La0.25Cu4OZ,,,,"Y(Ba,La)2Cu4O8",,,,,,,,,44.0,60.1,63.0,,,,60.1,,,,,,,,,,,,,
,,,Sr2Y1Ru0.95Cu0.05O6,,,,"Sr2Y(Ru,Cu)O6",,,,,,,,,11.9,,,,,,11.9,,,,,,,,,,,,,
Hc2(0) = 1.06 T from WHH theory.,,,Li2B1Pt3,,,,Li2BPt3,,,,,,,,,,,,,1.86,,1.86,1.82,,,,365.2,18.0,,,,0.00384,,,
Li-intercalated . interlayer distance d = 642 pm.,,,Li0.33Ta1S2,,,,Li0.33TaS2,,,,,,,,,,,,0.5,,,,,,,,,,,,,,,,
,,,Mo0.3Nb0.7,,,,Nb1-xMox,,,,,,,,,,2.48,,,,,2.48,,,,,,,,,,,,,
Authors say sample is Bi2201. compositions determined by EDX. ,,,Bi2Sr1.9Cu2.1Ox,,,,Bi2Sr2Cu1Ox,,,,,,,1e-09,shape_03,,,5.3,,7.5,,7.5,,,,,,,,,,,,,
,,,Y1Sr0.5Ba1.5Cu2.5B0.1S0.4Oz,,,,"Y(Sr,Ba)2(Cu,B,S)3)Oz",,,,,,,,,56.5,,,,,,56.5,,,,,,,,,,,,,
,,,Ba1Cu0.4Si1.6,,,,BaCuxSi2-x,,,,,,,,,,,,,2.11,,2.11,,,,,,,,,,,,,
dTc/dp in K/Gpa. Hydrostatic pressure.,,,La0.8Ce0.2Ru2,,,,"(La,Ce)Ru2",,,,,,,,,,2.01,,,,,2.01,,,,,,,,-0.099,,,,,
,,,La2.98Ce0.02In1,,,,"(La,Ce)3In",,,,,,,,,,8.2,,,,,8.2,,,,,,,,,,,,,
,,,Y1Ba2Cu3O6.8,,,,YBa2Cu3O7,,,6.8,,,,,shape_01,,81.8,,,,,81.8,,,,,,,,,,,,,
,,,Bi2La0.25Nd0.25Ca2.5Cu2OZ,,,,"Bi2(R,Ca)2CaCu2O8",,,,,,,,shape_01,40.0,,62.0,,,,51.0,,,,,,,,,,,,,
tetragonal. RRR = 8. sample produced by RCA,,,Nb3Sn1,,,,Nb3Sn,,,,,,,,shape_03,,17.4,,,,,17.4,24.0,,,,,,2.0,,,,,,
s/c observed pressure range p=22.7kbar < s/c < 28 kbar only in high-quality sample. Tc represent Tc(max) at p=25.6 kbar.,,,Ce1In3,,,,CeIn3,10.0,,,,,,,shape_03,,0.17,,0.0,,,0.17,,,,,,,,,,,,,
(Hg0.75Mo0.25)by EDS,,,Hg0.8Mo0.2Ba2Ca1Cu2O6.4,,,,"(Hg,Mo)Ba2CaCu2O6",,,6.4,,,,,,,,,,127.0,,127.0,,,,,,,,,,,,,
compound,,,Tl1Sr2Gd1Cu2O7-z,,,,TlSr2GdCu2O7,2.4,,,,,,,,,,,,,,,,,,,,,,,,,,,
in-plane Hall coeff.,,,Bi2Sr1.56La0.44Cu1O6,,,,"Bi2(Sr,La)2CuO6",,,,,,,1.63,shape_03,,,33.0,,,,33.0,,,,,,,,,,,,,
"underdoped, H//c-axis",,,Hg1Ba2Ca2Cu3O8+Z,,,,HgBa2Ca2Cu3O8,,,,,,,,shape_03,,,,,120.0,,120.0,,,,,,,,,,,,,
B=GPA,,,Bi1.8Pb0.4Sr1.85Ca2.05Cu3O10.26,,,,(Bi2Pb)2Sr2Ca2Cu3O10,,,10.26,,,,,,,107.0,,,,,107.0,,,,,,,,2.0,,,,,
,,,Tm1Pb1Sr2Ca3Cu4OZ,,,,,,,,,,,,,34.0,38.0,58.0,,,,38.0,,,,,,,,,,,,,
"ANN(520C,90h, in flowing N2). p = 0.070 (determined using Tallon's eq.. with Tc(max)=93.6 K). Tc = 0 for p = 0.058(=p<cr>)",,,Y1Ba2Cu3O7-z,,,,YBa2Cu3Oz,,,,,,,,shape_03,,,,,30.3,,30.3,36.9,,,,,3.02,1.43,,,,,,
O-content by iodometry.,,,La1Ba1.5Ca0.5Cu3O6.85,,,,"La(Ba,La,Ca)2Cu3O7",,,6.85,,,,,shape_01,74.0,,,,76.0,,76.0,,,,,,,,,,,,,
pressure induced s/c. critical pressure=1.6 Gpa. S/c data at p=2.1 Gpa. Gap by NMR,,,Ce1Rh1In5,5.0,,,CeRhIn5,,,,,,,,,,2.2,,0.0,,,2.2,,,,,,,,,,,,,
beta-phase.,,,Si2Th1,,,,Th1Si2,,,,,,,,,,2.41,,,,,2.41,,,,,,,,,,,,,
,,,Y1Ba2Cu2.95Fe0.05O6.9,,,,"YBa2(Cu,Fe)3O7",,,6.9,,,,,shape_01,,88.7,,,,,88.7,,,,,,,,,,,,,
,,,Bi2Sr2Ca1Cu2O8.25,,,,Bi2Sr2CaCu2Oz,,,8.25,,,,,shape_03,,89.0,,,,,89.0,,,,,,,,,,,,,
,,,Sr1Ga1.2Si0.8,,,,"Sr(Ga,Si)2",,,,,,,,,,4.75,,,,,4.75,,,,,,,,,,,,,
,,,Bi0.198Mo0.132Cu0.67Sr2Y1Cu2Oz,,,,"(Bi,Mo,Cu)Sr2YCu2O7",,,,,,,,shape_01,,,,10.0,,,,,,,,,,,,,,,,
"P-P dimer distance, P(1)-P(1) = 3.3919 A, P(2)-P(2) = 2.6347 A.",,,Sr0.5Ba0.5Ni2P2,,,,Sr1-xBaxNi2P2,,,,,,,,shape_01,,,,,2.76,,2.76,,,,,,,,,,,,,
,,,Y1Ba2Cu3O7-Z,,,,YBa2Cu3O7,,,,,,,,,,92.11,,,,,92.11,,,,,,,,,,,,,
,,,Yb1Ba2Cu2.96Zn0.04O7-y,,,,"YbBa2(Cu,Zn)3O7",,,,,,,,shape_01,,73.9,,,,3.6,73.9,,,,,,,,,,,,,
,,,C1Mo1,,,,MoC,,,,,,,,,,14.3,,,,,14.3,,,,,,,,,,,,,
,,,Y1Ba2Cu2.7Ti0.3Oz,,,,"YBa2(Cu,Ti)3O7",,,,,,,,,81.0,,104.0,,,,92.5,,,,,,,,,,,,,
,,,Y1Ba2Cu2.94Cr0.06O7-Z,,,,"YBa2(Cu,Cr)3O7",,,,,,,,,,84.0,,,,,84.0,,,,,,,,2.0,,,,,
,,,Pd2Y0.9Dy0.1Sn1,,,,"Pd2(Y,Dy)Sn",,,,,,,,,,3.46,,,,,3.46,,,,,,,,,,,,,
"major phase= Tl1212, minor phase = Tl1201. volume ratio(Tl1212/tl1201) = 66/34",,,Tl0.7Sr1.8Yb0.2Ca1Cu2.3O7-z,,,,"(Tl,Cu)(Sr,Yb)2CaCu2O7",,,,,,,,,73.0,,86.0,,,,79.5,,,,,,,,,,,,,
not SC,,,Yb1Fe4P12,,,,YbFe4P12,,,,,,,,shape_01,,,,1.8,,,,,,,,,,,,,,,,
,,,Be21W5,,,,Be21W5,,,,,,,,,,,,1.15,,,,,,,,,,,,,,,,
Bi:Sr:Ca:Er:Cu=2.0:2.1:0:0.6:2 by ICP.  R<c>/R<ab> = maximum at 90 K.,,,Bi2Sr2Er1Cu2O8,,,,Bi2Sr2ErCu2O8,,,,,,,,shape_03,,,,10.0,,,,,,,,,,,,,,,,
As-prepared,,,Hg1Ba2Ca3Cu4Oz,,,,HgBa2Ca3Cu4Oz,,,,,,,,shape_02,,,,,116.0,,116.0,,,,,,,,,,,,,
O(18)=86%,,,Y1Ba2Cu2.79Zn0.21O7-d,,,,"YBa2(Cu,Zn)3O7-d",,,,,,,,shape_01,,20.2,,,19.1,,20.2,,,,,,,,,,,,,
,,,Pr1Ba2Cu2.88Ga0.12O6.9,,,,"PrBa2(Cu,Ga)3O7-d",14.0,,6.9,,,,,shape_01,,,,,,,,,151.0,,,,,,,,,,,
,,,Eu1Ba2Cu3OX,,,,EuBa2Cu3O7,,,,,,,,,,94.0,,,,,94.0,,,,1.0,,,,,,,,,
,,,Pt3Th7,,,,Pt3Th7,,,,,,,,,,0.98,,,,,0.98,,,,,,,,,,,,,
"impurity phases: SrF2,SrTiO3. R(T) anomaly at 200K due to M-I transition. SP anomaly at 198 K. SP fitting for 3.1<T<14 K. lattice term in SP (beta) = 1.13 mJ/mol.K4.",,249.0,Sr2F2Ti2Sb2O1,,,,(SrF)2Ti2Sb2O,,,,,,,-1.75e-10,shape_01,,,,2.0,,,,,7.73,,,,,,,,,-10.4,,
RRR = 27 Curie-T from SUS( Curie-Weis law),2.81,,U1Co1Ge1,,,,UCoGe,,,,,,,,shape_01,,0.766,,,0.604,,0.766,,,26.0,,,,,,,,,,
,,,Cu2Sb1,,,,Cu2Sb1,,,,,,,,,,0.085,,,,,0.085,,,,,,,,,,,,,Info: Very Low Tc (<0.1K)
,,,La1.8Sr0.2Cu0.97Ni0.03O4,,,,"(La,Sr)2(Cu,Ni)O4",,,,,,,,shape_01,11.1,,,,,,11.1,,,,,,,,,,,,,
,,,Nb1Pt1.8Ru1.2,,,,Nb1Pt1.8Ru1.2,,,,,,,,,,,,1.6,,,,,,,,,,,,,,,,
film. sheet resistance = 65 Ohm at 300K.,,,Nb1N,4.1,,,NbN,,,,,,,,shape_04,,,,,,,,,,,,,,,,,,,2.45,
CARRIER(N)=IN E+21/CM3,,,La1.85Sr0.15Cu1O4,,,,"(La,Sr)2(Cu,Ni)O4",,,,,,,1.26e-09,,,35.7,,,,,35.7,,,,,,,,,,,,,
,,,Y1.8Mo0.2C2.9,,,,"(Y,Mo)2C3",,,,,,,,,,13.8,,,,,13.8,,,,,,,,,,,,,
,,,La1.83Sr0.17Cu1O4,,,,"(La,Sr)2CuO4",,,,,,,,shape_03,,,37.0,,,,37.0,,,,,,,,,,,,,
,,,Er1Ni2B2C1,,,,ErNi2B2C,4.8,,,,,,,,,11.0,,,,,11.0,,,,,,,,,,,,,
M = pyridine.,,,M0.5Ti1S2,,,,(M)0.5TiS2,,,,,,,,,,,,0.3,,,,,,,,,,,,,,,,
1200A,,,N1Ta1,,,,N1Ta1,,,,,,,,,,4.84,,,,,4.84,,,,,,,,,,,,,
,,,Gd0.7Pr0.15Ca0.15Ba2Cu3O7-z,,,,"(Gd,Pr,Ca)Ba2Cu3O7",,,,,,,,,,,,,72.4,,72.4,,,,,,,,,,,,,
"Two peaks (91K, 120K) in ac-sus are observed.",,,Ru1Sr2Dy1.5Ce0.5Cu2O10,,,,"RuSr2(Dy,Ce)2Cu2O10",,,,,,,,shape_01,,,,4.2,,,,,,,,,,,,,,,,
co-doped Y123 materials,,,Y1Ba1.95La0.05Cu2.95Al0.05Oz,,,,"Y(Ba,La)2(Cu,Al)3Oz",,,,,,,,shape_01,,90.0,,,,,90.0,,,,,,,,,,,,,
not SC. R-anomaly(peak) at T* = 124 K.,,,Tb1Fe1As1O1,,,,TbOFeAs,,,,,,,,shape_01,,,,4.0,,,,,,,,,,,,,,-12.55,,
,,,As2Fe3,,,,As2Fe3,,,,,,,,,,,,1.3,,,,,,,,,,,,,,,,
,,,Fe1.9Co0.1As2Sr4Mg1Ti1O6,,,,"(Fe,Co)2As2Sr4(Mg,Ti)2O6",,,,,,,,,15.0,,26.0,,22.0,,22.0,,,,,,,,,,,,,
,,,Hg0.9Re0.1Ba2Cu1O4.35,,,,"(Hg,Re)Ba2CuO4",,,4.35,,,,,shape_01,,,,,90.5,,90.5,,,,,,,,,,,,,
,,,Dy1Ba1.5Sr0.5Cu3O7-Z,,,,"Dy(Ba,Sr)2Cu3O7",,,,,,,,shape_01,86.5,,,,,1.1,86.5,,,2250.0,,,,,,,,,,
,,,Y1.8Ti0.2C3.1,,,,"(Y,Ti)2C3",,,,,,,,,,14.5,,,,,14.5,,,,,,,,,,,,,
crystalizing temp. = 174 K. Tc(crystalized sample) =  3.27 K..,,,Cu20Sn80,,,,CuxSn1-x,,,,,,,,,,5.71,,,,,5.71,,,,,,,,,,,,,
,,,Nb2.7Mo0.3Al1,,,,"(Nb,Mo)3Al",,,,,,,,,,12.3,,,,,12.3,,,,,,,,,,,,,
,,230.0,Bi1Sr1Ca1Cu2OX,,,,,,,,,,,,shape_01,80.0,,,,,,80.0,,,,,,,,,,,,,
,,,Eu1Ba2Cu2.99Zn0.01O7-y,,,,"EuBa2(Cu,Zn)3O7",,,,,,,,shape_01,,91.3,,,,,91.3,,,,,,,,,,,,,
,,,Au1Zr3,,,,Au1Zr3,,,,,,,,,,0.92,,,,,0.92,,,,,,,,,,,,,
,,,Sr1.5Ba0.5Y1Cu2.8Cr0.2O7,,,,"(Cu,Cr)(Sr,Ba)2YCu2O7",,,7.0,,,,,,,,,,,,,,,,,,,,,,,,,
,,,Ho1Ni1.99Fe0.01B2C1,,,,"Ho(Ni,Fe)2B2C",6.0,,,,,,,,,7.0,,,,,7.0,,,,,,,,,,,,,
co-doped Y123 materials,,,Y1Ba1.8La0.2Cu2.8Al0.2Oz,,,,"Y(Ba,La)2(Cu,Al)3Oz",,,,,,,,shape_01,,82.0,,,,,82.0,,,,,,,,,,,,,
,,,Nd1.08Ba1.92Cu3OX,,,,"Nd(Ba,Nd)Cu3O7",,,,,,,,,,86.0,,,,,86.0,,,1.2,,,,,,,,,,
"Tq=800C, not s/c",,,Y1Ba2Cu2.9Ni0.1O6.48,,,,"YBa2(Cu,Ni)3O7",,,6.48,,,,,shape_01,,,,4.2,,,,,,,,,,,,,,,,
,,,Y1Ba2Cu3O7,,,,YBa2Cu3O7,,,7.0,,,,,shape_01,,91.8,,,,,91.8,,,,1.5,,,,,,,,,
Cu(1) site substituted by CO3. CO2 concentration in sintering process = 400 ppm),,,Y1Ba2Cu2.99C0.01Oz,,,,"YBa2(Cu,CO3)3Oz",,,,,,,,shape_01,,93.0,,,,,93.0,,,,,,,,,,,,,
,,,Sr1Nb2S5,,,,SrNb2S5,,,,,,,,,,,,1.45,,,,,,,,,,,,,,,,
"M = HMDA (heptamethylene diamine). sample prepared by reaction (75 C, 15 days). M-content x not given.",,,M1Ti1N1Cl1,,,,MxTiNCl,,,,,,,,,,,,,15.5,,15.5,,,,,,,,,,,,,
T(Rmax) = 50 K.,,,Ce1Pd1Sb2,,,2.58,CePdSb2,,,,,,,,shape_01,,,,2.0,,,,,150.0,,,,,,,,,,,
,,,Bi4Rh1,,,,RhBi4,,,,,,,,,,2.75,,,,,2.75,,,,,,,,,,,,,
residual resistivity at Tc(on),,,Ba1Fe1.79Zn0.08Co0.13As2,,,,"Ba(Fe,Zn,Co)2As2",,,,,,,,shape_01,,,,,19.0,,19.0,,,730.0,,,,,,,,,,
"BETA=0.274MJ/MOLE.K4, TEMP.<80K",,367.0,La1.8Sr0.2Cu1O4-Z,,,,"(La,Sr)2CuO4",,,,,,,,,,34.0,,,,,34.0,,4.0,,,,,,,,,,,
"grain oriented sample, G-L parameter=80",,,Hg1Ba2Ca2Cu3O8+z,,,,HgBa2Ca2Cu3O8+z,,88.0,,19.3,,1550.0,,,,135.0,,,,,135.0,,,,,,,,,,,,,
"The lattice parameters show a linear x-dependence in Nb5Ir3-xPtxO, but Tc shows nonlinear x-dependency.",,,Nb5Ir0Pt3O1,,,,Nb5Pt3O,,,,,,,,shape_03,,,,,,,5.03,,,503.0,,,,,,,,,,
,,,Y0.6Pr0.4Sr2Cu2.7Mo0.3O7-d,,,,"(Y,Pr)Sr2(Cu,Mo)3O7",,,,,,,,shape_01,,25.9,,,,,25.9,,,,,,,,,,,,,
,,,La1.7Sr0.3Cu1O4,,,,"(La,Sr)2CuOz",,,,,,,,shape_03,,,,,,,,,,,,,,,,,,,,
Amorphous film. P-induced SC. Tc at Pc=56 kbar.,,,Te1,,,,Te,,,,,,,,,,3.3,,,,,3.3,,,,,,,,,,,,,
,,,Ba1.6Sr0.4Yb0.65Ca0.35Cu3O6.15,,,,"Cu(Ba,Ca)2(Yb,Ca)Cu2O6",,,6.15,,,,,,,,,,49.0,,49.0,,,,,,,,,,,,,
,,,Cu3Na2S3,,,,Cu3Na2S3,,,,,,,,,,0.3,,,,,0.3,,,,,,,,,,,,,
,,,Pb0.38Bi1.75Sr1.75Ca1.1Cu2Oz,,,,,,,,,,2300.0,,shape_03,,,87.0,,,,87.0,,,,,,,,,,,,,
"Single phase, ISOTOPE=ln(1-dTc/Tc)/ln(M16/M18). ,ISOEL=O",,,La1.85Sr0.15Cu0.98Ni0.02O4+z,,,,"(La,Sr)2(Cu,Ni)O4",,,,,,,,shape_01,,,,,21.96,,21.96,,,,,,,,,,,,,
,,,Hg2Ba2Y1Cu2O8-z,,,,"Hg2Ba2(Y,Ca)Cu2O8",,,,,,,,,,,,,21.0,,21.0,,,,,,,,,,,,,
"Fig shows Hc2(T): P=1 for H//a and P=2 for H//C. Rn=10 microOhm. Cm, single crystal",,,U1Ru2Si2,,,,,,,,,,,,shape_03,,1.53,,,,,1.53,13.0,,,,,,,,,,,,
,,,O0.86Ti1,,,,TiOx,,,,,,,,,,0.47,,,,,0.47,,,,,,,,,,,,,
,,,Tl2Ba2Ca0.85Y0.15Cu2O8+z,,,,"Tl2Ba2(Ca,Y)Cu2O8",,,,,,,,shape_01,,102.8,,,,,102.8,,,,,,,,,,,,,
,,,La1Fe1P0.6As0.6F0.1O0.9,,,,"LaFe(P,As)O0.9F0.1",,,,,,,,shape_01,26.9,,,,,,26.9,,,,,,,,,,,,,
Oxygen content by iodometry. hole conc p<sh>=0.224,,,La0.9Ca0.1Ba1.5Sr0.5Cu3O6.847,,,,"(La,Ca)(Ba,Sr)2Cu3O7",,,6.847,,,,,shape_01,,68.0,,,,,68.0,,,,,,,,,,,,,
T<SDW> = 130 K. Hc2 defined as R(zero). lattice term coeff. in SP (beta) = 1.10 mJ/mol.K4,,206.0,Ba1Ni2As2,,,,BaNi2As2,,0.09,,420.0,0.19,,,shape_03,,0.68,,,,,0.68,,10.8,,,,,,,,,,,
spin-orbit parameter = 0.25 from fitting Hc2(T).,,,Ga0.248V0.752,,,,V1-xGax,,,,,,,,shape_01,,15.1,,,,0.23,15.1,22.5,,,,,,4.3,,,,,,
,,,Hg2Sr2Y1Cu2O8-z,,,,Hg2Sr2YCu2O8,,,,,,,,,,,,,42.0,,42.0,,,,,,,,,,,,,
"impurity phase < 0.3 %. AFM by Ru-sublattice. Two peaks (105K, 128K) in ac-sus are observed.",,,Ru1Sr2Y1.5Ce0.5Cu2O10,,,,"RuSr2(Y,Ce)2Cu2O10",152.0,,,,,,,,,,,4.2,,,,,,,,,,,,,,,,
,,,La1.1Ba1.57Ca0.33Cu3Oz,,,,,,,,,,,,shape_01,,43.0,,,,,43.0,,,,,,,,,,,,,
composition by EDS. RESN shows RES at 25 K. dressed DOS(N*) = 1.08 states/eV.atom.spin calculated from RESN and (dHc2/dT).,,,Pd23Zr77,,,,Zr1-xPdx,,,,,,,,,,2.84,,,,,2.84,,,168.0,,,,3.01,,,,,,
Tc measured by resistive transition.,,,La1.85Sr0.15Cu1O4,,,,"(La,Sr)2CuO4",,,,,,,,shape_01,,,34.5,,,,34.5,,,,,,,,,,,,,
,,,Bi2Sr1.8La0.2Cu0.94Zn0.06Oz,,,,"Bi2(Sr,La)2(Cu,Zn)Oz",,,,,,,,,,5.0,,,,,5.0,,,,,,,,,,,,,
,,,Ca3Rh4Sn13,,,,Ca3Rh4Sn13,,,,,,,,,,8.7,,,,,8.7,,,,,,,,,,,,,
RRR = 13.5. Thermal conductivity measured.,,,Nb0.1Ta0.9,,,,Ta1-xNbx,,,,,,,,,,4.55,,,,,4.55,,,,,,,,,,,,,
,,,Er2Ba4Cu7O15-X,,,,Er2Ba4Cu7Oz,,,,,,,,shape_01,,55.0,,,,,55.0,,,,,,,,,,,,,
,,,Hg3Pt1,,,,Hg3Pt1,,,,,,,,,,,,1.06,,,,,,,,,,,,,,,,
,,,Gd0.51Pr1.34Ce0.15Cu1O1,,,,"(Gd,Pr,Ce)2CuO4",,,,,,,,,,12.1,,,,,12.1,,,,,,,,,,,,,
single crystal: 0.8*0.4*0.05 mm3. RRR=28,,,La1Fe1P1O1,,,,LaFePO,,1.0,,,8.6,,,shape_03,,7.4,,,,,7.4,,,,,,,,,,,,,
,,,Th1Rh2B2C1,,,,ThRh2B2C,,,,,,,,shape_01,,,,4.2,,,,,,,,,,,,,,,,
,,,Te1Y1,,,,Te1Y1,,,,,,,,,,2.05,,,,,2.05,,,,,,,,,,,,,
Data for P = 23.8 GPa. Hall coeff. (FIG) shows RH(P) at T= 10 K. Lattice const.(FIG) shows pressure dependence.,,,Ta1Ir1Te4,,,,TaIrTe4,,,,,,,,shape_03,,,0.54,0.0,,,0.54,,,,,,,,,,,,,
,,,Nb1Se2,,,,2H-NbSe2,,,,,,4960.0,,,,7.007,,,,,7.007,,,,,,,,,,,,,
compositions are nominal values.,,,Fe2As2Sr4V2O6,,,,Fe2As2(Sr4V2O6),,,,,,,,shape_01,,,,,27.0,,27.0,,,,,,,,,,,,,
,,,Mo3Sb7,,,,Mo3Sb7,,,,,,,,,,2.31,,,,,2.31,,,,,,,,,,,,,
,,,S1N1,,,,SN,,,,,,,,,,0.235,,,,,0.235,,,,,,,,,,,,,
,,,Gd1Ba2Cu3OX,,,,GdBa2Cu3O7,,,,,,,,,95.0,96.4,97.8,,,,96.4,,,,,,,,,,,,,
,,,Bi1.7Pb0.3Sr2Ca2Cu3F0.8O9.2,,,,"(Bi,Pb)2Sr2Ca2Cu3(O,F)10",,,9.2,,,,,shape_01,,117.6,,,,,117.6,,,,,,,,,,,,,
,,,La1.9Sr0.1Cu0.9925Zn0.0075O4,,,,"(La,Sr)2(Cu,Zn)O4",,,,,,,,,,14.5,,,,,14.5,,,,,,,,,,,,,
,,,Y1Ba2Cu3O6.65,,,,"(Y,Pr)Ba2Cu3Oz",,,6.65,,,,,shape_01,,58.9,,,,,58.9,,,,,,,,,,,,,
,,,Nb1,,,,Nb,,,,,,,,,,9.2,,,,,9.2,,,,,,,,,,,,,
gamma-U alloy. Tc = 2.124 K for U(235),,,Mo0.2U0.8,,,,U1-xMox,,,,,,,,,,2.113,,,,,2.113,,,,,,,,,,,,,
"NEEL-T DETERMINED BY SPHEAT, NO ORDERING",,,Sm1Ba2Cu3O7,,,,SmBa2Cu3O7,0.6,,,,,,,shape_01,,,,,,,,,,,,,,,,,,,,
,,,Be13Ca1,,,,Be13Ca1,,,,,,,,,,,,1.38,,,,,,,,,,,,,,,,
composition by EDS. RESN shows RES at 25 K. dressed DOS(N*) = 1.41 states/eV.atom.spin calculated from RESN and (dHc2/dT).,,,Ni29Zr71,,,,Zr1-xNix,,,,,,,,,,2.64,,,,,2.64,,,163.0,,,,4.13,,,,,,
starting=K1.05BiO3.6,,,K0.915Bi1.085O3,,,,"(K,Bi)BiO3",,,,,,,,shape_01,,,,,9.0,,9.0,,,,,,,,,,,,,
,,,La1.78Sr0.22Cu0.995Zn0.005O4,,,,"(La,Sr)2(Cu,Zn)O4",,,4.0,,,,,shape_01,,,19.0,,,,19.0,,,,,,,,,,,,,
RESN shows resistivity at 4.2 K.,,,Zr70.2Ti7.8Ni22,,,,"(Zr,Ti)xNiy",,,,,,,,,,3.32,,,,,3.32,,5.03,180.0,,,,3.29,,,,,,
Tc(on) = 5.44 K. broad transition.,,,Pd0.985Ni0.015H0.84,,,,"(Pd,Ni)Hx",,,,,,,,,,2.52,,,,,2.52,,,,,,,,,,,,,
powder sample.  Tc defined as maximum dR/dT.  99% C<13> isotope,,,C60Rb3,,,,Rb3C60,,,,,,,,,,30.8,,,,,30.8,,,,,,,,,,,,,
not bulk SC,,,Nd0.8Sm0.2F0.3Bi1S2O0.7,,,,"(Nd,Sm)(O,F)BiS2",,,,,,,,,,,,,4.59,,4.59,,,,,,,,,,,,,
,,,Lu4Rh6Sn19,,,,Lu4Rh6Sn19,,,,,,,,,,4.0,,,,,4.0,,,,,,,,,,,,,
,,,Er1Ba2Cu2.7Ga0.3O7-y,,,,"ErBa2(Cu,Ga)O7-y",,,,,,,,shape_01,,,,,80.0,,80.0,,,,,,,,,,,,,
,,,Nd1.85Ce0.15Cu1O4-Z,,,,"(Nd,Ce)2CuO4",,,,,,,,shape_01,20.8,22.7,24.8,,,4.0,22.7,,,,,,,,,,,,,
,,,C6Yb1,,,,C6Yb,,,,,,,,,,,,,6.52,,6.52,,,,,,,,0.389,,,,,
dTc/dp in K/GPa. impurity MgO<5%. RRR=4.2. pressure using diamond anvil(non-hydrostatic),,,B2Mg1,,,,MgB2,,,,,,,,shape_01,,39.8,,,,,39.8,,,,,,,,-1.1,,,,,
TCFIG shows Tc(x) for Sr(Pd1-xCox)2Ge2,,,Sr1Pd1.94Co0.06Ge2,,,,Sr(Pd1-xCox)2Ge2,,,,,,,,shape_03,,,,,2.58,,2.58,,,,,,,,,,,,,
,,,Yb0.99Ca0.01Ba2Cu4Oz,,,,"(Yb,Ca)Ba2Cu4O8",,,,,,,,shape_01,81.0,,,,80.0,,80.0,,,,,,,,,,,,,
,,,Y1Ba1.6Sr0.4Cu4O7.9,,,,"Y(Ba,Sr)2Cu4O8",,,7.9,,,,,shape_01,76.0,,82.0,,,,79.0,,,,,,,,,,,,,
apical site = Cl.,,,Ca1.94Na0.06Cu1Cl2O2,,,,"(Ca,Na)2CuO2Cl2",,,,,,,,shape_01,,,,5.0,,,,,,,,,,,,,,,,
,,,Sr1Ga0.5Si1.5,,,,"Sr(Ga,Si)2",,,,,,,,,,3.5,,,,,3.5,,,,,,,,,,,,,
,,,Th1Tl3,,,,ThTl3,,,,,,,,,,0.87,,,,,0.87,,,,,,,,,,,,,
,,,Ce0.9Sm0.1Co1In5,,,,Ce1-xSmxCoIn5,,,,,,,,shape_03,1.44,,,,,,1.44,,,,,,,,,,,,,
Al-content by EDX.,,,Mg0.956Al0.044B2,,,,"(Mg,Al)B2",,,,,,,,shape_03,,,,,34.0,,34.0,,,,,,,,,2.654,,,,
,,,Bi2Sr2Ca1Cu2Oz,,,,Bi2Sr2CaCu2O8,,,,,,,,shape_01,63.0,,,,,,63.0,,,,,,,,,,,,,
,,,Ho1Ni1.95Co0.03B2C1,,,,"Ho(Ni,Co)2B2C",,,,,,,,shape_01,,4.51,,,,,4.51,,,,,,,,,,,,,
Sm and In  occupy Hg vacancies og HgPb2(tetragonal),,,Hg1Sm0.5In0.5Pb2,,,,"Hg(Sm,In)Pb2",,,,,,,,,,,,,6.9,,6.9,,,,,,,,,,,,,
CARRIER=E+21/CM3,,,Bi4Sr3Ca3Cu4OY,,,,"Bi4Sr3(Ca,Y)3Cu4OZ",,,,,,,1.88e-09,shape_01,,75.6,,,,,75.6,,,,4.44,,,,,,,,,
,,,H0.1La1.89Sr0.11Cu0.995Fe0.005O4,,,,"(La,Sr)2CuO4",,,4.0,,,,,shape_01,,14.0,16.5,,,,14.0,,,,,,,,,,,,,
,,,Bi2Sr2Ca1Cu2O8+y,,,,Bi2Sr2CaCu2O8,,,,,,,,shape_01,,78.6,,,,,78.6,,,600.0,2000.0,,,,,,,,,
,,,Rh0.01Ti0.99,,,,Ti1-xRhx,,,,,,,,,,1.16,,,,,1.16,,3.94,,,,,,,,,,,
O-content by iodometry,,,La2.5Y0.5Ca1Ba3Cu6.3Fe0.7O16.627,,,,"(La,Y)3CaBa3(Cu,Fe)7Oz",,,16.627,,,,,shape_01,41.0,51.0,60.0,,41.0,,51.0,,,,,,,,,,,,,
"RRR = 8.28 . n =0.88 (3.03  , A = 9.78  uOhm.cm/K in R(T) = R0 + A*T^n. () for T > T* where kink temperature in R(T).",,211.1,Pr0.1Eu0.9Pt4Ge12,,,7.23,"(Pr,Eu)Pt4Ge12",1.58,,,,,,,shape_01,,,,2.0,,,,,132.1,6.33,,,,,,,,,,
,,,Er1Ba2Cu4O8,,,,ErBa2Cu4O8,,,,,,,,shape_03,,80.0,,,80.0,,80.0,,,,,,,,,,,,,
fully oxygenated,,,Y1Ba2Cu3Oz,,,,YBa2Cu3O7,,,,,,,,shape_01,,,90.1,,,,90.1,,,,,,,,,,,,,
"Tc depends on in-plane chemical pressure (definition , See text), =1.0119",,,Ce0.6Nd0.4F0.5Bi1S2O0.5,,,,Ce1-xNdxO0.5F0.5BiS2,,,,,,,,shape_01,,3.0,,,,,3.0,,,,,,,,,,,,,
Tc = 1.65--1.39,,,La1Ir3B2,,,,LaIr3B2,,,,,,,,shape_01,,1.65,,,,,1.65,,,,,,,,,,,,,
plate like single crystals obtained from samples.,,,Ca0.84Ce0.16Fe1As1.98Sb0.02,,,,"(Ca,Ce)Fe(As,Sb)2",,,,,,,,shape_03,,,,,21.0,,21.0,,,,,,,,,,,,,
,,,Gd1.5Ce0.5Sr2Nb1Cu2O10+z,,,,"(Gd,Ce)2Sr2NbCu2O10",,,,,,,,shape_03,,,,,28.0,,28.0,,,,,,,,,,,,,
optimal doped. as-grown.  Cu-NMR studies show that CuO2 planes composed of three AFM-CuO2 planes(Tn=45K) +  two SC planes(Tc=100K).,,,Tl1Ba2Ca4Cu5Oz,,,,TlBa2Ca4Cu5Oz,45.0,,,,,,,shape_01,,,,,100.0,,100.0,,,,,,,,,,,,,
,,,La1.65Sm0.15Sr0.2Cu1O4,,,,,,,,,,,,shape_01,25.0,,,,24.0,,24.0,,,,,,,,,,,,,
,,,La1.9Ca0.1Cu1O3.967,,,,"(La,Ca)2CuO4",,,3.967,,,,,,,20.0,,,,,20.0,,,,,,,,,,,,,
hardness = 1500  kg/mm2. e-ph = 0.639,,388.0,Mo0.45Re0.55,,,,Mo1-xRex,,,,,,,,shape_01,,6.47,,,,,6.47,,3.434,,,,,,,,,,,
,,,Nd1.85Ce0.15Cu1O4,,,,"(Nd,Ce)2CuO4",,,,,,,,shape_03,,,,,24.0,,24.0,,,,,,,,,,,,,
,,,Cu0.1Ir1Te2,,,,CuxIrTe2,,,,,,,,shape_01,,,2.6,,,,2.6,,,,,,,,,,,,,
,,,Ga1Mo3,,,,Ga1Mo3,,,,,,,,,,0.76,,,,,0.76,,,,,,,,,,,,,
quenched from 500C,,,Y0.5625La0.3375Pr0.1Ba2Cu3O7-z,,,,"(Y,La,Pr)Ba2Cu3O7",,,,,,,,shape_01,,40.0,,,,,40.0,,,,,,,,,,,,,
,,,Y1Ba2Cu3O7-Z,,,,YBa2Cu3O7,,78.0,,21.0,313.0,,,shape_03,,92.0,,,,,92.0,,,,,,,,,,,,,
,,,Nb3Os1,,,,Nb3Os1,,,,,,,,,,1.05,,,,,1.05,,,,,,,,,,,,,
,5.22,,La0.1Pr0.9Ba2Cu2Nb1O8,,,2.69,"(La,Pr)Ba2Cu2NbO8",10.3,,,,,,,shape_01,,,,2.0,,,,,,,,,,,,,,,,
"values of [Tc], [DebyeT], [Gapene] are obtained by curve fitting of thermal conductivity k(T).",,391.5,Y1Ba2Cu2.94Mn0.06Oz,3.2,,,"YBa2(Cu,Mn)3Oz",,,,,,,,,,86.5,,,,,86.5,,,,,,,,,,,,,
,,,Y1Ba2Cu3O6.94,,,,YBa2Cu3O7,,,6.94,,,,,,,91.7,,,,,91.7,,,0.2,0.7,,,,,,,-3.11,,
dTc/dP in K/Gpa. Quasihydrostatic pressure.,,,Ge1Nb3,,,,Nb3Ge,,,,,,,,shape_04,,4.05,,,,,4.05,,,,,,,,-0.008,,,,,
,,,Gd1Ba2Cu3O6.94,,,,GdBa2Cu3O7,,,6.94,,,,,shape_01,,90.8,,,,,90.8,,,,,,,,,,,,,
,,,Y0.9Pr0.1Ba2Cu3O6.96,,,,"(Y,Pr)Ba2Cu3O7",,,6.96,,,,,shape_01,83.0,,,,,,83.0,,,,,,,,,,,,,
"T(D1)=204.7,TD2=49.7,PHASE TRANSITION",,,La1.875Ba0.125Cu1O4,,,,"(La,Ba)2CuO4",,,,,,,,shape_01,,4.4,,,,,4.4,,,,,,,,,,,,,
as-prepared,,,Hg1Ba2Cu1O4.08,,,,HgBa2CuO4,,,4.08,,,,,,,,,,94.0,,94.0,,,,,,,,,,,,,
,,,Y1Ba2Cu3O6.861,,,,YBa2Cu3Oz,,,6.861,,,,,,80.5,,,,,7.9,80.5,,,,,,,,,,,,,
,,,Cu1Co1.95Cr0.05S4,,,,"Cu(Co,Cr)2S4",,,,,,,,,,3.4,,,,,3.4,,,,,,,,,,,,,
,,,La1.77Sr0.23Cu0.96Mn0.04O4,,,,"(La,Sr)2(Cu,Mn)O4",,,,,,,,shape_01,,,37.0,,,,37.0,,,,,,,,,,,,,
"M = N,N,N',N'-Tetramethyl-p-phenylenediamine. reaction(20013d ).",,,M1Ta1S2,,,,(M)TaS2,,,,,,,,,,2.9,,,,,2.9,,,,,,,,,,,,,
,,,Y1Ba2Cu3O7,,,,YBa2Cu3O7,,,7.0,,,,,shape_03,,94.3,,,,,94.3,,,,,,,,0.62,,,,,
Tc and Hc2 measured for P < 7.1 GPa. R(T)= R0 +A*T^2. A decreases with P. (dHc2/dT) has linear dependence of A. .,,,K1Fe2As2,,,,KFe2As2,,,,,,,,shape_03,,,3.58,,3.5,,3.5,,,,,,,,,,,,,
,,,La1.85Sr0.15Cu1O4,,,,"(La,Sr)2(Cu,Ni)O4",,,,,,,,shape_01,,38.1,,,,,38.1,,,,,,,,,,,,,
,,,Th0.998U0.2,,,,Th1-xUx,,,,,,,,,,0.304,,,,,0.304,,,,,,,,,,,,,
,,,La1.992Sr0.008Cu0.99Sn0.01O4+Z,,,,"(La,Sr)2(Cu,Sn)O4",153.0,,,,,,,shape_01,,,,,,,,,,,,,,,,,,,,
superconducting for 0.1< x =<0.3 in LixTi1.1S2.,,,Li0.3Ti1.1S2,,,,LixTiS2,,,,,,,,,,13.0,,,,,13.0,,,,,,,,,,,,,
,,,Tl1Ba1.6La0.4Cu1O5-Z,,,,"Tl(Ba,La)2CuO4",,,,,,,,,,40.0,,,,,40.0,,,,,,,,,,,,,
,,,Ca1Al1.2Si0.8,,,,"Ca(Al,Si)2",,,,,,,,,,5.21,,,,,5.21,,,,,,,,,,,,,
splat cool,,,C1Mn0.02Mo0.98,,,,C1Mn0.02Mo0.98,,,,,,,,,,,,1.7,,,,,,,,,,,,,,,,
,,,Be2Ta3,,,,Be2Ta3,,,,,,,,,,1.0,,,,,1.0,,,,,,,,,,,,,
"A15,Nb,sigma phases",,,Nb78Ga19Mn3,,,,"Nb78(Ga,Mn)22",,,,,,,,,,7.42,,,,,7.42,,,,,,,,,,,,,
"M = pyridine . sample prepared by reaction (250 C, 1 days). M-content x not given.",,,M1Ti1N1Cl1,,,,MxTiNCl,,,,,,,,,,,,,8.6,,8.6,,,,,,,,,,,,,
RRR = 1.9. thermopowor S(T) measured.,,,Ir1La3,,,,La3Ir,,,,,,,,,,,,1.7,,,,,,,,,,,,,,,,
