Repository: Tejasvini595/superconductor_deepset

## Overview

This repository contains the official implementation of **"From Individual Elements to Macroscopic Materials: In Search of New Superconductors via Machine Learning"**.

The code implements a **DeepSet neural network** for predicting the critical temperature (Tc) of superconducting materials based solely on their chemical composition. By explicitly enforcing permutation invariance, the DeepSet architecture avoids artifacts associated with arbitrary element ordering and provides a physically meaningful framework for learning composition–property relationships in superconducting materials.

File: data/superconductors_kaggle_ready_v2.csv (part 56 of 87)
comment,curiet,debyet,element,gapene,kaizero_value,moment_value,name,neelt,nhc2zero_value,oz,pcohere_value,phc2zero_value,ppenet_value,rh300,shape,t1_value,t2_value,t3_value,tcn_value,tcsus_value,tcwidth_value,critical_temp_K,upper_critical_field_0K_T,gamma_sommerfeld_mJmolK2,resistivity_normal_uOhmcm,resistivity_roomtemp_uOhmcm,penetration_depth_nm,coherence_length_nm,dhc2dt_TK,dtcdp_KGPa,density_gcm3,lower_critical_field_0K_T,thermopower_300K_uVK,energy_gap_meV,data_quality_flag
,,,Al0.22La0.78,,,,La1-xAlx,,,,,,,,,,4.3,,,,,4.3,,,172.0,,,5.36,2.67,,,,,,
,,,Gd0.32Pr1.53Ce0.15Cu1O4,,,,"(Gd,Pr,Ce)2CuO4",,,,,,,,,,13.6,,,,,13.6,,,,,,,,,,,,,
,,,Ge3Zr5,,,,Ge3Zr5,,,,,,,,,,,,0.35,,,,,,,,,,,,,,,,
,,,Y1Ba2Cu2.64Fe0.36O7,,,,"YBa2(Cu,Fe)3O7",,,,,,,,,,32.0,,,,,32.0,,,,,,,,,,,,,
Two-step Tc in R-T curve. The lower(Ru-1232) = 15 K. The higher(Ru-1222) shown in T3 of TBL. Curie-T shows ferromagnetic temp.,90.0,,Ru1Sr2.2Gd1Ce1.8Cu2Oz,,,,"RuSr2(Gd,Ce,Sr)3Cu2Oz",,,,,,,,,,,22.0,,20.0,,20.0,,,,,,,,,,,,,
,,,B1Sr2Ca4Cu5O2N+3,,,,,,,,,,,,shape_01,,,,,85.0,,85.0,,,,,,,,,,,,,
,,,Y0.4Pr0.6Ba1Sr1Cu3O6.92,,,,"(Y,Pr)(Ba,Sr)Cu3O7",,,6.92,,,,,,18.0,,,,,,18.0,,,,,,,,,,,,,
G-L parameter = 4.62,,,La98Lu0.815Tb1.185,,,,"La1-x(Lu,Tb)x",,,,,,,,,,1.248,,,,,1.248,,,,,,,,,,,,,
,,,Ta0.15Zr0.85,,,,Ta0.15Zr0.85,,,,,,,,,,4.3,,,,,4.3,,,,,,,,,,,,,
,,221.0,Eu2Sr1Bi2S4F4,,,7.02,Eu3-xSrxBi2S4F4,1.62,,,,,,,shape_01,,,0.48,,,,0.48,,302.3,,2178.0,,,,,,,,,
,,,Gd1.35La0.5Ce0.15Cu1O4,,,,"(Gd,La,Ce)2CuO4",,,,,,,,shape_01,,,,1.5,,,,,,,,,,,,,,,,
sp-heat was measured. gamma not shown explicitly.,,,La1.52Nd0.4Sr0.08Cu1O4,,,,"(La,Nd,Sr)2CuO4",,,,,,,,,,9.34,,,,,9.34,,,,,,,,,,,73.2,,
,,,Zr2Co0.9Ga0.1,,,,"Zr2(Co,Ga)",,,,,,,,shape_01,,5.72,6.0,,5.71,,5.72,,,,,,,,,,,,,
,,,Bi2.2Sr1.8Cu1Oz,,,,"Bi2(Sr,Bi)2CuO6",,,,,,,4.8e-09,,,,,14.0,,,,,,,4400.0,,,,,,,,,
"The lattice parameters show a linear x-dependence in Nb5Ir3-xPtxO, but Tc shows nonlinear x-dependency.",,,Nb5Ir1.2Pt1.8O1,,,,Nb5Ir1.2Pt1.8O,,,,,,,,shape_03,,,,,,,7.98,,,,,,,,,,,,,
,,,La1.945Rb0.055Cu1O4,,,,"(La,Rb)2CuO4",,,,,,,,shape_03,,22.0,,,22.0,,22.0,,,,,,,,,7.051,,,,
De Gennes factor=0,,,Y1Ni2B2C1,,,,YNi2B2C,,,,,,,,shape_03,,15.41,,,,,15.41,,,,,,,,,,,,,
,,,B5Nb1.8Zr0.2,,,,B5Nb1.8Zr0.2,,,,,,,,,,5.9,,,,,5.9,,,,,,,,,,,,,
,,,La1.85Sr0.15Cu1O4,,,,"(La,Sr)2CuO4",,,,,,,,shape_03,,,,,38.0,,38.0,,,,,,,,,,,,,
,360.0,,La1.82Sr0.18Cu0.95Ni0.05O4,,,,"(La,Sr)2(Cu,Ni)O4",,,4.0,,,,,shape_01,,,,,,,,,,,,,,,,,,,,
Debye-T from other papers. 2*gap = 9.7 cm-1 from Far-InfraRed measurements.,,104.5,In0.95Pb0.05,,,,In1-xPbx,,,,,,,,,,3.77,,,,,3.77,,,,,,,,,,,,,
,,,Mo0.05Nb0.95,,,,Mo0.05Nb0.95,,,,,,,,,,8.0,,,,,8.0,,,,,,,,,,,,,
,,,La1.75Sr0.25Cu1O4,,,,"(La,Sr)2CuO4",,,,,,,0.45,shape_01,,,,,,,,,,0.18,1.2,,,,,,,0.5,,
M-intercalated. M = pyridine. Hc2//a > 66 kOe at 2.0 K.,,,M1Ta1S2,,,,(M)TaS2,,,,,,,,,,3.25,,,,,3.25,,,,,,,,,,,,,
not SC,,,Ho1Rh4B4,,,,HoRh4B4,6.69,,,,,,,,,,,1.0,,,,,,,,,,,,,,,,
,,,In1.015Te1,,,,In1+xTe,,,,,,,,,,3.51,,,,,3.51,,,,,,,,,,,,,
,,,As1Ni0.12Pd0.88,,,,As1Ni0.12Pd0.88,,,,,,,,,,1.39,,,,,1.39,,,,,,,,,,,,,
RESRT is at 275 K ,,,Nd0.8Ca0.1Th0.1Ba2Cu3O7-z,,,,"(Nd,Ca,Th)Ba2Cu3O7",,,,,,,,shape_01,,73.4,,,,9.8,73.4,,,,2020.0,,,,,,,,,
,,,Mo6Se5I3,,,,Mo6Se5I3,,,,,,,,,,4.2,,,,,4.2,,,,,,,,,,,,,
structural transition (tetra-ortho) at 134 K. magnetic transition at 134 K.,,,Ba1Fe2As2,,,,BaFe2As2,,,,,,,,,,,,2.0,,,,,,,,,,,,,,,,
,,,Y1Ba2Cu3O7-d,,,,YBa2Cu3O7-d,,,,,,,,shape_03,78.0,,,,,,78.0,,,,,,,,,,,,,
,,,Fe0.03Nb0.25Ti0.72,,,,Fe0.03Nb0.25Ti0.72,,,,,,,,,,8.5,,,,,8.5,,,,,,,,,,,,,
MAGNETIC CONTRIBUTION TO SP. HEAT,,,Gd1Ba2Cu3OZ,,,,GdBa2Cu3O7,2.29,,,,,,,shape_01,,91.1,,,,,91.1,,,,,,,,,,,,,
,,,Ba0.86K0.14Fe1.68Co0.32As2,,,,"(Ba,K)(Fe,Co)2As2",,,,,,,,shape_03,,11.0,,,,,11.0,,,,,,,,,,,,,
Direct evidence for the coupling between nematicity and superconductivity has been confirmed. The nematic fluctuations is important for the superconductivity in iron-based superconductors.,,,Ba1Fe1.9Ni0.1As2,,,,BaFe1.9Ni0.1As2,,,,,,,,shape_12,,,,,,,19.2,,,,,,,,,,,,,
"MOSSBAUER,0.1%FE",,,Y1Ba2Cu3O6+Z,,,,YBa2Cu3O7,410.0,,,,,,,shape_01,,,,,,,,,,,,,,,,,,,,
quench to RT from 865C,,,Bi2Sr1.85Ba0.15Ca1Cu2Oz,,,,"Bi2(Sr,Ba)2CaCu2O8",,,,,,,,,43.0,86.3,,,,43.5,86.3,,,,,,,,,,,,,
,,,Y1Ba2Cu3O6.55,,,,YBa2Cu3O7,,,6.55,,,,,,,58.3,,,,,58.3,,,,3.9,,,,,,,21.1,,
P-induced SC. Tc and Hc measured at P=37 kbar.,,,Bi1,,,,Bi(III),,,,,,,,,,6.55,,0.0,,,6.55,,,,,,,,,,,,,
,,,La1Ba1.5Sr0.5Cu3O7-Z,,,,"R(Ba,Sr)2CuO7",,,,,,,,shape_01,52.4,,,,,8.8,52.4,,,,,,,,,,,,,
Caution (Schon's FET data). hole density=2.0-2.5/C60,,,C60,,,,hole-doped C60,,,,,,,,,,41.5,,,,,41.5,20.0,,,,,4.0,0.7,,,,,,
,,,Ba0.52K0.48Bi1O2.93,,,,"(Ba,K)BiO3",,,2.93,,,,,,14.5,,26.7,,,,20.6,,,,,,,,,,,,,
,,,Ta1,,,,Ta,,,,,,,,,,4.48,,,,,4.48,,,,,,,,,,,,,
"cubic,  like Be.",,,Bi2Pd1,,,,,,,,,,,,,,1.7,,,,,1.7,,,,,,,,,,,,,
Tc = 4.5 - 6.3 depending on B-content,,,B2Re1,,,,ReB2,,,,,,,,,,6.3,,,,,6.3,,,,,,,,,,,,,
,,,Y1Ba2Cu2.94Fe0.06O7.254,,,,"(Cu,Fe)Ba2YCu2O7",,,7.254,,,,,shape_01,,,,,91.0,,91.0,,,,,,,,,,,,,
,,314.0,Nd1Ba2Cu2.7Ga0.3O7-y,,,,"NdBa2(Cu,Ga)3O7",,,,,,,,shape_01,,,,,,,,,32.86,,,,,,,,,,,
Energy gap = 10.5 meV for [penet]ab analysis  using s-wave model. Anisotropy(T=0) = [penet]c/[penet]ab = 5.6.,,,Li1.84H1Fe1.14Se1O1,,,,(Li1.84Fe0.16)OHFe0.98Se,,,,,,286.0,,,,,40.5,,,,40.5,,,,,,,,,,,,10.5,
"STR transition (Trigonal to monoclinic) at Ts ( = 174 K(heating), = 118 K(cooling)). lattice const. at RT. SP data for monoclinic phase. Tc in Fig. shows bulk-Tc(SP).",,203.0,Ir0.98Pt0.02Te2,,,,Ir1-xPtxTe2,,,,,,,,,2.78,,2.93,,,,2.855,,4.02,,,,,,,,,,,
RRR = 5. hidden order temperature T<HO> = 17.5 K. RRR defined as R300/R2K for I//a.,,,U1Ru2Si2,,,,URu2Si2,,,,,,,,shape_03,,0.95,,,,,0.95,,,,,,,,,,,,,
,,,Bi1Os1,,,,Bi1Os1,,,,,,,,,,,,0.3,,,,,,,,,,,,,,,,
,,,Y1Ni1.7Cu0.3B2C1,,,,"Y(Ni,Cu)2B2C",,,,,,,,,,10.8,,,,,10.8,,,,,,,,,,,,,
A,,,Y1Ba1.5Sr0.5Cu3O6.96,,,,"Y(Ba,Sr)2Cu3Oz",,,6.96,,,,,shape_06,,89.0,,,87.2,,89.0,,,,,,,,,,,,,
"Bi:Sr:Ca:Y:Cu = 2.02:1.98:0.85:0.08:2 by ICP. optimal sample, but O-content not given.",,,Bi2Sr2Ca0.92Y0.08Cu2O8+z,,,,"Bi2Sr2(Ca,Y)Cu2O8",,,,,,,,shape_03,,,,,96.0,,96.0,,,,,,,,,,,,,
,,,Hg1Tl1Ba2Ca2Cu3O10,,,,HgTlBa2Ca2Cu3O10,,,,,,,,,,,,,76.0,,76.0,,,,,,,,,,,,,
not SC,,245.0,Eu1Sr2Bi2S4F4,,,6.58,Eu3-xSrxBi2S4F4,1.41,,,,,,,shape_01,,,,0.0,,,,,338.2,,,,,,,,,,,
prepared at high pressure,,,C1.45La0.5Th0.5,,,,C1.45La0.5Th0.5,,,,,,,,,,14.2,,,,,14.2,,,,,,,,,,,,,
two step transition,,,Ga0.8Sr2Y0.6Ca0.4Cu2.2O7,,,,"(Ga,Cu)Sr2(Y,Ca)Cu2O7",,,,,,,,,23.0,42.0,53.0,,,,42.0,,,,,,,,,,,,,
(dC/gamma*Tc) = 0.86. e-ph = 0.493. DOS = 2.38 /eV.fu.,,449.0,Th1Co1C2,,,,ThCoC2,,,,,,,,shape_01,,2.47,2.63,,2.59,,2.47,,8.38,,,,,,,,,,,
Bi2212 phase <7-14 %,,,Bi2.1Sr0.7Ca1.2Cu1O6+z,,,,"Bi2(Sr,Bi,Ca)2CuO6",,,,,,,,,,,,,75.0,,75.0,,,,,,,,,,,,,
,,,In0.961Pb0.039,,,,In0.961Pb0.039,,,,,,,,,,3.64,,,,,3.64,,,,,,,,,,,,,
,,,Os0.058Re0.942,,,,Os0.058Re0.942,,,,,,,,,,1.93,,,,,1.93,,,,,,,,,,,,,
"R(300K)=61 microOhm.cm, RH(300K)=3.8 E-4 cm3/C",,,Cu1.6Mo6S8,,,,CuxMo6S8,,,,,,,,shape_03,,11.3,,,,,11.3,,,,,,,,,,,,,
,,,Bi2Gd0.5Ca2.5Cu2OZ,,,,"Bi2(R,Ca)2CaCu2O8",,,,,,,,shape_01,21.0,,36.0,,,,28.5,,,,,,,,,,,,,
,,,Sm1.85Ce0.15Cu1O3.97,,,,"(Sm,Ce)2CuO4",5.0,,3.97,,,,,shape_03,,,,,21.8,,21.8,,,,,,,,,,,,,
,,,Y1Ba2Cu3O7,,,,YBa2Cu3O7,,,,,,,,shape_01,,92.1,,,,,92.1,,,,,,,,,,,,,
,,,Bi2Sr2Ca1Cu2Zn0.02C0.64H0.32N0.16Oz,,,,(ZnPc)Bi2Sr2CaCu2O8,,,,,,,,,,,65.1,,,,65.1,,,,,,,,,,,,,
not s/c,,,U1Pt2.94Pd0.06,,,,"U(Pt,Pd)3",3.4,,,,,,,,,,,,,,,,,,,,,,,,,,,
P-induced SC. Tc at 120 kbar. (dTc/dP) has negative value.,,376.0,Si1,,,,Si,,,,,,,,,,6.7,,0.0,,,6.7,,,,,,,,,,,,,
,,,La0.15Na0.85Fe2As2,,,,La0.5-xNa0.5+xFe2As2,,,,,,,,shape_01,,,,,26.0,,26.0,,,,,,,,,,,,,
X DEPEND. OF TC IN FIGURE,,,Nd1.847Ce0.153Cu1O4,,,,"(Nd,Ce)2CuO4",,,,,,,,shape_03,,22.5,,,,,22.5,,,,,,,,,,,,,
,,344.0,Sc1,,,,Sc1,,,,,,,,,,,,0.032,,,,,10.9,,,,,,,,,,,
T<SDW> = 134 K estimated from R(T).,,,Sr1Fe2As1.5P0.5,,,,"SrFe2(As,P)2",,,,,,,,shape_01,,,,4.0,,,,,,,,,,,,,,,,
5-fold structure. PENET from frequency shift analysis of LC-tunnel diode for H//ab and H//c fields. GAPENE(c-plane) = 4.21.,,,Ca1Al1Si1,3.54,,,CaAlSi,,,,3100.0,,,,,,6.2,,,,,6.2,,,45.0,,,,,,,,,,
The epitxial thin film growth of LiTi2O4 superconductor has been achieved with the highest Tc of 12K on the substrate of MgAl2O4 (111).,,,Li1Ti2O4,,,,LiTi2O4,,,,,,,,shape_04,,,,,12.0,,12.0,,,,330.0,,,,,,,,,
"HIP at 1030C, sub phase=CuTl1234",,,Cu0.25Tl0.75Ba2Ca2Cu3O11-Z,,,,"(Cu,Tl)Ba2Ca2Cu3O11",,,,,,,,,,117.0,,,,,117.0,,,,,,,,,,,,,
SP-heat. gamma and debye-T by fitting for Gamma<3> ground state.,,199.0,Pr1Os3.8Ru0.2Sb12,,,,"Pr(Os,Ru)4Sb12",,,,,,,,,,1.63,,,,,1.63,,617.0,,,,,,,,,,,
,,,Cu1Sb1,,,,Cu1Sb1,,,,,,,,,,,,1.8,,,,,,,,,,,,,,,,
,,,Tl1Sr2Yb0.7Ca0.3Cu2Oz,,,,"TlSr2(Yb,Ca)Cu2Oz",,,,,,,,shape_01,,83.0,,,80.0,,83.0,,,,,,,,,,,,,
RRR = 15.0. thermopowor S(T) measured.,,,Ga1La3,,,,La3Ga,,,,,,,,,,5.8,,,,,5.8,,,,,,,,,,,,,
"small amount of Pr2O3, FeAs, SrFe2As2 impurities.",,,Pr0.8Sr0.2Fe0.7Co0.3As1O1,,,,"(Pr,Sr)(Fe,Co)AsO",,,,,,,,shape_01,,4.48,7.23,,,,4.48,,,,,,,,,,,,,
,,,Bi1.6Pb0.3V0.1Sr2Ca2Cu3O9.92,,,,"(Bi,Pb,V)2Sr2Ca2Cu3O10",,,9.92,,,,,,,,,,,,,,,,,,,,,,,1.36,,
,,,Nb3Rh0.95Pt0.05,,,,,,,,,,,,,,2.53,,,,,2.53,,,,,,,,,,,,,
,,,Hg1,,,,alpha-Hg,,,,,,,,,,4.156,,,,,4.156,,,,,,,,-0.336,,,,,
"Single phase,ISOTOPE=ln(1-dTc/Tc)/ln(M16/M18). ,ISOEL=O",,,La1.85Sr0.15Cu1O4+z,,,,"(La,Sr)2CuO4",,,,,,,,shape_01,,,,,37.5,,37.5,,,,,,,,,,,,,
Hc2(0) estimated from dHc2/dT. Ugamma=mJ/mol.K2. E-ph coupling const.=0.58.,,178.0,Fe3Th7,,,,Th7Fe3,,,,,,,,,,2.1,,,,,2.1,0.5,57.0,,,,,,,,,,,
not SC.,,,La1Co2B2,,,,LaCo2B2,,,,,,,,,,,,2.0,,,,,,,70.0,,,,,,,-7.4,,
"RRR=21. Hc2(0)//a=2.03T, Hc2//b = 1.28T, Hc2//c = 0.55T. Tc=0.257K for RRR=34 and Tc=0.274K for RRR=152 sample.",,,U1Rh1Ge1,,,,URhGe,,0.55,,,2.03,,,shape_03,0.205,0.222,0.238,,,,0.222,,,,,,,,,,,,,
,,,Bi2Sr2Ca0.6Y0.4Cu2O8+Z,,,,"Bi2Sr2(Ca,Y)Cu2O8",,,,,,,4.1e-09,shape_01,,,,,,,,,,,,,,,,,,,,
,,,Y1La1Ba4Cu6O13.95,,,,,,,13.95,,,,,,,72.2,,,,,72.2,,,,,,,,,,,,,
"ANN(9 atm O2,500C)",,,Bi2Sr2Ca1Cu2O8+Z,,,,Bi2Sr2CaCu2Oz,,,,,,,,shape_03,,,,,79.0,,79.0,,,,,,,,,,,,,
,,,Rh0.4Ta0.6,,,,Rh0.4Ta0.6,,,,,,,,,,2.35,,,,,2.35,,,,,,,,,,,,,
solid solution. P-type conductivity. Structural transformation at 210 K.,,,Sn0.76Ge0.19In0.05Te1,,,,"(Sn,Ge,In)Te",,,,,,,,shape_01,,0.68,,,,,0.68,,,,,,,,,,,,,
Hall coeffic. RH(50K)=0.253 cm3/C. DOS = 0.682 states/eV from SP-data.,,,La1Fe1As1O1,,,,LaOFeAs,,,,,,,,shape_01,,,,5.0,,,,,,,,,,,,,,,,
apical site = Br,,,Ca1.7Na0.3Cu1Br2O2,,,,"(Ca,Na)2CuO2Br2",,,,,,,,shape_01,,16.5,,,,,16.5,,,,,,,,,,,,,
"two samples(average Ba mass = 134.57, 137.34) were measured. dM = 2.8. no significant difference in Tc (dTc < 0.1 K)",,,Y1Ba2Cu3O7-z,,,,YBa2Cu3O7,,,,,,,,shape_01,,,,,89.9,,89.9,,,,,,,,,,,,,
,,,Sr0.9La0.1Cu1O2,,,,"(Sr,La)CuO2",,,,,,,,,,42.0,,,42.0,,42.0,,,,,,,,,,,,,
,,,Mo0.2W0.8C1,,,,"(Mo,W)C",,,,,,,,,,10.1,,,,,10.1,,,,,,,,,,,,,
,,,Y1Ba2Cu3O7,,,,YBa2Cu3O7,,,,,,,,shape_01,92.5,,93.8,,,,93.15,,,,,,,,,,,,,
"Hc(O)=0.21T,G-L parameter=85",,,Ba0.66K0.34Bi1O3,,,,"(Ba,K)BiO3",,,,,,,,shape_03,,,,,30.0,,30.0,25.0,,,,3089.0,36.4,0.78,,,77.0,,,
,,,Bi2Sr2Ca0.65Pr0.35Cu2OZ,,,,"Bi2Sr2(Ca,Pr)Cu2O8",,,,,,,,,,,,,69.4,,69.4,,,,,,,,,,,,,
,,,La1.825Sr0.175Cu1OZ,,,,"(La,Sr)2CuO4",,,,,,,,,,35.0,,,,,35.0,,,,,,,,,,,,,
W-containing diamond-like film (thickness=500nm),,,W0.474O0.106C0.42,,,,W-O-C,,,,,,,,shape_04,3.75,3.85,,,,,3.85,,,,,,,,,,,,,
Y123 not detected by XRD.,,,Y1Ba2Cu4O8,,,,YBa2Cu4O8,,,,,,,,,64.3,68.8,74.5,,,,68.8,,,,,,,,,,,,,
,,,Y1Ba1Sr1Cu3O6.98,,,,"Y(Ba,Sr)2Cu3O7",,,6.98,,,,,shape_01,,83.6,,,,,83.6,,,,,,,,,,,,,
,,,Mo5.8Ru0.2Se8,,,,"(Mo,Ru)6Se8",,,,,,,,,,6.21,,,,,6.21,,,,,,,4.01,,,,,,
nematic transition at about 45 K observed in asymmetry factor measured by NQR.,,,Ba1Ti2Bi2O1,,,,BaTi2Bi2O,,,,,,,,,,,,,4.6,,4.6,,,,,,,,,,,,,
,,,Ho2Fe3Si5,,,,Ho2Fe3Si5,2.9,,,,,,,,,,,1.0,,,,,,,,,,,,,,,,
Raman spectroscopy,,,Na0.26Co1H2.6O3.3,,,,NaxCoO2/1.3H2O,,,,,,,,,,,,,2.71,,2.71,,,,,,,,,,,,,
,,,Ga0.5Ge0.5Nb3,,,,,,,,,,,,,,7.3,,,,,7.3,,,,,,,,,,,,,
,,,V0.6Zr0.4,,,,V0.6Zr0.4,,,,,,,,,,8.3,,,,,8.3,,,,,,,,,,,,,
,,,Pb0.38Bi1.75Sr1.75Ca1.1Cu2Oz,,,,,,,,,,2200.0,,shape_03,,,89.0,,,,89.0,,,,,,,,,,,,,
,,,Ba0.49K0.51Fe1.79Co0.21As2,,,,"(Ba,K)(Fe,Co)2As2",,,,,,,,shape_03,,15.0,,,,,15.0,,,,,,,,,,,,,
,,,Ho1Ba2Cu3O6.13,,,10.6,HoBa2Cu3O7,,,6.13,,,,,,,,,,,,,,,,,,,,,,,,,
,,,Bi2Sr2Ca0.8Pr0.2Cu2O8+y,,,,"Bi2Sr2(Ca,Pr)Cu2O8",,,,,,,,shape_01,,87.1,,,,,87.1,,,500.0,1600.0,,,,,,,,,
,,,Mg0.99Mn0.01B2,,,,"(Mg,Mn)B2",,,,,,,,,,36.2,,,,,36.2,,,,,,,,,,,,,
,,,Sn1As0.95Se0.05,,,,SnAs1-xSex,,,,,,,,,,,4.3,,4.3,,4.3,649.0,,3.53,,,,0.0217,,,,,,
"P-induced SC. P<cr> = 6.7 GPa. Tc(DB) shows for P = P<cr>. Hc2(T)  for P=6.7, 7.7, 8.7 GPa.",,,Pr1Ti2Al20,,,,PrTi2Al20,,,,,,,,shape_03,0.5,,,0.0,0.61,,0.61,,,,,,,,,,,,,
,,,Y1Ba2Cu3O6.346,,,,YBa2Cu3O7,,,6.346,,,,,shape_03,,12.3,,,,,12.3,,,,,,,,7.16,,,,,
,,,La1.85Sr0.15Cu0.97Ni0.03O4,,,0.6,"(La,Sr)2(Cu,Ni)O4",,,,,,,,shape_01,,13.4,,,,,13.4,,,,,,,,,,,,,
,,,Ag7B1F4O8,,,,Ag6O8Ag(BF4),,,,,,,,shape_03,,0.15,,,,,0.15,,,,,,,,,,,,,
,,,Y1Ba2Cu3O7,,,,YBa2Cu3O7,,,,,,,,shape_01,,92.0,,,,,92.0,,,0.6,1.2,,,,,,,,,
spin gap = 270 K. ,,,La1.94Sr0.06Cu1O4,,,,"(La,Sr)2CuO4",,,,,,,,shape_04,,2.8,,,,,2.8,,,,,,,,,,,,,
HIP,,,Pb0.6Cu0.4Sr1La1Cu1O5.19,,,,"(Pb,Cu)(Sr,La)CuOz",,,5.19,,,,,,,25.1,,,,,25.1,,,,,,,,,,,,,
T* (superlattice transition) = 44 K.,,,Ca2.25Sr0.75Ir4Sn13,,,,(CaxSr1-x)3Ir4Sn13,,,,,,,,shape_03,,6.36,,,,,6.36,,,,,,,,,,,,,
,,,La1.85Sr0.15Cu1O4,,,,"(La,Sr)2CuO4",,,,,,,,shape_01,,,,,37.0,,37.0,,,,,,,,,,,,,
FIGURE=TC VS SR-CONTENT,,,La1.855Sr0.145Cu0.99Zn0.01O4,,,,"(La,Sr)2(Cu,Zn)O4",,,,,,,,shape_01,,24.7,,,,,24.7,,,,,,,,,,,,,
as-prepared sample. O-content by structural analysis.,,,Hg0.75Mo0.25Ba2Cu1O4.59,,,,"(Hg,Mo)Ba2CuOz",,,4.59,,,,,shape_01,,,,,12.0,,12.0,,,,,,,,,,,,,
,,,Lu0.8Pr0.2Ba1.7Sr0.3Cu3O6.93,,,,"(Lu,Pr)(Ba,Sr)2Cu3O7-d",,,6.93,,,,,shape_01,75.0,,,,,,75.0,,,,710.0,,,,,,,,,
"R,XPS,FITR were measured.",,,Tl0.5Ba2Ca0.5Mg1.5Cu3.5O10-z,,,,"(Cu,Tl)Ba2(Ca,Mg)2Cu3O10",,,,,,,,,,98.0,,,,15.0,98.0,,,,,,,,,,,,,
,,171.0,Bi2Sr2Ca1Cu2O8,,,,Bi2Sr2CaCu2O8,,,,,,,,,,,,,84.0,,84.0,,0.6,,,,,,,,,,,
hole/Cu p=0.2,,,Ru1Sr2Gd1Cu2O8,,,,RuSr2GdCu2O8,,,,,,,,,,,48.0,,,,48.0,,,,,,,,,,,,,
"Major= 1212 , Minor = 1201  , Minor = CSCO  , CSCO = Ca0.3Sr0.7CuO2",,,Tl0.7Er0.3Sr2Ca0.8Cr0.2Cu2O7,,,,(Tl0.7Er0.3)Sr2Ca0.8Cr0.2Cu2O7,,,,,,,,,60.0,,98.0,,50.0,38.0,50.0,,,,,,,,,,,,,
,,,Bi2Sr2Ca1Cu1.88Co0.12Oz,,,,"Bi2Sr2Ca(Cu,Co)2Oz",,,,,,,,,,44.2,,,,,44.2,,,,,,,,,,,,,
,,,Tm0.84Lu0.16Fe3Si5,,,,"(Tm,Lu)2Fe3Si5",,,,,,,,,,2.44,,,,,2.44,,,,,,,,,,,,,
not s/c. powder sample. R by microwave response. conductivity(200K) = 0.0091 Ohm.cm. unit volume = 764 A3/C60,,,N1H3K3C60,,,,(NH3)K3C60,,,,,,,,,,,,4.2,,,,,,,,,,,,,,,,
"ANN(1150C, 1d).  sigma-phase + new phase.",,,C0.03Rh0.43Ta0.54,,,,"(Ta,Rh,C)",,,,,,,,,,10.0,,,,,10.0,,,,,,,,,,,,,
R(Tc) = 72.6 uOhm.cm. e-ph coupling const = 0.883,,,V2Hf0.9Nb0.1,,,,"V2(Hf,Nb)",,,,,,,,,,9.93,,,,,9.93,,,,,,,,,,,,,
,,,La1Pd2Si2,,,,LaPd2Si2,,,,,,,,shape_01,,0.39,,,,,0.39,0.0031,,,,,,,,,,,,
P=12-18 kbar,,,Bi0.575Pb0.425,,,,Bi0.575Pb0.425,,,,,,,,,,8.03,,,,,8.03,,,,,,,,,,,,,
,,,Gd0.05Sm1.8Ce0.15Cu1O4,,,,"(Gd,Sm,Ce)2CuO4",,,,,,,,,,19.1,,,,,19.1,,,,,,,,,,,,,
,,,Yb1,,,,Yb1,,,,,,,,,,,,0.35,,,,,,,,,,,,,,,,
40 % (NH3) intercalation,,,Sr0.2Mo1S2,,,,Sr0.2(NH3)yMoS2,,,,,,,,,,5.1,,,,,5.1,,,,,,,,,,,,,
"muon-SR fitting: Tc=5.98 K, gap(d) = 0.95 meV, d(0)/kTc = 1.84.  SP (dC<e>/gamma*Tc) = 1.58",,,Re6Ti1,3.68,,,Re6Ti,,,,,,,,shape_01,,,,,6.0,,6.0,,,,,493.7000000000001,,,,,,,0.95,
,,,Nb41.25Ta13.75Rh45,,,,NbxTayRhz,,,,,,,,,4.32,,4.91,,,,4.615,,3.78,,,,,,,,,,,
ANN(1500C). Hardness = 960 kg/mm2.,,,Tc0.875Ti0.125,,,,"(Tc,Ti)",,,,,,,,,7.9,,9.5,,,,8.7,,,,,,,,,,,,,
,,,Mo0.0006Re0.9994,,,,Re1-xMox,,,,,,,,,,1.697,,,,,1.697,,,,,,,,,,,,,
RRR = 24,,,Li1Fe1As1,,,,LiFeAs,,,,,,,,shape_03,15.6,,,,16.8,0.7,16.8,,,,,,,,,,,,,
,,,Eu2Ba2Cu2Ti1.85Zn0.15O10.89,,,,,,,10.89,,,,,,,,,4.2,,,,,,,26000.0,,,,,,,,,
carrier p=0.12. P estimated from Tc using Tallon's eq.,,,Bi2Sr2Ca1Cu2Oz,,,,Bi2Sr2CaCu2Oz,,,,,,,1.996,shape_04,72.9,,,,,,72.9,,,,,,,,,,,,,
IMPURITY=BACUO2,,,Y0.3Cd0.7Ba2Cu3O7,,,,"(Y,Cd)Ba2Cu3O7",,,,,,,,shape_02,82.9,87.0,90.6,,,,87.0,,,,,,,,,,,,,
,,,Y1Ba2Cu3O6.98,,,,"(Y,Ca)Ba2Cu3O7",,,6.98,,,,,shape_04,83.3,,,,,,83.3,,,,,,,,,,,,,
impurity phase = MgB4,,,B2Mg0.9,,,,MgxB2,,,,,,,,,,38.2,,,,,38.2,,,,,,,,,,,,,
,,,Li2Pd2.4Ni0.6B1,,,,"Li2(Pd,Ni)3B",,,,,,,,,,,,,7.69,,7.69,,,,,,,,,,,,,
P-induced SC. Hc2 data for P = 2.5 GPa.,,,Sr0.5Pr0.5F1Bi1S2,,,3.14,Sr0.5Pr0.5FBiS2,,,,,,,,shape_01,,,,2.0,,,,13.5,,,,,,,,,,,,
,,,Nb2.895W0.105Al1,,,,"(Nb,W)3Al",,,,,,,,,,16.0,,,,,16.0,,,,,,,,,,,,,
,,,Y1Ba2Cu3.8Zn0.2O8,,,,"YBa2(Cu,Zn)4O8",,,,,,,,shape_01,,,,4.2,,,,,,,,,,,,,,,,
,,,Nd1.85Ce0.15Cu0.997Ni0.003O4,,,,"(Nd,Ce)2(Cu,Ni)O4",,,4.0,,,,,shape_01,,,,,16.0,,16.0,,,,,,,,,,,,,
,2.5,,Li1.15Ti1.85O4,,,,Li1+xTi2-xO4,,,,,,,,,,,,,,,,,,,,,,,,,,,,
,,,Nd1.35La0.5Ce0.15Cu1O4-d,,,,"(Nd,La,Ce)2CuO4",,,,,,,,shape_02,,,26.0,,18.0,,18.0,,,,,,,,,,,,,
,,,Sr0.67Pt3B2,,,,SrPt3B2,,,,,,,,,,2.78,,,,,2.78,,,,,,,,,,,,,
,,,Mo0.059Zr0.941,,,,Zr1-xMox,,,,,,,,,,4.15,,,,,4.15,,,,,,,,,,,,,
Polycrystalline sample,,,Er0.8Pr0.2Ba2Cu3O7-Z,,,,"(Er,Pr)Ba2Cu3O7-z",,,,,,,,shape_06,,,80.0,,,,80.0,,,1100.0,,,,,,,,,,
"Y124(40%),Y247(60%)",,,Gd1Ba2Cu4O8,,,,GdBa2Cu4O8,,,,,,,,shape_02,,73.4,,,,,73.4,,,,,,,,,,,,,
,,,B12Y1,,,,,,,,,,,,,,4.7,,,,,4.7,,,,,,,,,,,,,
Major phase(by EDX): Y0.90Sc0.10Ba2.1Cu3.9Ox,,,Y0.9Sc0.1Ba2Cu4O8,,,,"(Y,Sc)Ba2Cu4O8",,,,,,,,,,,81.0,,,,81.0,,,,,,,,,,,,,
ZrCuSiAs-type for 0 =< y =< 0.6 in NdFeAsO1-y.,,,Nd1Fe1As1O0.6,,,,NdOxFeAs,,,,,,,,,52.0,,54.2,,53.0,,53.0,,,,,,,,,,,,,
,,,Ca0.4Ba1.35La1.25Cu3O6.98,,,,"(Ca,La)(Ba,La)2Cu3O7",,,6.98,,,,,shape_01,40.1,,,,,,40.1,,,,,,,,,,,,,
Tetra-to-monoclinic structural transition T<STR> = 354 K,,,La1Pt1.97Ge2.03,,,,LaPt2-xGe2+x,,,,,,,,shape_01,,0.83,,,0.85,,0.83,,,,,,,,,,,,,
La-content x by WDS.,,,Ca9.35La0.65Pt3Fe10As18,,,,"(Ca,La)10(Pt3As8)(Fe2As2)5",,,,,,,,shape_03,,19.7,,,21.4,,19.7,,,,,,,,,,,,,
,,,Ga2Zr3,,,,Ga2Zr3,,,,,,,,,,,,0.1,,,,,,,,,,,,,,,,
,,,Y1Ba2Cu2.97Fe0.03O7-Z,,,,"YBa2(Cu,Fe)3O7",,,,,,,,shape_01,,89.0,,,,,89.0,,,,,,,,,,,,,
,,,Be2Ru1,,,,Be2Ru1,,,,,,,,,,1.35,,,,,1.35,,,,,,,,,,,,,
,,,Nd1.85Ce0.15Cu0.993Ni0.007O4,,,,"(Nd,Ce)2(Cu,Ni)O4",,,,,,,,shape_01,,5.6,,,,,5.6,,,,,,,,,,,,,
Poly crystall,,,Bi1.6Pb0.4Sr2Ca3Cu4OZ,,,,"(Bi,Pb)2Sr2Ca3Cu4Oz",,,,,,,,shape_01,,108.0,,,,,108.0,,,,53.0,,,,,,,1.06,,
,,,Th81.3Tm18.7,,,,Th1-xTmx,,,,,,,,,,0.97,,,,,0.97,,,,,,,,,,,,,
,,,Gd1Ba2Cu2.73Fe0.27O6.98,,,,"GdBa2(Cu,Fe)3Oz",,,6.98,,,,,,,40.0,,,,,40.0,,,,,,,,,,,,,
point contact using Au-tip. Gap(delta)=4.3-4.6 meV.,,,B2Mg1,2.56,,,MgB2,,,,,,,,,,39.0,,,,,39.0,,,,,,,,,,,,,
structural transition at 200 K..  (dC/gamma*Tc) = 0.53,,,La1Ir2Zn20,,,,LaIr2Zn20,,,,,,,,shape_03,0.6,,,,0.6,,0.6,,14.4,,,,,,,,,,,
Curie-T from SUS.,,,Ga6Ho1,,,10.12,HoGa6,6.3,,,,,,,,,,,1.7,,,,,,,,,,,,,,,,
,,,Pb0.9Cd0.1Sr2Y0.5Ca0.5Cu2Oz,,,,"(Pb,Cd)Sr2(Y,Ca)Cu2Oz",,,,,,,,shape_01,,,18.0,,,,18.0,,,,,,,,,,,,,
Tq=550C,,,Y1Ba2Cu2.9Ni0.1O6.77,,,,"YBa2(Cu,Ni)3O7",,,6.77,,,,,shape_01,44.0,,,,,,44.0,,,,,,,,,,,,,
magnetic order at 0.87 K (by specific heat). moment = 0.632.,,,Sm1Rh4B4,,,,SmRh4B4,,,,,,,,,,2.72,,,,,2.72,,,,,,,,,,,,,
average grain size<10micron,,,B1Sr2Ca2Cu3O9,,,,BSr2Ca2Cu3O9,,,,,,,,,,,,,75.0,,75.0,,,,,,,,,,,,,
,,,Nb3Rh0.05Au0.95,,,,,,,,,,,,,,11.0,,,,,11.0,,,,,,,,,,,,,
Tc < 38 micro-K.,,,Au1,,,,Au,,,,,,,,,,,,3.8e-05,,,,,,,,,,,,,,,,
not SC upto 8 GPa. hydrostatic pressure using cubic anvil. structural transition at Ts = 138 K(P = 0). (dTs/dP) = -7.0 K/GPa.,,,Ba1Fe2As2,,,,BaFe2As2,,,,,,,,shape_03,,,,0.0,,,,,,,,,,,,,,,,
not SC,62.0,,Zr1V0.8Fe1.2,,,,"Zr(V,Fe)2",,,,,,,,,,,,4.2,,,,,,,,,,,,,,,,
RH(250K) = -0.29E-3 cm3/C.,,,Li1Fe1As1,,,,LiFeAs,,,,,,,,shape_03,17.0,,,,16.2,,16.2,,,,,,,,,,,,,
"Maki's parameter(alpha)=3.0, e-p coupling=1.1",,,Sn0.5Eu0.5Mo6S8,,,,"(Sn,Eu)Mo6S8",,,,,,,,,,10.2,,,,,10.2,410.0,,,,,,56.0,,,,,,
Hc2(T) measured for H//[100] and H//[110]. no anisotyopy.,,,Be13U1,,,,UBe13,,,,,,,,shape_03,,,,,0.8493,,0.8493,,,,,,,34.5,,,,,,
Li-intercalated layered niobium oxide,,,Li0.62Rb1Ca2Nb3O10,,,,LixRbCa2Nb3O10,,,,,,,,shape_01,,,,,2.71,,2.71,,,,,,,,,,,,,
,,,Re1Ti1O5,,,,Re1Ti1O5,,,,,,,,,,5.71,,,,,5.71,,,,,,,,,,,,,
,,,Ir1Te2,,,,Ir1Te2,,,,,,,,,,,,0.32,,,,,,,,,,,,,,,,
,,,Nb3Ge0.1Sn0.9,,,,"Nb3(Ge,Sn)",,,,,,,,,,17.97,,,,,17.97,,,,,,,,,,,,,
,,,Eu1Ba2Cu3O6.76,,,,EuBa2Cu3O7,,,6.76,,,,,,,77.0,,,,,77.0,,,,,,,,,,,,,
,,,Bi2Sr2Ca0.3Pr0.7Cu2O8.411,,,,"Bi2Sr2(Ca,Pr)Cu2O8",,,8.411,,,,,shape_01,,,,4.2,,,,,,,,,,,,,,,,
,,,Y0.8Pr0.1Ca0.1Ba2Cu3Oz,,,,"(Y,Pr,Ca)Ba2Cu3O7",,,,,,,,,,78.1,,,,,78.1,,,,,,,,,,,,,
,,,Bi2Sr2Ca0.7Na0.3Cu2O8+Z,,,,"Bi2Sr2(Ca,Na)Cu2O8",,,,,,,,,60.5,65.5,71.0,,,,65.5,,,,,,,,,,,,,
,,,Y0.8Pr0.2Ba2Cu3O6.75,,,,"(Gd,Pr)Ba2Cu3O7",,,6.75,,,,,shape_01,,41.5,,,,,41.5,,,,,,,,,,,,,
,,,La1.85Sr0.15Cu1O4,3.52,,,"(La,Sr)2CuO4",,,,,,,,,,33.0,,,,,33.0,,,,,,,,,,,,,
,,,Al2Ca1Si1,,,,Al2Ca1Si1,,,,,,,,,,5.8,,,,,5.8,,,,,,,,,,,,,
,,,Sr0.85Pr0.15Cu1O2,,,,"(Sr,Pr)CuO2",,,,,,,,shape_01,,,39.0,,,,39.0,,,,,,,,,,,,,
,,,Nb20Ti75Ta5,,,,,,,,,,,,,,7.1,,,,,7.1,,,,,,,,,,,,,
,,,Bi1.6Pb0.4Sr2Eu1.65Ce0.35Cu2OZ,,,,"(Bi,Pb)2Sr2(Eu,Ce)2Cu2Oz",,,,,,,,shape_01,,31.5,,,,,31.5,,,,,,,,,,,,,
"P-content determined by Vegard's law. R=R0 + a*T^n,  n = 1.69",,,Ba1Fe2As0.88P1.12,,,,"BaFe2(As,P)2",,,,,,,,shape_01,,13.9,,,,,13.9,,,,,,,,,,,,,
,,,La1.785Nd0.1Sr0.115Cu1O4,,,,"(La,Nd,Sr)2CuO4",,,4.0,,,,,shape_01,,,,,27.0,,27.0,,,,,,,,,,,,,
,,,Y1Ba2Cu2.775Fe0.225O7-Z,,,,"YBa2(Cu,Fe)3O7",,,,,,,,,,59.0,,,,,59.0,,,,,,,,8.5,,,,,
,,,Pb2Sr2Yb1Cu3O8,,,,Pb2Sr2Tb1Cu3O8,,,8.0,,,,,shape_01,,,,,,,,,,,,,,,,,,,,
,,,Mo0.95Hf0.05C0.75,,,,,,,,,,,,,,14.2,,,,,14.2,,,,,,,,,,,,,
,,,Tm1Ni2B2C1,,,,TmNi2B2C,1.53,,,,,,,,,11.0,,,,,11.0,,,,,,,,,,,,,
,,,Ce1Ru2,,,,Ce1Ru2,,,,,,,,,,6.18,,,,,6.18,,,,,,,,,,,,,
Hc2(4.2K)=295 kG,,,Al1Nb3,,,,Nb3Al,,,,,,,,,,18.6,,,,,18.6,33.0,,,,,,2.5600000000000005,,,,,,
,,,Tc0.7V0.3,,,,Tc0.7V0.3,,,,,,,,,,8.3,,,,,8.3,,,,,,,,,,,,,
RuP2 phase (5-10%).  Hydrostatic P. Tc measured by as-SUS.,,,La1Ru4P12,,,,LaRu4P12,,,,,,,,,,,,,7.2,,7.2,,,,,,,,-0.16,,,,,
,,,Ba0.57K0.43Bi1O3,,,,"(Ba,K)BiO3",,,,,,,,shape_03,,21.2,,,,,21.2,,,,,,,,,,,,,
,,,V0.75Ge0.2Al0.05,,,,V1-x-yGexAly,,,,,,,,,,10.3,,,,,10.3,,,,,,,,,,,,,
,,,Tl1Ba2Ca0.8Gd0.2Cu2O7,,,,"TlBa2(Ca,Gd)Cu2O7",,,,,,,,,,93.6,,,,,93.6,,,,,,,,,,,,,
,,,Sb2Ta1,,,,Sb2Ta1,,,,,,,,,,,,0.3,,,,,,,,,,,,,,,,
"impuriy= (Ba,Sr)2CuO3",,,Tl1Sr2.5Ba1.5Cu2Co3OZ,,,,"TlSr2(Sr,Ba)2Cu2(CO3)Oz",,,,,,,,shape_01,59.0,64.0,,,,,64.0,,,,,,,,,,,,,
,300.0,,La1.78Sr0.22Cu0.93Ni0.07O4,,,,"(La,Sr)2(Cu,Ni)O4",,,4.0,,,,,shape_01,,,,,,,,,,,,,,,,,,,,
,,,La1.865Ba0.135Cu1O4,,,,"(La,Ba)2CuO4",,,,,,,,,,,,,5.98,,5.98,,,,,,,,,,,,,
"single phase.  ANN(1600C,70h)",,390.0,Mo0.81Pt0.19,,,,"(Mo,Pt)",,,,,,,,,,4.53,,,,,4.53,,3.86,,,,,,,,,,,
,,,Y1Ba2Cu3O7-Y,,,,YBa2Cu3O7,,,,,,,,,,92.3,,,,,92.3,,,,,,,,,,,,,
"T<CDW>,T<SDW> = 40.8 K.",,,Ba0.9Na0.1Ti2Sb2O1,,,,"(Ba,Na)Ti2Sb2O",,,,,,,,,,,,,4.24,,4.24,,,,,,,,,,,,,
Jc obtained from dM(magnetization),,,Eu0.7Ca0.3Ba2Cu3Oz,,,,"(Eu,Ca)Ba2Cu3O7",,,,,,,,shape_01,,,,,79.7,,79.7,,,,,,,,,,,,,
layer compound (MS)nTS2. 3D-BCS superconductor. SP-lattice term(beta) = 1.36  mJ/mol.K4. (dC/gamma*Tc) = 1.2. Tc(SP) = 2.73 K.,,,Pb1.14Nb1S3.14,,,,(PbS)1.14NbS2,,,,,,,,shape_03,,,,,2.72,,2.72,,6.9,,,,,,,,,,,
,,,Tl0.8Bi0.2Sr1.6Ba0.4Ca2Cu3O9-z,,,,"(Tl,Bi)(Sr,Ba)2Ca2Cu3O9",,,,,,,,,,,,,113.0,,113.0,,,,,,,,,6.017,,,,
small level of impurity phase,,,Y1Ni1.9Co0.1B2C1,,,,"Y(Ni,Co)2B2C",,,,,,,,,,9.8,,,,,9.8,,,,,,,,,,,,,
,,,Er1Ba2Cu2.61Zn0.36Fe0.03O6.85,,,,"ErBa2(Cu,Zn,Fe)3Oz",,,6.85,,,,,shape_06,,,,,,,,,,,7000.0,,,,,,,,,
,,,Cu1.2Co1.8S4,,,,Cu1+xCo2-xS4,,,,,,,,,,1.7,,,,,1.7,,,,,,,,,,,,,
,,,V3Si0.52Ga0.48,,,,,,,,,,,,,,7.8,,,,,7.8,,,,,,,,,,,,,
,,,Bi1.6Pb0.4Sr2Ca2Cu3OZ,,,,"(Bi,Pb)2Sr2Ca2Cu3O10",,,,,,,,,99.5,,115.0,,,,107.25,,,,3.637,,,,,3.595,,,,
,,,Sm1Fe1As0.5P0.5O1,,,,"SmOFe(As,P)",,,,,,,,shape_01,,,,1.2,,,,,,,,,,,,,,,,
,,,Y0.95Ca0.05Ba1.9La0.1Cu4O7.9,,,,"(Y,Ca)(Ba,La)2Cu4O8",,,7.9,,,,,shape_01,46.0,68.8,68.0,,,,68.8,,,,,,,,,,,,,
,,,Y1La1.6Ba3.4Cu6O14.38,,,,,,,14.38,,,,,,,53.1,,,,,53.1,,,,,,,,,,,,,
,,,Na0.2W1O3,,,,NaxWO3,,,,,,,,,,3.05,,,,,3.05,,,,,,,,,,,,,
,,426.0,Li1.22Ti1.78O4,,,,"Li(Ti,Li)2O4",,,,,,,,shape_01,,,,1.5,,,,,0.4,,,,,,,,,,,
"Impurity phase: Fe7Se8(less than 8%). Compositions = Fe0.92Te0.50Se0.46S0.04  by EDX.  R = R0*exp[(T0/T)^n], T0 = 337 K.",,,Fe1Te0.58Se0.4S0.02,,,,FeTe1-x-ySexSy,,,,,,,,shape_01,13.5,,,,13.1,,13.1,,,,,,,,,,,,,
,,,Nb1Ba2Cu2.98Ga0.02O7-y,,,,"NdBa2(Cu,Ga)3O7",,,,,,,,shape_01,,80.2,82.0,,,,80.2,,,,,,,,,,,,,
,,,B1Ta0.5W1.5,,,,"B(Ta,W)2",,,,,,,,,,1.94,,,,,1.94,,,,,,,,,,,,,
,,,Hg0.95Ce0.05Ba2Cu1O4+z,,,,"(Hg,Ce)Ba2CuO4",,,,,,,,,92.0,,94.0,,94.0,,94.0,,,,,,,,,,,,,
,,,Ca0.2Ba1.55La1.25Cu3O7.159,,,,"(Ca,La)(Ba,La)2Cu3O7",,,7.159,,,,,shape_01,,68.7,,,,,68.7,,,,,,,,,,,,,
,,,La1.85Sr0.15Cu0.995Zn0.005O4,,,,"(La,Sr)2(Cu,Zn)O4",,,,,,,,shape_01,,35.1,,,,,35.1,,,0.464,1.64,,,,,,,,,
,,,V2.964Mo0.036Si1,,,,V2.964Mo0.036Si1,,,,,,,,,,14.0,,,,,14.0,,,,,,,,,,,,,
Eu-content by WDS.,,,Sr0.81Eu0.19Fe1.76Co0.24As2,,,,"(Sr,Eu)(Fe,Co)2As2",,,,,,,,shape_03,15.3,,16.3,,12.0,,12.0,,,,,,,,,,,,,
,,,Y1Ba2Cu3O6.8,,,,YBa2Cu3Oz,,,6.8,,,,,shape_03,,83.0,,,,,83.0,,,,,,,,,,,,,
C-content estimated from lattice constant  a  using PHC3870301(2003),,,Mg1B1.81C0.19,,,,"Mg(B,C)2",,,,,,,,shape_03,,30.1,,,,,30.1,,,,,,,,,,,,,
,,,Sr0.2La1.8Cu0.95Ni0.05O4,,,,"(La,Sr)2(Cu,Ni)O4",,,,,,,,,,,21.0,,,,21.0,,,,,,,,,,,,,
,,,Y1Ba2Cu2.79Zn0.21O6.74,,,,"YBa2(Cu,Zn)3O7-d",,,6.74,,,,,shape_05,,,,,,,,,,,1090.0,,,,,,,,,
smiconductor,,,Y1Ba1Sr1Cu2.5B0.3S0.2Oz,,,,"Y(Ba,Sr)(Cu,B,S)Oz",,,,,,,,,,,,,,50.0,,,,,,,,,,,,,,
[penet] measured by surface impedance (f = 19 GHz),,,Na1Fe0.97Co0.03As1,,,,"Na(Fe,Co)As",,,,,,3750.0,,shape_03,,,,,22.0,,22.0,,,,,,,,,,,,,
,,,La2.85Pr0.15Se4,,,,"(La,Pr)3Se4",,,,,,,,,,4.81,,,,,4.81,,,,,,,,,,,,,
,,,Cd0.03In0.97,,,,In1-xCdx,,,,,,,,shape_01,3.267,,3.284,,,,3.2755,,,,,,,,,,,,,
,,,Y1Ba2Cu2.55Co0.45O7,,,,"(Y,Ca)Ba2(Cu,Co)3O7",,,7.0,,,,,shape_02,,,,,,,,,,,,,,,,,,,,
,,,Ce0.9Pr0.1Ru2,,,,"(Ce,Pr)Ru2",,,,,,,,shape_01,,6.55,,,,,6.55,,,,,,,,,,,,,
,,,Ba1.6Sr0.4Yb0.95Ca0.05Cu3O6.56,,,,"Cu(Ba,Sr)2(Yb,Ca)Cu2O6",,,6.56,,,,,,,,,,30.0,,30.0,,,,,,,,,,,,,
Tl:Sr:Y:Cu=0.92:1.96:1.05:2 by ICP,,,Tl1Sr2Y1Cu2O7,,,,TlSr2YCu2O7,,,,,,,,shape_01,,,,4.2,,,,,,,,,,,,,,,,
pressure-induced s/c. Tc(max)=17 K at p=66 GPa (cI16-phase).,,,Li1,,,,Li,,,,,,,,,,17.0,,0.0,,,17.0,,,,,,,,,,,,,
,,,Sn0.7In0.3Te1,,,,"(Sn,In)Te",,,,,,,,shape_01,,,,,3.51,,3.51,,,,,,,,,,,,,
space-G: P4mm (No.99). moment = 2.54 myu-B/Ce.,,,Ce1Pt3Si1,,,,CePt3Si,2.2,,,,,,,,,0.75,,,,,0.75,5.0,360.0,,,,,8.5,,,,,,
,,,C1.45V0.1Y0.9,,,,C1.45V0.1Y0.9,,,,,,,,,,11.5,,,,,11.5,,,,,,,,,,,,,
,,,Nb0.9Rh1.1,,,,Nb0.9Rh1.1,,,,,,,,,,3.07,,,,,3.07,,,,,,,,,,,,,
,,,Nd1.85Ce0.15Cu0.995Ni0.005O4,,,,"(Nd,Ce)2(Cu,Ni)O4",,,,,,,,shape_01,,11.2,,,,,11.2,,,,,,,,,,,,,
,,,Y2Ba4Cu7O15-Z,,,,YBa4Cu7O15,,,,,,,,,84.0,,,,,,84.0,,,,,,,,,,,,,
,,,Y0.95Ca0.05Ba2Cu2.95Co0.05OZ,,,,"(Y,Ca)Ba2(Cu,Co)3Oz",,,,,,,,shape_01,,88.0,,,,,88.0,,,,,,,,,,,,,
"NO Y123,NO Y124 PHASES",,,Y2Ba4Cu7O15.09,,,,YBa2Cu4O15,,,15.09,,,,6e-11,shape_01,,89.0,,,,,89.0,,,,1.1,,,,,,,,,
,,,Ga1V3,,,,Ga1V3,,,,,,,,,,16.8,,,,,16.8,,,,,,,,,,,,,
"magnetic properties: DB values for H//[100]. For H//[001, moment = 7.94 my-B/Eu, Curie-T = -19.8 K.",,,Eu1Rh1Ge3,,,7.8,EuRhGe3,11.6,,,,,,,shape_03,,,,0.5,,,,,,,,,,,,,,,,
SAME AS 3232,,,La1Co1O3,,,,LaCoO3,,,,,,,,,,,,4.2,,,,,,,,,,,,,,,,
,,,Tm5Rh3.6Co2.4Sn18,,,,"Tm5(Rh,Co)6Sn18",,,,,,,,shape_03,,1.57,,,,,1.57,,,,,,,,,,,,,
,,,Gd1Ba2Cu3H1.68O6.89,,,,GdBa2Cu3HxO7,,,6.89,,,,,,,,,4.2,,,,,,,,,,,,,,,,
,,,Nd1.3Ba1.7Cu3O7.14,,,,"Nd(Ba,Nd)2Cu3O7",,,7.14,,,,,shape_01,14.0,,50.0,,,,32.0,,,,,,,,,,,,,
Cu(1) site substituted by CO3. CO2 concentration in sintering process = 2000 ppm),,,Y1Ba2Cu2.96C0.04Oz,,,,"YBa2(Cu,CO3)3Oz",,,,,,,,shape_01,,80.0,,,,,80.0,,,,,,,,,,,,,
La-content =0.25 by WDS.  T<STR>(monoclinic-to-triclinic) = 48.3 K.,,,Ca0.74La26Fe0.992Co0.008As2,,,,"Ca0.74La0.26(Fe,Co)As2",44.4,,,,,,,shape_03,,,,2.0,,,,,,,,,,,,,,,,
,,,Y1Ba2Cu4Li0.125O8,,,,YBa2Cu4(Li)O8,,,,,,,,,,58.0,,,,,58.0,,,,,,,,,,,,,
Tc(R=0) = 4.82,,,Cu1Rh2S4,,,,CuRh2S4,,,,,,,,,,4.75,,,,,4.75,,,,,,,,,,,,,
"Sr- and Zn-content by ICP. optimal doping: Sr=0.144, Zn=0.0112",,,La1.85Sr0.15Cu0.989Zn0.011O4,,,,"(La,Sr)2(Cu,Zn)O4",,,,,,,,shape_03,,,,,23.2,2.9,23.2,,,,,,,,,,,,,
,,,Sb1Ti3,,,,Sb1Ti3,,,,,,,,,,5.47,,,,,5.47,,,,,,,,,,,,,
,,311.0,Sc0.05Zr0.95,,,,Sc0.05Zr0.95,,,,,,,,,,0.11,,,,,0.11,,2.5,,,,,,,,,,,
,,,Tl1Ba1Sr1Cu1O5,,,,TlBaSrCuO5,,,,,,,,shape_01,43.0,,70.0,,,,56.5,,,,,,,,,,,,,
,,,Tl1Sr2Sr0.5Dy0.5Cu2O7-Z,,,,"TlSr2(Sr,Dy)Cu2O7",,,,,,,,shape_01,74.0,,90.0,,,,82.0,,,,,,,,,,,,,
,,,La1.86Ba0.14Cu1O4,,,,"(La,Ba)2CuO4",,,,,,,,,,,,,9.96,,9.96,,,,,,,,,,,,,
liquid quench,,,Cu0.3La0.7,,,,Cu0.3La0.7,,,,,,,,,,3.5,,,,,3.5,,,,,,,,,,,,,
(dC/gamma*Tc) = 3.78,,,U1Be12.9701B0.0299,,,,"U(Be,B)13",,,,,,,,shape_01,,1.66,,,,,1.66,,1340.0,,,,,,,,,,,
Sr-Cu-O phase inprity,,,Y0.4Pr0.6Ba0.75Sr1.25Cu3O6.92,,,,"(Y,Pr)(Ba,Sr)Cu3O7",,,6.92,,,,,,23.0,,,,,,23.0,,,,,,,,,,,,,
,,,Y1Ba2Cu3O6.88,2.85,,,YBa2Cu3Oz,,,6.88,,,,,shape_02,,82.0,,,,,82.0,,,,,,,,,,,,12.0,
density=5.77 g/cm3.,,,Eu1.2Mo6S8,,,,EuMo6S8,,,,,,,,,,,,1.1,,,,,,,,,,,,,,,,
,,,Bi1Cs3,,,,Bi1Cs3,,,,,,,,,,,,1.5,,,,,,,,,,,,,,,,
,,,Ca1Fe0.92Rh0.08As1F1,,,,"Ca(Fe,Rh)AsF",,,,,,,,shape_01,15.0,22.2,25.0,,,,22.2,31.0,,,,,,3.0,,,,,,
lower transition at 50K,,,Ge0.5Cu0.5Sr2Ca1.7Y0.3Cu3O9.3,,,,"(Ge,Cu)Sr2(Ca,Y)2Cu3O9",,,,,,,,,,,,,73.0,,73.0,,,,,,,,,,,,,
,,,Tl2Ba2Cu1O6,,,,Tl2Ba2CuO6,,,6.0,,,,,shape_01,,,,,,,,,,,,,,,,,,,,
,,,Bi2Sr4Cu2C1Oz,,,,Bi2Sr4Cu2(CO3)Oz,,,,,,,,,,,,10.0,,,,,,,,,,,,,,,,
Al-content = 8.06 by EDS.,,,Ba8Si38Al8,,,,"Ba8(Si,Al)46",,,,,,,,,,,,,3.0,,3.0,,,,,,,,,,,,,
,,,Ce1Bi1S2O1,,,,CeOBiS2,,,,,,,,shape_01,1.3,,1.9,,,,1.6,,,,,,,,,,,,,
"(1/T)-term in SP-heat, a =  7.537  E-4 cal/mol.K",,471.0,Fe0.27Co0.63Al0.1,,,,Fe-Co-Al,,,,,,,,,,,,1.5,,,,,4.02,,,,,,,,,,,
,,,Nd1F0.5Bi1S2O0.5,,,,"(Ce,Nd)(O,F)BiS2",,,,,,,,,,,,,4.78,,4.78,,,,,,,,,,,,,
Hydrostatic P = 7 kbar. P-dependence of T<STR> shown in FIG-data. T<STR> = 217 K.,,,Ba1Pt2As2,,,,BaPt2As2,,,,,,,,shape_03,,2.13,,,,,2.13,,,160.0,,,,,,,,,,
,,,La1.85Sr0.15Ni1O4+Z,,,,"(La,Sr)2(Cu,Ni)O4",,,,,,,,shape_06,,,,,,,,,,,4000000.0,,,,,,,,,
,,,Mo0.96Nb0.04Ga4,,,,"(Mo,Nb)Ga4",,,,,,,,,,8.0,,,,,8.0,,,,,,,,,,,,,
,,,Y1Ba2Cu2.865Al0.135O7,,,,"YBa2(Cu,Al)3O7",,,,,,,,,,,45.0,,,,45.0,,,,,,,,,,,,,
gamma in mj/gat.K2.,,139.0,La1,,,,fcc-La,,,,,,,,,,6.06,,,,,6.06,,11.3,,,,,,,,,,,
,,,Y1Ba2Cu3O6.8,,,,Y Ba2 Cu3 O7,,,6.8,,,,,shape_03,,,,,,,,,,,,,,,,,,,,
,,,Se2Ta1,,,,Se2Ta1,,,,,,,,,,0.13,,,,,0.13,,,,,,,,,,,,,
From 2nd to 1st phase transition change occurs at 0.7 K.,,,Ce1Co1In5,,,,CeCoIn5,,4.95,,,11.6,,,shape_03,,,,,2.25,,2.25,,,,,,,,,,,,,
ab-plane THC by steady-state method,,,Y1Ba2Cu3O6.25,,,,YBa2Cu3Oz,,,6.25,,,,,shape_03,,,,10.0,,,,,,,,,,,,,,,,
,,,Ca1Ba1La1Cu3O6.97,,,,"(Pr,Ca)(Ba,La)Cu3O7",,,6.97,,,,,,62.0,,66.0,,,,64.0,,,,,,,,,,,,,
,,,Mo1N1,,,,Mo1N1,,,,,,,,,,14.8,,,,,14.8,,,,,,,,,,,,,
,,,Y1Ba2Cu2.91Zn0.09O7,,,,"YBa2(Cu,Zn)3O7",,,,,,,,,,55.87,,,,,55.87,,,,1.877,,,,,,,,,
"O(18)=93%, Tc shift=2.2K",,,Y1Ba2Cu2.7Fe0.3O7,,,,"YBa2(Cu,Fe)3O7",,,,,,,,shape_01,,50.8,,,50.8,,50.8,,,,,,,,,,,,,
,,,Hg1,,,,Hg1,,,,,,,,,,4.154,,,,,4.154,,,,,,,,,,,,,
Evidence of superconductivity on a nitrogen-doped lutetium hydride with a maximum Tc of 394K at 10 kBar.,,,Lu1H,,,,N-doped Lu-hydride,,,,,,,,shape_02,,,,,,,294.0,,,,,,,,,,,,,Controversial Claim (Nature 615(2023)); Comment 'ambient pressure' inconsistent w/ paper (10 kbar)
,,,Y0.9Pr0.1Ba2Cu3O6.5,,,,"(Gd,Pr)Ba2Cu3O7",,,6.5,,,,,shape_01,,21.1,,,,,21.1,,,,,,,,,,,,,
,,,Y1Ba2Cu2.98Zn0.02O7-D,,,,"YBa2(Cu,Zn)3O7-z",,,,,,,,shape_03,,,,,,,,,,,,,,,,,,,,
C = aT+bT^3+cT^5+dT^7. b=0.652 mJ/mol.K4.,,,Fe1Se0.05Te0.95,,,,FeSe1-xTex,,,,,,,,shape_03,,,,2.0,,,,,33.7,,,,,,,,,,,
nominal composition = (Cu0.5V0.5)Sr2Ca3Cu4O11.15. susceptibility(5 K) = -5.85 emu/g.,,,Cu7.5V0.5Sr2Ca1Oz,,,,"(Cu,V)Sr2C63Cu7Oz",,,,,,,,,,73.0,,,,,73.0,,,,,,,,,,,,,
,,,C60Rb3,,,,Rb3C60,,,,,,,,,,30.0,,,,,30.0,38.0,,,,,3.0,2.0,,,,,,
,,,Sm1Ba2Cu3O7,3.17,,,SmBa2Cu3O7,,,,,,,,,,,,,,,,,,,,,,,,,,,,
,,,Sr1.5Ba0.5Y1Cu2.8Ti0.2O7,,,,"(Cu,Ti)(Sr,Ba)2YCu2O7",,,7.0,,,,,shape_01,,,,,35.0,,35.0,,,,,,,,,,,,,
5wt% Ag-doped YBCO,,,Y1Ba2Cu3O7+Z,,,,Ag-YBa2Cu3O7,,,,,,,,shape_04,89.5,,,,,0.5,89.5,,,,,140.0,,,,,,,,
,7.9,,Y0.4Pr1.6Ba4Cu7O15-Z,,1.23e-06,2.63,"(Y,Pr)2Ba4Cu7O15",,,,,,,,,,,,4.2,,,,,,,,,,,,,,,,
structure beta = 94.08,,,Y2I1Br1C2,,,,"Y2(I,Br)2C2",,,,,,,,,,7.9,,,,,7.9,,,,,,,,,,,,,
resistive transition. moment = 0.60 Bohr-M.,,,Pu1Rh1Ga5,,,,PuRhGa5,,,,,,,,shape_03,,8.7,,,,,8.7,2.1,,,,,,,,,,,,
,,,Bi2K3,,,,Bi2K3,,,,,,,,,,,,3.6,,,,,,,,,,,,,,,,
Ar Annealed (500C for 5h) Sample.,,,Tl0.97Sr1.99Lu0.9Ca0.12Cu2.02Oy,,,,"TlSr2(Lu,Ca)Cu2Oy",,,,,,,,shape_01,,,,,6.0,,6.0,,,,,,,,,,,,,
,,,Dy1Ni2B2C1,,,,DyNi2B2C,10.3,,,,,,,shape_03,,,,,6.24,,6.24,,,,,,,,,,,,,
RRR = 19,,,Cu6Th1,,,,ThCu6,,,,,,,,,,,,,0.2,,0.2,,,,139.0,,,,,,,,,
gamma in mj/gat.K2.,,170.0,La3In0.7Ga0.3,,,,"La3(In,Ga)",,,,,,,,,,9.25,,,,,9.25,,10.6,,,,,,,,,,,
,,,Nb3Sn0.92Al0.08,,,,,,,,,,,,,,17.9,,,,,17.9,,,,,,,,,,,,,
,,,Os0.8W0.2,,,,Os0.8W0.2,,,,,,,,,,,,1.0,,,,,,,,,,,,,,,,
,,,B6La1,,,,B6La1,,,,,,,,,,,,1.3,,,,,,,,,,,,,,,,
,,,Nb2.85W0.15Al1,,,,"(Nb,W)3Al",,,,,,,,,,15.2,,,,,15.2,,,,,,,,,,,,,
d=2500A. pulsed field. Hc2 defined as the field which the highest slope line meet to normal resistive line. Hc2(WHH) = 170  T using (dHc2/dT) at Tc.,,,Pr1.85Ce0.15Cu1O4-z,,,,"(Pr,Ce)2CuO4",,,,,73.0,,,shape_05,,21.3,,,,,21.3,,,,,,,,,,,,,
,,,Eu1Ba1.8Pr0.2Cu3O6.69,,,,"Eu(Ba,Pr)2Cu3O7",,,6.69,,,,,shape_01,31.0,,44.0,,46.0,,46.0,,,,,,,,,,,,,
"Ni-content estimated from earlier report (J.Low Temp.Phys., 105(1996)927). Anisotropy factor = 126.",,,Bi2Sr2Ca1Cu1.97Ni0.03O8,,,,"Bi2Sr2Ca(Cu,Ni)2Oz",,,,,,,,shape_03,,,77.0,,,,77.0,,,,,,,,,,,,,
lattice term in SP (beta=0.37 mJ/mol.K4). Debye-T(RES) = 148 K.,,297.0,La1Ni2Ge2,,,,LaNi2Ge2,,,,,,,,shape_01,,,,1.8,,,,,12.4,6.8,,,,,,,,,,
,,,Sr1Fe1Co1As2,,,2.06,"Sr(Fe,Co)2As2",,,,,,,,shape_01,,,,1.8,,,,,,,,,,,,,,,,
,,,Ga0.65Cd0.6Sr2Y1Cu2O7+z,,,,"(Ga,Cd)Sr2YCu2O7",,,,,,,,,,,50.0,,,,50.0,,,,,,,,,,,,,
,,,La1.85Sr0.15Cu0.975V0.025O4+z,,,,"(La,Sr)2(Cu,V)O4",,,,,,,,,,,,,29.9,,29.9,,,,,,,,,,,,,
,,,Y0.9Ca0.1Ba1.9La0.1Cu3OZ,,,,"(Y,Ca)(Ba,La)2Cu3Oz",,,,,,,,shape_01,,86.0,,,,,86.0,,,,,,,,,,,,,
"La2O2S,Y2O2S impurity phases(total nearly 8% in mass fraction) . lattice term in SP (beta)=0.83 mJ/mol.K4. (dC/gamma*Tc) = 0.9",,227.0,La0.75Y0.25F0.5Bi1S2O0.5,,,,"(La,Y)(O,F)BiS2",,,,,,,,shape_01,,3.1,,,3.1,,3.1,,2.21,,,,,,,,,,,
,,,Bi1.7Pb0.3Sr1.65La0.35Cu1Oz,,,,"(Bi,Pb)2(Sr,La)2CuOz",,,,,,,,shape_01,26.7,,35.4,,,,31.05,,,,,,,,,,,,,
magnetically aligned sample. optimum oxygen content. H//c-axis,,,La1.91Sr0.09Cu1O4+z,4.04,,,"(La,Sr)2CuO4",,,,,,,,,,26.7,,,,,26.7,,1.19,,,,,,,,,,,
Idealized compounds,,,Y4Os6Sn19,,,,Y4Os6Sn19,,,,,,,,,,2.5,,,,,2.5,,,,,,,,,,,,,
"The lattice parameters show a linear x-dependence in Nb5Ir3-xPtxO, but Tc shows nonlinear x-dependency.",,,Nb5Ir3O1,,,,Nb5Ir3O,,,,,,,,shape_03,,,,,,,10.84,,,271.0,,,,,,,,,,
whiskers,,,Cu0.15In0.85,,,,,,,,,,,,,,3.75,,,,,3.75,,,,,,,,,,,,,
,,,Nb76.3Sn7.1Al14.3Ge2.3,,,,,,,,,,,,,,13.9,,,,,13.9,,,,,,,,,,,,,
CDW-s/c. CDW-temp=134 K,,355.0,Tm5Ir4Si10,,,,Tm5Ir4Si10,,,,,,,,,,1.9,,,,,1.9,,,,,,,,,,,,,
,,,Y1Ba2Cu4Li0.25O8,,,,YBa2Cu4(Li)O8,,,,,,,,,,58.0,,,,,58.0,,,,,,,,,,,,,
,,,Ru0.95Ta0.05Sr2Gd1Cu2Oz,,,,"(Ru,Ta)Sr2GdCu2Oz",,,,,,,,shape_01,10.0,,35.0,,,,22.5,,,,,,,,,,,,,
O-content by iodometric method,,,Fe0.5Ba2Dy1Cu2.5O7.52,,,,"(Fe,Cu)Ba2DyCu2O7",,,7.52,,,,,shape_01,,75.0,,,,,75.0,,,,,,,,,,,,,
,,,Bi2Sr2Ca0.89Pr0.11Cu2OZ,,,,,,,,,,,,,,,,,87.8,,87.8,,,,,,,,,,,,,
,,,Ho1Rh1.6Ir2.4B4,,,,"Ho(Rh,Ir)4B4",,,,,,,,,,2.2,,,,,2.2,,,,,,,,,,,,,
"Co-content determined from WDS. [penet] from TDR method. Al-film coating (Tc=1.2 K, [penet] = 50 nm) to obtain absolute [penet] values.",,,Ba1Fe1.852Co0.148As2,,,,"Ba(Fe,Co)2As2",,,,,,2700.0,,shape_03,,22.8,,,,,22.8,,,,,,,,,,,,,
crystals contain Cr and Ga precipitation. SC properties maybe from beta-Ga precipitations.,,,As1Ga1,,,,Cr-doped GaAs,,,,,,,,,,6.2,,,,,6.2,0.06,,,,,,,,,,,,
"T-O AT 272K,O-T AT 25K,STRUCTURE CHANGE",,,La1.906Ba0.094Cu1O4,,,,"(La,Ba)2CuO4",,,,,,,,shape_01,,32.0,,,,,32.0,,,,,,,,,,,,,
,,,La5.8Y0.4Ca0.8Ba3.1Cu7O16.548,,,,"La3(La,Y,Ca,Ba)ba3Cu7Oz",,,16.548,,,,,shape_01,,,,,74.0,,74.0,,,,,,,,,,,,,
"impurity phase = (Hg,Sr)O, CuO",,,Hg2Ba1Sr1Y1Cu2O8-z,,,,Hg2BaSrYCu2O8,,,,,,,,,,,,,32.0,,32.0,,,,,,,,,,,,,
,,,Bi2Sr1.27La0.73Cu1OZ,,,,"Bi2(Sr,La)2CuOz",,,,,,,,shape_03,14.0,,,,,,14.0,,,,,,,,,,,,,
"550C,30H in 8 atm O2",,212.0,Bi2.1Sr1.85Cu1O6-z,,,,Bi2Sr2CuO6,,,,,,,,shape_01,,3.46,,,,,3.46,,,,,,,,,,,,,
,,,Hg1Ba2Ca2Cu3F0.6Oz,,,,"HgBa2Ca2Cu3(F,O)z",,,,,,,,,,,,,130.1,,130.1,,,,,,,,,,,,,
,,,Er2Ba4Cu7O14.92,,,,Er2Ba4Cu7O14.92,0.54,,14.92,,,,,shape_01,,,,,89.0,,89.0,,,,,,,,,,,,,
annealed,,,Bi2Sr2Ca0.64Y0.36Cu2O8+Z,,,,"Bi2Sr2(Ca,Y)Cu2O8+z",,,,,,,,shape_06,,,88.0,,,,88.0,,,,,,,,,,,,,
,,,Ba1Pb0.75Bi0.25O3,,,,"Ba(Pb,Bi)O3",,,,,,,,,,,,,11.0,6.0,11.0,,,,,,,,,,,,,
"HIR fiqure: P=1 for H//C-axis, P=2 for H// ab plane",,,Tl0.5Pb0.5Sr2Ca2Cu3O9,,,,"(Tl,Pb)Sr2Ca2Cu3O9",,,,,,,,,,,,,112.0,,112.0,,,,,,,,,,,,,
susceptibility peak at 33K is due to Sr2RuYO6,,,Ru1Sr2Y1Cu2O8,,,,RuSr2YCu2O8,141.0,,,,,,,,,,,,,,,,,,,,,,,,,,,
,,,Cr0.5Rh0.5,,,,Cr0.5Rh0.5,,,,,,,,,,,,0.3,,,,,,,,,,,,,,,,
not SC,,,Nd2Ir3Si5,,0.0001557,3.79,Nd2Ir3Si5,5.0,,,,,,,shape_01,,,,1.5,,,,,,,,,,,,,,,,
,,,Y0.75Ca0.25Ba2Cu2.75Co0.25OZ,,,,"(Y,Ca)Ba2(Cu,Co)3Oz",,,,,,,,shape_01,,85.0,,,,,85.0,,,,,,,,,,,,,
"real conc. x = 0.079 in (Ba,K)(Fe1-xMx)2As2 by EPMA.  Tc defined as max of (dR/dT).",,,Ba0.5K0.5Fe1.8Zn0.2As2,,,,Ba0.5K0.5(Fe1-xZnx)2As2,,,,,,,,shape_03,,18.3,,,19.95,,18.3,,,,,,,,,,,,,
,,,Tl0.97Sr1.99Lu0.9Ca0.12Cu2.02Oy,,,,"TlSr2(Lu,Ca)Cu2Oy",,,,,,,,shape_01,,,,,39.0,,39.0,,,,,,,,,,,,,
,,,Eu1Ba2Cu3O6.97,,,,"(Eu,Pr)Ba2Cu3O7",,,6.97,,,,,shape_01,94.75,94.77,94.9,,,,94.77,,,,0.857,,,,,,,,,
,,,La0.5Sm0.5Ba1Ca1Cu3O7,,,,"(La,Sm)BaCaCu3O7",,,,,,,,,,,,,66.0,,66.0,,,,,,,,,,,,,
,,,Ag1Mg1,,,,Ag1Mg1,,,,,,,,,,,,1.02,,,,,,,,,,,,,,,,
Tc(off) = 9.4 K.,,,La1Pt2.1B2.4C1.2,,,,LaPt2B2C,,,,,,,,,,10.2,,,,,10.2,,,,,,,,,,,,,
,,,Ca9.5Yb0.5Pt3Fe10As18,,,,(Ca1-xYbx)(Pt3As8)(FeAs)10,,,,,,,,shape_01,,,,,11.6,,11.6,,,,,,,,,,,,,
thickness = 1600 A. grain size = 70 A.,,,C60K3,,,,K3C60,,,,,,,,shape_03,,12.8,,,,,12.8,47.0,,,,,2.6,5.5,,,,,,
,,,Os0.01Zr0.99,,,,Zr1-xOsx,,,,,,,,,,1.52,,,,,1.52,,,,,,,,,,,,,
,,,Ag0.835Sn0.165,,,,Ag1-xSnx,,,,,,,,,,0.047,,,,,0.047,,,,,,,,,,,,,Info: Very Low Tc (<0.1K)
,,,Sm1.35Gd0.5Ce0.15Cu1O3.97,,,,"(Sm,Gd,Ce)2CuO4",,,3.97,,,,,shape_03,,,,,18.8,,18.8,,,,,,,,,,,,,
impurity phase = Si,,,Ba7Ca1Si46,,,,(Ba7Ca1)Si46,,,,,,,,,,7.65,,,,,7.65,,,,,,,,,,,,,
,,,Y1Ba2Cu3O6.962,,,,YBa2Cu3O7,,,6.962,,,,,,89.5,92.2,92.8,,,,92.2,,,,,,,,,,,,,
,,,La1.3Ba1.5Ca0.2Cu3O6.94,,,,"(La,Ba,Ca)3Cu3O6",,,6.94,,,,,shape_01,,,,,52.0,,52.0,,,,,,,,,,,,,
,,,Mo0.25Sr2Ce2.01Nd0.99Cu2.75O11+z,,,,"(Cu,Mo)Sr2(Ce,Nd)3Cu2O11+z",,,,,,,,shape_01,,,,,31.7,,31.7,,,,,,,,,,,,,
P-induced SC. data shows at P = 5.6 GPa.,,,Bi1La1,,,,LaBi(P=5.6GPa),,,,,,,,shape_03,6.12,,,,,,6.12,11.5,,,,,,,,,,,,
,,,Lu1.8Ba0.2Cu1O4,,,,,,,,,,,,,43.0,71.9,89.0,,,,71.9,,,4.2,,,,,,,,,,
120 K SC observed by SUS for reduced HxWO3 crystals (proton doped-WO3). H-dependence of Tc measured.,,,H1W1O3,,,,HxWO3,,,,,,,,,,,,,120.0,,120.0,,,,,,,,,,,,,
NA SUBSTITUTION REDUCES OXYGEN CONTENT,,,Bi2.2Sr1.8Ca1.05Cu2.05Na0.1O8+Z,,,,"Bi2Sr2Ca(Cu,Na)2O8",,,,,,,,,,86.0,,,,,86.0,,,,,,,,,,,,,
,,256.0,Bi2Sr2Ca1Cu2O8,,,,Bi2Sr2CaCu2O8,,,,,,,,,,84.0,,,,,84.0,,,,,,,,,,,,,
not SC for x = < 0.2 in LaO(Fe1-xMnx)As,,,La1Fe0.9Mn0.1As1O1,,,,"LaO(Fe,Mn)As",,,,,,,,shape_01,,,,12.0,,,,,,,,,,,,,,,,
DEBYE TEMP. OBTAINED FROM MOSSBAUER SHIFT,,340.0,Bi4Sr3.5Ca2.5Cu4Sn0.015O16-Y,,,,,,,,,,,,shape_01,,77.0,,,,,77.0,,,,,,,,,,,,,
,,,Sm1.1Ba1.9Cu3O7-Z,,,,"Sm(Ba,Sm)2Cu3O7",,,,,,,,,,73.0,,,,,73.0,,,,,,,,,,,,,
"thermal conductivity, thermo power, SP-heat were measured.",,,Gd0.95Pr0.05Ba2Cu2.94Fe0.06O7-z,,,,"(Gd,Pr)Ba2(Cu,Fe)3O7",,,,,,,,shape_01,,54.5,,,,,54.5,140.0,,,,,,,,,,,,
specific heat was measured by thermal relaxation calorimeter,,,La1.9Sr0.1Cu1O4,,,,"(La,Sr)2CuO4",,,,,,,,shape_03,,,,,28.5,,28.5,,,,,,,,,,,,,
structural transformation(tetra- to orth-) at 130 K.,,,Nd0.8Sr0.2Fe1As1O1,,,,"(Nd,Sr)FeAsO",,,,,,,,,,,,,13.5,,13.5,,,,,,,,,,,,,
"thermodynamic H0 = 302.9 Oe. impurity effect (In, Cd, Sb, Hg, Zn, Bi, Pb < 0.3 at %) was investigated.",,,Sn1,,,,Sn,,,,,,,,,,3.734,,,,,3.734,,1.72,,,,,,,,,,,
"O-content determined from linear dependence of lattice constant a on x, which confirmed by Rietveld analysis of NED",,,La1Fe1As1O0.89,,,,(LaOx)FeAs,,,,,,,,shape_01,,27.8,,,,,27.8,,,,,,,,,,,,,
Tc shows for P = 4.3 GPa.  Hc2 measured for various P.,,,Be13U1,,,,UBe13,,,,,,,,shape_01,,0.22,,,,,0.22,,,,,,,,,,,,,
RESN=AT 115K,,,Y1Ba2Cu2.85Mn0.15O7-Z,,,,"YBa2(Cu,Mn)3O7",,,,,,,,,90.5,91.1,,,,,91.1,,,1.38,,,,,,,,,,
"not SC. magnetic ordering temperature Tm, (dTm/dP) =  0.088 K/GPa",,,Ho1Rh4B4,,,,HoRh4B4,6.75,,,,,,,,,,,0.0,,,,,,,,,,,,,,,,
