Repository: Tejasvini595/superconductor_deepset

## Overview

This repository contains the official implementation of **"From Individual Elements to Macroscopic Materials: In Search of New Superconductors via Machine Learning"**.

The code implements a **DeepSet neural network** for predicting the critical temperature (Tc) of superconducting materials based solely on their chemical composition. By explicitly enforcing permutation invariance, the DeepSet architecture avoids artifacts associated with arbitrary element ordering and provides a physically meaningful framework for learning composition–property relationships in superconducting materials.

File: data/superconductors_kaggle_ready_v2.csv (part 57 of 87)
comment,curiet,debyet,element,gapene,kaizero_value,moment_value,name,neelt,nhc2zero_value,oz,pcohere_value,phc2zero_value,ppenet_value,rh300,shape,t1_value,t2_value,t3_value,tcn_value,tcsus_value,tcwidth_value,critical_temp_K,upper_critical_field_0K_T,gamma_sommerfeld_mJmolK2,resistivity_normal_uOhmcm,resistivity_roomtemp_uOhmcm,penetration_depth_nm,coherence_length_nm,dhc2dt_TK,dtcdp_KGPa,density_gcm3,lower_critical_field_0K_T,thermopower_300K_uVK,energy_gap_meV,data_quality_flag
Thermal conductivity THC(K) =  measured for various fields. multigaps were analyzed.,,,Lu2Fe3Si5,,,,Lu2Fe3Si5,,,,,,,,shape_03,,6.0,,,,,6.0,,,,,,,,,,,,,
,,,Pb0.63Cu2.27Sr1.79Cd0.21Y0.79Ca0.21Oz,,,,"(Pb,Cu)(Sr,Cd)2(Y,Ca)Cu2Oz",,,,,,,,shape_03,52.0,,81.0,,,,66.5,,,,,,,,,,,,,
,,,Hg1.5Pb0.5Ba2Ca1Cu2O8-z,,,,Hg2Ba2CaCu2O8,,,,,,,,shape_01,,,,,60.0,,60.0,,,,,,,,,,,,,
Amorphous film. substrate = glazed alumina. Ts= less than 18 K.,,,Ga1,,,,Ga,,,,,,,,shape_03,,8.2,,,,,8.2,,,,,,,,,,,,,
High-Tc phase. Tc defined at R = 0.5Rn. R(4K) = 206 uOhm.cm,,,La3Ru4Sn13,,,0.75,La3Ru4Sn13,,,,,,,,shape_01,,3.75,,,,,3.75,3.05,,206.0,363.0,,9.0,,,,,,,
,,,Be0.95Fe0.05,,,,Be0.95Fe0.05,,,,,,,,,,,,0.45,,,,,,,,,,,,,,,,
,,,La2Cu1O4,,,,La2CuO4,,,4.0,,,,,shape_01,,,,,,,,,,,,,,,,,,729.0,,
,,,Bi2Sr2Ca1Cu2O8+d,,,,Bi2Sr2CaCu2O8+d,,,,,,,,shape_03,,86.0,,,,,86.0,,,,,,,,,,,,,
fully oxygenated,,,Y1Ba1.8La0.2Cu3Oz,,,,,,,,,,,,shape_01,,,,,81.3,,81.3,,,,,,,,,,,,,
,,,Be22Tc1,,,,Be22Tc,,,,,,,,,,5.21,,,,,5.21,,,,,,,,,,,,,
Hc(0)= 1242 Oe. (delta-C/gamma*Tc) = 1.45,,411.0,Al0.01V0.99,,,,V1-xAlx,,,,,,,,,,4.49,,,,,4.49,,10.3,,,,,,,,,,,
,,,Lu1Ni1B0.8C1,,,,LuNiBxCy,,,,,,,,,,,,,2.6,,2.6,,,,,,,,,,,,,
,,,Na1Fe0.93Co0.07As1,,,,"Na(Fe,Co)As",,,,,,,,,,,,,14.0,,14.0,,,,,,,,,,,,,
"not SC. RRR = 12.4. unit volume = 171.1 A^3. Curie-T = -344K(H//ab), 64 K(H//c). Tm(ferromag) = 28.4 K.",,,Ce1Pd2P2,,,2.44,CePd2P2,,,,,,,,shape_03,,,,0.03,,,,,,,,,,,,,,,,
,,,Bi2Sr2Ca1Cu2O8.15,,,,"Bi2Sr2(Ca,Y)Cu2O8",,,8.15,,,,,shape_01,40.0,87.0,,,,,87.0,,,,,,,,,,,-3.75,,
"RRR = 4.7 . Tc(SP) = 2.02 K. SP (beta) = 0.511 mJ/mol.K4, (delta) =  0.090 mJ/mol.K6.",,,Tl1Ni2Se0.8S1.2,,,,"TlNi2(Se,S)2",,,,,,,,shape_03,,,1.99,,2.03,,2.03,,29.66,,,,,,,,,,,
,,,La0.4Ce0.6Ru3Si2,,,,"(La,Ce)Ru3Si2",,,,,,,,shape_01,2.47,,,,2.47,,2.47,,,,,,,,,,,,,
hole/Cu p=0.23,,,Ru1Sr2Gd0.6Dy0.4Cu2O8,,,,"RuSr2(Gd,Dy)Cu2O8",,,,,,,,,,,58.0,,,,58.0,,,,,,,,,,,,,
,,,Nd1Ba2Cu3O7-Z,,,3.1,NdBa2Cu3O7,,,,,,,,,60.0,67.0,75.0,,,,67.0,,,,,,,,,,,,,
,,,Co0.007Ru0.993,,,,Ru1-xCox,,,,,,,,,,0.4,,,,,0.4,,,,,,,,,,,,,
,,,Dy0.5Pr0.5Ba2Cu3O6.85,,,,"(Pr,R)Ba2Cu3O7",,,6.85,,,,,shape_01,18.0,19.0,,,,,19.0,,,,,,,,,,,,,
O2-annealed sample. O-content by iodometric titration.,,,Tl0.25Li0.25Ba2Ca2Cu3.5O7.955,,,,"(Cu,Tl,Li)Ba2Ca2Cu3O10",,,7.955,,,,,,,117.0,,,,,117.0,,,,,,,,,,,,,
Hir defined as the peak of imaginary part of susceptibility during sweeping DC field,,,Y1Ba2Cu3O7,,,,YBa2Cu3O7,,,,,,,,,,92.0,,,,,92.0,,,,,,,,,,,,,
,,,La3Se4,,,,La3Se4,,,,,,,,,,8.6,,,,,8.6,,,,,,,,,,,,,
,260.0,,La1.78Sr0.22Cu0.955Ni0.045O4,,,,"(La,Sr)2(Cu,Ni)O4",,,4.0,,,,,shape_01,,,,,,,,,,,,,,,,,,,,
,,,Y0.984Ca0.016Ba2Cu3O6.986,,,,"(Y,Ca)Ba2Cu3O7",,,6.986,,,,,,,,,,89.5,,89.5,,,,,,,,,,,,,
,,,Bi0.15In0.15Nb3Sn0.7,,,,Bi0.15In0.15NB3Sn0.7,,,,,,,,,,18.01,,,,,18.01,,,,,,,,,,,,,
not SC,336.0,,Hf1V0.4Fe1.6,,,,"Hf(V,Fe)2",,,,,,,,,,,,4.2,,,,,,,,,,,,,,,,
Hc(0) = 255 mT. kappa(GL) = 82. (dHc/dT) = -56.1 mT/K. (dC/gamma*Tc) = 2.87.  data from PRB07076014523,,,K1Os2O6,5.0,,,beta-KOs2O6,,,,,,,,,,9.6,,,,,9.6,30.6,,,,270.0,3.3000000000000003,3.61,,,0.0101,,,
,,,La5Ru2,,0.00018,,La5Ru2,,,,,,,,,,2.35,,,,,2.35,,,240.0,,,,,,,,,,
RRR=3.5,,,U1Pd2Al2.7Ga0.3,,,,"UPd2(Al,Ga)3",13.7,,,,,,,,,0.52,,,,,0.52,,149.0,,,,,,,,,,,
"Electronic nematicity was clarified around the quantum critical point(x=0.16) of FeSe(1-x)Sx(x=0-0.27) in the normal state of resistivity, braeking the superconductivity in high magnetic fields.",,,Fe1Se0.9S0.1,,,,Fe1Se0.90S0.10,,,,,,,,shape_03,,,,,,,8.91,,,,,,,,,,,,,
,,,H2Ti1,,,,H2Ti1,,,,,,,,,,,,1.02,,,,,,,,,,,,,,,,
GAP=7.8-9.3,,,Bi2Sr2Ca1Cu2O8,9.3,,,Bi2Sr2CaCu2O8,,,,,,,,,,80.0,,,,,80.0,,,,,,,,,,,,,
,,,Gd0.9Pr0.1Ba2Cu3O7-Z,,,,"(Gd,Pr)Ba2Cu3O7",,,,,,,,shape_01,,73.5,,,,,73.5,,,,,,,,,,,,,
,,,La1.85Sr0.15Cu1O4,,,,"(La,Sr)2CuO4",,,,,,,,,,40.0,,,,,40.0,,,,,,,,,,,,,
glass transion=415K,,420.0,Bi4Pb0.1Sr3Ca3Cu4OZ,,,,"(Bi,Pb)4Sr3Ca3Cu4Oz",,,,,,,,shape_06,,,,,,72.0,,,,,,,,,,7.0,,,,
[penet] measured by magnetic force microscopy(MFM). Two gaps obtained by fitting. large gap in DB. small one (2D/kTc) = 1.4,,,Ba1Fe1.898Co0.102As2,4.6,,,"Ba(Fe,Co)2As",,,,,,3200.0,,,,18.6,,,,,18.6,,,,,,,,,,,,,
RRR=7.3,,,Tb0.225Er0.775Ni2B2C1,,,,"(Tb,Er)Ni2B2C",7.0,,,,,,,shape_01,,5.9,,,,,5.9,,,,,,,,,,,,,
,,,Th1Ba2Ca2Cu3OZ,,,,,,,,,,,,shape_01,,114.0,,,,2.0,114.0,,,,,,,,,,,,,
8 fu in unit cell. not SC. SP fitting for 2 < T < 10K.,,282.0,Sr1Ir2B2,,,,SrIr2B3,,,,,,,,shape_01,,,,1.8,,,,,3.1,,,,,,,,,,,
Neel temperature was determined by uSR measurements.,,,La1.7Eu0.2Sr0.15Cu1O4,,,,"(La,Eu,Sr)2CuO4",24.0,,,,,,,,,,,,,,,,,,,,,,,,,,,
Jc obtained from dM(magnetization),,,Er0.8Ca0.2Ba2Cu3Oz,,,,"(Er,Ca)Ba2Cu3O7",,,,,,,,shape_01,,,,,78.5,,78.5,,,,,,,,,,,,,
,,,Y1Ba2Cu2.9Ni0.1OX,,,,"YBa2(Cu,Ni)3O7",,,,,,,,,,80.0,,,,,80.0,,,,,,,,,,,,,
h(As) = 1.3453 A . Angle(As-Fe-As) = 112.13 deg. R(T) not to zero at 1.8 K.,,,Ba2Ti2Fe1.92Cr0.08As4O1,,,,"Ba2Ti2(Fe,Cr)2As4O",,,,,,,,shape_01,,,,,8.16,,8.16,,,1098.0,,,,,,,,,,
,,281.0,La1Cu1O2.54,,,,LaCuO2,,,2.54,,,,,shape_01,,,,,,,,,,,,,,,,,,,,
space-G = Pm3<->m,,,Mg1C1Ni2.8Co0.2,,,,"MgC(Ni,Co)3",,,,,,,,,,7.2,,,,,7.2,,,,,,,,,,,,,
not s/c upto 8 GPa,,,Sr14Cu24O41,,,,Sr14Cu24O41,,,,,,,,shape_03,,,,2.0,,,,,,,,,,,,,,,,
Thermal expansion coefficient measured.,,,Cu0.1Ti2Se2,,,,CuxTiSe2,,,,,,,,shape_01,,,,,2.95,,2.95,,,,,,,,-0.18,,,,,
,,,Nd0.85La1Th0.15Cu1O4,,,,"(Nd,La,Th)2CuO4",,,,,,,,shape_01,,,16.0,,,,16.0,,,,,,,,,,,,,
"CaFe2As2, PrAs detected. Plate like single crystals(112-phase)",,,Ca0.9Pr0.1Fe1.3As1.8O0.2,,,,"(Ca,Pr)Fe1.3As1.8O0.2",,,,,,,,shape_03,12.0,,24.0,,20.0,,20.0,,,,,,,,,,,,,
,2.58,,Y0.6Pr0.4Ba2Cu4O8,,2.1e-07,2.5,"(Y,Pr)Ba2Cu4O8",,,,,,,,shape_01,54.0,,,,,,54.0,,,,,,,,,,,,,
quenched sample,,,Ni1Tb3,,,,Tb3Ni,62.0,,,,,,,shape_01,,,,2.0,,,,,,,,,,,,,,,,
SC island (x > 0.91) in SC matrix (x < 0.80). D (SC) escape slower than D (not SC). Ic defined as finite V in I-V characteristics. x = 0.80 from R(T) anomaly (T= 78K),,,D0.92Pd1,,,,PdDx,,,,,,,,,,6.8,,,,,6.8,,,,,,,,,,,,,
,,,Bi2Sr1.5La0.5Ca1Cu2OY,,,,"Bi2(Sr,La)2CaCuO8",,,,,,,,,,55.63,,,,,55.63,,,,,,,,,,,,,
,,,Y0.9Ca0.1Ba1.5La0.5Cu3O7.13,,,,"(Y,Ca)(Ba,La)2Cu3Oz",,,7.13,,,,,,,60.0,,,,,60.0,,,,,,,,,,,,,
,,,Ca1.867Na0.133Cu1Cl2O2,,,,Ca2-xNaxCuO2Cl2,,,,,,,,shape_03,,,,,20.0,,20.0,,,,,,,,-1.87,,,,,
twinned single crystal. c-axis optical conductivity measured.,,,Y1Ba2Cu3O6.9,,,,YBa2Cu3Oz,,,6.9,,,,,shape_03,,91.6,,,,,91.6,,,,,,,,,,,,,
,,,Y0.9Ca0.1Ba2Cu3O6.91,,,,"(Y,Ca)Ba2Cu3Oz",,,6.91,,,,,shape_03,,,78.0,,,,78.0,,,,,,,,,,,,,
,,,Bi0.148Mo0.182Cu0.67Sr2Y1Cu2Oz,,,,"(Bi,Mo,Cu)Sr2YCu2O7",,,,,,,,shape_01,,,30.1,,,,30.1,,,,,,,,,,,,,
,,,Mn0.14Ti0.86,,,,Mn0.14Ti0.86,,,,,,,,,,2.55,,,,,2.55,,,,,,,,,,,,,
,,,La0.9Pr0.85Sr0.25Cu1O4,,,,"(La,Sr,Pr)2CuO4",,,,,,,,,,10.0,,,10.0,,10.0,,,,,,,,,,,,,
,,,Tl1.04Sr1.98Lu0.78Ca0.22Cu1.98Oy,,,,"TlSr2(Lu,Ca)Cu2Oy",,,,,,,,shape_01,,,,,72.0,,72.0,,,,,,,,,,,,,
,,,Ca1Al1.4Si0.6,,,,"Ca(Al,Si)2",,,,,,,,,,4.6,,,,,4.6,,,,,,,,,,,,,
,,,Mo0.725Nb0.061Re0.187,,,,Mo0.725Nb0.061Re0.18,,,,,,,,,,5.0,,,,,5.0,,,,,,,,,,,,,
deposited at  4-5K  d =  150-3000 A,,,Ga1,,,,Ga1,,,,,,,,,,8.5,,,,,8.5,,,,,,,,,,,,,
"main phase=ortho-Pb2Sr2YCu3O8, X-Ray shows weak Ag + unknown phase",,,Pb0.9AgSr2La2Cu3.1Oz,,,,"((Pb,Ag)La,Cu)Sr2LaCu2Oz",,,,,,,,shape_02,55.0,70.0,,,69.0,,70.0,,,,,,,,,,,,,
,,,Y1Ba2Cu3O6.773,,,,YBa2Cu3O7,,,6.773,,,2100.0,,shape_01,,,,,71.2,16.0,71.2,,,,,,,,,,,,,
As<75> NMR measured.,,,Pr1Ru4As12,3.2,,,PrRu4As12,,,,,,,,shape_01,,2.3,,,,,2.3,,,,,,,,,,,,,
F-content shows nominal value.,,,Ba2Ca2Cu3F1.6O6.2+z,,,,"Bi2Ca2Cu3O6(O,F)2",,,,,,,,shape_01,96.0,,,,95.5,,95.5,,,,,,,,,,,,,
,,,Y1Ba2Cu3OZ,,,,YBa2Cu3O7,,,,,,,,,,92.0,,,,,92.0,,,,,,,,,,,,,
gap estimated from PENET. P-dependence of (PENET)^(-2) = 0.60 %/kbar.,,,B12Zr1,4.79,,,ZrB12,,,,,,,,shape_03,,,,,6.0,,6.0,,,,,140.0,,,-0.225,,,,1.251,
,,,Bi2Sr1.8La0.2Cu1O6.3,,,,"Bi2(Sr,La)2CuO6",,,6.3,,,,,,,18.0,,,,,18.0,,,,,,,,,,,-10.8,,
,145.0,,Ru1Sr2Gd1Cu2O8,,,,RuSr2GdCu2O8,,,,,,,,shape_06,,,,,45.0,,45.0,,,,,,,,,,,,,
,,,Y1Ba2Cu3.88Fe0.12O8,,,,"YBa2(Cu,Fe)4O8",,,,,,,,shape_01,,65.0,,,,,65.0,,,,,,,,,,,,,
,,,Tm1Ba2Cu3O6.44,,,,TmBa2Cu3Oz,,,6.44,,,,,,,,28.0,,,,28.0,,,,,,,,,,,,,
,,,Sm1.05Ba1.95Cu3O6.87,,,,"Sm(Ba,Sm)2Cu3O7",,,6.87,,,,,shape_01,86.5,,93.0,,,,89.75,,,,,,,,,,,,,
,,,Al3Zr1,,,,Al3Zr1,,,,,,,,,,,,1.02,,,,,,,,,,,,,,,,
gamma in mj/mol.K2. delta-C=3890 mj/mol.K. delta-C/gamma*Tc=4.9,,,Ce1Co1In5,,,,CeCoIn5,,,,,,,,shape_03,,2.27,,,,,2.27,,350.0,,,,,,,,,,,
,,,Ba1.6Sr0.4Yb0.95Ca0.05Cu3O6,,,,"Cu(Ba,Sr)2(Yb,Ca)Cu2O6",,,6.0,,,,,,,,,5.0,,,,,,,,,,,,,,,,
,,,Lu1Rh4B4,,,,LuRh4B4,,,,,,,,,,6.2,,,,,6.2,,,,,,,,,,,,,
,,,Ir0.925Ru0.075,,,,Ir1-xRux,,,,,,,,,,0.11,,,,,0.11,,,,,,,,,,,,,
,,,Pd1Te2.1,,,,Pd1Te2.1,,,,,,,,,,1.89,,,,,1.89,,,,,,,,,,,,,
,,,Be13Ru1,,,,Be13Ru1,,,,,,,,,,1.3,,,,,1.3,,,,,,,,,,,,,
,,,Nd0.8Sm0.2F0.3Bi1S2O0.5,,,,"(Nd,Sm)(O,F)BiS2",,,,,,,,,,,,,5.1,,5.1,,,,,,,,,,,,,
"compositions of K and Fe are nearly 0.8 and 1.65 , respectively by EDX.",,,K0.8Fe1.99Mn0.01Se2,,,,K0.8Fe2-xMnxSe2,,,,,,,,,,,31.0,,,,31.0,,,,,,,,,,,,,
"A15,Nb,sigma phases.",,,Nb80Ga17Co3,,,,"Nb80(Ga,Co)20",,,,,,,,,,11.0,,,,,11.0,12.9,,,,,,1.75,,,,,,
,,,Dy1Ba2Cu2.94Zn0.06O6.9,,,,"DyBa2(Cu,Zn)3O7",,,6.9,,,,,shape_01,,62.0,,,71.0,,62.0,,,,,,,,,,,,,
Rb-intercalated . interlayer distance d = 860 pm.,,,Rb0.33Ta1S2,,,,Rb0.33TaS2,,,,,,,,,,3.0,,,,,3.0,,,,,,,,,,,,,
,,,B1Cr1,,,,B1Cr1,,,,,,,,,,,,1.28,,,,,,,,,,,,,,,,
RRR=1.9,,,Mg0.85Al0.15B2,,,,"(Mg,Al)B2",,,,,,,,shape_01,,31.5,,,,,31.5,,,,,,,,,,,,,
,,,Y1Ba2Cu2.5Co0.5O7.05,,,,"YBa2(Cu,Co)3O7",,,7.05,,,,,,,,,10.0,,,,,,,,,,,,,,,,
Neel-T(as-grown)=119.4 K.,,,Nd1.84Ce0.16Cu1O4,,,,"(Nd,Ce)2CuO4",34.6,,,,,,,shape_03,,,,,22.6,,22.6,,,,,,,,,,,,,
,,,Tl0.5Ba2Ca3Cu1Zn3.5O12-z,,,,"(Cu,Tl)Ba2Ca3(Cu,Zn)4O12",,,,,,,,,122.2,,,,,,122.2,,,,,,,,,,,,,
filamentary SC. not bulk SC,,,Nd1F0.7Bi1S2O0.7,,,,"(Ce,Nd)(O,F)BiS2",,,,,,,,,,,,,4.78,,4.78,,,,,,,,,,,,,
,,,Nd0.85Pr0.15Ba2Cu3O7,,,,"(Nd,Pr)Ba2Cu3O7",,,,,,,,shape_01,,40.7,,,,,40.7,,,,,,,,,,,,,
nominal = La0.35C0.65. 2nd phase= La2C3(9%).,,,La1C2,,,,LaC2,,,,,,,,shape_01,,,,,1.8,,1.8,,,,,,,,,,,,,
,,,Nd1Bi1S2F0.3O0.7,,,,"(Nd,Sm)O0.7F0.3BiS2",,,,,,,,shape_01,,,,,3.55,,3.55,,,,,,,,,,,,,
,,,Y1Ba2Cu2.95Co0.05O6.88,,,,"YBa2(Cu,Co)3Oz",,,6.88,,,,,,,91.2,,,,,91.2,,,,,,,,,,,,,
,,,Hg0.7Tl0.3Ba1.9La0.1Cu1Oz,,,,"(Hg,Tl)(Ba,La)2CuOz",,,,,,,,,,40.3,,,,,40.3,,,,,,,,,,,,,
,,375.0,Y1Ba2Cu3O6.5,,,,YBa2Cu3Oz,,,6.5,,,,,shape_01,,,,,,,,,3.66,,,,,,,,,,,
"Isotope effect dTc < 0.01 K for sample with <76>Se and <80>Se, then isotope exponent = 0.",,,La1F0.4Bi1S0.872Se1.128O0.6,,,,"LaO0.6F0.4Bi(S,Se)2",,,,,,,,shape_01,3.73,,3.75,,3.76,,3.76,,,,,,,,,,,,,
SEE SSC0651001,,,Y0.9Pr0.1Ba2Cu3O7-Z,,,,"(Y,Pr)Ba2Cu3O7",,,,,,,,,,85.5,,,,,85.5,,,,,,,,1.7999999999999998,,,,,
,,,Ho1Ba2Cu3OZ,,,,HoBa2Cu3O7,,,,,,,,shape_01,,92.4,,,,,92.4,,,,,,,,,,,,,
apical site = Br,,,Ca1.8Na0.2Cu1Br2O2,,,,"(Ca,Na)2CuO2Br2",,,,,,,,shape_01,,11.0,,,,,11.0,,,,,,,,,,,,,
"impurity phases: HgSr2CaCu2Oz, HgSr2(Ca,Y)Cu2Oz, (Hg,Ti)Sr2CaCu2Oz. Majority phase = Hg1212, O2-annealed sample.",,,Hg0.75Ti0.25Sr2Ca0.65Y0.35Cu2Oz,,,,"(Hg,Ti)Sr2(Ca,Y)Cu2Oz",,,,,,,,,50.0,,100.0,,,,75.0,,,,,,,,,,,,,
,,,Nd1.85Ce0.15Cu1O4,,,,"(Nd,Ce)2CuO4",,,4.0,,,,,shape_01,,,,,22.5,,22.5,,,,,,,,,,,,,
,,,Y1Ba2Cu2.91Ga0.09O7-Z,,,,"YBa2(Cu,Ga)3O7",,,,,,,,,,77.5,,,,,77.5,,,,,,,,,,,,,
Intergrowth(BaFe2As2 + BaTi2As2O).Optical reflectance measured. Density wave(SDW or CDW) at 125 K. [penet] estimated from plasma freqency. Two gaps(3.4 and 7.9 meV),,,Ba2Ti2Fe2As4O1,8.7,,,Ba2Ti2Fe2As4O,,,,,,,,shape_03,,21.5,,,,,21.5,,,,,290.0,,,,,,,7.9,
as-prepared sample not s/c.,,,Co1Sr2Y0.9Ca0.1Cu2O7+z,,,,"CoSr2(Y,Ca)Cu2O7",,,,,,,,shape_01,,,,,15.0,,15.0,,,,,,,,,,,,,
,,,Tl2Ba2Ca1Cu2O7.958,,,,Tl2Ba2CaCu2O8,,,7.958,,,,,shape_01,,107.0,,,,,107.0,,,,,,,,,,,,,
Tc is for <16>O. Tc(<18>O) = 73.27 K.,,,Y0.8Pr0.2Ba2Cu3O7-z,,,,"(Y,Pr)Ba2Cu3O7",,,,,,,,shape_01,,,,,74.07,,74.07,,,,,,,,,,,,,
,,,La1.5Ba1.5Cu3O6.884,,,,"(La,Ba)3Cu3O6",,,6.884,,,,,shape_01,,,,,,,,,,,,,,,,,,,,
,,,Gd0.9Pr0.1Ba2Cu3O7-z,,,,"(Gd,Pr)Ba2Cu3O7",,,,,,,,,,,,,67.1,,67.1,,,,,,,,,,,,,
,,,Er0.5Pr0.5Ba2Cu3O6.82,,,,"(Pr,R)Ba2Cu3O7",,,6.82,,,,,shape_01,33.0,34.4,,,,,34.4,,,,,,,,,,,,,
,,,Pr1Ba2Cu3Oz,,,,PrBa2Cu3Oz,16.6,,,,,,,shape_01,,,,5.0,,,,,,,,,,,,,,,,
Tc(zero)=0.17 K. carrier n=3.3 E+25 /cm3. R(300K)=4.1 mOhm.cm.,,,Sr1Ti0.97Zr0.03O3,,,,"Sr(Ti,Zr)O3",,,,,,,,,,0.3,,,,,0.3,,,,,,,,,,,,,
,,,Pd0.5Au0.5Pb2,,,,"(Pd,Au)Pb2",,,,,,,,,,3.02,,,,,3.02,,,,,,,,,,,,,
"impuriti phases = MgCu2,MgO",,,Mg0.95Cu0.05B2,,,,"(Mg,Cu)B2",,,,,,,,,36.9,,38.6,,,1.7,37.75,,,,,,,,,,,,,
SUS PEAK AT 70K,,,Ba1V1S3,,,,"Ba(V,Ti)S3",,,,,,,,,,,,,,,,,,,,,,,,,,-43.0,,
,,,Bi2Sr2Ca0.55Y0.45Cu2O8+Z,,,,"Bi2Sr2(Ca,Y)Cu2O8",,,,,,,5.96e-09,shape_01,38.0,54.9,,,,,54.9,,,,,,,,,,,,,
,,,Nb3Rh0.1Au0.9,,,,,,,,,,,,,,10.8,,,,,10.8,,,,,,,,,,,,,
,,,Ba0.47K0.53Bi0.958Pr0.042O3,,,,"(Ba,K)(Bi,Pr)O3",,,,,,,,shape_03,,,,2.0,,,,,,,,,,,,,,,,
,,,Bi2Sr2Ca1Cu2OY,,,,Bi2Sr2CaCu2Oz,,,,,,,,shape_05,,,,,,,,,,,,,,,,,,,20.0,
"Tc(P) = 15.89 15.88 15.78 K for P = 0, 3.82 10.5 kbar, respectively.",,,Nb3Sn0.2Sn0.8,,,,"Nb3(Sn,Sb)",,,,,,,,,,15.89,,,,,15.89,,,,,,,,,,,,,
,,,Au0.1Sb0.8Te0.1,,,,AuxSb1-2xTex,,,,,,,,shape_01,,,,,6.0,,6.0,,,,,,,,,,,,,
,,,Nb1Tc3,,,,,,,,,,,,,,10.5,,,,,10.5,,,,,,,,,,,,,
as grown. d=1000 A. not SC,,,Fe1Te1,,,,FeTe-film,,,,,,,,shape_04,,,,1.5,,,,,,,,,,,,,,,,
,,,Bi0.15In0.85,,,,,,,,,,,,,,5.3,,,,,5.3,,,,,,,,,,,,,
,,,Nb3Rh0.95Pd0.05,,,,"Nb3(Rh,Pd)",,,,,,,,shape_01,,2.49,,,,,2.49,,,,,,,,,,,,,
"RRR=5.5 ABRES=ro+A*T2 with ro=0.047,A=2.70E-6 mOhm,cm/K2",,,Nd1.8Ce0.2Cu1O4-z,,,,"(Nd,Ce)2CuO4",,,,,,,,shape_05,,,,4.2,,,,,,,,,,,,,,,,
,,,Nd1.88Ce0.12Cu0.97IN0.03O4-Z,,,,"(Nd,Ce)2(Cu,In)O4",,,,,,,,shape_01,12.2,17.0,23.0,,,10.8,17.0,,,,,,,,,,,,,
,,,La1Fe1As1F0.02O0.98,,,,"LaFeAs(O,F)",,,,,,,,shape_01,,,,4.0,,,,,,,,,,,,,,-33.1,,
,,,Ba0.1Fe0.9Se0.85,,,,"(Ba,Fe)Se0.85",,,,,,,,,,,10.6,,,,10.6,,,,,,,,,,,,,
,,,Bi1Li3,,,,Bi1Li3,,,,,,,,,,,,1.43,,,,,,,,,,,,,,,,
,,,La0.95Sr1.05Cu0.1Co0.9O4,,,,"(La,Sr)2(Cu,Co)O4",,,,,,,,shape_01,,,,,,,,,,,12000000.0,,,,,,,18.3,,
,,,M0.62Os0.38,,,,,,,,,,,,,,5.65,,,,,5.65,,,,,,,,,,,,,
density=2.66 g/cm3. Bulk modulus=172 Gpa.,,,B2Mg1,,,,MgB2,,,,,,,,shape_01,,39.6,,,,,39.6,,,,,,,,-1.03,,,,,
,514.0,,La1.86Sr0.14Cu0.98Ni0.02O4,,,,"(La,Sr)2(Cu,Ni)O4",,,4.0,,,,,shape_01,,,,,,,,,,,,,,,,,,,,
second Tc=32 K,,,La1.9Sr0.1Cu1O4.023,,,,"(La,Sr)2CuOz",,,4.023,,,,,shape_01,,40.0,,,,,40.0,,,,,,,,,,,,,
HC2ZERO in DB means Hc2(4.2K). ,,,Ta0.53Ti0.47,,,,Ta-Ti,,,,,,,,,,,,,,,,8.73,,,,,,,,,,,,
RHN=120K,,,Tl2Ba2Cu1O6.03,,,,Tl2Ba2CuO6,,,6.03,,,,1.36e-09,,62.0,,,,,,62.0,,,,,,,,,,,,,
,,,Y1Sr2Cu2.675Ti0.325O7.1,,,,"YSr2(Cu,Ti)3O7",,,7.1,,,,,shape_01,56.0,,,,,,56.0,,,,,,,,,,,,,
,,,Pr1Ba2Cu3O6.95,,,,"(Y,Pr)Ba2Cu3O7",,,6.95,,,,,,,,,4.2,,,,,,,14.56,,,,,,,,,
Tox=325C. Tox is the temperature where O3 gas suply is stopped during the post-growth cooling.,,,Pb1Sr2Cu1O5+Z,,,,PbSr2CuO5+z,,,,,,,,shape_04,20.0,,,,,,20.0,,,,,,,,,,,,,
nominal 2 % Mn,,,Bi2Sr2Ca1Cu1.2Au0.8OZ,,,,"Bi2Sr2Ca(Cu,Mn)2Oz",,,,,,,,,73.2,,,,,,73.2,,,,,,,,,,,,,
,,,Li0.55Zr1N1Cl1,,,,LixZrNCl,,,,,,,,,,15.0,,,,,15.0,,,,,,,,,,,,,
polycrystall,,,Hg1Ba2Cu1O4+d,3.6,,,HgBa2CuO4,,,,,,,,shape_01,,,97.0,,,,97.0,,,,,,,,,,,,14.0,
pressure effect of JC was measured,,,Gd0.95Ba1.95Ca0.1Cu4O8,,,,"(Gd,Ca)(Ba,Ca)2Cu4O8",,,8.0,,,,,shape_01,,,,,80.0,,80.0,,,,,,,,4.5,,,,,
,,,Ce0.1Nd0.9Bi1S2F0.5O0.5,,,,"(Ce,Nd)O0.5F0.5BiS2",,,,,,,,shape_01,,,,,4.68,,4.68,,,,,,,,,,,,,
single phase obtained for x<0.15,,,Sr0.9La0.1Cu1O2,,,,"(Sr,La)CuO2",,,,,,,,shape_01,,43.0,,,43.0,,43.0,,,,,,,,,,,,,
,,,B2Mg1,,,,MgB2,,,,,,,,shape_01,,38.3,,,,,38.3,,,,,,,,,,,,,
,,,Hg1Ba2Ca2Cu3F0.8OZ,,,,"HgBa2Ca2Cu3(F,O)z",,,,,,,,,,,,,128.4,,128.4,,,,,,,,,,,,,
,,,Hg1Ba2Cu1O4.01,,,,HgBa2CuO4,,,4.01,,,,,shape_01,,,,,61.0,,61.0,,,,,,,,,,,,,
SC island (x > 0.91) in SC matrix (x < 0.80). D (SC) escape slower than D (not SC). Ic defined as finite V in I-V characteristics. x = 0.65 from R(T) anomaly (T= 62K),,,D0.91Pd1,,,,PdDx,,,,,,,,,,6.4,,,,,6.4,,,,,,,,,,,,,
,,,Er1Ni1.96Fe0.04B2C1,,,8.95,"Er(Ni,Fe)2B2C",5.48,,,,,,,,,9.5,,,,,9.5,,,,,,,,,,,,,
grain size = 20*20*1 um3. hydrostatic-P. optimal Co-content sample.,,,Pr1Fe0.925Co0.075As1O1,,,,"PrO(Fe,Co)As",,,,,,,,,,14.4,,,,,14.4,,,,,,,,0.92,,,,,
,,,Mo1N1,,,,delta-MoN,,,,,,,,,,12.0,,,,,12.0,,,,,,,,,,,,,
,,,Tl2Sr2Ca2Cu3O10+X,,,,Tl2Sr2Ca2Cu3O10,,,,,,,,,10.0,,22.0,,,,16.0,,,,,,,,,,,,,
"A2BB'O6 type structure, complex cubic structure",,,Ho1Ba2Sb1O6,,-0.00982,,HoBa2SbO6,,,,,,,,,,,,5.0,,,,,,,,,,,,,,,,
,,295.6,Bi1.8Pb0.2Sr2Ca1Cu2O8,,,,"(Bi,Pb)2Sr2CaCu2O8",,,,,,,,shape_01,,80.0,,,,,80.0,,,,,,,,,,,,,
not SC. Tn measured by resistivity anomaly,,,Ce0.85La0.15Au2Si2,,,,Ce1-xLaxAu2Si2,7.8,,,,,,,shape_01,,,,0.0,,,,,,,,,,,,,,,,
,,,Au0.9In0.1,,,,Au-In,,,,,,,,,,0.0641,,,,,0.0641,,,,,,,,,,,,,Info: Very Low Tc (<0.1K)
,,,Sr1Fe1.7Pt0.3As2,,,,"Sr(Fe,Pt)2As2",,,,,,,,shape_01,12.6,,,,,,12.6,,,,,,,,,,,,,
lattice term in SP (beta=0.26 mJ/mol.K4). Debye-T(RES) = 119 K.,,333.9,La1Ni2Ge1.5P0.5,,,,LaNi2(Ge1-xPx)2,,,,,,,,shape_01,,,,1.8,,,,,11.27,95.9,,,,,,,,,,
,,,Nd0.97Ca0.03Ba2Cu3O7-z,,,,"(Nd,Ca)Ba2Cu3",,,,,,,,shape_01,,90.36,,,,,90.36,,,,,,,,,,,4.96,,
,,,La3.5Ba3.5Cu7O16.415,,,,"La3(La,Ba)Ba3Cu3Oz",,,16.415,,,,,shape_01,,,,,0.0,,0.0,,,,,,,,,,,,,Check: Tc=0 (Non-superconducting?)
,,393.0,Sn0.057V0.943,,,,V1-xSnx,,,,,,,,,,1.6,,,,,1.6,,6.66,,,,,,,,,,,
phase area: 0.35<C/Mo ratio<0.52 and 1463< T(K) <2795.,,,C1Mo2,,,,beta-Mo2C,,,,,,,,,,2.8,,,,,2.8,,,,,,,,,,,,,
reduced sample.  muonSR measured.,,,La1.8Eu0.2Cu0.995Ni0.005O3.5,,,,T'-La1.8Eu0.2Cu1-xNixO3.5,20.0,,,,,,,shape_01,,17.0,,,,,17.0,,,,,,,,,,,,,
delta Tc=-0.57K,,,Y1Ba2Cu3O6.75,,,,YBa2Cu3Oz,,,6.75,,,,,,,,,,73.0,,73.0,,,,,,,,,,,,,
Cu-vacancy,,,Cu0.8C0.2Ba2Ca3Cu4Oz,,,,"(Cu,C)Ba2Ca3Cu4Oz",,,,,,,,shape_01,,115.5,,,,2.3,115.5,,,,,,,,,,,,,
AFM confirmed by SP-heat. AFM order observed by muon-SR below Tc.,,,Cs0.8Fe2Se1.96,,,,CsxFe2Se2,478.5,,,,,,,shape_03,,,29.6,,29.6,,29.6,,,,,,,,,,,,,
,,,B2Mg1,,,,MgB2,,,,,,,,shape_01,,38.0,,,,,38.0,,,,,,,,,,,,,
Tc defined as a sudden drop in microwave absorption. Tm : the peak of microwave absorption.,,,Ru1Sr2Eu1Cu2O8,,,,RuSr2EuCu2O8,128.0,,,,,,,shape_01,,32.9,,,,,32.9,,,,,,,,,,,,,
,,,Y0.2Gd0.8Ba2Cu3OZ,,,,"(Y,Gd)Ba2Cu3O7",1.8,,,,,,,,93.0,,,,,,93.0,,,,,,,,,,,,,
"adding 5 mol % (Tb,Er)B2C2",,,Er0.85Tb0.15Ni2B2C1,,,,"(Er,Tb)Ni2B2C",6.85,,,,,,,,,8.3,,,,,8.3,,,,,,,,,,,,,
,,,Y1Ni1.34Pd0.66B2C1,,,,"Y(Ni,Pd)2B2C",,,,,,,,shape_01,,10.4,,,,,10.4,,,,,,,,,,,,,
"M=NH3, y not measured. co-intercalation of Ba and NH3 into HfNCl.",,,Ba0.1M1Hf1N1Cl1,,,,Bax(NH3)yHfNCl,,,,,,,,,,,,,24.5,,24.5,,,,,,,,,,,,,
,,,Eu0.6Pr0.4Ba1.6Sr0.4Cu3O7,,,,"(Eu,Pr)(Ba,Sr)2Cu3Oz",,,7.0,,,,,shape_01,21.0,,29.0,,29.0,,29.0,,,,,,,,,,,,,
,,,Y1Ba2Cu2.7Zn0.3OY,,,,"YBa2(Cu,Zn)3O7",,,,,,,,,,47.6,,,,,47.6,,,,,,,,,,,,,
,,,Cu1Se1,,,,Cu1Se1,,,,,,,,,,,,1.28,,,,,,,,,,,,,,,,
,,,Y1Ba2Cu3O6.92,,,,YBa2Cu3O7,,,6.92,,,,,,,92.4,,,,0.14,92.4,212.0,,,,,1.2400000000000002,3.2,,,,,,
SC volume fraction is very small.,,,Na1Fe1As1,,,,NaFeAs,,,,,,,,shape_01,,,,,6.0,,6.0,,,,,,,,,,,,,
,,,Bi1.7Pb0.3Sr2Ca0.7Y0.3Cu1.94Zn0.06O8,,,,"(Bi,Pb)2Sr2(Ca,Y)(Cu,Zn)2O8",,,,,,,,,,66.9,,,,,66.9,,,,,,,,,,,5.18,,
B is B<10>. RRR=20. Hc2(0) from dHc2/dT. G-L parameter = 26,,,B2Mg1,,,,MgB<10>2,,,,,,,,shape_01,,40.2,,,,,40.2,12.5,,,,140.0,5.2,0.44,,,,,,
,,,Sm1Fe1As1F0.14O0.86,,,,"Sm(O,F)FeAs",,,,,,,,,,,,,27.0,,27.0,,,,,,,,,,,,,
Tc by ac-SUS. <123>Sb-NQR measured.,,,Pr1Os4Sb12,,,,PrOs4Sb12,,,,,,,,shape_03,,1.87,,,,,1.87,,,,,,,,-0.17,,,,,
,,,Y1Ba2Cu3O6.73,,,,YBa2Cu3Oz,,,6.73,,,,,,66.0,,71.5,,,,68.75,,,,,,,,,,,,,
paramag-Curie-temp.,17.0,,Nd1.85Ce0.15Cu0.96Mn0.04O4,,,,"(Nd,Ce)2(Cu,Mn)O4",,,,,,,,shape_01,,,,,21.0,,21.0,,,,,,,,,,,,,
"M = NH3.  Increased hybridization between 4p(Se) and 4d(Mo), by intercalation, induce SC.",,,Na0.55M0.41Mo1Se2,,,,Nax(NH3)yMoSe2,,,,,,,,,,5.0,,,,,5.0,,,,,,,,,,,,,
,,,Y1Ba2Cu3F0.1O7,,,,YBa2Cu3OzFx,,,7.0,,,,,,,,,,91.0,,91.0,,,,,,,,,,,,,
P-induced SC.  Tc at P=51 GPa. molecular metal. metallic for P > 35 GPa. Tc decreases as increasing P upto 78 GPa.,,,C6I4O2,,,,C6I4O2,,,,,,,,,,0.8,2.5,0.0,,,0.8,,,,,,,,,,,,,
R(200K) = 9.31 uOhm.cm,,,Gd1Pd5Al2,,,,GdPd5Al2,,,,,,,,shape_01,,,,0.3,,,,,,,,,,,,,,,,
,,,Hg0.8Pb0.2Ba2Ca2Cu3O8,,,,"(Hg,Pb)Ba2Ca2Cu3O8",,,,,,,,shape_01,,,132.0,,,,132.0,,,,,,,,2.54,,,,,
impurity phase = Si,,,Ba8Si46,,,,Ba8Si46,,,,,,,,,,8.0,,,,,8.0,,,,,,,,,,,,,
"Mg1-xCdxCNi3 were prepared at 900C, P=3.5 GPa. single phase not obtained.",,,Cd1C1Ni3,,,,CdCNi3,,,,,,,,,,,,,3.4,,3.4,,,,,,,,,,,,,
peak effect is observed upto 70K.,,,Bi1.64Pb0.36Sr2Ca0.95Y0.05Cu2O8+z,,,,"(Bi,Pb)2Sr2(Ca,Y)Cu2O8",,,,,,,,shape_03,,,,,76.0,,76.0,,,,,,,,,,,,,
,,,Bi1In5,,,,In5Bi1,,,,,,,,,,4.1,,,,,4.1,,,,,,,,,,,,,
,,,Nd1.2Ba1.8Cu3O7+Z,,,,"(Nd,Ba)(Ba,Nd)2Cu3O7",,,,,,,2.92e-09,shape_01,,56.5,,,,,56.5,,,,,,,,,,,,,
"SDW temperature, T<SDW> = 139 and 129K at P=0 and 15 kbar, respectively.",,,K0.2Sr0.8Fe2As2,,,,"(K,Sr)Fe2As2",,,,,,,,,,13.0,,,,,13.0,,,,,,,,,,,,,
,,,B2Nb0.5,,,,Nb1-xB2,,,,,,,,,,7.56,,,,,7.56,,,,,,,,,,,,,
,,,Y1Ba2Cu3O6.98,,,,YBa2Cu3O7,,,6.98,,,,,shape_03,,89.8,90.4,,,,89.8,,,,,,,,,,,,,
R=0 at T=1.01K,,,Ce1Rh0.5Ir0.5In5,,,,"Ce(Rh,Ir)In5",3.6,,,,,,,shape_03,,0.84,,,,,0.84,,,,,,,,,,,,,
,,,La1.8Sr0.2Cu0.9Mn0.1O4.01,,,,"(La,Sr)2(Cu,Mn)O4",,,4.01,,,,,,,,,10.0,,,,,,,10.0,,,,,,,,,
hole conc = 0.19. chemical compo. obtained by EDX. hole conc from L3-absorption edge.,,,Bi1.69Pb0.3Sr1.92La0.16Cu1.08O6+z,,,,"(Bi,Pb)2(Sr,La)2CuO6",,,,,,,,shape_01,,,,,24.0,,24.0,,,,,,,,,,,,,
"For x > 0.3, secondary phase appears.",,,Pb0.35Sn0.35In0.3Te1,,,,(Pb0.5Sn0.5)1-xInxTe,,,,,5.1,,,shape_03,,,4.8,,,,4.8,,,,,,,1.54,,,,,,
,,,Nd1.4Ba1.6Cu3O7.19,,,,"Nd(Ba,Nd)2Cu3O7",,,7.19,,,,,shape_01,,,,,,,,,,,,,,,,,,,,
,,,La1.04Pr0.85Sr0.11Cu1O4,,,,"(La,Sr,Pr)2CuO4",,,,,,,,,,17.0,,,17.0,,17.0,,,,,,,,,,,,,
"SIS tunneling, counter electrode=Au,K-content is not clear,estimated from Tc(by Asada)",,,Ba0.6K0.4Bi1O3,3.5,,,"(Ba,K)BiO3",,,,,,,,,,28.6,,,,,28.6,,,,,,,,,,,,4.3,
"R(T)-R0= A*T^1.5, A=18.4E-3 uOhm.cm/K2 & n = 1.79.",,,Cr1As0.9P0.1,,,,CrAs1-xPx,,,,,,,,shape_03,,,,10.0,,,,,29.6,,,,,,,,,,,
Tc(SP) = 2.5 K. SP (beta) = 0.48 mJ/mol.K4. (dC/gamma*Tc) = 0.72,,325.0,Zr5Ge2.5Pt0.5,,,,Zr5Ge2.5Pt0.5,,,,,,,,shape_01,,,2.8,,,0.1,2.8,4.3,16.15,,,,,,,,,,,
,,,Bi2Sr2Ca1Cu2O8.234,,,,,,,8.234,,,2590.0,,shape_03,,84.0,,,,,84.0,,,,,,,,,,,,,
,,,Al0.07Au0.92In0.01,,,,"(Au,Al,In)",,,,,,,,,0.0653,0.0763,0.0833,,,,0.0763,,,,,,,,,,,,,Info: Very Low Tc (<0.1K)
RES(40K)//ab = 4.13 uOhm.cm. THC(77K)//ab = 51.18 W/m.K. anisotropy factor from Hc2 = 3.27 at T/Tc = 0.6.,,,Mg0.927Al0.073B1,,,,"(Mg,Al)B2",,,,,,,,shape_03,,,,,33.0,,33.0,,,,,,,,,,,,,
,,,Bi2Cu1O4,,,0.63,Bi2CuO4,44.0,,,,,,,shape_03,,,,,,,,,,,,,,,,,,,,
,,,Y1Ba2Cu3.84Co0.16O8,,,,"YBa2(Cu,Co)4 O8",,,,,,,,,43.6,,65.0,,,,54.3,,,,,,,,,,,,,
,,,Ga0.7Cd0.3Sr2Y0.7Ca0.3Cu2O7+z,,,,"(Ga,Cd)Sr2(Y,Ca)Cu2O7",,,,,,,,,40.0,,55.0,,,,47.5,,,,,,,,,,,,,
,,,Tl1Ba2Ca0.7Nd0.3Cu2O7,,,,"TlBa2(Ca,Nd)Cu2O7",,,,,,,,,,95.5,,,,,95.5,,,,,,,,,,,,,
,,,Ce1Ru1.99Co0.01,,,,"Ce(Ru,Co)2",,,,,,,,,,4.74,,,,,4.74,,,,,,,,,,,,,
,,,Mo3Si1.3,,,,,,,,,,,,,,1.3,,,,,1.3,,,,,,,,,,,,,
,,,Eu1Ba2Cu2.85Zn0.15OZ,,,,"EuBa2(Cu,Zn)307",,,,,,,,shape_01,,,,12.0,,,,,,,,,,,,,,,,
"O2-flow, 300C, 50H",,,Hg1Ba2Ca4Cu5Oz,,,,HgBa2Ca4Cu5Oz,,,,,,,,shape_02,,,,,106.0,,106.0,,,,,,,,,,,,,
T<STR> is transition temperature from P4/nmm to Cmma,,,Na1Fe0.995Co0.005As1,,,,"Na(Fe,Co)As",,,,,,,,shape_03,,,,,9.81,,9.81,,,,,,,,,,,,,
,,,K1.1Bi1O3,,,,"(K,Bi)BiO3",,,,,,,,,,,,,8.8,,8.8,,,,,,,,,,,,,
,,,Si23.8V74.65,,,,,,,,,,,,,,16.5,,,,,16.5,,,,,,,,,,,,,
,,,Pt1Sn4,,,,Pt1Sn4,,,,,,,,,,2.38,,,,,2.38,,,,,,,,,,,,,
,,,Ag0.81In0.19,,,,"(Ag,In)",,,,,,,,,,0.0074,,,,,0.0074,,,,,,,,,,,,,Info: Very Low Tc (<0.1K)
,,,Pd0.18Ti0.82,,,,"(Zr,Pd)",,,,,,,,,,4.73,,,,,4.73,,,,,,,,,,,,,
,,,Cr0.6Os0.4,,,,Cr0.6Os0.4,,,,,,,,,,,,1.4,,,,,,,,,,,,,,,,
,,,Nb1Se2,,,,Nb1Se2,,,,,,,,,,8.9,,,,,8.9,,,,,,,,,,,,,
,,,Tl0.5Pb0.5Ca1Sr2Cu2O7,,,,"(Tl,Pb)Sr2CaCu2O7",,,,,,,,shape_01,78.0,,91.0,,,,84.5,,,,,,,,,,,,,
Tc = intragranular Tc. Bi2212 phase exist by XRD.,,,Bi1.6Pb0.4Sr1.8Ba0.2Ca1.98Er0.02Cu3Oz,,,,"(Bi,Pb)2(Sr,Ba)2(Ca,Er)2Cu3Oz",,,,,,,,,,107.0,,,,,107.0,,,,,,,,,,,,,
"hydrostatic, up to 1 Gpa",,,Gd1Ba1.5Sr0.5Cu3O6.73,,,,"Gd(Ba,Sr)2Cu3Oz",,,6.73,,,,,,,,,,50.0,,50.0,,,,,,,,7.0,,,,,
#NAME?,,,Bi1.4Pb0.6Sr2Ca1.7Ga0.3Cu3O7,,,,"(Bi,Pb)2Sr2(Ca,Ga)Cu2O8",,,,,,,,shape_02,,67.4,,,,,67.4,,,,,,,,,,,,,
,,,Bi2Sr2Ca1Cu2O8+Z,,,,Bi2Sr2CaCu2O8,,,,,,,,,55.0,60.0,63.5,,,,60.0,,,,,,,,,,,,,
,,,Dy1Ba2Cu2.92Fe0.08O7-z,,,,"DyBa2(Cu,Fe)3O7",,,,,,,,shape_01,,74.0,,,78.0,,74.0,,,,,,,,,,,,,
,,,C2Tb1,,,,C2Tb1,,,,,,,,,,,,2.0,,,,,,,,,,,,,,,,
,,,Ru0.58W0.42,,,,Ru0.58W0.42,,,,,,,,,,5.2,,,,,5.2,,,,,,,,,,,,,
Tc calculated from Tc(Pb)=7.195 K (not given by the Authors),,,Cd0.0263Pb0.9737,,,,Pb1-xCdx,,,,,,,,,,7.124,,,,,7.124,,,,,,,,,,,,,
STS measured. gap vanishes at about 3.2 K. Tc = 3.05 K and Hc2 = 0.45 T assuming (2d/kTc) = 3.528(BCS) and BCS type T-dependence .,,,Tl1Ni2Se2,,,,TlNi2Se2,,,,,,,,shape_03,,3.7,,,,,3.7,,,,,,,,,,,,,
,,,La2.82Pr0.18S4,,,,"(La,Pr)3S4",,,,,,,,,,4.33,,,,,4.33,,,,,,,,,,,,,
,,,La1Pt1Si1,,,,LaPtSi,,,,,,,,shape_01,,3.3,,,,,3.3,,,,,,,,,,,,,
,,,Nd0.94Ca0.06Ba2Cu3O7-z,,,,"(Nd,Ca)Ba2Cu3",,,,,,,,shape_01,,88.0,,,,,88.0,,,,,,,,,,,4.86,,
R(min) at 3.5 K. R(peak) = 1.7 K due to magneic order,,,Ce7Ni3,,,,Ce7Ni3,,,,,,,,shape_03,,,,1.5,,,,,,,,,,,,,,,,
Amorphous. Se-concentration x = 0.30 in Pd1-xSex. Tc defined as mid of SUS-change.,,,Pd0.7Se0.3,,,,a-PdSe,,,,,,,,,,,,,2.04,,2.04,,,,,,,,,,,,,
IR shows PO4(3-),,,Y0.7Ca0.3Sr2Cu2.8P0.2O0.8+z,,,,"(Y,Ca)Sr(Cu,PO4)3Oz",,,,,,,,,,,,,37.0,,37.0,,,,,,,,,,,,,
RRR = 50. SP (beta) = 1.44 mJ/mol.K4.  (dC/Tc) = 2.6 mJ/mol.K2. (dC/gamma*Tc) = 0.78. e-ph = 0.62. DOS = 0.88 states/eV.fu.,,140.0,Bi1Na1,,,,NaBi,,,,,,,,shape_01,,2.15,,,2.15,0.15,2.15,250.0,3.4,,,,115.0,,,,,,,
,,,Y1Ba2Cu2.9Fe0.1OX,,,,"YBa2(Cu,Fe)3O7",,,,,,,,,,90.0,,,,,90.0,,,,,,,,,,,,,
,,,Ir0.33V2.67,,,,Ir0.33V2.67,,,,,,,,,,1.39,,,,,1.39,,,,,,,,,,,,,
,,,Bi1Cr1,,,,Bi1Cr1,,,,,,,,,,,,0.3,,,,,,,,,,,,,,,,
"hole concentration p = 0.252, estimated using Tallon's eq. energy gap from thermal conductivity using d-wave SC theory.",,,Tl2Ba2Cu1O6+z,8.2,,,Tl2Ba2CuO6,,,,,,,,shape_03,,27.0,,,,,27.0,,,,,,,,,,,,9.5,
,,,La1.85Sr0.15Cu0.9875Co0.0125O4,,,,"(La,Sr)2(Cu,Co)O4",,,,,,,,,,,,,22.9,,22.9,,,,,,,,,,,,,
T<STR> = 140-43.7 K. (dC/gamma*Tc) = 1.44,,224.0,Ba1Ni2Ge0.8P1.2,,,,"BaNi2(Ge,P)2",,,,,,,,shape_01,,1.38,,,,,1.38,,9.61,,,,,,,,,,,
,,,Bi2Sr2Ca0.73Y0.27Cu1.94Zn0.06O8+z,,,,"Bi2Sr2(Ca,Y)(Cu,Zn)2O8",,,,,,,,shape_01,,40.1,,,,,40.1,,,,,,,,,,,,,
Co-content by WDS.,,,Sr1Fe1.732Co0.268As2,,,,"Sr(Fe,Co)2As2",,,,,,,,shape_03,14.2,,16.5,,11.0,,11.0,,,,,,,,,,,,,
,,,Y1Ba1.9Rb0.1Cu3O6.52,,,,"Y(Ba,Rb)2Cu3O7",,,6.52,,,,,shape_01,92.4,,94.3,,,1.9,93.35,,,,,,,,,,,,,
,,,Y0.98Ca0.02Ba2Cu4O8,,,,"(Y,Ca) Ba2 Cu4 O8",,,,,,,,shape_03,,87.0,,,,,87.0,,,,,,,,,,,,,
,,,La0.9Pr0.1Ba2Cu3O7,,,,"(La,Pr)Ba2Cu3O7",,,,,,,,shape_01,,,,,68.3,,68.3,,,,,,,,,,,,,
,,,Ca0.6Nd0.4Ba1La1Cu3O7.1,,,,,,,7.1,,,,,,,48.6,,,37.2,,48.6,,,,,,,,,,,,,
,,,La1.85Ce0.15Cu0.4Ag0.6O4-Z,,,,"(La,Ce)2CuO4",,,,,,,,,,,11.1,,,,11.1,,,,,,,,,,,,,
,,,Bi2Sr2Ca1Cu2I1O8,,,,Bi2Sr2CaCu2O8I,,,,,,,,shape_01,,58.0,,,55.0,,58.0,,,,80.0,,,,,,,,,
nearly single phase,,,Y1Ca1Ba4Cu7Oz,,,,"(Y,Ca)2Ba4Cu7Oz",,,,,,,,,,53.0,,,,,53.0,,,,,,,,,,,,,
[t2] from SP-heat. Hall coeffic(77 K) = 0.6 cm3/C. lattice term of SP-heat(beta) = 0.62 mJ/mol.K4,,210.0,Nb1Se2,,,,NbSe2,,,,,,,,,,6.9,,,6.9,,6.9,,20.5,,180.0,,,,,,,,,
,,,Ce0.86Tb0.14Ru2,,,,"(Ce,Tb)Ru2",,,,,,,,,,4.51,,,,,4.51,,,,,,,,,,,,,
Tc defined as intersect of M=0 and line with thehighest dM/dT,,,Y1Ba2Cu4O8,,,,YBa2Cu4O8,,,,,,,,shape_01,,,,,80.5,,80.5,,,,,,,,,,,,,
ANN sample.,,,In0.25Tl0.75,,,,Tl1-xInx,,,,,,,,,,3.64,,,,,3.64,,,,,,,,,,,,,
RH FOR AB-PLANE,,,Bi2Sr2Ca1Cu2O8-Z,,,,Bi2Sr2CaCu2O8,,,,,,,3.92e-09,shape_03,81.0,,,,,,81.0,,,,,,,,,,,,,
(delta-C/gamma*Tc) = 1.8,,277.0,Pd1Te1,,,,PdTe,,,,,,,,,,4.36,,,,,4.36,,5.66,,,,,,,,,,,
,,,Fe1Se0.38Te0.62,,,,"Fe(Se,Te)",,,,,,,,,,,13.5,,,,13.5,,,,,,,,,,,,,
[penet]<L> measured by nicro wave surface impedance.,,,Sr1Fe2As1.4P0.6,,,,"SrFe2(As,P)2",,,,,,,,shape_03,25.0,,,,,,25.0,,,53.8,240.0,270.0,,,,,,,,
"Curie temp=-191K(H//ab), -63.6K(H//C)",,,Yb1Ni2B2C1,,,,YbNi2B2C,,,,,,,,shape_03,,,,1.8,,,,,530.0,,,,,,,,,,,
IN-PLANE THERMOPOWER,,,Nd1.85Ce0.15Cu1O4,,,,"(Nd,Ce)2CuO4",,,,,,,,shape_01,,24.0,,,24.0,,24.0,,,,,,,,,,,-0.94,,
MgAlB4 superstructure.,,,Mg0.4Al0.6B2,,,,"(Mg,Al)B2",,,,,,,,,,12.0,,,,,12.0,,,,,,,,,,,,,
O-content by TGA. R is not zero at 10 K. O-rich phase is responsible to SC.,,,La2Cu0.965V0.035O4.045,,,,"La2(Cu,V)O4",,,4.045,,,,,,,,40.0,,,,40.0,,,,,,,,,,,,,
,,,O2U1,,,,O2U1,,,,,,,,,,,,1.28,,,,,,,,,,,,,,,,
,,,Nd1Ba2Cu3O7.04,,,,"Nd(Ba,Nd)2Cu3O7",,,7.04,,,,,shape_01,77.0,,88.0,,,,82.5,,,,,,,,,,,,,
"They measured MT and MH of each sample, then calculated thermodynamic parameters by using Hao-Clem model(ref 16).",,,Hg0.7Pb0.3Ba2Ca2Cu3OY,,,,"(Hg,Pb)Ba2Ca2Cu3Oz",,,,,,,,shape_06,,,,,127.0,,127.0,128.0,,,,,,1.4,,,,,,
"fluorination(150C,15h)",,,Hg1Ba2Cu1O4,,,,HgBa2CuOzF0.1,,,,,,,,shape_01,,,,,97.0,,97.0,,,,,,,,,,,,,
,,,Bi1.6Pb0.4Sr2Ca2Cu3F0.85Oz,,,,"(Bi,Pb)2Sr2Ca2Cu3O<z>F<x>",,,,,,,,,97.0,,107.0,,,,102.0,,,,,,,,,,,,,
,,,C0.48Sr2Ca0.4Y0.6Cu2.46O6.97,,,,"(C,Cu)(Sr,Ca)2(Y,Ca,Sr)Cu2O7",,,6.97,,,,,,,,41.1,,,,41.1,,,,,,,,,,,,,
"Tc depends on in-plane chemical pressure (definition , See text),  = 1.0270",,,La1F0.5Bi1S1Se1O0.5,,,,LaO0.5F0.5Bi(S1-xSex)2,,,,,,,,shape_01,,3.79,,,,,3.79,,,,,,,,,,,,,
addition of W and Mo stabilizes Sr base 123 phase,,,Y1Sr2Cu2.8Mo0.1W0.1Oz,,,,"YSr2(Cu,Mo,W)3Oz",,,,,,,,,29.3,40.5,51.4,,40.5,,40.5,,,,,,,,,,,,,
,,,Pr1Ba2Cu2.85Fe0.15OZ,,,,"PrBa2(Cu,Fe)3O7",14.5,,,,,,,,,,,4.2,,,,,,,,,,,,,,,,
impurity: alpha-FeSe(NiAs-type). tetra-to-ortho(space-G=Pbnm) transition at 12.5 GPa. SDW temperature T* = 125 K(P=0).,,,Fe1Se1,,,,beta-FeSe,,,,,,,,,,8.5,,,,,8.5,,,,,,,,3.2,,,,,
,,,Eu1.05Ba1.95Cu3O6.93,,,,"Eu(Ba,Eu)2Cu3O7",,,6.93,,,,,,,,,,,,,,,,,,,,,,,,,
hole conc = 0.213 estimated from Tc using Tallon's eq. PENET is at T/Tc = 0.6.,,,Bi2Sr2Ca0.7Y0.3Cu2O8+z,,,,"Bi2Sr2(Ca,Y)Cu2O8",,,,,,,,,,,,,89.0,,89.0,29.4,,,,329.5,,,,,,,,
DENS=60% OF X-RAY DENS,,,Bi2Sr2Ca1Cu2O8.23,,,,Bi2Sr2CaCu2O8,,,8.23,,,,,shape_01,,70.0,,,,,70.0,,,,,,,,,,,,,
,,,La1.5Ba1.1Ca0.4Cu3O7.05,,,,"(La,Ba,Ca)3Cu3O6",,,7.05,,,,,shape_01,,,,,55.0,,55.0,,,,,,,,,,,,,
paramag-Curie-temp.,12.6,,Nd1.85Ce0.15Cu0.995Mn0.005O4,,,,"(Nd,Ce)2(Cu,Mn)O4",,,,,,,,shape_01,,,,,22.1,,22.1,,,,,,,,,,,,,
,,,Y1Ba2Cu2.87Al0.13O7,,,,"YBa2(Cu,Al)3O7",,,,,,,,,,,45.0,,,,45.0,,,,,,,,,,,,,
as-prepared. SUS(300 K) = 22.56 E-5 emu/mol.,,,Ni2Hf1Ga1,,,,Ni2HfGa,,,,,,,,,,1.12,,,,0.03,1.12,,,,,,,,,,,,,
,,,La2.952Gd0.048In1,,,,"(La,Gd)3In",,,,,,,,,,3.48,,,,,3.48,,,,,,,,,,,,,
,,,Hg0.7Cr0.3Sr2Cu0.96Ni0.04O4+z,,,,"(Hg,Cr)Sr2(Cu,Ni)O4",,,,,,,,shape_01,,,,,43.0,,43.0,,,2880.0,4620.0,,,,,,,,,
,,,Lu0.6Pr0.3Ca0.1Ba2Cu3O7-z,,,,"(Lu,Pr,Ca)Ba2Cu3O7",,,,,,,,shape_01,60.5,,,,,,60.5,,,,,,,,,,,,,
,,,B1Ta1.5W0.5,,,,B1Ta1.5W0.5,,,,,,,,,,0.25,,,,,0.25,,,,,,,,,,,,,
,,,La1.92Sr0.08Cu1O4,,,,"(La,Sr)2CuO4",,,,,,,,,,,,,,,,,,,,,,,,,,83.8,,
sp-heat measured between 0.9 and 12 K..,,193.0,Rh0.075Zr0.925,,,,Zr1-xRhx,,,,,,,,,,6.05,,,,,6.05,,7.6,,,,,,,,,,,
layer distance c/3 = 9.4 A,,,Li0.6Zr1N1Cl1,,,,LixZrNCl,,,,,,,,,,11.7,,,,,11.7,,,,,,,,,,,,,
"Electrochemical intercalated with a constant current density, 50%*A/cm2.",,,La2Cu1O4.065,,,,La2CuO4+d,,,4.065,,,,,shape_01,,,45.0,,,,45.0,,,,,,,,,,,,,
,,,Ho0.93La0.07Ni2B2C1,,,,"(Ho,La)Ni2B2C",,,,,,,,shape_01,,3.0,,,,,3.0,,,,,,,,,,,,,
,,,La1.79Sr0.21Cu0.94Co0.06O4,,,,"(La,Sr)2(Cu,Co)O4",,,,,,,,shape_01,,,,,31.8,,31.8,,,,,,,,,,,,,
,,,Bi1.6Pb0.4Sr2Ca1.5Sm0.5Cu3Oz,,,,"(Bi,Sr)2Sr2(Ca,Sm)2Cu3Oz",,,,,,,,shape_01,28.0,,,,,,28.0,,,,,,,,,,,,,
,,,La2Cu1O4.021,,,,La2CuO4,,,4.021,,,,,shape_03,,,,,,,,,,,,,,,,,,,,
P-induced SC. non-hydrostatic P. Semimetal for P < 1.8 GPa.  (dTc/dP) shows at P<cr>(=6 GPa),,,Te2Ti1,,,,1T-TiTe2,,,,,,,,shape_03,,,2.98,0.0,,,2.98,,,,,,,,0.06,,,,,
,,,Ce1Pt2.94Ni0.06Si1,,,,"Ce(Pt,Ni)3Si",2.59,,,,,,,,,0.545,,,,,0.545,,380.0,,,,,,,,,,,
asgrown,,,Y0.85Ca0.15Ba2Cu2.85Co0.15OZ,,,,"(Y,Ca)Ba2(Cu,Co)3Oz",,,,,,,,shape_01,,57.0,,,,,57.0,,,,,,,,,,,,,
"ANN(550C,in N2). O-content by weight change. Hirr(77K) = 1.66 T.",,,C0.3Ba2Ca4Cu5.7O10.45,,,,"(Cu,C)Ba2Ca3Cu4Oz",,,10.45,,,,,shape_01,,,,,114.3,,114.3,,,,,,,,,,,,,
,,,Pt2Sr1,,,,Sr1Pt2,,,,,,,,,,0.7,,,,,0.7,,,,,,,,,,,,,
4354,,,Pr1Ba1.7Ca0.3Cu3Oz,,,,"Pr(Ba,Ca)2Cu3O7",14.0,,,,,,,,,,,10.0,,,,,,,,,,,,,,,,
,,,La1.85Sr0.15Cu0.945Zn0.055OZ,,,,"(La,Sr)2(Cu,Zn)O4",,,,,,,,shape_05,,,,,,,,,,,,,,,,,,,,
,,,H0.1Nb0.9,,,,,,,,,,,,,,7.38,,,,,7.38,,,,,,,,,,,,,
,,,Y1La0.2Ba1.8Cu3O6.31,,,,"Y(La,Ba)2Cu3O7-d",,,6.31,,,,,shape_01,,,,,,,,,,,,,,,,,,,,
,,,La1.85Sr0.15Cu1O4.03,,,,"(La,Sr)2CuOz",,,4.03,,,,,shape_01,,40.0,,,,,40.0,,,,,,,,,,,,,
,,,Be0.96Re0.04,,,,Be0.96Re0.04,,,,,,,,,,9.5,,,,,9.5,,,,,,,,,,,,,
high quality single crystal. substrate = YSZ. ,,,Y1Ba2Cu3O6.95,,,,YBa2Cu3O6.95,,,6.95,,,,,shape_03,,,,,92.4,,92.4,,,,,140.0,,,,,,,,
,,,Y1Sr2Cu2.8Re0.2O6+z,,,,"YSr2(Cu,Re)3Oz",,,,,,,,shape_01,,,,,55.0,,55.0,,,,,,,,,,,,,
,,,La0.92Nd0.08Pt1Si1,,,,"(La,Nd)PtSi",,,,,,,,shape_01,,2.04,,,,,2.04,,,,,,,,,,,,,
C-content estimated from lattice constant  a  using PHC3870301(2003),,,Mg1B1.896C0.104,,,,"Mg(B,C)2",,,,,,,,shape_03,,35.0,,,,,35.0,,,,,,,,,,,,,
,,,D3.61Th1,,,,D3.61Th1,,,,,,,,,,8.35,,,,,8.35,,,,,,,,,,,,,
,,,Nb1,,,,Nb,,,,,,,,,,9.4,,,,,9.4,,,,,,,,0.12,,,,,
(MX)n(TX2)m compounds. R starts to decrease at 2.0 K.,,,Pb1.14Nb1Se3.14,,,,"(Pb,Se)xNbSe2",,,,,,,,,,,,2.0,,,,,,,,,,,,,,,,
,,,Y1Ba2Cu2.85Ni0.15O7-z,,,,"YBa2(Cu,Ni)3O7",,,,,,,,shape_01,,73.7,,,,,73.7,,,,,,,,,,,,,
,,,Pb1Mo5.1S4,,,,PbMo5.1S4,,,,,,,,,,14.51,,,,,14.51,,,,,,,,-1.05,,,,,
,,,La1.75Er0.25Ba2Ca0.5Cu4.5O10.662,,,,"(La,Er)2Ba2CaxCu4+xOz",,,10.662,,,,,shape_01,66.0,,,,,,66.0,,,,,,,,,,,,,
,,,Y1Ba2Cu3H1.4O6.98,,,,YBaCu3O7Hx,,,6.98,,,,,,91.5,92.0,92.4,,,,92.0,,,,,,,,,,,,,
"intercalation-[(Py-CnH2n+1)2HgI4], bisalkylpyridinium tetraiodomercurate. Interlayer distance=A 38.0A",,,Py2C8H218Hg1I4Bi2Sr1.5Ca1.5Cu2OZ,,,,"[(Py-CnH2n+1)2HgI4]Bi2(Sr,Ca)2CaCu2Oz",,,,,,,,,,,,,82.0,,82.0,,,,,,,,,,,,,
,,,Hg1Ba2Cu0.99Ni0.01O4+z,,,,"HgBa2(Cu,Ni)O4",,,,,,,,,,,,,96.0,,96.0,,,,,,,,,,,,,
"Two gap SC. DB shows higher value. GAPENE(1) = 2.7 - 3.8. GAP(1) = 1.6 - 2.3 meV. GAPENE(2) = 6.6 - 8.4, GAP(2) = 4.0 - 5.1 meV. by break junction tunneling.",,,Zr1N1Cl0.7,6.6,,,ZrNCl0.7,,,,,,,,,,14.0,,,,,14.0,,,,,,,,,,,,4.0,
,,,Bi2Sr2Ca0.6Y0.4Cu2O8+z,,,,"Bi2Sr2(Ca,Y)Cu2O8",,,,,,,,shape_01,,,,,,,,,,,9.9,,,,,,,20.6,,
,,,Cr0.797Ru0.203,,,,Cr1-xRux,,,,,,,,shape_01,,1.69,,,,,1.69,,,39.3,,,,,,,,,,
,,,Y0.9Pr0.1Ni2B2C1,,,,"(Pr,Y)Ni2B2C",,,,,,,,shape_01,,11.2,,,,,11.2,,,,,,,,,,,,,
Sr2CuO2CO3 type,,,Nd1Ba1Cu1B1O5,,,,"(Nd,Ba)2CuO2(BO3)",,,,,,,,,,,,4.2,,,,,,,,,,,,,,,,
,,,La1Sn3,,,,LaSn3,,,,,,,,,,6.4,,,,,6.4,,,,,,,,,,,,,
,,,Ba0.14O3W1,,,,,,,,,,,,,,1.25,,,,,1.25,,,,,,,,,,,,,
,,,Er0.95Y0.05Pd2Sn1,,,,"(Er,Y)Pd2Sn",,,,,,,,shape_01,,1.26,,,,,1.26,,,,,,,,,,,,,
,,,In1V3,,,,In1V3,,,,,,,,,,13.9,,,,,13.9,,,,,,,,,,,,,
COMPO. IS NOMINAL,,,C60Rb2,,,,Rb2C60,,,,,,,,,,29.0,,,,,29.0,,,,,,,,,,,,,
,,,V75Si12.5Ga12.5,,,,"V3(Si,Ga)",,,,,,,,,,8.15,,,,,8.15,,,,,,,,,,,,,
,,,H0.51Nb0.8Pd0.2,,,,"(H,Nb,Pd)",,,,,,,,,,3.4,,,,,3.4,,,,,,,,,,,,,
,,,Sc1Mo6S7,,,,ScMo6S7,,,,,,,,,,2.67,,,,,2.67,,,,,,,,1.093,,,,,
weight fraction ,,,Sb0.05Sn0.95,,,,Sb0.05Sn0.95,,,,,,,,,,3.75,,,,,3.75,,,,,,,,,,,,,
,,,Y0.76Ca0.24Ba2Cu2.85Co0.15O6.8,,,,"(Y,Ca)Ba2(Cu,Co)3O7",,,6.8,,,,,shape_02,,86.0,,,,,86.0,,,,,,,,,,,,,
"89.82% Ru<99>, 96.35%Ru<104> were used.",,,Ru1,,,,Ru,,,,,,,,,,0.493,,,,,0.493,,,,,,,,,,,,,
,,,Cu1P1,,,,Cu1P1,,,,,,,,,,,,1.28,,,,,,,,,,,,,,,,
"Thin film. substrate=sapphire(1,1,-2,0)",,,Mo0.7Re0.3,,,,"(Mo,Re)",,,,,,,,shape_03,,10.5,,,,,10.5,,,,,,,,,,,,,
,,,Pd0.1Ti0.9,,,,"(Zr,Pd)",,,,,,,,,,5.0,,,,,5.0,,,,,,,,,,,,,
crystalizing temp. = 212 K. Tc(crystalized sample) =  2.04 K..,,,Cu40Sn60,,,,CuxSn1-x,,,,,,,,,,4.19,,,,,4.19,,,,,,,,,,,,,
"ANN(1300C,2d) (1000C,7d) (700C,9d)",,,Th1Os2Ge2,,,,ThOs2Ge2,,,,,,,,shape_01,,,,,,,1.1,,,,,,,,,,,,,
"R-exponent n=2.15, pnivctogen hight =1.271 A, bond-angle = 115.2 degree",,,La1Fe1As0.8P0.2H0.25O0.75,,,,LaFeAs1-xPxO0.75H0.25,,,,,,,,shape_01,,,,0.0,,,,,,,,,,,,,,,,
,,,Hg0.92Ba2.05Cu1.03O4.103,,,,HgBa2CuOz,,,4.103,,,,,,,63.6,,,,,63.6,,,,,,,,,,,,,
,,,La0.9Ce0.1Pt2.1B2.4C1.2,,,,"(La,Ce)Pt2B2C",,,,,,,,,,,,1.8,,,,,,,,,,,,,,,,
,,,Fe1Se0.41Te0.41,,,,"Fe(Se,Te)0.82",,,,,,,,,,13.2,,,,,13.2,,,,,,,,,,,,,
,,,Sm1Ba2Cu3O7,,,,SmBa2Cu3O7,,,7.0,,,,,,,95.5,,,,,95.5,,,,,,,,,,,,,
,,,Pb0.42Sn0.42In0.16Te1,,,,"(Pb,Sn,In)Te",,,,,,,,,,4.21,,,,,4.21,4.43,,,,,,,,,,,,
,,,La1.813Nd0.037Sr0.15Cu1O4-d,,,,"(La,Nd,Sr)2CuO4",,,,,,,,shape_01,,,,,,,,,,,,,,,,,,,,
"C=a*T^2 term, a= 0.158 mj/mol.K3. lattice term, beta= 0.145  mj/mol.K4. Debye-T not given. gamma = T-linear term below Tc(H=0).",,,La1.91Sr0.09Cu1O4,,,,"(La,Sr)2CuO4",,,,,,,,shape_03,,24.4,,,,,24.4,,2.64,,,,,,,,,,,
,,,Y1Ba1.926Ca0.074Cu4O8,,,,"Y(Ba,Ca)2Cu4O8",,,,,,,,shape_01,,,,,83.3,,83.3,,,,,,,,,,,,,
,,,Ir1Nb3,,,,Ir1Nb3,,,,,,,,,,2.07,,,,,2.07,,,,,,,,,,,,,
not SC for x < 0.4 in Ti1-xNbxSe2. SP (beta) = 0.48 mJ/mol.K4,,230.0,Ti0.8Nb0.2Se2,,,,Ti1-xNbxSe3,,,,,,,,,,,,0.4,,,,,0.45,,,,,,,,,,,
,,,Nb0.8W0.2C1,,,,"(Nb,W)C",,,,,,,,,,13.7,,,,,13.7,,,,,,,,,,,,,
"2nd annealing (800C,10h).",,,La1Bi1S2F0.5O0.5,,,,"La(O,F)BiS2",,,,,,,,,,,,,2.7,,2.7,,,,,,,,,,,,,
gap (d--wave),,,Fe0.98V0.02Se1,,,,"Fe1-xVxSe, x=0.02",,,,,,0.38,,,,8.5,,,,,8.5,,,,,,,,,,,,1.83,
[gamma] shows for T=2.3 K,,,Ce0.95Yb0.05Co1In5,,,,"(Ce,Yb)CoIn5",,,,,,,,shape_03,,2.16,,,,,2.16,,373.0,,,,,,,,,,,
,,,La1.85Ba0.15Cu1O4,,,,"(La,Ba)2CuO4",,,,,,,,shape_01,,,,,,,,,,,,,,,,,,50.0,,
Tc by ac-SUS. hydrostatic pressure. Tc(max) in this series.,,,Y1.9Dy0.1Fe3Si5,,,,"(Y,Dy)2Fe3Si5",,,,,,,,shape_01,,2.75,,,,,2.75,,,,,,,,,,,,,
M = NH3 intercalated sample.,,,Na0.8M0.6Fe1.86Se1.2S0.8,,,,"Na0.80M0.6Fe1.86(Se,S)2",,,,,,,,shape_01,,,,,35.3,,35.3,,,,,,,,,,,,,
,,,La1.83Sr0.17Cu0.98Co0.02O4,,,,"(La,Sr)2(Cu,Co)O4",,,,,,,,shape_01,,,18.0,,,,18.0,,,4500.0,2800.0,,,,,,,21.0,,
,,,Bi1Ca1Sr1Cu2Oz,,,,,,,,,,,,,71.0,75.0,90.0,,,,75.0,,,14.0,,,,,,,,,,
"ALMOST SINGLE PHASE,KAI=EMU/G",,,Pb2Sr2Y0.5Ca0.5Cu3O9,,,,"Pb2Sr2(Y,Ca)Cu3O8",,,9.0,,,,7.65e-06,,,,,4.2,,,,,,,,,,,,,,,,
impurity phase: SrSnO3. not SC,,,Nd1Sr2Ta0.8Sn0.2Cu2O8-z,,,,"NdSr2(Ta,Sn)Cu2O8-z",,,,,,,,shape_01,,,,2.0,,,,,,,,,,,,,,,,
,,,Nd0.2Pr0.8Ba2Cu3O7,,,,"(Nd,Pr)Ba2Cu3O7",16.2,,,,,,,shape_01,,,,,,,,,,,,,,,,,,,,
,,319.0,La1Fe1As1F0.05O0.95,,,,"La(O,F)FeAs",,,,,,,,,,20.5,,,,,20.5,,8.4,,,,,,,,,,,
,,,Mo3Si1,,,,Mo3Si1,,,,,,,,,,1.402,,,,,1.402,,,,,,,,,,,,,
,,,Be12Cr1,,,,Be12Cr1,,,,,,,,,,,,1.4,,,,,,,,,,,,,,,,
penet<ab> measured by muon-SR at H=3 kG,,,Ce1Co1In5,,,,CeCoIn5,,,,,,,,shape_03,,2.0,,,,,2.0,,,,,550.0,,,,,,,,
"magnetic properties using Curie-Weiss , Curie constant in emu.K/mol.Oe.",,,La1Ru2.94Fe0.06Si2,,,1.4,"La(Ru,Fe)3Si2",,,,,,,,shape_01,,4.58,,,,,4.58,,,,,,,,,,,,,
,,290.0,Ba1Cu1O2+X,,,,BaCuO2,,,,,,,,,,,,,,,,,107.0,,,,,,,,,,,
,,,Rb2K1C60,,,,Rb2KC60,,,,,,,,,,24.4,,,,,24.4,,,,,,,,,,,,,
,,,Fe3Re2,,,,Fe3Re2,,,,,,,,,,6.55,,,,,6.55,,,,,,,,,,,,,
,,,La1.5Ba1.1Ca0.4Cu3O7.082,,,,"(La,Ba,Ca)3Cu3O6",,,7.082,,,,,shape_01,,,,,62.0,,62.0,,,,,,,,,,,,,
,,,Y1Ba2Cu2.95Zn0.05O6.47,,,,"YBa2(Cu,Zn)3Oz",,,6.47,,,,,shape_03,,18.0,,,,,18.0,,,,,,,,,,,,,
arc melted. slow cool. ,,,Be21Ni5,,,,Be21Ni5,,,,,,,,,,0.72,,,,,0.72,,,,,,,,,,,,,
film made at 10 K ,,,Ga1N1,,,,,,,,,,,,,,5.85,,,,,5.85,,,,,,,,,,,,,
,,,Y1Ba2Cu3O6.48,,,,YBa2Cu3O7,,,,,,,,,,48.0,,,,,48.0,,,,,,,,,,,,,
,,,C2Rh1U2,,,,C2Rh1U2,,,,,,,,,,,,0.3,,,,,,,,,,,,,,,,
,,,Hg0.7Cr0.3Sr2Cu1O4+z,,,,"(Hg,Cr)Sr2CuO4",,,,,,,,shape_01,,,,,68.0,,68.0,,,318.0,3430.0,,,,,,,,,
residual resistivity from best fitting of R(T),,315.3,Sc0.5Dy4.5Ir4Si10,,,,"(Sc,Dy)5Ir4Si10",4.75,,,,,,,,,,,2.0,,,,,,555.0,,,,,,,,,,
,,,Ru0.46V0.54,,,,V1-xRux,,,,,,,,,,5.67,,,,,5.67,,,,,,,,0.2,,,,,
,,,La1.25Ca0.2Ba1.55Cu3O7.082,,,,"(Ca,La)(Ba,La)2Cu3O7",,,7.082,,,,,,,,61.7,,50.2,5.4,50.2,,,,2.53,,,,,,,,,
dTc/dp is for p<1GPa,,,La1.73Sr0.27Cu1O4,,,,"(La,Sr)2CuO4",,,,,,,,shape_01,,12.0,,,7.0,,12.0,,,,,,,,,,,,,
,,,La1.85Sr0.15Cu0.985Co0.015O4,,,,"(La,Sr)2(Cu,Co)O4",,,,,,,,shape_01,,16.0,,,,,16.0,,,,,,,,,,,,,
,,,Y1Ba2Cu3O6.17,,,,YBa2Cu3O6.17,,,6.17,,,,,shape_01,,,,,,,,,,,,,,,,,,,,
x=1.0. single phase. gamma in mj/mol.K2. delta-C/gamma*Tc = 1.8,,,Mo0.96Zr0.04B2,,,,"(Mo,Zr)xB2",,,,,,,,,,5.74,,,,,5.74,,3.65,,,,,,,,,,,
not SC,2.64,,Tm2Ir3Si5,,-0.002134,7.78,Tm2Ir3Si5,,,,,,,,shape_01,,,,1.5,,,,,,,,,,,,,,,,
