Repository: Tejasvini595/superconductor_deepset

## Overview

This repository contains the official implementation of **"From Individual Elements to Macroscopic Materials: In Search of New Superconductors via Machine Learning"**.

The code implements a **DeepSet neural network** for predicting the critical temperature (Tc) of superconducting materials based solely on their chemical composition. By explicitly enforcing permutation invariance, the DeepSet architecture avoids artifacts associated with arbitrary element ordering and provides a physically meaningful framework for learning composition–property relationships in superconducting materials.

File: data/superconductors_kaggle_ready_v2.csv (part 58 of 87)
comment,curiet,debyet,element,gapene,kaizero_value,moment_value,name,neelt,nhc2zero_value,oz,pcohere_value,phc2zero_value,ppenet_value,rh300,shape,t1_value,t2_value,t3_value,tcn_value,tcsus_value,tcwidth_value,critical_temp_K,upper_critical_field_0K_T,gamma_sommerfeld_mJmolK2,resistivity_normal_uOhmcm,resistivity_roomtemp_uOhmcm,penetration_depth_nm,coherence_length_nm,dhc2dt_TK,dtcdp_KGPa,density_gcm3,lower_critical_field_0K_T,thermopower_300K_uVK,energy_gap_meV,data_quality_flag
"gap(=2.1 meV) estimated by fitting of penetration depth. At low temperature, gap=1.2 meV. Penet by surface impedance measurements.",,,Lu1Ni2B2C1,3.4,,,LuNi2B2C,,,,,,,,shape_04,,14.2,,,,,14.2,,,,,275.0,7.0,,,,,,,
,,,Nb25Ti74Ta1,,,,,,,,,,,,,,7.55,,,,,7.55,,,,,,,,,,,,,
,,,Y0.9Ca0.1Ba2Cu4O8,,,,"(Yb,Ca)Ba2Cu3O7",,,,,,,,,80.8,,,,,,80.8,,,,,,,,,,,,,
,,,Yb1Ba1.4Sr0.6Cu4O8,,,,"Yb(Ba,Sr)2Cu4O8",,,,,,,,shape_01,77.0,,83.0,,80.0,,80.0,,,,4000.0,,,,,,,,,
pressure-induced s/c. Tc(max)= 5.5K (P=3.5 GPa),,,Sr2Ca12Cu24O41,,,,"(Sr,Ca)14Cu24O41",,,,,,,,shape_03,,,5.5,0.0,,,5.5,,,,,,,,,,,,,
,,,Hg1Ba2Cu1O4.19,,,,HgBa2CuO4,,,4.19,,,,,shape_01,,95.0,,,,,95.0,,,,,,,,1.94,,,,,
not SC. Semicond. like gap = 32 meV. Carrier shows at 0 K. DOS = 8.01 /eV.,,,Ho1Pd1Bi1,,,,HoPdBi,2.0,,,,,,,shape_01,,,,1.2,,,,,,,234.0,,,,,,,50.0,,
,,,Y1Ba2Cu2.85Fe0.15O7-Z,,,,"YBa2(Cu,Fe)3O7",,,,,,,,,,50.0,,,,,50.0,,,,,,,,,,,,,
,,,Nb0.8W0.2,,,,Nb1-xWx,,,,,,,,,,4.68,,,,,4.68,,,,,,,,,,,,,
Raman spectroscopy,,,Na0.29Co1H2.6O3.3,,,,NaxCoO2/1.3H2O,,,,,,,,,,,,,3.91,,3.91,,,,,,,,,,,,,
,,,Bi2Sr1.7La0.3Cu1O6+Z,,,,"Bi2(Sr,La)2CuO6",,,,,,,,shape_01,,,28.0,,,,28.0,,,20000.0,42000.0,,,,,,,,,
,,,Na0.3Re1O3,,,,NaxReO3,,,,,,,,,,,,1.3,,,,,,,,,,,,,,,,
gaps composed of nodeless (in DB) and nodal (d = 1.47 meV) component for x < 0.07. nodal component = 40%. gaps obtained from electronic SP analysis.,,,Pr0.98Ce0.02Pt4Ge12,,,,"(Pr,Ce)Pt4Ge12",,,,,,,,shape_01,,6.63,,,,,6.63,,,,,,,,,,,,0.98,
Tmin(R shows minimum) = 51.4 K.,,,La1Fe0.925Co0.075As1O1,,,,"LaO(Fe,Co)As",,,,,,,,shape_01,,12.66,,,12.48,,12.66,,,,,,,,,,,,,
,,,Y2Ba4Cu7O14.16,,,,Y2Ba4Cu7O15,,,14.16,,,,,shape_01,,,34.0,,,,34.0,,,,,,,,,,,,,
,,,Sm0.8Pr0.2Ba2Cu3O7-Z,,,,"(Sm,Pr)Ba2Cu3O7",,,,,,,,shape_01,52.6,,,,,,52.6,,,,,,,,,,,,,
NEEL-T FOR CU,,,Gd1.85Ce0.15Cu1O4,,,,"(Gd,Nd,Ce)2CuO4",155.0,,,,,,,,,,,4.2,,,,,,,,,,,,,,,,
,,,Pr2Cu1O4,,,,Pr2CuO4,,,,,,,,shape_01,,,,5.0,,,,,,,,,,,,,,,,
,,,In1La3,,,,"(La,Gd)3In",,,,,,,,,,9.2,,,,,9.2,,,,,,,,,,,,,
Tc by ac-SUS.,,,C6Ca1,,,,CaC6,,,,,,,,,,,,,11.4,0.15,11.4,,,,,,,,0.48,,,,,
,,,Bi1Pd1,,,,Pd1Bi1,,,,,,,,,,3.7,,,,,3.7,,,,,,,,,,,,,
,,259.0,Nb0.7Ta0.3,,,,Nb1-xTax,,,,,,,,,,7.17,,,,,7.17,9.2,6.95,,,,,,,,,,,
"impurity phase: Bi, Bi2O3",,,Bi3.99Cu0.01S3O4,,,,Bi4-xCuxO4S3,,,,,,,,,3.93,,4.51,,3.94,,3.94,,,,,,,,,,,,,
,,,Cr0.25Mo0.75,,,,Mo1-xCrx,,,,,,,,,,0.155,,,,,0.155,,,,,,,,,,,,,
,,,Al2Zr1,,,,Al2Zr1,,,,,,,,,,0.35,,,,,0.35,,,,,,,,,,,,,
,,,La1.85Sr0.15Cu1O4,,,,"(La,Sr)2CuO4",,,,,,,1.6e-09,,,28.6,,,,,28.6,,,0.236,0.75,,,,,,,,,
ANNEALED IN AIR AT 500C,,,Bi2Sr1.9Pb0.1Cu1O6+Z,,,,"Bi2(Sr,Pb)2CuO6",,,,,,,,shape_01,,8.0,,,,,8.0,,,,,,,,,,,,,
Conditions for CaRb-1144 phase formation discussed.,,,Ca1Cs1Fe4As4,,,,CaCsFe4As4,,,,,,,,shape_01,,,32.0,,31.6,,31.6,,,,,,,,,,,,,
,,,Tm1Ba2Cu3O7,,,,TmBa2Cu3O7,,,,,,,,shape_03,,90.0,,,,,90.0,,,,,,,,,,,,,
filamentary SC. not bulk SC,,,Ce0.2Nd0.8F0.7Bi1S2O0.7,,,,"(Ce,Nd)(O,F)BiS2",,,,,,,,,,,,,4.29,,4.29,,,,,,,,,,,,,
,,,Li1Fe0.981V0.019As1,,,,"Li(Fe,V)As",,,,,,,,shape_03,,,,,3.0,,3.0,,,,,,,,,,,,,
not s/c and not magnetic order,,,Ce1Ir2B2C1,,,,CeIr2B2C,,,,,,,,shape_01,,,,2.0,,,,,,,,,,,,,,,,
,,,Y0.6Pr0.4Ba2Cu3O6.85,,,,"(Y,Pr)Ba2Cu3Oz",,,6.85,,,,,shape_01,27.8,,,,,,27.8,,,,,,,,,,,,,
Co-content determined by WDS(wavelength dispersive x-ray spectroscopy,,,Ba1Fe1.924Co0.076As2,,,,"Ba(Fe,Co)2As2",,,,,,,,shape_03,,10.5,,,6.5,,10.5,,,,,,,,,,,,,
,,,Bi0.6Pb0.4Pd1,,,,Bi1-xPbxPd,,,,,,,,shape_01,,,,2.0,,,,,,,,,,,,,,,,
,,,C60K3,,,,K3C60,,,,,,,,,,18.0,,,,,18.0,28.0,,,,,3.4000000000000004,2.0,,,,,,
,,,La1.84Sr0.16Cu0.96Zn0.04O4,,,,"(La,Sr)2(Cu,Zn)O4",,,4.0,,,,,shape_01,,,,4.2,,,,,,,,,,,,,,,,
"details in Proc.Natl.Acad.Sci.USA, 77(1980)3132",,,Hf1Os1P1,,,,HfOsP,,,,,,,,,,5.53,,,,,5.53,,,,,,,,,,,,,
not SC.,,,Ca1.998Na0.002Cu1Cl2O2,,,,"(Ca,Na)CuO2Cl2",240.0,,,,,,,shape_01,,,,5.0,,,,,,,,,,,,,,,,
,,,Hg1Ba2Ca8Cu9Oz,,,,HgBa2Ca8Cu9Oz,,,,,,,,,105.1,,,,,,105.1,,,,,,,,,,,,,
4 weeks Li-intercalation. Li-content not known. ,,,K1Ca2Nb3O10,,,,LixKCa2Nb3O10,,,,,,,,,,,,,1.0,,1.0,,,,,,,,,,,,,
,,,Re0.7W0.3,,,,Re0.7W0.3,,,,,,,,,,4.9,,,,,4.9,,,,,,,,,,,,,
,,,Pb1Mo6S8,,,,PbMo6S8,,,,,,,,,,14.4,,,,,14.4,60.0,,,,,,6.0,,,,,,
,,,La2Cu0.99Sn0.01O4+Z,,,,"La2(Cu,Sn)O4",230.5,,,,,,,shape_01,,,,,,,,,,,,,,,,,,,,
"P-induced SC. Tc depends on pressurizing path. (A): P increases at RT, (B): P increases at 4.2 K. Tc shows Tc(max) = 10.3 K (P=22GPa).",,,Ga1P1,,,,GaP,,,,,,,,,,10.3,,0.0,,,10.3,,,,,,,,,,,,,
M-I transition trasnsition temp.=74.4 K,,,La1.84Sr0.16Cu0.99Fe0.01O4,,,,"(La,Sr)2(Cu,Fe)O4",,,,,,,,shape_01,,,30.0,,,,30.0,,,5500.0,,,,,,,,,,
quench to RT from 865C,,,Bi2Sr1.9Ba0.1Ca1Cu2Oz,,,,"Bi2(Sr,Ba)2CaCu2O8",,,,,,,,,50.2,87.7,,,,35.0,87.7,,,,,,,,,,,,,
T<SDW> = 150 K.,,,Eu1Fe2As1.89P0.11,,,,EuFe(As1-xPx)2,,,,,,,,shape_03,,,,0.0,,,,,,,,,,,,,,3.94,,
,,,Tl1.5Pb0.3Nd2Sr2Cu2OX,,,,,,,,,,,,,29.6,37.5,43.1,,,,37.5,,,,,,,,,,,,,
,,,La1.85Ca0.989Sr0.161Cu2O5.93,,,,,,,5.93,,,,,,,13.0,,,,,13.0,,,,,,,,,,,,,
"CDW,SDW measured by NED. LTO-to-LTT transition temperature=35 K.",,,La1.875Ba0.065Sr0.06Cu1O4,,,,"(La,Ba,Sr)2CuO4",,,,,,,,shape_03,,10.4,,,,,10.4,,,,,,,,,,,,,
,,,Re0.9993Mo0.0007,,,,Re1-xMox,,,,,,,,,,1.694,,,,,1.694,,,,,,,,,,,,,
,,,La1.85Sr0.15Cu1O4,,,,"(La,Sr)2CuO4",,,,,,,,,,,37.0,,,,37.0,,,,,,,,,,,,,
,,,Ir3La7,,,,Ir3La7,,,,,,,,,,2.24,,,,,2.24,,,,,,,,,,,,,
,,,Y1Sr2Cu2.8V0.2O6.5,,,,"YSr2(Cu,V)3O7",,,6.5,,,,,shape_01,16.0,,,,,,16.0,,,,,,,,,,,,,
,,,Cu1S4V2,,,,Cu1S4V2,,,,,,,,,,4.45,,,,,4.45,,,,,,,,,,,,,
not s/c,,,Gd1Sn3,,,,"(La,Gd)Sn3",31.0,,,,,,,,,,,,,,,,,,,,,,,,,,,
monoclinic beta=91,,,Tb1Rh3B2,,,,TbRh3B2,45.0,,,,,,,,,,,1.2,,,,,,,,,,,,,,,,
,,394.0,Y1Ba2Cu2.94Zn0.06O7,,,,"YBa2(Cu,Zn)3O7",,,,,,,,shape_01,,,,,,,,,17.56,,,,,,,,,,,
,,,Ag0.1Tl0.9,,,,Ag0.1Tl0.9,,,,,,,,,,3.57,,,,,3.57,,,,,,,,,,,,,
anisotropy factor(Rc/Rab at 100K)=1000,,,Y1Ba2Cu3O6.28,,,,YBa2Cu3Oz,,,6.28,,,,,shape_03,,,,4.2,,,,,,,,,,,,,,,,
,,,Al13Ru4,,,,Al13Ru4,,,,,,,,,,,,1.1,,,,,,,,,,,,,,,,
amorphous film. RESN shows resistivity at 25 K. e-ph coupling = 0.43.,,,Rh43Zr57,,,,ZrxRhy,,,,,,,,,,2.18,,,,,2.18,,,214.0,205.0,,,2.6,,,,,,
,,,Bi2.11Sr1.89Cu1O6+z,,,,"Bi2(Sr,Bi)2CuO6",,,,,,,,shape_03,,8.5,,,,,8.5,,,,1.9,,,,,,,,,
,,,P0.3Si0.7V3,,,,P0.3si0.7V3,,,,,,,,,,14.75,,,,,14.75,,,,,,,,,,,,,
,,,Y1Zn1,,,,Y1Zn1,,,,,,,,,,,,0.33,,,,,,,,,,,,,,,,
,,,Bi1.8Cd0.2Sr2Ca1Cu2Oz,,,,"(Bi,Cd)2Sr2CaCu2O8",,,,,,,,shape_01,58.0,,,,,,58.0,,,,,,,,,,,,,
single crystal (surface: (001).  P-induce SC.,,,Ba1Fe2As2,,,,BaFe2As2,,,,,,,,shape_03,,,35.0,0.0,,,35.0,,,,,,,,,,,,,
"M = 2-ethylpyridine . reaction ( 160C,10d).",,,M0.29Ta1S2,,,,(M)0.29TaS2,,,,,,,,,,3.0,,,,,3.0,,,,,,,,,4.47,,,,
N- and O-concentrations not determined. substrate temp. = 30 C,,,Nb1N1Oy,,,,NbNxOy,,,,,,,,shape_04,,9.6,,,,1.4,9.6,,,,,,,,,,,,,
IMPURITY=SRCUO2,,,Pb0.5Sr2Y0.9Ca0.1Cu2.5OZ,,,,"(Pb,Cu)Sr2(Y,Ca)Cu2OZ",,,,,,,,,,,,,,,,,,,7.1,,,,,,,,,
,,,Y0.65Ca0.35Sr2Ga1Cu2O7,,,,"(Y,Ca)Sr2 Ga Cu2 O7",,,,,,,,,,,,4.2,,,,,,,,,,,,,,,,
"Penet=3300+,-200A",,,Ba0.51K0.49Bi1O3,3.8,,,"(Ba,K)BiO3",,,,,,,,shape_04,,,,,17.2,,17.2,,,,,330.0,,,,,,,2.82,
,,,Eu0.85La1Ce0.15Cu1O4,,,,"(Eu,La,Ce)2CuO4",,,,,,,,shape_01,,,15.0,,,,15.0,,,,,,,,,,,,,
,,,La1.92Sr0.08Cu0.99Ni0.01O4,,,,"(La,Sr)2(Cu,Ni)O4",,,,,,,,shape_01,,0.001,,,,,0.001,,,,,,,,,,,,,Info: Very Low Tc (<0.1K)
"EPITAXIAL SINGLE PHASE FILM,123 PHASE STABLE ONLY IN FILM STATE",,,Tb0.7Pr0.3Ba2Cu3OZ,,,,,,,,,,,,shape_04,,50.0,,,,,50.0,,,,,,,,,,,,,
"synthesis(1.1GPa,650C,1h). impurity phase = Si",,,Ba24Si100,,,,Ba24Si100,,,,,,,,,,1.55,,,,,1.55,,,,,,,,,,,,,
"Hc1, Jc not explicitly given",,,Mg1B1.6C0.4,,,,"Mg(B,C)2",,,,,,,,,,34.0,,,,,34.0,,,,,,,,,,,,,
MOMENT/ER,,,Er1Ba2Cu3O6.53,,,3.7,ErBa2Cu3O7,0.46,,6.53,,,,,shape_01,,,,,,,,,,,,,,,,,,,,
,,,Sn0.92In0.08Te1,,,,"(Sn,In)Te",,,,,,,,,,1.36,,,,,1.36,0.415,,,,,,,,,,,,
ANN(800 C),,,La0.6Sm0.4Bi1S2F0.5O0.5,,,,"(La,Sm)(O,F)BiS2",,,,,,,,shape_01,,3.26,,,3.0,,3.26,,,,,,,,,,,,,
<75>As NQR measured.,,,Ca4Al2Fe2As2O5.785,,,,(Ca4Al2O6)Fe2As2,,,5.785,,,,,shape_01,,,,,27.0,,27.0,,,,,,,,,,,,,
,,,Gd1Ba2Cu2.7Co0.3O6.9,,,8.07,"GdBa2(Cu,Co)3O7",,,6.9,,,,,,,33.0,,,,,33.0,,,,,,,,,,,,,
"THERMAL COND. MEASURED FOR MAGNETIC FIELD PARRALLEL TO C-AXIS,SINGLE=1.80*0.71*0.02MM3",,,Y1Ba2Cu3O7,,,,YBa2Cu3O7,,400.0,,9.0,,,,shape_03,87.5,,,,,,87.5,,,,,,,7.0,,,,,,
"[RH300] shows RH200. RH100 = 1.436 E-9 m3/C. Rab = R0 + A*T^n for Tc < T < Tn: R0(uOhm.cm), A, n are (-1.46, 104.68, 1.01)",,,Ba0.63K0.37Fe2As2,,,,"(Ba,K)Fe2As2",,,,,,,7.43e-10,shape_03,,39.0,,,,,39.0,,,,,,,,,,,,,
Tc is Tc (on). Tc(mid) < 1.32.,,,Pd0.985Ni0.015H0.75,,,,"(Pd,Ni)Hx",,,,,,,,,,1.72,,,,,1.72,,,,,,,,,,,,,
"M = NH3, intercalated materials which can be assigned to the on-center structure.",,,M0.37Cs0.268Fe1Se1,,,,(NH3)yCsxFeSe,,,,,,,,,,33.5,35.0,,33.5,,33.5,,,,,,,,,,,,,
sp-heat was measured. gamma not shown explicitly.,,,La1.5Nd0.4Sr0.1Cu1O4,,,,"(La,Nd,Sr)2CuO4",,,,,,,,,,9.1,,,,,9.1,,,,,,,,,,,49.0,,
"impurity phase=V5Ge3, V5Al8",,,V0.65Ge0.25Al0.1,,,,V1-x-yGexAly,,,,,,,,,,5.5,,,,,5.5,,,,,,,,,,,,,
O(18)=92%,,,Y1Ba2Cu2.82Zn0.06O7-d,,,,"YBa2(Cu,Zn)3O7-d",,,,,,,,shape_01,,29.9,,,29.4,,29.9,,,,,,,,,,,,,
,,,Nb25Ti70Zr5,,,,,,,,,,,,,,7.5,,,,,7.5,,,,,,,,,,,,,
not s/c,,,Ho1Ru1B2,,,,HoRuB2,15.5,,,,,,,,,,,,,,,,,,,,,,,,,,,
"METALLIC,2223 PHASE DOMINANT",,,Bi1.7Pb0.2V0.1Sr2Ca2Cu3OX,,,,"(Bi,Pb,V)2Sr2Ca2Cu3O10",,,,,,,,shape_02,105.0,,115.0,,,,110.0,,,,,,,,,,,,,
,,,Zr1P1.5Se0.5,,,,ZrP2-xSex,,,,,,,,shape_01,,,,,5.76,,5.76,,,,,,,,,,,,,
,,,Te1,,,,Te1,,,,,,,,,,,,0.05,,,,,,,,,,,,,,,,
,,,Y0.9Pr0.1Ba2Cu4O8,,,,"(Y,Pr)Ba2Cu4O8",,,,,,,,shape_01,,,,,75.0,,75.0,,,,,,,,,,,,,
M = NH3 intercalated sample.,,,Na0.8M0.6Fe1.86Se1.4S0.6,,,,"Na0.80M0.6Fe1.86(Se,S)2",,,,,,,,shape_01,,,,,39.2,,39.2,,,,,,,,,,,,,
RESN shows resistivity at 4.2 K.,,,Ni22Zr78,,,,ZrxNiy,,,,,,,,,,3.47,,,,,3.47,,5.33,168.0,,,,3.19,,,,,,
Eu-content by WDS. Tn by SUS.,,,Eu1Fe1.76Co0.24As2,,,,"Eu(Fe,Co)2As2",16.8,,,,,,,shape_03,,,,,,,2.0,,,,,,,,,,,,,
"T<SDW> = 145.1 K, structural transition T* = 84.9 K.",,,Fe0.99Ni0.01Se0.82,,,,"(Fe,Ni)Se0.82",,,,,,,,,2.0,,11.3,,,,6.65,,,,,,,,,,,,,
,,,Bi1Pb1Sr2Y0.65Ca0.35Cu2O8,,,,"(Bi,Pb)2Sr2(Y,Ca)Cu2O8",,,,,,,,,,76.0,,,,,76.0,,,,,,,,,,,,,
,,,Th1Pt2B2C1,,,,ThPt2B2C,,,,,,,,,,6.7,,,,,6.7,,,,,,,,,,,,,
dTc/dP in K/GPa,,,La1Ru4As12,,,,LaRu4As12,,,,,,,,,,10.3,,,,,10.3,,,,,,,,-0.4,,,,,
impurity phases (BamMn2O8) less than 5 %.,,,Y1Ba2Cu2.85Mn0.15O7-z,,,,"YBa2(Cu,Mn)3O7",,,,,,,,,,,,,89.37,,89.37,,,,,,,,,,,,,
,,,Y2Ba4Cu7O14.95,,,,Y2Ba4Cu7O15,,,14.95,,,,,shape_01,,,,,67.0,,67.0,,,,,,,,,,,,,
,,,Y0.6Tb0.4Ni2B2C1,,,,"(Y,Tb)Ni2B2C",,,,,,,,,,2.0,,,,,2.0,,,,,,,,,,,,,
,,,Pr1.82Ce0.18Cu1O4,,,,"(Pr,Ce)2CuO4",,,,,,,,shape_01,,,,,,,,,4.13,,,,,,,,,,,
,,,Y0.975Ca0.025Ba2Cu4O8,,,,"(Y,Ca)Ba2Cu4O8",,,,,,,,shape_01,,,,,79.5,,79.5,,,,,,,,,,,,,
hole conc. = 0.063,,,La1.985Sr0.015Cu1O4.024,,,,"(La,Sr)2CuO4",,,4.024,,,,,,,,,,16.0,,16.0,,,,,,,,,,,,,
,,,La1.837Sr0.163Cu0.987Fe0.013Oz,,,,"(La,Sr)2(Cu,Fe)O4",,,,,,,,,,,,,12.8,,12.8,,,,,,,,,,,,,
not bulk SC.down to 1.8 K. Lattice paraeter not given,,259.0,Ba1Pd2As2,,,,BaPd2As2,,,,,,,,shape_03,,,,1.8,,,,,5.4,,,,,,,,,,,
,,,Bi2Sr2Ca1Cu2O8+z,,,,Bi2Sr2CaCu2O8,,,,,,,,shape_03,86.2,,,,,,86.2,,,,,,,,,,,,,
,,,Mg0.85Na0.15B2,,,,"(Mg,Na)B2",,,,,,,,shape_01,,38.0,,,,,38.0,,,,,,,,,,,,,
,,,La1.84Ba0.16Cu1O4,,,,"(La,Ba)2CuO4",,,,,,,,,,,,,26.1,,26.1,,,,,,,,,,,,,
,,,O0.03V0.97,,,,O0.03V0.97,,,,,,,,,,2.4,,,,,2.4,,,,,,,,,,,,,
,,,Nb0.95Mg0.05N0.92O0.08,,,,"(Nb,Mg)(N,O)",,,,,,,,,,,,,15.0,,15.0,,,,,,,,,,,,,
,,,Fe0.9Ni0.1Se1,,,,"(Fe,Ni)Se",,,,,,,,,,,,2.0,,,,,,,,,,,,,,,,
"ANN(1200C,24h), the cooled(15 C/h). martensitic transformation. RRR = 29.4.",,,Si1V3,,,,V3Si,,,,,,,,,,16.98,,,,0.07,16.98,,,,,,,1.9,,,,,,
,,,Fe0.5Mn0.5U6,,,,Fe0.5Mn0.5U6,,,,,,,,,,2.8,,,,,2.8,,,,,,,,,,,,,
,,,Nb0.69Tc0.31,,,,Nb0.69Tc0.31,,,,,,,,,,,,2.0,,,,,,,,,,,,,,,,
,,,C1Hf0.3Mo0.7,,,,,,,,,,,,,,5.5,,,,,5.5,,,,,,,,,,,,,
,,,Tm0.5Pr0.5Ba2Cu3O6.64,,,,"(Pr,R)Ba2Cu3O7",,,6.64,,,,,shape_01,35.0,36.0,,,,,36.0,,,,,,,,,,,,,
,,,Th1Ir1.8Ru0.2,,,,"Th(Ir,Ru)2",,,,,,,,,,4.86,,,,,4.86,,,,,,,,,,,,,
[penet] is average of two values obtained from Hc2 and Hc1,,,Ca1K1Fe4As4,,,,CaKFe4As4,,,,,,,,shape_03,,35.8,,,,,35.8,71.0,,,,133.0,2.15,,,,,,,
,,,Ca0.4Ba1.15La1.45Cu3O7.23,,,,"(Ca,La)(Ba,La)2Cu3O7",,,7.23,,,,,shape_01,52.8,,,,,,52.8,,,,,,,,,,,,,
,245.0,,La1.78Sr0.22Cu0.96Ni0.04O4,,,,"(La,Sr)2(Cu,Ni)O4",,,4.0,,,,,shape_01,,,,,,,,,,,,,,,,,,,,
,,,Y1Ba2Cu3O7-Z,,,,YBa2Cu3O7,,,,,,,,shape_03,,92.0,,,,,92.0,,,,,,,,,,,-2.05,,
,,,Nd1Fe0.5Ru0.5As1F0.11O0.89,,,,"Nd(O,F)(Fe,Ru)As",0.0,,,,,,,,,13.7,,,,,13.7,,,,,,,,,,,,,
POSSIBILITY THAT ZN IS SUBSTITUTED ON CU SITE,,,Y0.9Zn0.1Ba2Cu3O7,,,,"(Y,Zn)Ba2Cu3O7",,,,,,,,,50.6,54.9,58.1,,,,54.9,,,,,,,,,,,,,
dTc/dx = -44 K/atm-Gd in Pd2Y1-xGdxSn,,,Pd2Y0.98Gd0.02Sn1,,,,"Pd2(Y,Gd)Sn",,,,,,,,,,3.24,,,,,3.24,,,,,,,,,,,,,
Hc2(0) shows Hc(0) because 1st kind SC. (delta-C/gamma*Tc) = 1.60  . e-ph coupling const. = 0.62. Specific heat measurements.,,250.0,Ta1,3.59,,,Ta,,,,,,,,,,4.463,,,,,4.463,831.0,6.15,,,,,,,,,,,
,,,Ba2Ca3Cu4F1.4O8.6,,,,"Ba2Ca3Cu4O8(O,F)2",,,,,,,,,91.0,,,,,,91.0,,,,,,,,,,,,,
,,,Y1Ba2Cu2.955Ni0.045O6.95,,,,"YBa2(Cu,Ni)3O7",,,6.95,,,,,,,86.2,,,,,86.2,,,,,,,,,,,,,
,,,Hg1Ba2Gd1Cu2O6+z,,,,HgBa2GdCu2O6,,,,,,,,shape_02,,,,12.0,,,,,,,,,,,,,,,,
,,,La1.8Sr0.2Cu1O3.99,,,,"(La,Sr)2CuO4",,,3.99,,,,,shape_01,,,,,,,,,,,,,,,,,,,,
Tc was measured by torque magnetometer. Isotope effect on penetration depth was measured but values of xi were not given.,,,La1.914Sr0.086Cu1O4,,,,"(La,Sr)2CuO4",,,,,,,,shape_03,,22.25,,,,,22.25,,,,,,,,,,,,,
,,,K0.3Re1O3,,,,KxReO3,,,,,,,,,,3.6,,,,,3.6,,,,,,,,,,,,,
,,,Er0.7Pr0.3Ba2Cu3OZ,,,,"(Er,Pr)Ba2Cu3O7",,,,,,,,shape_01,,66.7,,,,,66.7,,,,,,,,,,,,,
,,,La1.91Ba0.09Cu1O4,,,,"(La,Ba)2CuO4",,,,,,,,shape_01,,,,,,,,,3.0,,,,,,,,,,,
,,,Sm1Ba2Cu2.8Zn0.2O6.82,,,,"SmBa2(Cu,Zn)3O7",,,6.82,,,,,shape_01,,,,,,,,,,,2600.0,,,,,,,,,
"LATC=37,30A TWO PHASES",,,Bi1.5Pb0.4Sb0.1Sr2Ca2Cu3OZ,,,,"(Bi,Pb,Sb)2Sr2Ca2Cu3Oz",,,,,,,,shape_02,110.0,,,,,,110.0,416.0,,,,,,5.36,,,,,,
smectic-nematic transition in perpendicular direction to Cu-O plane,,,Tb2Cu0.83Pd0.17O4,,,,Tb2Cu0.83Pd0.17O4,,,,,,,,shape_01,0.0,0.0,0.0,,,,0.0,,,,,,,,,,,,,Check: Tc=0 (Non-superconducting?)
,,,Ce0.03La0.97,,,,La1-xCex,,,,,,,,,,1.21,,,,,1.21,,,,,,,,,,,,,
,,,Sm1Fe1As0.55P0.45H0.16O0.84,,,,SmFeAs1-yPyO1-xHx,,,,,,,,shape_01,,,18.0,,11.0,,11.0,,,,,,,,,,,,,
not s/c and not magnetic order,,,Ce1Pd2B2C1,,,,CePd2B2C,,,,,,,,shape_01,,,,2.0,,,,,,,,,,,,,,,,
,,,Na2Rb0.5Cs0.5C60,,,,"Na2(Rb,Cs)C60",,,,,,,,,,8.4,,,,,8.4,,,,,,,,,,,,,
T*(phase transition measured by R(T)) = 57.7. (dC/gamma*Tc) = 3.08. Einstein-T = 43.8 K.,,199.7,Ca1.5Sr1.5Rh4Sn13,5.56,,,(CaxSr1-x)3Rh4Sn13,,,,,,,,shape_03,,6.46,,,,,6.46,,40.5,,,,,,,,,,,
,,,Ca1Pt1,,,,Ca1Pt1,,,,,,,,,,,,0.34,,,,,,,,,,,,,,,,
,,,La1Ni1O3,,,,La1Ni1O3,,,,,,,,,,,,1.02,,,,,,,,,,,,,,,,
Tc by ac-SUS. hydrostatic pressure.,,,Sc1Fe3Si5,,,,Sc2Fe3Si5,,,,,,,,shape_01,,4.3,,,,,4.3,,,,,,,,-0.77,,,,,
,,,Y2Fe3Si5,,,,Y2Fe3Si5,,,,,,,,,,2.4,,,,,2.4,,,,,,,,,,,,,
ANN in O2. F substitute for apical-O. Ba:Ca:Cu=2.01:2.02:3.96.,,,Ba2Ca2Cu3F2O6,,,,Ba2Ca2Cu3O6F2,,,,,,,,shape_03,,,,,90.0,,90.0,,,,,,,,,,,,,
,,,La1Ba1Sr1Cu3O6.94,,,,RBaSrCu3O7,,,6.94,,,,,shape_01,,57.0,,,,,57.0,,,,,,,,,,,,,
,,,Nd0.75Pr0.25Ba2Cu3O6.96,,,,"(Nd,Pr)Ba2Cu3O7",,,6.96,,,,,shape_01,4.2,11.7,19.3,,,,11.7,,,,3.79,,,,,,,,,
not s/c.,,,Cu1Co1.9Ir0.1S4,,,,"Cu(Co,Ir)2S4",,,,,,,,,,,,2.2,,,,,,,,,,,,,,,,
,,,Bi2Sr2Ca1Cu1.96Co0.04I1Oz,,,,"Bi2Sr2Ca(Cu,Co)2OzIx",,,,,,,,,,41.5,,,,,41.5,,,,,,,,,,,,,
SC not investigated. Einstein-T = 73.4 K. SP-heat analyzed using Debye and Einstein model.,,301.0,Ni2Ta1Al1,,,,Ni2TaAl,,,,,,,,,,,,,,,,,10.06,,,,,,,,,,,
"intercalation-(Py-CnH2n+1)2HgI4, bisalkylpyridinium tetraiodomercurate. Interlayer distance= 43.08 A",,,Py2C24H226Hg1I4Bi2Sr1.6La0.4Cu1OZ,,,,"[(Py-CnH2n+1)2HgI4]0.35Bi2(Sr,La)2CuOz",,,,,,,,,,,,,28.0,,28.0,,,,,,,,,,,,,
,,,Y4Sr8Cu11C1O28,,,,Y4Sr8Cu11CO3O25,,,,,,,,,,,,4.0,,,,,,,,,,,,,,,,
,,,La1.5Gd0.5Ca1Ba2Cu5O10+z,,,,"(La,Gd)2CaBa2Cu5Oz",,,,,,,,shape_01,80.0,,,,,,80.0,,,,,,,,,,,,,
,,,Ag3In1,,,,Ag3In1,,,,,,,,,,,,1.4,,,,,,,,,,,,,,,,
density=6.18 g/cm3.,,,Tm1.2Mo6S8,,,,TmMo6S8,,,,,,,,,,1.95,,,,,1.95,,,,,,,,,,,,,
,,,Pd0.26Ti0.74,,,,"(Ti,Pd)",,,,,,,,,,1.66,,,,,1.66,,,,,,,,,,,,,
,,,Ba0.9K0.1Bi0.3Pb0.7O3,,,,"(Ba,K)(Bi,Pb)O3",,,,,,,,,,9.3,,,,,9.3,,,,,,,,,,,,,
,,,Bi2La0.25Gd0.25Ca2.5Cu2OZ,,,,"Bi2(R,Ca)2CaCu2O8",,,,,,,,shape_01,40.0,,58.0,,,,49.0,,,,,,,,,,,,,
n = 2.03 where R(T) = R0 + A*T^n for Tc < T < 100K,,,La1Fe1As1F0.05O0.95,,,,"LaFeAs(O,F)",,,,,,,,shape_01,,27.84,,,27.17,,27.84,,,,,,,,,,,,,
,,,Pb1Tl0.17,,,,,,,,,,,,,,6.73,,,,,6.73,,,,,,,,,,,,,
Dy-content (x) estimated from de Gennes factor,,,Lu0.05Dy0.95Ni2B2C1,,,,"(Lu,Dy)Ni2B2C",9.22,,,,,,,shape_03,,6.35,,,,,6.35,,,,,,,,,,,,,
,,,Ca1Ga2,,,,Ca1Ga2,,,,,,,,,,,,1.02,,,,,,,,,,,,,,,,
,,,Pb1.8Cr0.2Sr2Ca0.5Y0.5Cu3Oz,,,,"(Pb,Cr)2Sr2(Ca,Y)Cu3Oz",,,,,,,,shape_01,,,,,,,,,,,47.0,,,,,,,,,
,,,Nb3Sn1,,,,Nb3Sn,,,,,,,,,,18.0,,,,,18.0,,,,,,,,,,,,,
,,,Na2Cs1C60,,,,Na2CsC60,,,,,,,,,,10.5,,,,,10.5,,,,,,,,,,,,,
hardness = 1010  kg/mm2. e-ph = 0.495,,384.0,Ir0.37Nb0.63,,,,Nb1-xIrx,,,,,,,,shape_01,,2.23,,,,,2.23,,3.043,,,,,,,,,,,
Idealized compounds,,,Ca4Rh6Pb19,,,,Ca4Rh6Pb19,,,,,,,,,,3.3,,,,,3.3,,,,,,,,,,,,,
,,,As1Ru1,,,,,,,,,,,,,,,,1.1,,,,,,,,,,,,,,,,
"Hc2 defined as R=0.5Rn. DOS = 9.12E+21 /eV.cm3, calculated from [RESN] and [dHc2/dT].. Carrier from Hall coeffic.",,,Sn0.704Pb0.176In0.12Te1,,,,"(Sn,Pb)1-xInxTe",,,,,1.92,,,,,2.98,,,,,2.98,,,,,,,,,,,,,
composition (Tl:Ba:Ca:Cu = 1.05:1.99:1.96:3.00) by SEM-EDX,,,Tl0.75Ba2Ca2Cu3Oz,,,,TlBa2Ca2Cu3Oz,,,,,,,,,,,,,133.5,,133.5,,,,,,,,,,,,,
,,,Lu5Ir4Si10,,,,Lu5Ir4Si10,,,,,,,,,,3.76,,,,,3.76,,,,,,,,,,,,,
,,,Hg0.8Mo0.2Sr2Cu1O4+z,,,,"(Hg,Mo)Sr2CuO4",,,,,,,,,,72.0,,,,,72.0,,,,,,,,,,,,,
,,,La2Cu1O4,,,,La2CuO4,320.0,,4.0,,,,,shape_03,,,,,,,,,,,,,,,,,,,,
G-L=64,,,Y1Ba2Cu3O6.52,,,,YBa2Cu3Oz,,39.0,6.52,29.0,,1850.0,,shape_03,,55.0,,,,,55.0,,,,,,,,,,,,,
dTc(<n>O-<18>O) = -0.2 K.,,,Sm1Fe1As1F0.15O0.85,,,,"Sm(O,F)FeAs",,,,,,,,,,41.5,,,,,41.5,,,,,,,,,,,,,
,,,Y1Sr2Cu2.8Al0.1Mo0.1O6+z,,,,"YSr2(Cu,Al,Mo)3O7",,,,,,,,shape_01,,,,,18.0,,18.0,,,,,,,,,,,,,
,,,Bi2Sr1.6Nd0.4Cu1O6.32,,,,"Bi2(Sr,Nd)2CuO6",,,6.32,,,,,,,,,,23.1,,23.1,,,,,,,,,,,,,
density=6.33 g/cm3.,,,Lu1.2Mo6S8,,,,LuMo6S8,,,,,,,,,,1.95,,,,,1.95,,,,,,,,,,,,,
,,,Y1Ba2Cu3.85O6.85,3.1,,,,,,6.85,,,,,,,93.0,,,,,93.0,,,,,,,,,,,,,
,,,La0.4Eu0.6Ca1Ba1Cu3OZ,,,,"(La,Eu)CaBaCu3O7",,,,,,,,shape_01,,62.0,,,,,62.0,,,,6.92,,,,,,,,,
,,,Gd1Ba2Cu3O7.08,,,7.75,GdBa2Cu3O7,,,7.08,,,,,,92.2,93.8,,,,,93.8,,,1.65,,,,,,,,,,
,,,C0.4Mo0.6,,,,,,,,,,,,,,9.0,,,,,9.0,,,,,,,,,,,,,
,,,D0.77Pd1,,,,,,,,,,,,,,1.449,,,,,1.449,,,,,,,,,,,,,
Tc(SP) = 0.65 K.,,,U1,,,,U,,,,,,,,,,1.24,,,,0.2,1.24,0.3,,,53.0,,,0.35,,,,,,
,,,Ba0.72K0.28Fe2As2,,,,"(Ba,K)Fe2As2",,,,,,,,,,34.0,,,,,34.0,,,,,,,,,,,,,
Poly crystall,,,Bi1.6Pb0.4Sr2Ca3Cu3.6Ag0.4OZ,,,,"(Bi,Pb)2Sr2Ca3(Cu,Ag)4Oz",,,,,,,,shape_01,,107.3,,,,,107.3,,,,50.0,,,,,,,0.851,,
,,,Yb0.925Pr0.075Ba2Cu3O6.97,,,,"(Yb,Pr)Ba2Cu3O7",,,6.97,,,,,shape_01,,89.0,,,,,89.0,,,,,,,,0.35,,,,,
,,,Nb3Al2N1,,,,,,,,,,,,,,,,1.3,,,,,,,,,,,,,,,,
"post anneale(400C,6H in flowing Ar), grain oriented sample",,,Hg1Ba2Cu1O4.043,,,,HgBa2CuO4,,,4.043,,,,,,,,,,87.0,,87.0,,,,,,,,,,80.0,,,
,,,Zr1Ru1P1,,,,ZrRuP,,,,,,,,,,13.0,,,,,13.0,,,,,,,,,,,,,
,,,Co4.95Ga25V70.05,,,,"(V,Co)75Ga25",,,,,,,,,,7.56,,,,,7.56,,,,,,,,0.0839,,,,,
"nearly single phase., Beta(lattice term)=2.17mj/mol.K3",,,Pr1Ba2Cu4O8,,,,PrBa2Cu4O8,17.0,,,,,,,shape_01,,,,4.2,,,,,205.0,,,,,,,,,,,
,,,Eu1.71125Y0.13875Ce0.15Cu1O4,,,,"(Eu,Y,Ce)2CuO4",,,,,,,,shape_01,,,,5.0,,,,,,,,,,,,,,,,
"H-content x = 0.14  , measured by TG-MS. O-content = 0.85 by thermodynamic method",,,La1Fe1As1H0.15,,,,"La(O,H)FeAs",,,,,,,,shape_01,,,28.0,,27.5,,27.5,33.6,1.63,,,,,,,,0.00619,,,
Oxygen content by iodometry. hole conc p<sh>=0.183,,,La0.8Pr0.2Ba1.5Sr0.5Cu3O6.906,,,,"(La,Pr)(Ba,Sr)2Cu3O7",,,6.906,,,,,shape_01,,24.0,,,,,24.0,,,,,,,,,,,,,
,,,Y0.4Pr0.6Sr2Cu2.7Mo0.3O7-d,,,,"(Y,Pr)Sr2(Cu,Mo)3O7",,,,,,,,shape_01,,17.3,,,,,17.3,,,,,,,,,,,,,
,,,Zr0.8Lu0.2B12,,,,Zr1-xLuxB12,,,,,,,,shape_03,,,,,3.9,,3.9,,,,,,,,,,,,,
,,,Gd1Ba2Cu2.85Zn0.15O7-y,,,,"GdBa2(Cu,Zn)3O7",,,,,,,,shape_01,,42.4,,,,9.6,42.4,,,,,,,,,,,,,
,,,Mo0.6Nb0.4,,,,Mo0.6Nb0.4,,,,,,,,,,,,0.05,,,,,,,,,,,,,,,,
,133.0,,Ru1Sr2Gd1Cu2O8,,,,RuSr2GdCu2O8,,,,,,,,shape_06,,,,,35.0,,35.0,,,,,,,,,,,,,
,,,Th90.9Tm9.1,,,,Th1-xTmx,,,,,,,,,,1.07,,,,,1.07,,,,,,,,,,,,,
,,,La1.4Ba1.5Ca0.1Cu3O6.943,,,,"(La,Ba,Ca)3Cu3O6",,,6.943,,,,,shape_01,,,,,40.0,,40.0,,,,,,,,,,,,,
,,,La0.2Sm0.8Ca1Ba1Cu3O7-Z,,,,"(La,Sm)CaBaCu3O7",,,,,,,,shape_01,,56.0,,,,,56.0,,,,8.72,,,,,,,,,
,,,La1Ba0.8Ca1.2Cu3O7.11,,,,"La(Ba,Ca)2Cu3O7",,,7.11,,,,,shape_01,60.0,,,66.0,,,60.0,,,,,,,,,,,,,
"Ce-content by DXPA. pseudogap temp. = 45.0 K , obtained from measurement of MR.",,,Sm1.857Ce0.143Cu1O4,,,,"(Sm,Ce)CuO4",,,,,,,,shape_03,,22.3,,,,,22.3,,,,,,,,,,,,,
,,,Ca1Si2,,,,Ca1Si2,,,,,,,,,,,,0.32,,,,,,,,,,,,,,,,
"O(18)=94%, Tc shift=2.32K",,,Y1Ba2Cu3.96Ni0.04O8,,,,"YBa2(Cu,Ni)4O8",,,,,,,,,,53.0,,,,,53.0,,,,,,,,,,,,,
,,,Hg1Ba2Cu1O4.06,,,,HgBa2CuO4+z,,,4.06,,,,,shape_01,,71.0,,,,,71.0,,,,,,,,,,,,,
,,,Pt1Ta1,,,,Pt1Ta1,,,,,,,,,,1.0,,,,,1.0,,,,,,,,,,,,,
quench. condensed at 4 K,,,Ga0.1Pb0.9,,,,Ga0.1Pb0.9,,,,,,,,,,6.33,,,,,6.33,,,,,,,,,,,,,
,,291.0,Ba1Cu1O2+X,,,,BaCuO2,,,,,,,,,,,,,,,,,140.0,,,,,,,,,,,
,,,Pb2Sr2Ho0.5Ca0.5Cu2.97Al0.03O8,,,,"Pb2Sr2(Ho,Ca)(Cu,Al)3O8",,,8.0,,,,,,,59.1,,,,,59.1,,,,,,,,,,,,,
(dC/gamma*Tc) = 2.0,,262.0,Ir0.93Te2,,,,IrxTe2,,,,,,,,,4.7,,,,,,4.7,4.58,,,,,6.9,,,,,,,
"18oo<d<3000,RH for a-b-plane",,,H0.42Y1Ba2Cu3Oz,,,,YBa2Cu3HxOz,,,,,,,,shape_04,,,,,56.6,,56.6,,,,,,,,,,,,,
,,,Y1Ba1Sr1Cu2.85Sn0.15O7.062,,,,"YBaSr(Cu,Sn)3O7",,,7.062,,,,,,,63.7,,,,,63.7,,,,,,,,,,,,,
,,,Sr0.42K0.58Fe2As2,,,,"(Sr,K)Fe2As2",,,,,,,,,,36.0,,,,,36.0,197.4,,,,,,,,,,,,
P-induced SC.  High-Tc phase obtained by initial P loading at 200 K. Tc(max) = 135 K at P = 200 GPa.,,,H2S1,,,,H2S,,,,,,,,,,,135.0,,,,135.0,,,,,,,,,,,,,
"ANN(500C,in N2). O-content by weight change. Hirr(77K) = 4.60 T.",,,C0.3Ba2Ca4Cu5.7O10.57,,,,"(Cu,C)Ba2Ca3Cu4Oz",,,10.57,,,,,shape_01,,,,,115.1,,115.1,,,,,,,,,,,,,
"SC not measured. Compositions, Zr:Ir:Si = 30:32:?  by EDX,  molar weight = 311.5 g/mol. unit cell = 0.1910 nm3",,,Zr1Ir1Si1,,,,ZrIrSi,,,,,,,,shape_01,,,,,,,,,,,,,,,,10.84,,,,
,,,La1.892Ba0.108Cu1O4,,,,"(La,Ba)2CuO4",,,,,,,,,,,,,10.7,,10.7,,,,,,,,,,,,,
,,,La1.785Ba0.215Cu1OZ,,,,"(La,Ba)2CuO4",,,,,,,,,,25.5,,,,,25.5,,,,,,,,,,,,,
Z0+0.27,,,Bi1.7Pb0.3Sr2Ca1Cu2O0.27,,,,"(Bi,Pb)2Sr2CaCu2O8",,,,,,,,,64.3,,70.9,,,,67.6,,,,,,,,,,,,,
,,,Y1Ba1.8La0.2Cu3O6.9,,,,Y(BaLa2Cu3Oz),,,6.9,,,,,,,61.4,,,,,61.4,,,,,,,,,,,,,
,,,Ce1Cu2Si1.88Ge0.12,,,,"CeCu2(Si,Ge)2",0.89,,,,,,,,,0.2,,,,,0.2,,,,,,,,,,,,,
,,,La3.5Ca2Ba3.5Cu7O16.415,,,,,,,16.415,,,,,shape_01,,,,,,,,,,,22.4,,,,,,,,,
Tc(off) = 5.35 K.,,,La0.5Nd0.5Pt2.1B2.4C1.2,,,,"(La,Nd)Pt2B2C",,,,,,,,,,6.36,,,,,6.36,,,,,,,,,,,,,
,,,Nb0.5Zr0.5,,,,Zr1-xNbx,,,,,,,,,,10.3,,,,,10.3,,,,,,,,,,,,,
not s/c. CurieT shows magnetic transition.,39.2,,Tb1Os1B2,,,,TbOsB2,,,,,,,,,,,,1.0,,,,,,,,,,,,,,,,
,,,Pr1Ba2Cu3OZ,,,,"PrBa2(Cu,Fe)3O7",17.5,,,,,,,,,,,4.2,,,,,,,,,,,,,,,,
,,,Y0.8Pr0.2Ba2Cu4O7.95,,,,"(Y,Pr)Ba2Cu4O8",,,7.95,,,,,shape_01,,,74.0,,,,74.0,,,,,,,,,,,,,
not SC above 0.3 K.,,,Eu2Sr1Bi2S3.5Se0.5F4,,,,Eu2SrBi2S4-xSexF4,,,,,,,,shape_01,,,,0.3,,,,,,,,,,,,,,,,
delta Tc=-0.67,,,Y1Ba2Cu3O6.73,,,,YBa2Cu3O7,,,6.73,,,,,,,80.0,,,,,80.0,,,,,,,,,,,,,
,,,Co0.007V0.993,,,,V1-xCox,,,,,,,,,,4.52,,,,,4.52,,,,,,,,,,,,,
FM Curie-T from M measurements,136.0,,Ru1Sr2Gd1Cu2O8,,,,RuSr2GdCu2O8,,,,,,,,shape_01,36.0,,,,,,36.0,,,,,,,,,,,,,
,,,Hf1Re2,,,,,,,,,,,,,,4.8,,,,,4.8,,,,,,,,,,,,,
"Hc2 measured for c-axis and in ab-plane, but absolute values of Hc2 not given (only T-dependency of Hc2)",,,Cs0.19W1O3,,,,CexWO3,,,,,,,,,,6.7,,,,0.1,6.7,,,,,,,,,,,,,
,,,Y0.4Pr0.6Ba2Cu3O7-Z,,,,"(Y,Pr)Ba2Cu3O7",3.5,,,,,,,shape_01,,,,,,,,,,,,,,,,,,,,
,,,Al0.1Be0.9,,,,Al0.1Be0.9,,,,,,,,,,7.2,,,,,7.2,,,,,,,,,,,,,
T*(phase transition measured by R(T)) = 138 K. Chemical P (x=0) correspond to -68 kbar of x=1 in (CaxSr1-x)3Rh4Sn13.,,,Sr3Rh4Sn13,,,,(CaxSr1-x)3Rh4Sn13,,,,,,,,shape_03,,4.65,,,,,4.65,,,,,,,,,,,,,
ferromagnetism confirmed by ESR. paramag-Curie-T = 128 K from SUS.,180.0,,Ru1Sr2Eu1.4Ce0.6Cu2O10,,,,"RuSr2(Eu,Ce)2Cu2O10",,,,,,,,shape_01,,44.0,,,,,44.0,,,,,,,,,,,,,
,,,La1Ba2Cu2.85Fe0.15OZ,,,,"LaBa2(Cu,Fe)3O7",,,,,,,,,,,,10.0,,,,,,,,,,,,,,,,
Hc1(0) extrapolated using T^2 approx.,,,Be13U1,,,,UBe13,,,,,,,,,,0.86,,,,,0.86,,,,,,,,,,0.00432,,,
SP-heat measured for T <0.9 K.,,166.0,Ge0.95Te1,,,,GeTe,,,,,,,,,,0.246,,,,,0.246,,1.32,,,,,,,,,,,
density=7.861 g/cm3,,,Mo4P3,,,,Mo4P3,,,,,,,,,,3.0,,,,,3.0,,,,,,,,,,,,,
not s/c,,,Sm1.5725Y0.2775Ce0.15Cu1O4,,,,"(Sm,Y,Ce)2CuO4",,,,,,,,shape_01,,,,5.0,,,,,,,,,,,,,,,,
G-L = 21.,,,Cd2Re2O7,,,,Cd2Re2O7,,,,,,,,,,,,,1.0,,1.0,,,,,700.0,34.0,,,,,,,
substrate temp. = 350 C.,,,Nb1N1.08O0.27,,,,NbNxOy,,,0.27,,,,,shape_04,,12.8,,,,0.7,12.8,,,,,,,,,,,,,
metastable alloy made by liquid quenching. Tc measured by ac bridge.,,,Au25Sb75,,,,Au25Sb75,,,,,,,,,,,6.7,,,0.5,6.7,,,,,,,,,,,,,
,,,Nb0.4Ta0.6,,,,Nb1-xTax,,,,,,,,,,5.54,,,,,5.54,,,,,,,,,,,,,
"M =LiOH . reaction(25C,30min ).",,,M1Ta1S2,,,,(M)TaS2,,,,,,,,,,4.5,,,,,4.5,,,,,,,,,,,,,
"optimally O-doped. pseudogap-T, T* = 60 K. T*(Cu<65>) = 60 K(i.e. dT*=0 K). T* from neutron experiments.",,,La1.81Ho0.04Sr0.15Cu1O4,,,,"(La,Ho,Sr)2CuO4",,,,,,,,shape_01,,,,,32.0,,32.0,,,,,,,,,,,,,
,,,Y1Ba1.5Sr0.5Cu3O7-Z,,,,"R(Ba,Sr)2CuO7",,,,,,,,shape_01,87.4,,,,,2.3,87.4,,,,,,,,,,,,,
arc melted,,,Be0.96Ni0.04,,,,Be0.96Ni0.04,,,,,,,,,,0.76,,,,,0.76,,,,,,,,,,,,,
Curie-T for H//c = -22 K. Effective moment of Dy at 1.7K = 9.6,27.0,,Y0.15Dy0.85Ni2B2C1,,,,"(Y,Dy)Ni2B2C",9.5,,,,,,,shape_03,,4.3,,,,,4.3,,,,,,,,,,,,,
,,,Tl1Sr1.5Ce0.5Ca1Cu2O7,,,,"Tl(Sr,Ce)2CaCu2O7",,,,,,,,shape_01,,,,,5.0,,5.0,,,,,,,,,,,,,
Film,,,Pr0.5Y0.5Ba2Cu3O7-d,,,,"(Pr,Y)Ba2Cu3O7",,,,,,,,shape_04,,,22.0,,,,22.0,,,,2500.0,,,,,,,,,
,,251.0,Ti0.72V0.18Al0.1,,,,Ti-V-Al,,,,,,,,,,3.52,,,,,3.52,,8.17,,,,,,,,,,,
ANN(750C),,,La0.4Sm0.6Bi1S2F0.5O0.5,,,,"(La,Sm)(O,F)BiS2",,,,,,,,shape_01,,4.21,,,4.95,,4.21,,,,,,,,,,,,,
,,,Sn0.12Eu0.9Mo6.35S8,,,,"(Sn,Eu)1.2Mo6S8",,,,,,,,,,0.94,,,,,0.94,,,,,,,,,,,,,
,,,Pr1.85Ce0.15Cu1O4,,,,"(Pr,Ce)2CuO4",,,,,,,,shape_01,,,,,,,,,2.75,,,,,,,,,,,
,,,Y2Ba4Cu7O14.78,,,,Y2Ba4Cu7O15,,,14.78,,,,,shape_01,,,70.0,,,,70.0,,,,,,,,,,,,,
,,,Sr1.8K0.2Cu1C1O5,,,,"(Sr,K)2Cu(O2,CO3)",,,,,,,,,,,,4.2,,,,,,,,,,,,,,,,
,,,Sr1Ga1Sn1,,,,SrGaSn,,,,,,,,shape_01,,,,2.0,,,,,,,,,,,,,,,,
Pressure by miniature saphire anvil cell(Ar). Shubnikov-deHaas effect measured.,,,Sr2Ru1O4,,,,Sr2RuO4,,,,,,,,shape_03,,1.5,,,,,1.5,,,,,,,,0.216,,,,,
,,,Os0.2Rh0.8,,,,Os0.2Rh0.8,,,,,,,,,,,,0.015,,,,,,,,,,,,,,,,
beta-pyrochlore. RRR > 100. gamma estimated from (dC/Tc) = 92.7 mJ/mol-Os.K2 assuming  (dTc/gamma*Tc)=1.43. unknown peak in SP-heat at 7.4 K.,,,K1Os2O6,,,,KOsO6,,,,,,,,shape_03,9.53,,,,,0.1,9.53,,64.8,,,,,4.3,,,,,,
,,,Nb0.8Ga0.18Ni0.02,,,,"Nb0.8(Ga,Ni)0.2",,,,,,,,,,12.4,,,,,12.4,16.0,,,,,,1.9,,,,,,
,,,Ga0.01Sn0.99,,,,Sn1-xGax,,,,,,,,,,3.726,,,,,3.726,,,,,,,,,,,,,
proton incorporation. water-liquid hydrated sample.,,,Na0.22Co1H1.8O2.85,,,,Na0.22H0.1CoO2/0.85H2O,,,2.85,,,,,,,,,,4.4,,4.4,,,,,,,,,,,,,
,,,C1.35Ru0.3Y0.7,,,,C1.35Ru0.3Y0.7,,,,,,,,,,,,4.0,,,,,,,,,,,,,,,,
"pressure-induced s/c. 7<s/c<9 GPa. Tc(max)=8 K, at p=8 GPa. p-T phase diagram. Metal-insulator T=135 K.",,,Na0.33V2O5,,,,Beta-NaxV2O5,,,,,,,,,,,,0.0,8.0,,8.0,,,,,,,,,,,,,
,,,Hg0.92Ba2.05Cu1.03O4.044,,,,HgBa2CuOz,,,4.044,,,,,,,90.7,,,,,90.7,,,,,,,,,,,,,
,,,Nd1Bi0.99Pb0.01S2F0.3O0.7,,,,"Nd(O,F)Bi1-xPbxS2",,,,,,,,shape_03,,,,,4.85,,4.85,,,,,,,,,,,,,
"RRR =  12.5 .  Anisotropy = 5.02 (onset),  6.48 (off)).  K-content x from WDS",,,K1Fe2As2,,,,KFe2As2,,3.24,,,10.1,,,shape_03,,,,,3.94,,3.94,,,,284.0,,,,,,,,,
P = 30 kbar,,,Bi0.343In0.657,,,,Bi0.343In0.657,,,,,,,,,,5.55,,,,,5.55,,,,,,,,,,,,,
,,,Nb3Sn0.8Ga0.2,,,,"Nb3(Sn,Ga)",,,,,,,,,,17.0,,,,,17.0,,,,,,,,,,,,,
magnetically aligned sample. optimum oxygen content. H//c-axis,,,La1.883Sr0.117Cu1O4+z,3.98,,,"(La,Sr)2CuO4",,,,,,,,,,28.6,,,,,28.6,,1.56,,,,,,,,,,,
2223 PHASE DOMINANT,,,Bi1.8Pb0.2Sr2Ca2In0.1Cu3OZ,,,,"(Bi,Pb)2Sr2Ca2(In)XCu3OZ",,,,,,,,shape_02,77.0,,110.0,,,,93.5,,,,,,,,,,,,,
Co-valence = 3.48. Hc2 is higher than Pauli limit.,,,Na0.38Co1H2.6O3.3,,,,NaxCoO2/yH2O,,,,,,,,,,,,,2.8,,2.8,,,,,,,,,,,,,
,,,Ba1Fe1.872Co0.042Cu0.086As2,,,,"Ba(Fe,Co,Cu)2As2",,,,,,,,,2.0,,4.6,,4.3,,4.3,,,,,,,,,,,,,
"C = aT+bT^3+cT^5+dT^7. b=0.782 mJ/mol.K4, (dC/gamma*Tc) = 0.738 . thermodynamic Hc(0) = 0.18 T.",,,Fe1Se0.1Te0.9,3.03,,,FeSe1-xTex,,,,,,,,shape_03,,9.1,,,,,9.1,,66.6,,,,,,,,,,1.2,
"(1/T)-term in SP-heat, a =  5.141  E-4 cal/mol.K",,332.0,Fe0.72Co0.18Al0.1,,,,Fe-Co-Al,,,,,,,,,,,,1.5,,,,,3.14,,,,,,,,,,,
Tc by SP-heat.  (dC/Tc) = 110 mJ/mol.K2.,,,Pr0.6La0.4Os4Sb12,,,,"(Pr,La)Os4Sb12",,,,,,,,shape_03,,1.414,,,,,1.414,,,,,,,,,,,,,
,,,Al2Sc1,,,,Al2Sc1,,,,,,,,,,,,1.02,,,,,,,,,,,,,,,,
prepared by arc melting. HT phase,,,Ti1Ru1P1,,,,TiRuP,,,,,,,,shape_01,,1.3,,,,,1.3,,,,,,,,,,,,,
,,,Gd0.8Pr0.2Ba2Cu3OZ,,,,"(Gd,Pr)Ba2Cu3O7",,,,,,,,shape_01,,43.4,,,,,43.4,,,,,,,,,,,,,
"ANN(450C,10d in vac). Tc<2K. TP300 = TP(290K). P determined from TP(290K) using TP(290K)-p relation.",,,Hg1Ba2Cu1O4+z,,,,HgBa2CuOz,,,,,,,,,,,,2.0,,,,,,,,,,,,,,109.0,,
concentration by EPMA. Mother compound SnTe has 1.2% Sn vacancy from RH. RRR = 1.13. Tc(SP) = 0(not bulk SC).,,,Sn0.961In0.027Te1,,,,Sn1-xInxTe,,,,,,,,shape_03,,,1.85,0.7,,,1.85,,,800.0,,,,,,,,,,
CDW observed in R(T) and C(T). T<CDW> = 83 K.,,,Lu5Ir4Si10,,,,Lu5Ir4Si10,,,,,,,,,,3.9,,,,,3.9,,,,,,,,,,,,,
,,,Bi2Sr2Ca0.67Y0.33Cu2O8+Z,,,,"Bi2Sr2(Ca,Y)Cu2O8",,,,,,,,,,34.3,,,,,34.3,,,,,,,,,,,,,
,,,Pd1V3,,,,Pd1V3,,,,,,,,,,0.082,,,,,0.082,,,,,,,,,,,,,Info: Very Low Tc (<0.1K)
,,,Hg0.6Pb0.4Ba2Ca2Cu3O8+z,,,,"(Hg,Pb)Ba2Ca2Cu3O8",,,,,,,,,120.0,,,,,,120.0,,,,,,,,,,,,,
,,,Mg0.7Zn0.15Al0.15B2,,,,"(Mg,Zn,Al)B2",,,,,,,,shape_01,,28.6,,,,,28.6,,,,,,,,,,,,,
carrier p=0.12. P estimated from Tc using Tallon's eq.,,,Bi2Sr1.6La0.4Cu1Oz,,,,"Bi2(Sr,La)2CuOz",,,,,,,2.59,shape_04,23.9,,,,,,23.9,,,,,,,,,,,,,
,,,Ag2F1,,,,,,,,,,,,,,0.066,,,,,0.066,,,,,,,,,,,,,Info: Very Low Tc (<0.1K)
M<av>=200.7,,,Hg1,,,,Hg,,,,,,,,,,4.173,,,,,4.173,419.0,,,,,,,,,,,,
Hc2(8.2K)=0.0835T. Hc2(0) is estimated using two fluid model by Y.Asada ,,,D0.018Nb0.982,,,,D0.018Nb0.982,,,,,,,,,,9.23,,,,,9.23,0.396,,,,,,,,,,,,
,,,Tl1Sr2Sr0.5Ho0.5Cu2O7-Z,,,,"TlSr2(Sr,Ho)Cu2O7",,,,,,,,shape_01,77.0,,90.0,,,,83.5,,,,,,,,,,,,,
,,,Y1Ba1.95Na0.05Cu3OZ,,,,"Y(Ba,M)2Cu3O7",,,,,,,,,78.0,90.0,,,,,90.0,,,,,,,,,,,,,
90% Hg1212,,,Hg0.65V0.35Sr2Ca0.65Nd0.35Cu2Oz,,,,"(Hg,V)Sr2(Ca,Nd)Cu2Oz",,,,,,,,shape_02,58.0,,105.0,,,,81.5,,,,,,,,,,,,,
,,,B6Nd1,,,,B6nd1,,,,,,,,,,3.0,,0.35,,,3.0,,,,,,,,,,,,,
,,,Y1Ba1.9Ca0.1Cu4O8,,,,"Y(Ba,Ca)2Cu4O8",,,,,,,,shape_01,,,,,85.4,,85.4,,,,,,,,,,,,,
RRR = 90.,,,K1Fe2As2,,,,KFe2As2,,,,,4.5,,,shape_03,,3.1,,,,,3.1,,91.0,,,,,,,,,,,
InN[12[-]10] // substrate Al2O3[101[-]0]. Tc defined as 0.5 Rn.,,,In1N1,,,,InN,,,,,,,,shape_05,1.8,2.4,3.5,,,,2.4,,,,,,,,,,,,,
,,,Ir0.0875Rh0.0875Os0.825,,,,(IrRh)1-xOsx,,,,,,,,,,0.095,,,,,0.095,,,,,,,,,,,,,Info: Very Low Tc (<0.1K)
-Tc=18.4mk,,,Pt3V1,,,,VPt3,,,,,,,,,,0.508,,,,,0.508,,,,,,,,,,,,,
samples treated in ambient O2 pressure were not s/c,,,Y1Sr1Ba1Cu2.5B0.5O7,,,,,,,,,,,,,,25.0,,,,,25.0,,,,,,,,,,,,,
,,,Ca6.85Pr3.15Pt3Fe10As18,,,,(Ca1-xPrx)(Pt3As8)(FeAs)10,,,,,,,,shape_01,,,,,20.5,,20.5,,,,,,,,,,,,,
,,,Y1Ba2Cu2.91Zn0.09O6.9,,,,"YBa2(Cu,Zn)3Oz",,,6.9,,,,,shape_03,,,74.6,,,,74.6,,,,,,,,,,,,,
not s/c,,,Pd0.33Sr2Y1Cu2.67Oz,,,,"(Pd,Cu)Sr2YCu2Oz",,,,,,,,,,,,20.0,,,,,,,,,,,,,,,,
,,,Ge1Zr1,,,,Ge1Zr1,,,,,,,,,,,,1.2,,,,,,,,,,,,,,,,
as-cast,,,Tc0.97Ti0.03,,,,"(Tc,Ti)",,,,,,,,,10.23,,10.89,,,,10.56,,,,,,,,,,,,,
,,,Lu0.8Ca0.2Ba2Cu3O6.81,,,,,,,6.81,,,,,,,,52.0,,,,52.0,,,,,,,,,,,,,
"Constant term in SP-heat, A = 22.8 E-4 cal/mol.K",,588.0,Cr0.81Fe0.09Al0.1,,,,Cr-Fe-Al,,,,,,,,,,,,1.5,,,,,8.84,,,,,,,,,,,
,,,La1.85Sr0.15Cu0.992Al0.008O4,,,,"(La,Sr)2(Cu,Al)O4",,,,,,,,shape_01,,27.1,,,,,27.1,,,,,,,,,,,,,
Al-doped Li2Pt3B.  mean free pass = 129 A from residual -R ( = 116 uOhm.cm).,,,Li2Pt3B0.99Al0.01,,,,"Li2Pt3(B,Al)",,,,,,,,,,2.86,,,,,2.86,,,,,,14.2,,,,,,,
,,,Ru0.452V0.548,,,,Ru0.452V0.548,,,,,,,,,,4.2,,,,,4.2,,,,,,,,,,,,,
inhomogeneous magnetic order for 0.004 < x =< 0.13.,,,Na1Fe1Ni0.006As1,,,,NaFe1-xNixAs,31.6,,,,,,,shape_03,,,,,12.6,,12.6,,,,,,,,,,,,,
"Dens=2.66 g/cm3. Bulk modulus=114 GPa, Shear modulus=136.6 GPa, Young's modulus=292.8 GPa.",,,B2Mg1,,,,MgB2,,,,,,,,shape_01,,39.0,,,,,39.0,,,,,,,,,,,,,
,,,Ba0.4K0.6Bi1O3,,,,"(Ba,K)BiO3",,,,,,,,,,7.2,,,,,7.2,,,,,,,,,,,,,
,,,Y1Ba2Cu3O6.94,,,,YBa2Cu3O7,,,6.94,,,,,,,92.5,,,,,92.5,,,,,,,,,,,,,
,,,Er4Ru6Sn19,,,,Er4Ru6Sn19,,,,,,,,,,,,1.1,,,,,,,,,,,,,,,,
,,,Al3Pd4Si1,,,,Al3Pd4Si1,,,,,,,,,,,,1.02,,,,,,,,,,,,,,,,
not s/c,,445.0,Fe0.7Ru0.3,,,,Ru1-xFex,,,,,,,,,,,,0.015,,,,,7.56,,,,,,,,,,,
"P-induced SC. SC properties are for P = 7.1 GPa. parallel means H//[001], perpendicular means H//[100]. Tc = 0.58 K for [100] direction.",,,Ce1Co1Ge3,,,,CeCoGe3,,3.1,,,24.0,,,shape_03,,,0.64,0.0,,,0.64,,,,,,,,,,,,,
,,,Ge0.5Rh0.5,,,,Ge0.5Rh0.5,,,,,,,,,,,,1.1,,,,,,,,,,,,,,,,
,,298.0,Nb0.5V0.5,,,,V1-xNbx,,,,,,,,,,4.25,,,,,4.25,76.2,8.3,,,,,,,,,,,
,,,Pr1.85Ce0.15Cu1O4-Y,,,,"(Pr,Ce)2CuO4",,,,,,,,,,,,,,,,,,,6.8,,,,,,,-3.55,,
,,,Ru0.8Mo0.4Sr2Eu1.5Ce0.5Cu2O10-z,,,,"(Ru,Mo)Sr2(Eu,Ce)2Cu2O10",120.0,,,,,,,shape_01,,40.0,,,,,40.0,,,,,,,,,,,,,
,,,C2Gd1,,,,C2Gd1,,,,,,,,,,,,2.0,,,,,,,,,,,,,,,,
Hc(T) parabolic T dependence.,,,Mo3Re1,,,,Mo3Re1,,,,,,,,shape_03,,9.8,,,,,9.8,530.0,,,,,,0.0114,,,,,,
,,,Nb0.8Ga0.14Ni0.06,,,,"Nb0.8(Ga,Ni)0.2",,,,,,,,,,8.7,,,,,8.7,8.8,,,,,,1.5,,,,,,
Major phase(by EDX): Y0.80Ga0.20Ba2.3Cu3.7Ox. Tc-decrease maybe from non-SC-tetragonal Y123 phase,,,Y0.8Ga0.2Ba2Cu4O8,,,,"(Y,Ga)Ba2Cu4O8",,,,,,,,,,,69.0,,,,69.0,,,,,,,,,,,,,
,,,Tl1Sr2Ca1Cu2O6.52,,,,TlSr2CaCu2Oz,,,6.52,,,,,,,23.0,,,,,23.0,,,,,,,,,,,,,
,,,Nd1.05Ba1.95Cu3O6.68,,,,"Nd(Ba,Nd)2Cu3O7",,,6.68,,,,,shape_03,,,,,,,,,,,,,,,,6.635,,,,
,,,La3Ir4Sn13,,,,La3Ir4Sn13,,,,,,,,,,2.6,,,,,2.6,,,,,,,,,,,,,
,,,La1.94Ba0.06Cu1O4-z,,,,"(La,Ba)2CuO4",,,,,,,,shape_03,15.0,16.5,18.5,,,3.5,16.5,,,,,,,,,,,,,
,,,Ga0.245Nb0.755,,,,Nb-Ga,,,,,,,,,,20.2,,,,,20.2,34.1,,,,,,2.43,,,,,,
Tc by SP measurements. (dC/Tc) = 9.80 mJ/mol.K2. (dC/gamma*Tc) = 1.43.,,186.0,Ba1Pt1Sb1,,,,BaPtSb,,,,,,,,shape_03,,1.64,,,,,1.64,,6.86,13.0,150.0,,,,,,,,,
,,,Y1Ni2B2C1,,,,YNi2B2C,,,,,,,,,,15.3,,,,,15.3,,,,,,,,,,,,,
,,,La1.79Sr0.21Cu0.94Ni0.06O4,,,,"(La,Sr)2(Cu,Ni)O4",,,,,,,,shape_01,,,,,28.3,,28.3,,,,,,,,,,,,,
,,,La1.75Nd0.1Ca0.064Ba0.086Cu1O4.03,,,,"(La,Nd,Ca,Ba)2CuOz",,,4.03,,,,,,,,16.0,,20.6,,20.6,,,,,,,,,,,,,
,,,V0.741Ga0.152Al0.107,,,,V1-x-yGaxAly,,,,,,,,,,11.4,,,,,11.4,,,,,,,,,,,,,
"during deintercalation process, Br-content = 20. Na-content by ICP-AES.",,,Na0.33Co1H2.6O3.3,,,,NaxCoO2/yH2O,,,,,,,,,,,,,2.2,,2.2,,,,,,,,,,,,,
SUS(Pauli)=2.06 E-4 cm3/mole,,,Bi2Sr2Ca1Cu2O8.11,,,0.834,Bi2Sr2Ca1Cu2O8,,,8.11,,,,,,,86.5,,,86.5,,86.5,,,,,,,,,,,,,
adding 5 mol % Ni2B,,,Er0.9Tb0.1Ni2B2C1,,,,"(Er,Tb)Ni2B2C",,,,,,,,,,7.84,,,,,7.84,,,,,,,,,,,,,
dTc/dp in K/Gpa. Hydrostatic pressure.,,,La0.3Ce0.7Ru2,,,,"(La,Ce)Ru2",,,,,,,,,,2.134,,,,,2.134,,,,,,,,0.051,,,,,
hardness =  514  kg/mm2,,,Zr29.8V59.4Nb10.8,,,,Zr-V-Nb,,,,,,,,,,9.58,,,,,9.58,,,,,,,,,,,,,
,,,Y0.78Gd0.22Ni2B2C1,,,,"(Y,Gd)Ni2B2C",4.29,,,,,,,,,6.64,,,,,6.64,,,,,,,,,,,,,
,,,Tc0.44Th0.56,,,,Tc0.44Th0.56,,,,,,,,,,5.3,,,,,5.3,,,,,,,,,,,,,
,,,Bi2Sr2Ca0.8Y0.2Cu1.94Zn0.06O8+z,,,,"Bi2Sr2(Ca,Y)(Cu,Zn)2O8",,,,,,,,shape_01,,70.2,,,,,70.2,,,,,,,,,,,,,
"Two gap model: gap(0.19, 1.02 meV), Tc(4.1, 5.4K), penet(2050, 3210 A), (2D/kTc) = (1.08,  4.37). Hc2 and cohere from PRL100157001.",,,Lu2Fe3Si5,4.37,,,Lu2Fe3Si5,,13.0,,50.0,,2420.0,,shape_03,,6.1,,,,1.0,6.1,,,,,,,,,,,,,
"not SC. impurity phases(SmAs,SmOF,Fe2P) are observed by XRD. [RES77] shows RES at 60 K. Carrier conc. = 7.8 E+22 /cm3 at 60 K.",,,Sm1Fe1As0.75P0.25F0.12O0.88,,,,"Sm(O,F)Fe(As,P)",,,,,,,,shape_01,,,,2.0,,,,,,,,,,,,,,,,
,,,Nb3Sn0.7Al0.3,,,,"Nb3(Sn,Al)",,,,,,,,,,15.8,,,,,15.8,,,,,,,,,,,,,
,,,Co2Lu1,,,,Co2Lu1,,,,,,,,,,,,0.32,,,,,,,,,,,,,,,,
,,,Ir0.6Os0.1Rh0.3,,,,Ir1-x-yOsxRhy,,,,,,,,,,0.55,,,,,0.55,,,,,,,,,,,,,
,,,Dy1Ba2Cu2.95Zn0.05OX,,,10.8,"DyBa2(Cu,Zn)3O7",,,,,,,,shape_01,,71.5,,,,,71.5,,,,,,,,,,,,,
,,,Y1Ba2Cu3O7-Z,,,,YBa2Cu3O7,,,,,,,,,91.0,,96.0,,,,93.5,,,0.38,0.81,,,,,,,,,
10H-oxdation,,,La1.8Sr0.2Ca1Cu2O5.98,,,,"(La,Sr)2CaCu2O6",,,5.98,,,,,shape_01,,,60.0,,,,60.0,,,,,,,,,,,,,
,,,La1Ru3.5Si2,,,,LaRu3.5Si2,,,,,,,,,,7.6,,,,,7.6,,,,,,,,,,,,,
,,,Nb0.95V0.05N0.85,,,,"(Nb,V)Nx",,,,,,,,,,7.12,,,,,7.12,,,,,,,,,,,,,
,,,Y0.75Ca0.1Pr0.15Ba2Cu3O6.95,,,,"(Y,Pr,Ca)Ba2Cu3O7",,,6.95,,,,,shape_01,,79.6,,,,,79.6,,,,,,,,,,,,,
oxygen content represent starting composition,,,C0.7N0.3Sr2Cu1O5.45,,,,"(CO3,NO3)Sr2CuO2",,,5.45,,,,,,,,,,31.0,,31.0,,,,,,,,,,,,,
,,,La1.736Nd0.114Ca0.138Ba0.012Cu1O4.02,,,,"(La,Nd,Ca,Ba)2CuOz",,,4.02,,,,,,,,,,29.4,,29.4,,,,,,,,,,,,,
,,,Sr1Sn3Sb4,,,,SrSn3Sb4,,,,,,,,shape_03,,3.9,,,,,3.9,,,,,,,,,,,,,
,,,Cu0.5N0.25C0.25Sr2Ca4Cu5OZ,,,,"(Cu,N,C)Sr2Ca4Cu5Oz",,,,,,,,shape_02,,,,,65.0,,65.0,,,,,,,,,,,,,
Neel temperature was determined by uSR measurements.,,,La1.65Eu0.2Sr0.2Cu1O4,,,,"(La,Eu,Sr)2CuO4",8.0,,,,,,,,,,,,,,,,,,,,,,,,,,,
,,,Cu6.5Sr2Ca5Cr0.5O15.17,,,,"(Cu,Cr)Sr2Ca5Cu6Oz",,,15.17,,,,,shape_01,,,,,32.0,,32.0,,,,,,,,,,,,,
,,,Y1Sr2Cu2.7Ti0.3O7.224,,,,"YSr2(Cu,Ti)3O7",,,7.224,,,,,shape_01,33.0,35.0,,,35.0,,35.0,,,,,,,,,,,,,
,,,Ba0.6K0.4Fe2As2,,,,"(Ba,K)Fe2As2",,,,,,,,shape_01,,,,,38.0,,38.0,,,,,,,,,,,,,
,,,Y1Ba2Cu4O8,,,,YBa2Cu4O8,,,,,,,,,74.0,,,,,,74.0,,,,,,,,,,,,,
,,,Sm1La0.8Sr0.2Cu1O4,,,,"(Sm,La,Sr)2CuO4",,,,,,,,shape_03,,,,,24.0,,24.0,,,,,,,,,,,,,
"Single phase,ISOTOPE=ln(1-dTc/Tc)/ln(M16/M18). ,ISOEL=O",,,La1.85Sr0.15Cu0.995Co0.005O4+z,,,,"(La,Sr)2(Cu,Co)O4",,,,,,,,shape_01,,,,,32.17,,32.17,,,,,,,,,,,,,
,,,Nd0.95La0.9Th0.15Cu1O4,,,,"(Nd,La,Th)2CuO4",,,,,,,,shape_01,,,16.0,,,,16.0,,,,,,,,,,,,,
,,,Bi2Sr2Ca0.8Gd0.2Cu2O8+z,,,,"Bi2Sr2(Ca,Gd)Cu2O8",,,,,,,,,,47.0,,,,,47.0,,,,,,,,,,,,,
,,,P2V1,,,,P2V1,,,,,,,,,,,,0.035,,,,,,,,,,,,,,,,
"e-ph coupling = 0.377, estimated from McMillan's eq.",,442.0,Al0.99Li0.01,,,,Al1-xLix,,,,,,,,,,,,,1.07,,1.07,,1.3,,,,,,,,,,,
,,,Ce1Fe1As1F0.16O0.84,,,,"Ce(O,F)FeAs",,,,,,,,,,,41.0,,,,41.0,,,,,,,,,,,,,
,,,Be0.8Os0.2,,,,Be0.8Os0.2,,,,,,,,,,8.6,,,,,8.6,,,,,,,,,,,,,
,,,La1.845Sr0.155Cu0.995Ga0.005Oz,,,,"(La,Sr)2(Cu,Ga)O4",,,,,,,,,,,,,32.0,,32.0,,,,,,,,,,,,,
impurity =BaCuO2 + not defined phase,,,Tl0.6Ni0.4Ba2Ca2Cu3O9-z,,,,"(Tl,Ni)Ba2Ca2Cu3O9",,,,,,,,,,109.0,,,,,109.0,,,,,,,,,,,,,
SEE SSC0651001,,,Y1Ba2Cu3O7-Z,,,,YBa2Cu3O7,,,,,,,,,,92.4,,,,,92.4,,,,,,,,0.7000000000000001,,,,,
RRR=31. Longtudinal ultrasonic attenuation measured.,,,La1Sn3,,,,LaSn3,,,,,,,,,,6.628,,,,,6.628,,,,,,,,,,,,,
,,,Se1.05Ti1,,,,Se1.05Ti1,,,,,,,,,,,,1.13,,,,,,,,,,,,,,,,
,,,Bi2Sr2Ca1Cu2I0.4O8.242,,,,Bi2 Sr2 Ca Cu2 O8 Ix,,,8.242,,,,,shape_01,,56.7,,,,,56.7,,,,,,,,,,,-5.26,,
z=nominal value,,,Cu0.5P0.5Sr2Ca1.8Y0.2Cu3O9.55,,,,"(Cu,P)Sr2(Ca,Y)2Cu3Oz",,,9.55,,,,,,,,,,80.0,,80.0,,,,,,,,,,,,,
Ar-annealed at 360C,,,Cu4Ba2Ca2O8+Z,,,,CuBa2Ca2Cu3O8,,,,,,,,,,,,,110.0,,110.0,,,,,,,,,,,,,
,,,Ba0.5K0.5Fe2As2,,,,"(Ba,K)Fe2As2",,,,,,,,,,34.0,,,,,34.0,,,,,,,,,,,,,
beta'-phase,,,Ho4Os4Si13,,,,beta'-Ho4Os4Si13,,,,,,,,,,,,1.1,,,,,,,,,,,,,,,,
,,,Os0.025Zr0.975,,,,Zr1-xOsx,,,,,,,,,,2.97,,,,,2.97,,,,,,,,,,,,,
,,,Y0.95Gd0.05Ni2B2C1,,,,"(Y,Gd)Ni2B2C",,,,,,,,,,13.0,,,,,13.0,,,,,,,,,,,,,
,,,Sr0.875Nd0.125Cu1O2-d,,,,"(Sr,Nd)CuO2",,,,,,,,shape_05,,,20.0,,,,20.0,,,,,,,,,,,,,
,,,Ag0.03Tl0.97,,,,,,,,,,,,,,2.67,,,,,2.67,,,,,,,,,,,,,
,,,Hg0.8Nd0.2Ba2Cu1O4.3,,,,"(Hg,Nb)Ba2CuO4",,,4.3,,,,,,,,,,77.0,,77.0,,,,,,,,,,,,,
Debye-T = 173 K from R(T) anlysis.,,295.0,Y1Ni2Ge2,,,,YNi2Ge2,,,,,,,,shape_01,,,,0.4,,,,,13.7,18.8,,,,,,,,,,
,,,Ir0.92Pt0.08Te2,,,,Ir1-xPtxTe2,,,,,,,,shape_03,,,,,2.49,,2.49,,,,,,,,,,,,,
,,,Nd1.85Ce0.15Cu1O4.014,,,,"(Nd,Ce)2CuOz",,,4.014,,,,,shape_01,,25.0,,,,,25.0,,,,,,,,,,,,,
,,,Au0.92Ga0.06In0.02,,,,"(Au,Ga,In)",,,,,,,,,0.11,0.13,0.136,,,,0.13,,,,,,,,,,,,,
Tc from ac-SUS. single phase,,,Au0.499Ga0.501,,,,AuGa,,,,,,,,,,,,,1.17,,1.17,,,,,,,0.0106,,,,,,
RESN temp.= 3K.,,,Sr2Ru0.9975Ti0.0025O4,,,,"Sr2(Ru,Ti)O4",,,,,,,,shape_03,,,,0.4,,,,,,1.2,,,,,,,,,,
"small amount of Pr2O3, FeAs, SrFe2As2 impurities.",,,Pr0.8Sr0.2Fe0.85Co0.15As1O1,,,,"(Pr,Sr)(Fe,Co)AsO",,,,,,,,shape_01,,16.0,18.7,,,,16.0,,,,,,,,,,,,,
,,,Fe1Ti1,,,,Fe1Ti1,,,,,,,,,,,,0.35,,,,,,,,,,,,,,,,
,,,Na2Cs0.88C60,,,,Na2CsxC60,,,,,,,,,,8.3,,,,,8.3,,,,,,,,,,,,,
