Repository: Tejasvini595/superconductor_deepset

## Overview

This repository contains the official implementation of **"From Individual Elements to Macroscopic Materials: In Search of New Superconductors via Machine Learning"**.

The code implements a **DeepSet neural network** for predicting the critical temperature (Tc) of superconducting materials based solely on their chemical composition. By explicitly enforcing permutation invariance, the DeepSet architecture avoids artifacts associated with arbitrary element ordering and provides a physically meaningful framework for learning composition–property relationships in superconducting materials.

File: data/superconductors_kaggle_ready_v2.csv (part 59 of 87)
comment,curiet,debyet,element,gapene,kaizero_value,moment_value,name,neelt,nhc2zero_value,oz,pcohere_value,phc2zero_value,ppenet_value,rh300,shape,t1_value,t2_value,t3_value,tcn_value,tcsus_value,tcwidth_value,critical_temp_K,upper_critical_field_0K_T,gamma_sommerfeld_mJmolK2,resistivity_normal_uOhmcm,resistivity_roomtemp_uOhmcm,penetration_depth_nm,coherence_length_nm,dhc2dt_TK,dtcdp_KGPa,density_gcm3,lower_critical_field_0K_T,thermopower_300K_uVK,energy_gap_meV,data_quality_flag
,,,La2.9745Gd0.0255In1,,,,"(La,Gd)3In",,,,,,,,,,6.92,,,,,6.92,,,,,,,,,,,,,
,,,Ga0.7Hg0.3Sr2Y0.3Ca0.7Cu2OZ,,,,"(Ga,Hg) Sr2 (Y,Ca) Cu2 Oz",,,,,,,,,40.0,,73.0,,,,56.5,,,,,,,,,,,,,
Oxygen content by iodometry. hole conc p<sh>=0.175,,,La0.7Pr0.3Ba1.5Sr0.5Cu3O6.909,,,,"(La,Pr)(Ba,Sr)2Cu3O7",,,6.909,,,,,shape_01,,,,10.0,,,,,,,,,,,,,,,,
,,,Y1Ni1.9Co0.1B2C1,,,,"Y(Ni,Co)2B2C",,,,,,,,,,9.5,,,,,9.5,,,,,,,,,,,,,
,,,Pr1Sr2Cu2.7Mo0.3O7-z,,0.00075,3.05,,,,,,,,,shape_01,,,,10.0,,,,,,,,,,,,,,,,
Oxygen content=6.91-6.95 independent of x,,,Y0.4Pr0.6Ba1Sr1Cu3O6.95,,,,"(Y,Pr)BaSrCu3O7",,,6.95,,,,,shape_01,,,,,,,,,,,,,,,,,,,,
,,,Y0.7Ca0.3Ba2Cu4O8,,,,"(Y,Ca)Ba2Cu4O8",,,,,,,,shape_01,,90.0,,,,,90.0,,,,,,,,,,,,,
density=8.069 g/cm3. moment = 7.94 m<B>. ferromag-.,,,Eu1Os4P12,,,,EuOs4P12,,,,,,,,,,,,4.0,,,,,,,,,,,,,,,,
structure/magnetic transition at 39K. R is not zero at 5K.,,,Fe1Se0.1Te0.9,,,,"Fe(Se,Te)",,,,,,,,shape_03,,,10.0,,,,10.0,,,,,,,,,,,0.955,,
,11.0,,Y1Ba2Cu2.6Fe0.4O7,,,3.48,"YBa2(Cu,Fe)3O7",,,7.0,,,,,,,31.0,,,,,31.0,,,,10.0,,,,,,,,,
,,,Nb3Sn0.8Al0.2,,,,"Nb3(Sn,Al)",,,,,,,,,,16.8,,,,,16.8,,,,,,,,,,,,,
,,,Pr1Ba2Cu2.4Co0.6O7.08,,,,"Prba2(Cu,Co)3O7",,,7.08,,,,,,,,,10.0,,,,,,,,,,,,,,,,
,,,Y0.8Sc0.2Ru1B2,,,,"(Y,Sc)RuB2",,,,,,,,,,8.1,,,,,8.1,,,,,,,,,,,,,
,,,La1.983Sr0.017Cu0.75Zn0.25O4,,,,"(La,Sr)2(Cu,Zn)O4",31.0,,,,,,,shape_01,,,,,,,,,,,,,,,,,,,,
,,,La1.83Sr0.17Cu0.97Ni0.03O4,,,,"(La,Sr)2(Cu,Ni)O4",,,,,,,,shape_01,14.4,,,,,,14.4,,,,,,,,,,,,,
"dens=2.4 g/cm3. RRR=25.3, carrier=6.7 E+22/cm3. Mean free path=600A. G-L parameter = 26",,,B2Mg1,,,,MgB2,,,,,,,,,,39.4,,,,,39.4,,,,,,5.0,,,,,,,
,,,B1C1Mo2,,,,,,,,,,,,,,5.4,,,,,5.4,,,,,,,,,,,,,
,,,Ba0.52K0.48Bi1O3,,,,"(Ba,K)BiO3",,,,,,,,shape_03,,18.7,,,,,18.7,,,,,,,,,,,,,
,,,Ag1Te1,,,,Ag1Te3,,,,,,,,,,,,1.28,,,,,,,,,,,,,,,,
"thermal conductivity, thermo power, SP-heat were measured.",,,Gd0.95Pr0.05Ba2Cu3O7-z,,,,"(Gd,Pr)Ba2Cu3O7",,,,,,,,shape_01,,86.5,,,,,86.5,95.0,,,,,,,,,,,,
Neel-T from muon-SR,,,Pr0.96La1Ce0.04Cu1O4,,,,"(Pr,La,Ce)2CuO4",149.0,,,,,,,shape_01,,,,2.0,,,,,,,,,,,,,,,,
,,,Hg0.75Ba2.07Ca2.07Cu3.11O8.15,,,,HgBa2Ca2Cu3Oz,,,8.15,,,,,,,134.7,,,,,134.7,,,,,,,,,,,,,
,,,Y1Ba2Cu4O8,,,,YBa2Cu4O8,,,,,,,,shape_01,,78.0,,,,,78.0,,,,,,,,,,,,,
,,,Bi2Sr2Ca1Cu2OY,,,,Bi2Sr2CaCu2O8,,,,,,,2.1,shape_02,,,,,,,,,,0.16,0.29,,,,,,,,,
,,,Ba0.57K0.43Bi1O2.983,,,,"(Ba,K)BiO3",,,2.983,,,,,,,25.6,,,,,25.6,,,,,,,,,,,,,
,,,Sr0.2La1.8Cu0.95Fe0.05O4,,,,"(La,Sr)2(Cu,Fe)O4",,,,,,,,,,,30.0,,,,30.0,,,,,,,,,,,,,
,,,Bi1Mn1,,,,Bi1Mn1,,,,,,,,,,,,1.28,,,,,,,,,,,,,,,,
high pressure XRD,,,Hg1Ba2Cu1O4+z,,,,HgBa2CuO4,,,,,,,,shape_01,,,,,,,,,,,,,,,,,,,,
,,,Fe1Se0.3Te0.7,,,,FeSe0.3Te0.7,,,,,,,0.00225,shape_03,,14.5,,,14.5,,14.5,,,,,,,,,,,,,
,,,In0.3Pb0.7Sr2Y0.5Ca0.5Cu2OZ,,,,"(In,Pb)Sr2(Y,Ca)Cu2OZ",,,,,,,,shape_01,38.0,40.0,50.0,,,,40.0,,,,,,,,,,,,,
,,,Ca2Sr2Cu3Ga1O9,,,,Ca2Sr2Cu3GaO9,,,,,,,,shape_02,,,,,73.0,,73.0,,,,,,,,,,,,,
non-uniform distribution of B. Hc2 defined as 0.1Rn. RRR=1.2.,,,Si1,,,,B-doped Si,,,,,,,,,,0.34,0.4,,,,0.34,0.4,,130.0,160.0,,,,,,,,,
,,,Ge0.5Cu0.5Sr2Ca1.9Y0.1Cu3O9.3,,,,"(Ge,Cu)Sr2(Ca,Y)2Cu3O9",,,,,,,,,73.0,,90.0,,,,81.5,,,,,,,,,,,,,
,,,Gd0.8Pr0.2Ba2Cu3Oz,,,,"(Gd,Pr)Ba2Cu3O7",,,,,,,,,,58.7,,,,,58.7,,,,,,,,,,,,,
,,,Nd1Fe0.8Rh0.2As1O1,,,,"NdO(Fe,Rh)As",,,,,,,,shape_01,,,10.0,,,,10.0,,,,1530.0,,,,,,,-40.8,,
"By ARPES measurements on LiFeAs, a spontaneous breaking of rotational symmetry in the gap amplitude on all Fermi surfaces, as well as unidirectional distortion of the Fermi pockets.",,,Li1Fe1As1,,,,LiFeAS,,,,,,,,,,,,,18.0,,18.0,,,,,,,,,,,,3.57,
,,,Ca0.9Ce0.1Ba1La1Cu3O7.02,,,,,,,7.02,,,,,,53.0,60.5,,,45.7,,60.5,,,,,,,,,,,,,
,,,Er1Ni2B2C1,,,,ErNi2B2C,6.1,,,,,,,shape_01,,10.6,,,,,10.6,,,,,,,,,,,,,
slow cooled from 610 C. Tc(SP) = 15.1 K,,297.0,Ga1V3,,,,V3Ga,,,,,,,,,,,,,15.3,,15.3,,24.0,,,,,,,,,,,
Tm is FM order (M//ab-plane). (dTc2/dP) = 0.019 K/GPa for normal-to-SC transition.,,,Er0.79Ho0.21Rh4B4,,,,"(Er,Ho)Rh4B4",,,,,,,,,,8.22,,,,,8.22,,,,,,,,0.05,,,,,
not SC,,,Ba1Fe2As2,,,,"Ba(Fe,Ni)2As2",,,,,,,,shape_03,,,,4.0,,,,,,,,,,,,,,-4.66,,
,,,Mo0.1Nb0.9,,,,Nb1-xMox,,,,,,,,,,6.72,,,,,6.72,,,,,,,,,,,,,
"ANN(1250C,2d)",,,Th1Ru2Ge2,,,,ThRu2Ge2,,,,,,,,shape_01,,,,,,,1.1,,,,,,,,,,,,,
SP-heat shows no clear jump at Tc. carrier from Hall effect at RT. Tn obtained from kink in R(T).,,,Tb1Pd1Bi1,,,,TbPdBi,5.5,,,,,,,shape_03,1.58,,1.7,,,,1.64,2.36,,,,,12.0,1.53,,,,,,
,,,Pd0.1Ti0.9,,,,"(Ti,Pd)",,,,,,,,,,3.67,,,,,3.67,,,,,,,,,,,,,
,,,Ga0.6Cd0.4Sr2Y0.7Ca0.3Cu2O7+z,,,,"(Ga,Cd)Sr2(Y,Ca)Cu2O7",,,,,,,,,46.0,,59.0,,,,52.5,,,,,,,,,,,,,
RRR=3.6,,,Nd1.86Ce0.14Cu1O4-z,,,,"(Nd,Ce)2CuO4",,,,,,,,shape_05,22.0,,,,,,22.0,,,,,,,,,,,,,
,,,La2.58Pr0.42S4,,,,"(La,Pr)3S4",,,,,,,,,,2.69,,,,,2.69,,,,,,,,,,,,,
,,478.0,Rh1Ti2,,,,Ti2Rh,,,,,,,,,,,,1.4,,,,,1.58,,,,,,,,,,,
,,,La1Rh3,,,,La1Rh3,,,,,,,,,,2.6,,,,,2.6,,,,,,,,,,,,,
P-content by EDX.,,,Ba1Fe2As1.18P0.82,,,,"BaFe2(As,P)2",,,,,,,,shape_03,23.8,,26.8,,,,25.3,,,,,,,,,,,,,
ave.grain=0.19 micron.m.  not s/c. kai-zero=2.39E-4. mag. impurity=49 ppm. gamma=in mj/mol.K2,,207.0,Pt1,,,,Pt,,,,,,,,,,,,,,,,,6.14,,,,,,,,,,,
,,,La1Si2,,,,La1Si2,,,,,,,,,,2.5,,,,,2.5,,,,,,,,,,,,,
,,,Pd0.4Pt0.1Rh0.5,,,,Pd0.4Pt0.1Rh0.5,,,,,,,,,,,,0.015,,,,,,,,,,,,,,,,
not s/c,,,Fe0.05Ru0.95,,,,Ru1-xFex,,,,,,,,,,,,0.015,,,,,,,,,,,,,,,,
"ANN(490C,1500H), optimum doping",,,Y1Ba2Cu3OZ,,,,YBa2Cu3Oz,,,,,,,,shape_03,,,,,93.0,0.5,93.0,,,,,,,,,,,,,
"ANN(290-450C,Ar-flow)",,,Hg1.4Tl0.6Ba2Y0.7Ca0.3Cu2Oz,,,,"(Hg,Tl)2Ba2(Y,Ca)Cu2Oz",,,,,,,,,,,,,60.1,,60.1,,,,,,,,,,,,,
,,,Pb0.5Cd0.5La1Sr1Cu1O5-Z,,,,"(Pb,Cd)LaSrCuO5",,,,,,,,shape_01,,35.0,,,,,35.0,,,,4900.0,,,,,,,-4.0,,
,,,Ho0.7Pr0.3Ba2Cu3O7-Z,,,,"(Ho,Pr)Ba2Cu3O7",,,,,,,,,,60.0,,,,4.4,60.0,,,,,,,,,,,,,
,,,Pd2Y0.75Tm0.25Sn1,,,,"Pd2(Y,Tm)Sn",,,,,,,,,,3.73,,,,,3.73,,,,,,,,,,,,,
,,,Ge4Rh1,,,,RhGe4,,,,,,,,,,2.5,,,,,2.5,,,,,,,,,7.5,,,,
,,,Au1Be1,,,,Au1Be1,,,,,,,,,,0.91,,,,,0.91,,,,,,,,,,,,,
,,,Lu0.75Pr0.25Ba1.7Sr0.3Cu3O6.9,,,,"(Lu,Pr)(Ba,Sr)2Cu3O7-d",,,6.9,,,,,shape_01,66.0,,,,,,66.0,,,,820.0,,,,,,,,,
La-content = 0.203 by EPMA. H-content = 0.937 by TDS. O-content = 0.099 by EPMA.,,,Ca0.8La0.2Fe1As1H1,,,,"(Ca,La)FeAsH",,,,,,,,,,,47.4,,40.6,,40.6,,,,,,,,,,,,,
,,,Hg0.7Cr0.3Sr2Cu1Oz,,,,"(Hg,Cr)Sr2CuOz",,,,,,,,shape_01,56.5,,,,58.0,,58.0,,,,,,,,,,,,,
"impurity phase = (Hg,Sr)O",,,Hg2Ba1.2Sr0.8Y0.8Ca0.2Cu2O8-z,,,,"Hg2(Ba,Sr)2(Y,Ca)Cu2O8",,,,,,,,,,,,,51.0,,51.0,,,,,,,,,,,,,
"impurity phase: Eu2O3, FeAs2. AFM order, Tn= 27 K (Eu<2+>. Coexistence of SC and AFM(Eu<2+>.",,,Eu0.85La0.15Fe1As2,,,,"(Eu,La)FeAs2",,,,,,,,shape_01,7.4,,11.2,,,,9.3,,,,,,,,,,,,,
spin triplet SC. SP-heat measured down to 0.38 K,,,U2Pt1C2,,,,"U2(Pt,Rh)C2",,,,,,,,shape_01,,1.45,,,,,1.45,,,5.0,,,,,,,,,,
,,,Mg1C1Ni2.985Fe0.015,,,,"MgC(Ni,Fe)3",,,,,,,,,,,,,5.96,,5.96,,,,,,,,,,,,,
,,,Bi4Sr3Ca2Y1Cu4O16,,,,,,,,,,,,,,43.5,,,,,43.5,,,,,,,,,,,,,
,,,Rh0.91Ti0.4W0.05,,,,Rh0.91Ti0.4w0.05,,,,,,,,,,3.4,,,,,3.4,,,,,,,,,,,,,
,,,Sm0.1Pr0.9Ba2Cu3O7,,,,"(Sm,Pr)Ba2Cu3O7",16.6,,,,,,,shape_01,,,,,,,,,,,,,,,,,,,,
,,,Gd1Ba2Cu3OZ,,,,GdBa2Cu3O7,2.27,,,,,,,,93.0,,,,,,93.0,,,,,,,,,,,,,
,,,Ca3Ir4Sn13,,,,Ca3Ir4Sn13,,,,,,,,,,7.1,,,,,7.1,,,,,,,,,,,,,
"97%(O(18)),DTC=1.86K",,,Y1Ba1.7La0.3Cu3OZ,,,,"Y(Ba,La)2Cu3O7",,,,,,,,,,73.0,,,,,73.0,,,,,,,,,,,,,
,,,Bi2Sr1.5La0.5Cu0.991Zn0.009O6+z,,,,"Bi2(Sr,La)2(Cu,Zn)O6",,,,,,,,shape_03,,17.9,,,,,17.9,,,,,,,,,,,,,
not SC,,,La1Bi1S1Se1O1,,,,LaOBiSSe,,,,,,,,shape_01,,,,0.0,,,,,,,,,,,,,,-47.6,,
"Fe2As2O12(5%), FePO4(5%)",,,Pr1Fe0.9Co0.1As0.5P0.5O1,,,,PrO(Fe0.9Co0.1)As1-xPx,,,,,,,,shape_01,,,,,7.46,,7.46,,,,,,,,,,,,,
,,,Sn1As0.97Se0.03,,,,SnAs1-xSex,,,,,,,,shape_01,,,,,4.0,,4.0,,,,,,,,,,,,,
,,,Eu1.25Pr0.25Ce0.5Sr2Cu2Nb1O10-z,,,,"(Eu,Pr,Ce)2Sr2Cu2NbO10",,,,,,,,,,7.8,,,,,7.8,,,,,,,,,,,,,
(delta-C/gamma*Tc) =  1.80. e-ph coupling = 0.83,,151.0,La0.8Th0.2,,,,Th1-xLax,,,,,,,,shape_01,,5.15,,,,,5.15,,10.0,,,,,,,,,,,
,,,Tl2Ba2Ca0.75Y0.25Cu1.96Co0.04O8+z,,,,"Tl2Ba2(Ca,Y)(Cu,Co)2O8",,,,,,,,shape_01,,39.9,,,,,39.9,,,,,,,,,,,43.7,,
Mo-Mo distance = 2.839 A,,,Mo4P3,,,,Mo4P3,,,,,,,,,,3.0,,,,,3.0,,,,,,,,,,,,,
monoclinic beta=91,,,Ho1Rh3B2,,,,HoRh3B2,24.2,,,,,,,,,,,1.2,,,,,,,,,,,,,,,,
M = NH3. x and y not given.,,,Na0.45M0.3Fe2Se2,,,,NaxMyFe2Se2,,,,,,,,,,,,,45.6,,45.6,,,,,,,,,,,,,
NPENET measured directly using scanning SQUID spectroscopy,,,Y1Ba2Cu3O7-z,,,,YBa2Cu3O7,,,,,,,,shape_05,,,,,83.0,,83.0,,,,,,,,,,,,,
particle size = a few micron.m. new synthesis procedure. good homogeneity.,,,Ba0.6K0.4O3,,,,"(Ba,K)BiO3",,,,,,,,,,,,,30.8,,30.8,,,,,,,,,,,,,
,,,Hg0.8V0.2Ba2Cu1O4.3,,,,"(Hg,V)Ba2CuO4",,,4.3,,,,,,,,,,90.0,,90.0,,,,,,,,,,,,,
metallic,2.9,,Sr0.1Eu0.8Nb1O3,,,5.2,"(Sr,Eu)NbO3",,,,,,,,shape_01,,,,4.2,,,,,,,,,,,,,,,,
secondary phase. solubility limit x = 0.04.,,,Zr0.95V0.05B2,,,,Zr1-xVxB2,,,,,,,,shape_01,,,8.2,,,,8.2,,,,,,,,,,,,,
,,,Ho0.97La0.03Ni2B2C1,,,,"(Ho,La)Ni2B2C",,,,,,,,shape_01,,7.44,,,,,7.44,,,,,,,,,,,,,
2223+2212(MINOR),,,Bi1.6Pb0.4Sr2Ca2Cu2.95Zn0.05OZ,,,,"(Bi,Pb)2Sr2Ca2(Cu,Zn)3O10",,,,,,,,,86.5,,107.7,,,,97.1,,,,,,,,,,,,,
,,,As2Cu1,,,,As2Cu1,,,,,,,,,,,,1.57,,,,,,,,,,,,,,,,
,,,Nd1Ba2Cu3O6.95,,,,NdBa2Cu3Oz,,,6.95,,,,,,,89.0,,,,,89.0,,,,,,,,,,,,,
O-content by iodometric method,,,Fe0.5Ba2Gd1Cu2.5O7.45,,,,"(Fe,Cu)Ba2GdCu2O7",,,7.45,,,,,shape_01,,72.0,,,,,72.0,,,,,,,,,,,,,
dTc/dp= -0.02 K/Gpa,,,Nb0.75Al0.225Ge0.025,,,,,,,,,,,,,,17.9,,,,,17.9,,,,,,,,-0.02,,,,,
,,,Ir0.25W0.75,,,,Ir0.25W0.75,,,,,,,,,,3.82,,,,,3.82,,,,,,,,,,,,,
,,,Tl2Ba2Ca0.95Y0.05Cu1.88Co0.12O8+z,,,,"Tl2Ba2(Ca,Y)(Cu,Co)2O8",,,,,,,,shape_01,,85.5,,,,,85.5,,,,,,,,,,,,,
,,,Hg0.75Ti0.25Sr2Gd1.5Ce0.5Cu2Oz,,,,"(Hg,Ti)Sr2(Gd,Ce)2Cu2Oz",,,,,,,,shape_01,,,,,38.0,,38.0,,,,,,,,,,,,,
gamma=1.57 mJ/gat.K2. C(T) measured between 2 and 18 K.,,464.0,C0.48Nb1,,,,,,,,,,,,,,,,1.6,,,,,2.32,,,,,,,,,,,
,,,Cr0.2Fe0.8U6,,,,Cr0.2Fe0.8U6,,,,,,,,,,3.3,,,,,3.3,,,,,,,,,,,,,
,,,Y1Ba2Cu2.85Ga0.15O7-Z,,,,"YBa2(Cu,Ga)3O7",,,,,,,,,,68.2,,,,,68.2,,,,,,,,,,,,,
,,,W0.9Zr0.1,,,,Zr1-xWx,,,,,,,,,,,,1.18,,,,,,,,,,,,,,,,
,,,Fe1As1Sr2Cr1O3,,,3.83,Fe2As2(Sr2CrO3)2,31.0,,,,,,,,,,,1.8,,,,,,,,,,,,,,,,
"Bi-S(1) interplane distance = 3.3067, Bi-S(1) in plane distance = 2.8426, Bi-S(2) distance = 2.5457 A. Tc(bulk)  depends on R-ion radius.",,,Pr1Bi1S2F0.5O0.5,,,,Pr(O0.5F0.5)BiS2,,,,,,,,shape_01,,,,,3.4,,3.4,,,,,,,,,,,,,
,,,Ca1Fe0.9Ni0.1As1F1,,,,"CaF(Fe,Ni)As",,,,,,,,,,,15.4,,,,15.4,,,,,,,,,,,,,
,,,Al0.0563Au0.92In0.0237,,,,"(Au,Al,In)",,,,,,,,,0.051,0.0609,0.0655,,,,0.0609,,,,,,,,,,,,,Info: Very Low Tc (<0.1K)
,,,Hg0.85Re0.15Ba2Cu1O4.58,,,,"(Hg,Re)Ba2CuO4",,,4.58,,,,,,,,,,35.0,,35.0,,,,,,,,,,,,,
,,,La1.85Sr0.15Cu1Oz,,,,"(La,Sr)2CuO4",,,,,,,,shape_01,,,38.2,,,,38.2,,,,,,,,,,,,,
,,,Er1Ba2Cu2.94Zn0.03Fe0.03O6.94,,,,"ErBa2(Cu,Zn,Fe)3Oz",,,6.94,,,,,shape_06,,,76.0,,,,76.0,,,1400.0,2000.0,,,,,,,,,
,,190.0,La2Rh3Sn5,,,,,,,,,,,,shape_01,,1.85,,,,,1.85,,,,,,,,,,,,,
,,,Bi2La0.25Eu0.25Ca2.5Cu2OZ,,,,"Bi2(R,Ca)2CaCu2O8",,,,,,,,shape_01,33.0,,60.0,,,,46.5,,,,,,,,,,,,,
dTc/dp=0 for p>1GPa,,,La1.76Sr0.24Cu1O4,,,,"(La,Sr)2CuO4",,,,,,,,shape_01,,20.0,,,16.0,,20.0,,,,,,,,,,,,,
,,,Dy1Ba2Cu2.92Zn0.08O7-y,,,,"DyBa2(Cu,Zn)3O7",,,,,,,,shape_01,,60.6,,,,3.1,60.6,,,,1108.0,,,,,,,,,
,,,Ho0.15Lu0.85Ni2B2C1,,,,"(Ho,Lu)Ni2B2C",,,,,,,,,,15.1,,,,,15.1,,,,,,,,,,,,,
"Figre shows Hc2(T)defined as Tc(onset)Jc(1.7K,H=0)=2.8E+4 A/cm2",,,Mo3Se4,,,,,,,,,,,,shape_03,,6.6,,,,,6.6,,,,,,,,,,,,,
,,,La1Nd0.91Ce0.09Cu1O3.97,,,,"(La,Nd,Ce)2CuO4",,,3.97,,,,,shape_01,,15.7,,,,,15.7,,,,,,,,,,,,,
un-twin sample,,,Y1Ba2Cu3O7-d,,,,YBa2Cu3O7-d,,,,,,,,shape_03,,,,,,,,,2.2,,,,,,,,,,,
,,,Nd1Ba2Cu2.98Zn0.02O7-y,,,,"NdBa2(Cu,Zn)3O7",,,,,,,,shape_01,,86.0,,,,10.3,86.0,,,,4464.0,,,,,,,,,
,,,Hf0.76Nb0.25,,,,,,,,,,,,,,4.2,,,,,4.2,,,,,,,,,,,,,
,,,Y1Sr2Cu2.65Ga0.35O6.6,,,,"YSr2(Cu,Ga)3O7",,,6.6,,,,,shape_01,17.0,,,,,,17.0,,,,,,,,,,,,,
2H-TaS2. anisotropy = 6.4.,,,Na0.1Ta1S2,,,,NaxTaS2,,2.5,,,16.0,,,shape_03,4.3,,4.83,,4.4,0.5,4.4,,,,,,,,,,,,,
Fe-site vacancy. two SC transition in R(T),,,Tl0.75K0.25Fe1.84Se2,,,,"(Tl,K)Fe2Se2",,,,,,,,shape_03,,29.8,33.0,,,,29.8,,,,,,,,,,,,,
,,,Nb1Rh3,,,,Nb1Rh3,,,,,,,,,,,,1.43,,,,,,,,,,,,,,,,
"Ba-content by EDS. Tn nearly equal to T<STR> measured by SUS and RES. Tc defined as sharp drop of R, but not to zero (maybe filamentary SC)",,,Ba1Fe1.902Mo0.098As2,,,,"Ba(Fe,Mo)2As2",,,,,,,,shape_03,,,,0.0,,,,,,,,,,,,,,,,
,,,Pb0.5Sr2.5Y0.5Ca0.5Cu2O7-Z,,,,"(Pb,Sr)Sr2(Y,Ca)Cu2O7",,,,,,,,,50.0,,100.0,,,,75.0,,,,,,,,,,,,,
,,,C0.55W0.45,,,,C0.55W0.45,,,,,,,,,,8.1,,,,,8.1,,,,,,,,,,,,,
"[FeP4] tetradon slightly distorted. bulk-SC(SUS, SP-heat)",,,Li1Fe1P1,,,,LiFeP,,,,,,,,,,,6.0,,6.0,,6.0,,16.08,,,,,,,,,,,
"detwinned single crystal. TP300, RH300 from PRL0864907",,,Y1Ba2Cu3O6.65,,,,YBa2Cu3Oz,,53.7,6.65,25.5,,,2.7,shape_03,,56.3,,,,,56.3,,,,,,,,,,,34.2,,
,,,Tm1Sr2Cu2.7Mo0.3OZ,,,,"RSr2(Cu,Mo)3O7",,,,,,,,shape_01,,33.9,35.4,,,,33.9,,,,,,,,5.7,,,,,
"M = 2-phenylpyridine . reaction (160C,14d ).",,,M0.255Ta1S2,,,,(M)0.255TaS2,,,,,,,,,,3.15,,,,,3.15,,,,,,,,,4.11,,,,
"post-ANN(700C,48h)",,,La1.7Sm0.3Cu1O4,,,,"(La,Sm)2CuO4",,,,,,,,shape_04,,,25.0,,,,25.0,,,,,,,,,,,,,
,,,Nd0.25Pr0.75Ba2Cu3O6.91,,,,"(Nd,Pr)Ba2Cu3O7",,,6.91,,,,,shape_01,,,,4.2,,,,,,,7.18,,,,,,,,,
,,,Bi2Sr2Ca0.66Y0.34Cu1.96Zn0.04O8+d,,,,"Bi2Sr2(Ca,Y)(Cu,Zn)2O8",,,,,,,,shape_01,,51.3,,,,,51.3,,,,,,,,,,,19.0,,
,,,Ge1Te1,,,,GeTe(Ag),,,,,,,,,,0.21,,,,,0.21,,,,,,,,,,,,,
RRR = 2.4. unit volume = 161.4 A^3.,,,Y1Pd2P2,,,,YPd2P2,,,,,,,,shape_03,,,,,0.96,,0.96,,,,,,,,,,,,,
impurity phase: Al. Pauli para [Kai] at 10 K = 6.04 E-4cm3/mol.,,,Ga0.3V2Al20,,,,GaxV2Al20,,,,,,,,shape_01,,1.6,,,,,1.6,,,,,,,,,,,,,
"GAP,3.7-5.6",,,Y1Ba2Cu3O9-Y,5.6,,,YBa2Cu3O7,,,,,,,,,,90.0,,,,,90.0,,,,,,,,,,,,,
,,,Tl1Sr1.8Ce0.2Ca1Cu2O7-z,,,,"Tl(Sr,Ce)2CaCu2O7",,,,,,,,,,,,,35.0,,35.0,,,,,,,,,,,,,
"neutron fluence = 0.18E+19 n/cm2. Delta-C/gamma*Tc=2.4, gamma (in mJ/K2.gat)",,315.0,Al0.24Nb0.76,4.7,,,Nb3Al,,,,,,,,shape_01,,16.9,,,,,16.9,,7.5,,,,,,,,,,,
,,329.0,Ti0.99Nb2.01Sb1,,,,"(Ti,Nb)3Sb",,,,,,,,,,2.84,,,,,2.84,,4.27,,,,,,,,,,,
T<STR>(T-to-O) = 129 K and T<AFM> = 120 K by neutron diffraction. moment shows /Fe-stite.,,,Ca1Fe1.898Co0.102As2,,,0.561,"Ca(Fe,Co)2As2",120.0,,,,,,,shape_03,,19.9,,,,,19.9,,,,,,,,,,,,,
,,,Y1Ba2Cu2.7Co0.3O7.11,,,,"YBa2(Cu,Co)3O7",,,7.11,,,,,,,36.0,,,,,36.0,,,,,,,,,,,,,
,42.0,,Tl1Sr2Ca0.4Pr0.6Cu2O7,,,3.15,"TlSr2(Ca,Pr)Cu2O7",5.0,,7.0,,,,,shape_01,74.0,,,,,,74.0,,,,,,,,,,,,,
oxygen content by Rietveld analysis for 2125-structure. hole in sheet = 0.185.,,,La1.5Pr0.5Ca1Ba2Cu5O11.782,,,,"(La,Pr)2CaBa2Cu5Oz",,,11.782,,,,,shape_01,,57.7,,,,,57.7,,,,,,,,,,,,,
spin gap temp=237.8 K,,,Y2Ba4Cu7O14.03,,,,Y2Ba4Cu7O15,,,14.03,,,,,shape_01,,,,,4.3,,4.3,,,,,,,,,,,,,
,,,Pd0.15Ti0.85,,,,"(Zr,Pd)",,,,,,,,,,4.82,,,,,4.82,,,,,,,,,,,,,
,,,Fe1Se0.45Te0.55,,,,"Fe(Se,Te)",,,,,,,,shape_03,12.6,,,,,,12.6,,,,,,,,,,,7.16,,
,,,Tl1Sr1.5Nd0.5Ca1Cu2O7,,,,"Tl(Sr,Nd)2CaCu2O7",,,,,,,,shape_01,87.0,,,,88.0,,88.0,,,,,,,,,,,,,
,,,Y2Ba4Cu7O14.04,,,,Y2Ba4Cu7O15,,,14.04,,,,,shape_01,,,36.0,,,,36.0,,,,,,,,,,,,,
,,,Y1Ba2Cu2.97Zn0.03O6.75,,,,"YBa2(Cu,Zn)3O7-d",,,6.75,,,,,shape_05,58.0,,,,,,58.0,,,,510.0,,,,,,,,,
R(T)max at T=50 K. R-exponent n=0.65. (dC/Tc) = 1.2 J/mol.K2,,,Ce1Co0.875Ni0.125In5,,,2.5,"Ce(Co,Ni)In5",,7.8,,,,,,shape_03,1.41,,,,,,1.41,,,,,,,,,,,,,
twin sample,,,Y1Ba2Cu3O7-d,,,,YBa2Cu3O7-d,,,,,,,,shape_03,,,,,,,,,3.0,,,,,,,,,,,
Polycrystalline sample,,,Y0.5Yb0.5Ba1.4Sr0.6Cu3O7-Z,,,,"(Y,Yb)(Ba,Sr)2Cu3O7",,,,,,,,shape_01,,,,,,,,,,,1077.0,,,,,,,,,
,,,La1.85Nd0Ca1.15Cu2O5.99,,,,"(La,Ca)2CaCu2O6",,,5.99,,,,,shape_01,20.0,23.0,25.0,,,,23.0,,,,,,,,,,,,,
,,,Y1Ba2Cu2.68Fe0.32O6.999,,,,"(Cu,Fe)Ba2YCu2O7",,,6.999,,,,,shape_01,,,,,26.0,,26.0,,,,,,,,,,,,,
,,,Tm1Ni1.96Fe0.04B2C1,,,,"Er(Ni,Fe)2B2C",,,,,,,,,,7.97,,,,,7.97,,,,,,,,,,,,,
,,,La1.8Sr0.2Cu1O4,,,,"(La,Sr)2CuO4",,,,,,,,shape_01,31.0,,,,,,31.0,,,,,,,,,,,,,
,,,Ag0.95Sn1.05Se2,,,,AgSnSe2,,,,,,,,,,5.28,,,,,5.28,,,,,,,,,,,,,
,,,Er1Ba2Cu3OZ,,,,"(Er,Pr)Ba2Cu3O7",,,,,,,,shape_01,,92.4,,,,,92.4,,,,,,,,,,,,,
,,,Sm1.85Ce0.15Cu1O4-y,,,,"(Sm,Ce)2CuO4",,,,,,,,shape_01,,,20.5,,,,20.5,,,,,,,,,,,,,
,,,La1.5Pb0.47Sr0.03Cu1Oz,,,,"(La,Pb,Sr)2CuOz",,,,,,,,,,,,,22.0,,22.0,,,,,,,,,,,,,
,,,Cd4Mo15Se19,,,,Cd4Mo15Se19,,,,,,,,,,,,0.5,,,,,,,,,,,,,,,,
,,,La1Tl3,,,,LaTl3,,,,,,,,,,1.63,,,,,1.63,,,,,,,,,,,,,
,,,In1,,,,In,,,,,,,,,,3.403,,,,,3.403,,,,,,,,-0.43,,,,,
"impurity phases: BiNi, Bi",,,Bi3Ni1,,,,Bi3Ni,,,,,,,,shape_01,,,,,4.05,,4.05,,,,,,,,,,,,,
,,,In0.2Si0.8V3,,,,In0.2Si0.8V3,,,,,,,,,,16.2,,,,,16.2,,,,,,,,,,,,,
zero-field muon-SR measured.,,,La1.87Sr0.13Cu0.995Zn0.005O4,,,,"(La,Sr)2(Cu,Zn)O4",,,,,,,,shape_01,,,,,26.44,,26.44,,,,,,,,,,,,,
,,,Ge1Mo3,,,,Ge1Mo3,,,,,,,,,,1.6,,,,,1.6,,,,,,,,,,,,,
SP-heat measured down to 2 K,,,U2Pt0.1Rh0.9C2,,,,"U2(Pt,Rh)C2",23.0,,,,,,,shape_01,,,,0.38,,,,,,,,,,,,,,,,
M-intercalated. M = Ba0.3(H2)y. H2O content y not given. thermodynamical critical field Hc(0) = 150 Oe determined from magnetization.,,,M1Ta1S2,,,,(M)TaS2,,,,,,,,,,3.74,,,,,3.74,,,,,,,,,,,,,
,,,Eu1Ba2Cu3O7.01,,,,"Eu(Ba,Eu)2Cu3O7",,,7.01,,,,,shape_01,88.0,,92.0,,,,90.0,,,,,,,,,,,,,
"twinned crystal, Lindemann constant=0.16",,,Nd1Ba2Cu3O7-Z,,,,NdBa2Cu3O7,,,,,287.0,,,shape_03,,95.65,,,,,95.65,,,,,,,,,,,,,
pressure-induced-s/c. s/c properties are at p=21 kbar. P=16.3 kbar<s/c<22 kbar. Bulk modulus B=650 kbar,,,Ce1Rh1In5,,,,CeRhIn5,3.8,,,,,,,,,2.1,,0.0,,,2.1,,420.0,,,,,14.0,,,,,,
not any magnetic order,,,Sm1Fe0.725Ir0.275As1O1,,,,"SmO(Fe,Ir)As",,,,,,,,,,,,1.8,,,,,,,,,,,,,,,,
not single phase.,,,Na2Rb0.25Cs0.75C60,,,,"Na2(Rb,Cs)C60",,,,,,,,,,9.4,,,,,9.4,,,,,,,,,,,,,
RRR>700. Hc1 determined by micro Hall censor (first induction). anisotropy (Hc1) = 3 at Tc.,,,U1Ru2Si2,,,,URu2Si2,,,,,,,,shape_03,,1.4,,,,,1.4,,,,,800.0,,,,,,,,
,,,La1.93Ba0.07Cu1O4,,,,"(La,Ba)2CuO4",,,,,,,,,,,,,23.4,,23.4,,,,,,,,,,,,,
,,,Ta1S1.2Se0.8,,,,"Ta(S,Se)2",,,,,,,,,,3.7,,,,0.1,3.7,,,,,,,,0.55,,,,,
,,,Y0.8Pr0.2Ba2Cu2.7Fe0.3O7.1,,,,"(Y,Pr)Ba2(Cu,Fe)3O7",,,7.1,,,,,shape_01,,25.0,,,,,25.0,,,,,,,,,,,,,
,,,Tl2Ba2Ca0.85Y0.15Cu1.88Co0.12O8+z,,,,"Tl2Ba2(Ca,Y)(Cu,Co)2O8",,,,,,,,shape_01,,61.6,,,,,61.6,,,,,,,,,,,,,
,,,Nd1.665Y0.185Ce0.15Cu1O4,,,,"(Nd,Y,Ce)2CuO4",,,,,,,,shape_01,,,,,16.0,,16.0,,,,,,,,,,,,,
Hall coeffic. RH(50K)=0.0621 cm3/C. DOS = 1.36 states/eV from SP-data.,,,La1Fe1As1F0.025O0.975,,,,"La(O,F)FeAs",,,,,,,,shape_01,,,,4.0,,,,,,,,,,,,,,,,
,,,Y0.95La0.05Ba2Cu3O6.58,,,,"(Y,La)Ba2Cu3O7",,,6.58,,,,,shape_01,92.1,,95.2,,,3.1,93.65,,,,,,,,,,,,,
not SC. RRR = 38,,,Er1Fe2Ge2,,0.0025,9.5,ErFe2Ge2,2.5,,,,,,,shape_03,,,,1.8,,,,,,,,,,,,,,,,
,,500.0,Os1,,,,Re1-xOsx,,,,,,,,,,0.62,,,,,0.62,,2.35,,,,,,,,,,,
d=2200A film.  RRR=1.78. gap(0)=0.980 meV. gap by tunneling.,,,La0.91Lu0.09,3.43,,,La1-xLux,,,,,,,,,,3.28,,,,,3.28,,,,,,,,,,,,,
,,,Cu1S2,,,,Cu1S2,,,,,,,,,,1.56,,,,,1.56,,,,,,,,,,,,,
,,,Pd5Se2,,,,Pd5Se2,,,,,,,,,,2.3,,,,,2.3,,,,,,,,,,,,,
,,,Nb78.5Sn2.2Al9.6Ge9.6,,,,,,,,,,,,,,12.7,,,,,12.7,,,,,,,,,,,,,
"P-induced SC. Tc = 1.04 K at Pc= 86 GPa.Tc measured by R(T) (dR/dT)-max to zero line, and SUS(real part of ac-SUS. dTc/dH = 1.3 mK/Oe for 116 GPa.",,,Yb1,,,,Yb,,,,,,,,shape_01,1.04,,,0.0,,,1.04,,,,,,,,,,,,,
no magnetic order.,,,Pd2Ho1Sn1,,,,Pd2HoSn,,,,,,,,,,,,,,,,,,,,,,,,,,,,
Neel-T by Hc2(T),,,Ho1Rh3.4Ru0.6B4,,,,"Ho(Rh,Ru)4B4",1.04,,,,,,,,,6.14,,,,,6.14,,,,,,,,,,,,,
sp-heat measured for 1.5<T<7 K.,,,La1.875Ba0.125Cu0.99Ni0.01O4,,,,"(La,Ba)2(Cu,Ni)O4",,,,,,,,shape_01,,,,,,,,,5.3,,,,,,,,,,,
"RRR = 1500 (three samples with RRR = 1480, 1360, 1670)",,,Nb1,,,,Nb,,,,,,,,shape_01,,9.25,,,,,9.25,0.404,,,,,,,,,0.1735,,,
,,,Y1Ba2Cu2.7Ni0.3O6.9,,,2.38,"YBa2(Cu,Ni)3O7",,,6.9,,,,,shape_01,,46.0,,,,,46.0,,,,,,,,,,,,,
HIP at 1000C. oz = 7.20 befor HIP sample.,,,Y1Ba2Cu2.5Fe0.5O7.35,,,,"YBa2Cu2(Cu,Fe)Oz",,,7.35,,,,,shape_01,,,80.0,,80.0,,80.0,,,,,,,,,,,,,
,,,Yb0.8Pr0.2Ba2Cu3O6.97,,,,"(Yb,Pr)Ba2Cu3O7",,,6.97,,,,,shape_01,,82.0,,,,,82.0,,,,,,,,-0.55,,,,,
,350.0,,La1.8Sr0.2Cu0.93Ni0.07O4,,,,"(La,Sr)2(Cu,Ni)O4",,,4.0,,,,,shape_01,,,,,,,,,,,,,,,,,,,,
underdoped sample,,,Hg1Ba2Cu1O4.02,,,,,,,4.02,,,,,shape_01,,,,,72.0,,72.0,,,,,,,,,,,,,
,,,Y2La1Ba3Cu6O14.17,,,,,,,14.17,,,,,,,28.0,,,,,28.0,,,,,,,,,,,,,
"impurity phase=(Sr,Ba)2CuO2(CO3)",,,Tl0.2Hg0.8Sr2Ba2Cu2Co3Oz,,,,"(Tl,,Hg)Sr2Ba2Cu2(CO3)Oz",,,,,,,,,,60.0,,,,10.5,60.0,,,,,,,,,,,,,
,,,Re3Ta1,,,,Re3Ta1,,,,,,,,,,6.78,,,,,6.78,,,,,,,,,,,,,
,,,La1.2Ba1.8Cu3O7.8,,,,"La(Ba,La)2Cu3Oz",,,7.8,,,,,,,,,,,,,,,,,,,,,,,,,
P-induced SC. Pcr = 1.77 GPa. 1st order phase transition (broad) at 2.61 GPa. RRR = 350.,,,Au1Te2,,,,AuTe2,,,,,,,,shape_03,,2.3,,0.0,,,2.3,,,,,,,,,,,,,
Hydrostatic P (medium: Daphne 7373),,,Ca1Ga1Si1,,,,CaGaSi,,,,,,,,shape_01,,,4.2,,,,4.2,,,,,,,,-0.11,,,,,
sintered,,,As0.15Nb3Sn0.85,,,,As0.15Nb3Sn0.85,,,,,,,,,,17.98,,,,,17.98,,,,,,,,,,,,,
"Heat treatment(1800C, 2h + 600C,2w)",,,Ir1Mo3,,,,Mo3Ir,,,,,,,,,,8.174,,,,,8.174,,,,,,,,-0.081,,,,,
feroo-magnet. Tm=14.4K.,14.4,235.0,Sm1Pt1Si1,,,,SmPtSi,,,,,,,,shape_01,,,,,,,,,,,,,,,,,,,,
,,,Y1Ba2Cu3O7-Z,,,,YBa2Cu3O7,,,,,,,,,,88.1,,,,,88.1,,,,12.0,,,,,,,,,
,,,La2Cu1O3.97,,,,La2CuO4,290.0,,3.97,,,,,shape_01,,,,,,,,,,,,,,,,,,,,
,,,Bi2Sr2Ca0.8Pr0.2Cu2O8.282,,,,"Bi2Sr2(Ca,Pr)Cu2O8",,,8.282,,,,,shape_01,,70.0,,,,,70.0,,,,,,,,,,,,,
starting=Ba0.2K0.84BiO3.38,,,Ba0.257K0.743Bi1O3,,,,"(Ba,K)BiO3",,,,,,,,shape_01,,,,3.0,,,,,,,,,,,,,,,,
,,,Be9.8Re0.02,,,,,,,,,,,,,,9.5,,,,,9.5,,,,,,,,,,,,,
,,,Y1.8Pr0.2Ba4Cu7O15-z,,,,"(Y,Pr)2Ba4Cu7O15",,,,,,,,shape_01,,64.3,,,,13.0,64.3,,,,,,,,3.5,,,,,
,,,Y1Ba2Cu2.955Zn0.045O7-Z,,,,"YBa2(Cu,Zn)3O7",,,,,,,,shape_01,,67.0,,,,,67.0,,,,,,,,1.4,,,,,
not s/c,,,In0.46V6S8,,,,InV6S8,,,,,,,,,,,,0.02,,,,,,,,,,,,,,,,
,,,Y0.55Pr0.45Ba2Cu3O6.8,,,,"(Y,Pr)Ba2Cu3Oz",,,6.8,,,,,shape_01,,23.5,,,,,23.5,,,,,,,,,,,,,
,,,Ho1Ba2Cu4O8,,,,HoBa2Cu4O8,,,,,,,,,,77.4,,,,,77.4,,,,,,,,,,,,,
SP (beta = 2.81 mJ/mol.K2. residual (gamma) = 53.0 mJ/mol.K2. (dC/gamma*Tc) = 1.6. SP anomaly detected upto 36 T for magnetic hard axis (H//b),,,Te2U1,,,,UTe2,,,,,,,,shape_03,,1.65,,,,,1.65,,123.5,,,,,,,,,,,
,,,La1.95Sr0.05Cu1O4,,,,"(La,Sr)2CuO4",,,,,,,10.5,shape_06,,,,4.2,,,,,,,,,,,,,,158.0,,
,,,Pr0.9Ca0.1Ba2Cu3OZ,,,,"(Pr,Ca)Ba2Cu3O7",17.0,,,,,,,,,,,10.0,,,,,,,,,,,,,,,,
,,,Ru0.58Rh0.42As1,,,,Ru1-xRhxAs,,,,,,,,shape_01,,0.68,,,,,0.68,,,,,,,,,,,,,
,,,Y1Ba2Cu3OZ,,,,YBa2Cu3O7,,,,,,,,shape_01,,92.8,,,,,92.8,,,,,,,,,,,,,
"neutron irradiated sample(fluence=1 E+19 n/cm2), then ANN(150C,24h). (dlnTc/dP) = -0.043 /GPa",,,B2Mg1,,,,MgB2,,,,,,,,,,8.13,,,,,8.13,,,,,,,,-0.345,,,,,
single flake. Tc-width = 0.02 K.,,,Nb1Se2,,,,NbSe2,,,,,,,,shape_03,,7.17,,,,,7.17,,,,,,,,0.495,,,,,
"two step transition,. onset=41K, endpoint=33K",,,Mg1B1.8C0.2,,,,"Mg(B,C)2",,,,,,,,shape_01,,41.0,,,,,41.0,,,,,,,,,,,,,
,,,Bi2Sr2Ca1Cu2O8-X,6.0,,,Bi2Sr2CaCu2O8,,,,,,,,,,85.0,,,,,85.0,,,,,,,,,,,,22.0,
,,,Co1Ta2,,,,Co1Ta2,,,,,,,,,,0.82,,,,,0.82,,,,,,,,,,,3.0,,
,,,Ba0.6K0.4Bi1O3,,,,"(Ba,K)BiO3",,,,,,,,shape_03,,,,,31.2,,31.2,30.0,,,,,,,,,,,,
,,,Sm0.75Gd1.1Ce0.15Cu1O3.97,,,,"(Sm,Gd,Ce)2CuO4",,,3.97,,,,,shape_03,,,,,9.6,,9.6,,,,,,,,,,,,,
Ir in IrTe2 layer replaced by Pd.  GL-parameter (kappa) = 1.50 calculated from M-H curve.,,,Pd0.04Ir0.96Te2,,,,PdxIr1-xTe2,,,,,,,,shape_01,,2.99,,,,,2.99,,,,,,,,,,,,,
,,,Y1Ba2Cu2.9Al0.1O7.1,,,,"YBa2(Cu,Al)3Oz",,,7.1,,,,,,,85.0,,,,,85.0,,,,,,,,,,,,,
"main phase = Y2(Pd,Pt)1.3Ge2.5 by EDX. impurity phase = ThCr2Si2-type structure. gamma = 6-7 mJ/mol.K2 by fitting (3 < T < 5 K).",,,Y2Pd0.7Pt0.3Ge3,,,,"Y2(Pd,Pt)Ge3",,,,,,,,,2.43,2.52,2.59,,,,2.52,,,,,,,,,,,,,
in homogeneous,,,Y0.7Ca0.3Ba2Cu2.7Ni0.3O7-z,,,,"(Y,Ca)Ba2(Cu,Ni)3O7",,,,,,,,,64.0,,,,65.0,,65.0,,,,,,,,,,,,,
,,,Bi2Sr2Ca2Cu3Oz,,,,Bi2Sr2Ca2Cu3O10,,,,,,,,,110.0,,,,,,110.0,,,,,,,,,,,,,
,,,Y0.6Th0.4Ni1C2,,,,"(Y,Th)NiC2",,,,,,,,,7.51,,8.19,,,,7.85,,,,,,,,,,,,,
,,,V2Zr1,,,,Zr1V2,,,,,,,,,,8.8,,,,,8.8,,,,,,,,,,,,,
,,,Bi2Sr1.4La0.6Cu1O6+Z,,,,"Bi2(Sr,La)2CuO6",,,,,,,,,,,,4.2,,,,,,,,,,,,,,,,
,,,Yb1Ba2Cu2.8Ga0.2O7-y,,,,"YbBa2(Cu,Ga)O7-y",,,,,,,,shape_01,,90.0,,,90.0,,90.0,,,,,,,,,,,,,
,,,H0.7Nb0.3,,,,H0.7Nb0.3,,,,,,,,,,,,0.47,,,,,,,,,,,,,,,,
,,,Hg1Ba2Ca2Cu3Fe0.8Oz,,,,"HgBa2Ca2Cu3(O,Fe)",,,,,,,,,,,,,128.4,,128.4,,,,,,,,,,,,,
,,,Ru1Sr2Gd0.98Ce0.02Cu2O8,,,,"RuSr2(Gd,Ce)Cu2O8",136.0,,,,,,,,13.0,,36.0,,13.0,,13.0,,,,,,,,,,,,,
,,,Sr1Ba1Y1Cu2.8Al0.2O7.15,,,,"(Cu,Al)(Sr,Ba)2YCu2O7",,,7.15,,,,,,,,,,20.0,,20.0,,,,,,,,,,,,,
average grain size=1 micron meter. Packing fraction=0.67. Inter-granular s/c,,,Pt1,,,,Pt,,,,,,,,,,0.00104,,,,,0.00104,,,,,,,,,,,,,Info: Very Low Tc (<0.1K)
R<ab> = 0.08 & R<c> = 2.25 mOhm.cm at 300K. RRR = 12,,,Ba1Fe1Ni1As2,,,,BaFeNiAs2,,,,,,,,shape_03,,,,1.8,,,,,,,,,,,,,,,,
"major phase= Tl1212, minor phase = Tl1201. volume ratio(Tl1212/tl1201) = 85/7",,,Tl0.5Pb0.5Sr1.8Yb0.2Ca1Cu2O7-z,,,,"(Tl,Pb)(Sr,Yb)2CaCu2O7-z",,,,,,,,,89.6,,107.3,,,,98.45,,,,,,,,,,,,,
,,,Y1Ba1.96Sr0.04Cu3O6.98,,,,"Y(Ba,Sr)2Cu3O7",,,6.98,,,,,shape_01,,91.8,,,,,91.8,,,,,,,,,,,,,
poly powder. Tc-width = 0.03 K.,,,Nb1.02Se2,,,,NbxSe2,,,,,,,,,,6.75,,,,,6.75,,,,,,,,0.41,,,,,
"Effect of disorder (induced by e-irradiation) on Tc, Tn",,,Ba1Fe2As1.52P0.48,,,,"BaFe2(As,P)2",,,,,,,,shape_03,,23.3,,,,,23.3,,,,,,,,,,,,,
not SC,,,Am1Pd5Al2,,,,AmPd5Al2,,,,,,,,shape_01,,,,0.0,,,,,,,,,,,,,,,,
,,,La1Fe1As1F0.11O0.89,,,,"La(O,F)FeAs",,,,,,,,,,27.0,,,,,27.0,,,,,,,,,,,-50.1,,
P-induced SC. Tc at 115 kbar.,,275.0,Ge1,,,,Ge,,,,,,,,,,5.35,,0.0,,,5.35,,,,,,,,,,,,,
Tc defined as mid of SP-jump,,,Al1Gd0.003La3,,,,"(La,Gd)3Al",,,,,,,,,,4.58,,,,,4.58,,,,,,,,,,,,,
,,,Al1Nb2.7V0.3,,,,Al1Nb2.7V0.3,,,,,,,,,,15.4,,,,,15.4,,,,,,,,,,,,,
,,,La1.943Sr0.076Cu1O4,,,,"(La,Sr)2CuO4",,,,,,,,shape_03,,,,,16.5,,16.5,,3.53,,,,,,,,,,,
,,,Y1Ba2Cu2.98Ni0.02O7,,,,"YBa2(Cu,Ni)3O7",,,,,,,,,,91.6,,,,,91.6,,,,,,,,,,,-1.293,,
nearly hydrostatic P. Tc defined as 10% change.,,,Be13U1,,,,UBe13,,,,,,,,shape_01,,0.95,,,,,0.95,,,,,,,,0.16,,,,,
,,,Cr1Ti3,,,,Cr1Ti3,,,,,,,,,,3.7,,,,,3.7,,,,,,,,,,,,,
,,,Th3Rh4Sn13,,,,Th3Rh4Sn13,,,,,,,,,,1.9,,,,,1.9,,,,,,,,,,,,,
,,,Y0.6Ca0.2Pr0.2Ba2Cu3O6.95,,,,"(Y,Ca,Pr)Ba2Cu3O7",,,6.95,,,,,shape_01,,72.9,,,,,72.9,,,,,,,,,,,,,
Anisotropy(Hc2)= 16 at 0 K. Hc2(T) measured by H-sweep and T-sweep. Hc2(0) by using two gap model. Angular dependence of Hc2 also measured.,,,La1Bi1S2F0.5O0.5,,,,"La(O,F)BiS2",,1.0,,21.7,16.2,,,shape_03,,3.7,5.0,,,,3.7,,,,,,,,,,,,,
broad SC transition (Tc(SUS-mid) = 32.4 K.,,,La1.86Sr0.14Cu1O4,,,,"(La,Sr)2CuO4",,,,,,,,,,,,,36.9,,36.9,,,,,,,,,,,,,
,,,La0.99Lu0.01,,,,La1-xLux,,,,,,,,,,5.59,,,,,5.59,,,,,,,,,,,,,
carrier = 10.9 E+20 /cm3,,,Sn0.97As0.01Te0.99,,,,"Sn(As,Te)",,,,,,,,,,0.073,,,,,0.073,,,,,,,,,,,,,Info: Very Low Tc (<0.1K)
amorphous. liquid quenching onsubstrates (Ts=RT),,,Zr0.75Pd0.25,,,,"a-(Zr,Pd)",,,,,,,,,,3.0,,,,,3.0,,,,,,,,,,,,,
,,,Dy1Ba2Cu3O6.75,,,,"DyBa2(Cu,Ga)O7-y",,,6.75,,,,,shape_01,,94.0,,,92.0,,94.0,,,,,,,,,,,,,
,,,Er1Ba2Cu2.79Zn0.03Fe0.18O6.97,,,,"ErBa2(Cu,Zn,Fe)3Oz",,,6.97,,,,,shape_06,,,44.0,,,,44.0,,,5800.0,5800.0,,,,,,,,,
not s/c,,,Ru1Sr2Dy1Cu2O8-z,,,,RuSr2DyCu2O8,,,,,,,,shape_01,,,,4.2,,,,,,,,,,,,,,,,
filamentary SC. not bulk SC,,,Ce1F0.7Bi1S2O0.7,,,,"(Ce,Nd)(O,F)BiS2",,,,,,,,,,,,,2.68,,2.68,,,,,,,,,,,,,
gap by NQR.,,,La1Ru3Si2,5.5,,,LaRu3Si2,,,,,,,,shape_01,,6.5,,,,,6.5,,,,,,,,,,,,,
,,,Hg1Ba2Ca2Cu3O8,,,,HgBa2Ca2Cu3O8,,,,,,,,shape_01,,,,,,,,,,,,,,,,,,,,
,,,Hg0.5S0.5Ba2Cu1Oz,,,,"(Hg,S)Ba2CuOz",,,,,,,,,,,,,71.0,,71.0,,,,,,,,,,,,,
,,,Sm0.2Ba0.8Cu1O3-Y,,,,,,,,,,,,,41.3,62.5,89.9,,,,62.5,,,,,,,,,,,,,
,,,Ba1Pb0.7Sb0.3O3-Z,,,,"Ba(Pb,Sb)O3",,,,,,,-1e-08,,,,,2.0,,,,,,,0.0763,,,,,,,,,
"R(77)>E+8 Ohm, cm",,,Nd2Ba2Cu2Ti2O11,,,,,,,,,,,,,,,,4.2,,,,,,,62700000.0,,,,,,,,,
semicond.,,,Ga1Sr2Y1Cu2O7,,,,GaSr2YCu2O7,,,,,,,,,,,,10.0,,,,,,,,,,,,,,,,
,,,Eu0.7Pr0.3Ba2Cu3O7-Z,,,,"(Eu,Pr)Ba2Cu3O7",,,,,,,,,29.4,35.2,41.3,,,,35.2,,,,,,,,,,,,,
"CONTAIN 124 PHASE,980C P(O2)=35BAR",,,Eu2Ba4Cu7O15-X,,,,Eu2Ba4Cu7Oz,,,,,,,,shape_02,,45.0,,,,,45.0,,,,,,,,,,,,,
,,,Ba1.6Sr0.4Yb1Cu3O6.75,,,,"Cu(Ba,Sr)2YbCu2O6",,,6.75,,,,,,,,,,60.0,,60.0,,,,,,,,,,,,,
"M = NH3, M-content measured therm gravimetric method",,,Ca0.2M0.17Mo1S2,,,,Cax(NH3)yMoS2,,,,,,,,,,,,,8.55,,8.55,0.098,,,,,58.0,,,,,,,
,,,Hf1Ir1Si1,,,,HfIrSi,,,,,,,,,,3.5,,,,,3.5,,,,,,,,,,,,,
,,,Eu0.6Pr0.4Ba1.7Sr0.3Cu3O6.93,,,,"(Eu,Pr)(Ba,Sr)2Cu3Oz",,,6.93,,,,,shape_01,20.0,,27.0,,28.0,,28.0,,,,,,,,,,,,,
"[RH300] shows RH200. RH100 = -4.48 E-9 m3/C. Rab = R0 + A*T^n for Tc < T < Tn: R0(uOhm.cm), A, n are (71.78, 0.3662, 2.13)",,,Ba1Fe2As2,,,,BaFe2As2,137.0,,,,,,-9.57e-10,shape_03,,,,2.0,,,,,,,,,,,,,,,,
,,,Nb0.76Pd0.24,,,,Nb1-xPdx,,,,,,,,,,1.9,,,,,1.9,,,,,,,,,,,,,
,,,Nb0.65W0.35C1,,,,"(Nb,W)C",,,,,,,,,,13.0,,,,,13.0,,,,,,,,,,,,,
,,,Mo6Se7Cl1,,,,"Mo6(Se,Cl)8",,,,,,,,,,6.52,,,,,6.52,,,,,,,4.63,,,,,,
not S/C,,,Hg1.5Ba2.1Lu1.5Cu2OZ,,,,"(Hg,Lu)2Ba2LuCu2Ox",,,,,,,,,,,,4.5,,,,,,,,,,,,,,,,
annealing time = 6h. TCFIG shows Tc(annealing temp).,,,Tl1Ba2Ca2Cu3O9-z,,,,TlBa2Ca2Cu3O9,,,,,,,,,,,,,131.0,,131.0,,,,,,,,,,,,,
,,,Sm1.295Gd0.555Ce0.15Cu1O4,,,,"(Sm,Gd,Ce)2CuO4",,,,,,,,,,,11.9,,8.5,,8.5,,,,,,,,,,,,,
"3 days annealed sample, THCFIG(p=1) for in-plane conductivity, p=2 for out-of-plane",,,Y1Ba2Cu3O7-y,,,,YBa2Cu3O7-y,,,,,,,,shape_03,92.7,,,,,,92.7,,,,,,,,,,,,,
Jc(4.2K) in A/cm2.,,,Nb60Mo20Si20,,,,"(Nb,Mo)0.8Si0.2",,,,,,,,,,,5.0,,,,5.0,,,,,,,,,,,,,
,,,Dy1Ba2Cu2.8Ni0.2O6.83,,,,"DyBa2(Cu,Ni)3O7",,,6.83,,,,,shape_01,,63.0,,,68.0,,63.0,,,,,,,,,,,,,
,,,Tl2Ba2Cu1O6.23,,,,Tl2Ba2CuO6,,,6.23,,,,,,,,,4.2,,,,,,,,,,,,,,,,
,,,B12Sc1,,,,B12Sc1,,,,,,,,,,0.39,,,,,0.39,,,,,,,,,,,,,
carrier n=16.9 E+20/cc. carrier by Hall effect. G-L parameter = 5.6,,,Sn1Te1,,,,SnTe,,,,,,,,shape_01,,0.174,,,,,0.174,60.0,,,,,,0.08,,,0.00012,,,
,,529.0,Al0.2Cr0.8,,,,Cr1-xAlx,,,,,,,,,,,,1.5,,,,,4.61,,,,,,,,,,,
,,,Ba0.55K0.45Bi1O3,,,,"(Ba,K)BiO3",,,,,,,,,,25.6,,,,1.7,25.6,11.0,,,,,,0.52,,,,,,
,,,La0.9Ce0.1Ru4P12,,,,"(La,Ce)Ru4P12",,,,,,,,,2.5,,5.0,,4.8,,4.8,,,,,,,,,,,,,
,,,Ce1Co1In4.925Cd0.075,,,,CeCoIn-xCdx,,,,,,,,shape_01,,0.44,,,,,0.44,,,,,,,,,,,,,
,,,Y1Ba2Cu3H0.1O6.795,,,,YBa2Cu3HxOz,,,,,,,,shape_01,,75.0,,,,,75.0,,,,,,,,,,,,,
,,,Y1Ba2Cu3H0.91O6.91,,,,YBa2Cu3HxO7,,,6.91,,,,,,,,,,91.4,,91.4,,,,,,,,,,,,,
T(NQR)=39.1 K,,,La1.35Nd0.4Sr0.25Cu1O4,,,,"(La,Nd,Sr)2CuO4",1.32,,,,,,,shape_03,,,,,,,,,,,,,,,,,,,,
Debye-T calculated from R(T). e-ph coupling const. = 0.892,,760.1,Mg1B1.85C0.15,,,,"Mg(B,C)2",,,,,,,,,,36.3,,,,,36.3,,,,,,,,,,,,,
,,,Pr1Ba2Cu3O6.05,,,,YBa2Cu3O7,,,6.05,,,,,shape_03,,,,,,,,,,,,,,,,,,,,
,,,Hg0.8Ba2Cu1.2O4+Z,,,,"(HG,Cu)Ba2CuOz",,,,,,2830.0,,shape_03,,,,,62.0,,62.0,,,,,,,,,,,,,
Bulk superconductivity was induced at point contacts on t-TaAs in this topological semimetal.,,,Ta1As1,,,,TaAs,,,,,,,,shape_04,,,,,,,3.0,4.2,,,,,,,,,,,,
"neutron irradiated sample(fluence=1 E+19 n/cm2), then ANN(200C,24h). (dlnTc/dP) = -0.039 /GPa",,,B2Mg1,,,,MgB2,,,,,,,,,,13.6,,,,,13.6,,,,,,,,-0.526,,,,,
,,,Y0.6Ca0.4Sr1.6Ba0.4Cu2Ga1O7-z,,,,"(Y,Ca)(Sr,Ba)Cu2 Ga O7",,,,,,,,,,56.0,,,,,56.0,,,,,,,,,,,,,
,,,Lu0.15Dy0.85Ni2B2C1,,,,"(Lu,Dy)Ni2B2C",7.0,,,,,,,shape_03,,,,,,,,,,,,,,,,,,,,
quenched from 905 C (beta-phase).,,,Th0.1Zr0.9,,,,"(Th,Zr)",,,,,,,,shape_01,,2.58,,,,,2.58,,,,,,,,,,,,,
"impurity phaes: FeAs,CaFe2As2,Fe2As2Ca5(Al,Ti)3O9",,,Fe2As2Ca4Al1.34Ti0.66O6,,,,"Fe2As2Ca4(Al,Ti)2O6",,,,,,,,shape_02,,,,,12.5,,12.5,,,,,,,,,,,,,
,,,Y1Ba2Cu4O8,,,,YBa2Cu4O8,,,,,,,,shape_01,78.1,79.8,,,,3.0,79.8,,,,890.0,,,,,,,,,
,,,Bi1.9Pb0.1Sr1.65La0.35Cu1Oz,,,,"(Bi,Pb)2(Sr,La)2CuOz",,,,,,,,shape_01,25.8,,34.3,,,,30.05,,,,,,,,,,,,,
,,,La0.9Y0.1Co2B2,,,,"(La,Y)Co2B2",,,,,,,,shape_01,4.1,,,,,,4.1,,,,,,,,,,,,,
,,,Y1Ba2Cu2.91Fe0.09OZ,1.51,,,"YBa2(Cu,Fe)3O7",,,,,,,,,,,,,,,,,,,,,,,,,,,,
"equal % of Bi2212,Bi2223 impurity=Ca2CuO3,Ca2PbO4",,283.0,Bi1.6Pb0.4Sr2Ca2.5Cu3.5Oz,,,,,,,,,,,,,,,,,,,,,10.14,,,,,,,,,,,
,,,Pb0.5Cd0.5La1.1Sr0.9Cu1O5-Z,,,,"(Pb,Cd)LaSrCuO5",,,,,,,,shape_01,,37.0,,,,,37.0,,,,,,,,,,,,,
,,,Pr1Ba2Cu2.55Fe0.45OZ,,,,"PrBa2(Cu,Fe)3O7",9.5,,,,,,,,,,,4.2,,,,,,,,,,,,,,,,
surface /n (001). lattice term in SP (beta) = 0.37 mJ/mol.K4.,,,Ta1S2,,,,2H-TaS2,,,,,,,,shape_03,0.643,,0.786,,,,0.7145,,8.5,,,,,,,,,,,
n = 1.75 where R(T) = R0 + A*T^n for Tc < T < 100K.,,,La1Fe1As0.1P0.9O1,,,,"LaFe(As,P)O",,,,,,,,shape_01,,5.96,,,6.39,,5.96,,,,,,,,,,,,,
,,,La1.5Ba1.4Ca0.1Cu3O6.964,,,,"(La,Ba,Ca)3Cu3O6",,,6.964,,,,,shape_01,,,,,35.0,,35.0,,,,,,,,,,,,,
,,,Y1Ba2Cu3O6.96,,,,YBa2Cu3O7,,,6.96,,,,,shape_01,,91.3,,,,,91.3,,,,,,,,0.471,,,,,
"compositions are nominal values. As-content=1-z, because As react with Ta. Hc2 defined as 0.9Rn without magnetoresistance.",,,La1Fe1As1F0.1O0.9,,,,"La(O,F)FeAs",,,,,,,,shape_01,,,28.5,,,,28.5,106.0,,,,,,5.4,,,,,,
K:Fe:Se = 0.79:1.64:2 measured by EDX. broad hump at 115 K in R(T).,,,K0.8Fe2Se2,,,,K0.8Fe2Se2,,,,,,,,,,,30.5,,,,30.5,,,,,,,,,,,,,
,,,Dy1Ba2Cu3O7,,,,DyBa2Cu3O7,,,7.0,,,,,shape_03,,,,,91.0,,91.0,,,,,,,,,,,-2600.0,,
composition by EDS. RESN shows RES at 25 K. dressed DOS(N*) = 0.92 states/eV.atom.spin calculated from RESN and (dHc2/dT).,,,Pd31Zr69,,,,Zr1-xPdx,,,,,,,,,,2.34,,,,,2.34,,,179.0,,,,2.8200000000000003,,,,,,
,,,Gd1Ba2Cu4O8,,,,Gd(Ba)2Cu4O8,,,,,,,,shape_01,,73.1,,,,,73.1,,,,,,,,,,,,,
"no anomaly in R(T), AFM not appears.  R(T)-R0= A*T^1.5, A=12.8E-3 uOhm.cm/K2 & n = 1.58.",,,Cr1As0.95P0.05,,,,CrAs1-xPx,,,,,,,,shape_03,,,,10.0,,,,,32.2,,,,,,,,,,,
"La-content by WDS. Tc, Tn measured by Res and SUS. Xc(AFM disappears) = 0.14.",,,Ca0.895La0.105Fe2As2,,,,Ca1-xLaxFe2As2,97.0,,,,,,,shape_03,,,,0.0,,,,,,,,,,,,,,,,
whiskers,,,N1Ta1,,,,,,,,,,,,,,4.84,,,,,4.84,,,,,,,,,,,,,
,,,Nb1S0.899,,,,NbS,,,,,,,,,,3.83,,,,,3.83,,,,,,,,0.28,,,,,
impuritiy: Mo3Ga < 5at%,,,Ga4Mo1,,,,MoGa4,,,,,,,,,,8.0,,,,,8.0,7.37,,,,,,,,,,,,
"LATC=37,30A TWO PHASES",,,Bi1.7Pb0.2Sb0.1Sr2Ca2Cu3OZ,,,,"(Bi,Pb,Sb)2Sr2Ca2Cu3Oz",,,,,,,,shape_02,116.0,,,,,,116.0,181.0,,,,,,2.43,,,,,,
,,,Os0.3Ta0.7,,,,Os0.3Ta0.7,,,,,,,,,,,,1.0,,,,,,,,,,,,,,,,
hole conc = 0.213 estimated from Tc using Tallon's eq. PENET is at T/Tc = 0.6.,,,Bi2Sr2Ca0.75Y0.25Cu2O8+z,,,,"Bi2Sr2(Ca,Y)Cu2O8",,,,,,,,,,,,,92.8,,92.8,39.9,,,,310.70000000000005,,,,,,,,
,,249.4,Y3Dy2Os4Ge10,,,,"(Y,Dy)5Os4Ge10",,,,,,,,,,4.8,,,,,4.8,,,,,,,,,,,,,
,,,Bi1Pd1Se1,,,,Bi1Pd1Se1,,,,,,,,,,1.0,,,,,1.0,,,,,,,,,,,,,
annealed,,,Bi2Sr2Ca0.72Y0.28Cu2O8+Z,,,,"Bi2Sr2(Ca,Y)Cu2O8+z",,,,,,2280.0,,shape_06,,,81.0,,,,81.0,,,,,,,,,,,,,
,,,Zr1P1.54S0.46,,,,ZrP1.54S0.46,,,,,,,,,,,3.9,,3.9,,3.9,,1.7,,,,,,,,,,,
,,,Al0.5Ge0.5Nb1,,,,,,,,,,,,,,12.6,,,,,12.6,,,,,,,,,,,,,
film made at 10 K ,,,Ge2La1,,,,,,,,,,,,,,1.49,,,,,1.49,,,,,,,,,,,,,
Hc2=Hc. Energy gap deduced from Hc(T) curve.,,,Th0.999U0.001,3.91,,,Th1-xUx,,,,,,,,,,1.11,,,,,1.11,123.06,,,,,,,,,,,,
Tc shows Tc(on).,,,Ca1Ga1Si1,,,,CaGaSi,,,,,,,,shape_01,,4.05,,,,,4.05,,,,,,,,,,,,,
,,,Y0.8Pr0.2Ba2Cu3O7,,,,"(Y,Pr)Ba2Cu3O7",,,,,,,,shape_01,,67.0,,,,,67.0,,64.0,,,,,,,,,,,
,,,Mo0.05Rh0.04Ti0.91,,,,Mo0.05Rh0.04Ti0.91,,,,,,,,,,3.3,,,,,3.3,,,,,,,,,,,,,
{001}STM,,,Y1Ba2Cu3OZ,4.9,,,YBa2Cu3Oz,,,,,,,,shape_03,,,90.0,,,1.0,90.0,,,,,,,,,,,,19.0,
,,,Dy1Ba2Cu4O8,,,,R Ba2 Cu4 O8,,,,,,,,shape_03,,74.0,,,,,74.0,,,,,,,,,,,,,
pressure-induced s/c. critical-P = 5 GPa. Tc(max)=3 K at P=5 GPa.,,,Sr11Ca10Cu24O41,,,,"(Sr,Ca)14Cu24O41",,,,,,,,shape_03,,3.0,,0.0,,,3.0,,,,,,,,,,,,,
,,,Nd1Ba2Cu3O7-z,,,,NdBa2Cu3O7,,,,,,,,shape_01,,91.5,,,,,91.5,,,,,,,,,,,8.09,,
,,,La0.85Pr0.15Pb3,,,,La1-xPrxPb3,,,,,,,,,,1.88,,,,,1.88,,,,,,,,,,,,,
,,,Ca0.2Ba1.55La1.25Cu3O6.98,,,,"(La,Ca)(Ba,La)2 Cu3O7",,,6.98,,,,,,10.4,,,,,,10.4,,,,,,,,,,,,,
,,,Y1Ba2Cu4O8,,,,YBa2Cu4O8,,,,,,,,shape_01,,,,,,,,,,62.0,407.0,,,,,,,,,
,,,Tm0.97Ca0.03Ba2Cu4O8,,,,"(Tm,Ca)Ba2Cu4O8",,,,,,,,,81.2,,,,,,81.2,,,,,,,,,,,,,
"R-exponent n=2.24, pnivctogen hight =1.193 A, bond-angle = 117.6 degree",,,La1Fe1P1H0.25O0.75,,,,LaFePO0.75H0.25,,,,,,,,shape_01,,,,0.0,,,,,,,,,,,,,,,,
"two step transition, lower Tc = 1.70 K.",,,Ge1.8La1,,,,LaGex,,,,,,,,shape_01,,1.87,,,,,1.87,,,,,,,,,,,,,
"DENSITY=60% OF X-RAY DENSITY,SMALL AMOUNT OF BI4SR8CU5O19+Z",,,Bi2Sr2Cu1O6.17,,,,Bi2Sr2CuO6,,,6.17,,,,,shape_01,,,,4.2,,,,,,,,,,,,,,,,
M<av>=118.70.Tc by mutual inductance. isotope shift measured for 113.58<M<123.01,,,Sn1,,,,Sn,,,,,,,,,,3.7419,,,,,3.7419,,,,,,,,,,,,,
EFFECTIVE O2 PRESSURE DURING ANN=20 ATM,,,La1.89Ca1.11Cu2OZ,,,,"(La,Ca)2CaCu2O6",,,,,,,,shape_03,,,,4.2,,,,,,,,,,,,,,,,
Vickers hardness = 224-248,,,Mo0.1215Ti0.8785,,,,Ti1-xMox,,,,,,,,,,3.5,,,,,3.5,,,,,,,,,,,,,
M=pyridine. 4H-phase. (Roberts REF#=1910),,,M0.48Ta1S1.6Se0.4,,,,"(M)Ta(S,Se)2",,,,,,,,,,2.8,,,,,2.8,,,,,,,,,,,,,
,,,Y1Ba2Cu2.955Co0.045O7-z,,,,"YBa2(Cu,Co)3O7",,,,,,11600.0,,,,94.4,,,,,94.4,,,,,202.0,,,,,,,,
thickness=6 um on Cu. C(T) measured within 4 - 29 K. gamma in mJ/mol.K2. 2*delta/kTc = 4.2,,302.0,Ge1Nb3,,,,Nb3Ge,,,,,,,,shape_04,,21.8,,,,,21.8,,30.3,,,,,,,,,,,
GL parameter = 9.3,,,Ge1Te1,,,,GeTe,,,,,,,,,,0.25,,,,,0.25,270.0,,,,,,,,,,,,
Oxygen content by iodometry. hole conc p<sh>=0.165,,,La0.6Pr0.4Ba1.5Sr0.5Cu3O6.91,,,,"(La,Pr)(Ba,Sr)2Cu3O7",,,6.91,,,,,shape_01,,,,10.0,,,,,,,,,,,,,,,,
,,,Nb0.5Sn0.5,,,,Nb0.5Sn0.5,,,,,,,,,,17.5,,,,,17.5,,,,,,,,,,,,,
DOS estimated to be 12.76 states/eV.spin C60.,,,N0.75H2.25Na1K2C60,,,,(NH3)xNaK2C60,,,,,,,,,,11.8,,,,,11.8,,,,,,,,,,,,,
x = 0.15(in Ca1-xRxFeAs2) is the best for SC. Gd-content not measured by EDX,,,Ca0.85Gd0.15Fe1As2,,,,"(Ca,Gd)FeAs2",,,,,,,,shape_01,,19.5,22.8,,11.6,,19.5,,,,,,,,,,,,,
Dy-content (x) estimated from de Gennes factor,,,Lu0.1Dy0.9Ni2B2C1,,,,"(Lu,Dy)Ni2B2C",8.42,,,,,,,shape_03,,2.47,,,,,2.47,,,,,,,,,,,,,
not SC,,,La0.8Y0.2Fe0.95Mn0.05As1F0.11O0.89,,,,La0.8Y0.2Fe1-xMnxAsO0.89F0.11,,,,,,,,shape_01,,,,0.0,,,,,,,,,,,,,,,,
,,,Rh0.14Zr0.86,,,,Rh0.14Zr0.86,,,,,,,,,,9.5,,,,,9.5,,,,,,,,,,,,,
zero-field muon-SR measured.,,,La1.885Sr0.115Cu0.9925Zn0.0075O4,,,,"(La,Sr)2(Cu,Zn)O4",,,,,,,,shape_01,,,,,12.45,,12.45,,,,,,,,,,,,,
,,,Fe1Se0.8,,,,FeSe0.82,,,,,,,,,,10.3,,,,,10.3,,,,,,,,,,,,,
,,,La1Ba1.1Ca0.9Cu3O7.02,,,,"La(Ba,Ca)2Cu3O7",,,7.02,,,,,shape_01,75.0,,,77.0,,,75.0,,,,,,,,,,,,,
"Tc measured inductively, defined as mid point in transition.",,,Ce0.93Th0.07Ru2,,,,Ce1-xThxRu2,,,,,,,,shape_01,,5.6,,,,,5.6,,,,,,,,,,,,,
,,432.0,Li1.2Ti1.8O4,,,,"Li(Ti,Li)2O4",,,,,,,,shape_01,,,,1.5,,,,,0.38,,,,,,,,,,,
,,,Dy1Ba2Cu2.98Zn0.02O7-y,,,,"DyBa2(Cu,Zn)3O7",,,,,,,,shape_01,,84.8,,,,3.0,84.8,,,,887.0,,,,,,,,,
Tc(P) non-linear,,,Zn1Mo5S6,,,,ZnMo5S6,,,,,,,,,,3.12,,,,,3.12,,,,,,,,,,,,,
SINGLE SIZE=0.8X0.8 MM2,,,Tl2.1Ca2.6Ba2Cu3.8OZ,,,,,,,,,,,,shape_03,,115.0,,,,,115.0,,,,,,,,,,,,,
Hc2(WHH) = 4.8 T.,,,Li2Pd2.4Ni0.6B1,,,,"Li2(Pd,Ni)3B",,,,,,,,,,6.91,,,,,6.91,6.9,,,,,8.3,1.02,,,,,,
co-doped Y123 materials,,,Y1Ba1.7La0.3Cu2.7Zn0.3Oz,,,,"Y(Ba,La)2(Cu,Zn)3Oz",,,,,,,,shape_01,,0.0,,,,,0.0,,,,,,,,,,,,,Check: Tc=0 (Non-superconducting?)
beta(lattice term of SP) = 0.308 mJ/mol.K4,,,Y1Ba2Cu2.9955Zn0.0045O6.95,,,,"YBa2(Cu,Zn)3Oz",,,6.95,,,,,shape_03,,90.0,,,,,90.0,,4.3,,,,,,,,,,,
H-implantation layer thickness = 1500A. Tc shows optimal value for this system),,,Pd0.55Cu0.45H0.7,,,,"(Pd,Cu)Hx",,,,,,,,,,16.6,,,,,16.6,,,,,,,,,,,,,
O2 flow 525 C for 7 days,,,Y1Ba2Cu3O6.91,,,,YBa2Cu3Oz,,,6.91,,,,,shape_03,,,93.0,,,0.3,93.0,,,,,,,,,,,,,
"S-doped amorphous-C. mass ratio (m<C>/m<S>) = 3 for a-C + S) sample. resistivity not measured. Hc2=Hc2(0)(1-t^2)^n, Hc2(0)=650 kOe, n=2.4. S-content not given.",,,C0.9S0.1,,,,S-doped a-C,,,,,,,,,,,,,38.0,,38.0,,,,,,,,,,0.055,,,
,,,Tl1Ba2Ca2Cu3O9,,,,TlBa2Ca2Cu3O9,,,,,,,,shape_01,,,,,110.0,,110.0,,,,,,,,,,,,,
[penet] measured by TDR for Hac //c-axis. [penet] in DB shows the value of d[penet] at 0.3Tc,,,Ca9.6La0.4Pt3Fe10As18,,,,(Ca1-xLax)10(Pt3As8)(Fe2As2)5,,,,,,,,shape_01,,12.7,,,,,12.7,,,,,133.0,,,,,,,,
,,,La1.85Sr0.15Cu0.985Sn0.015O4+Z,,,,"(La,Sr)2(Cu,Sn)O4",,,,,,,,,,5.2,,,,,5.2,,,,,,,,,,,,,
,,,Y0.9Ce0.1Ba2Cu4O8,,,,"(Y,Ce)Ba2Cu4O8",,,,,,,,shape_01,,56.5,,,56.5,,56.5,,,,,,,,,,,,,
delta-phase Mo-C stabilized by addition of 3rd element.,,,Mo0.95Hf0.05C0.73,,,,"delta-(Mo,Hf)Cx",,,,,,,,,,12.0,,,,,12.0,,,,,,,,,,,,,
pseudogap temp. not shown numerically,,,Bi2Sr2Ca1Cu2Oz,,,,Bi2Sr2CaCu2O8,,,,,,,,shape_03,,90.38,,,,3.2,90.38,,,,,,,,,,,,,
Neel-T by Hc2(T),,,Ho1Rh3Ru1B4,,,,"Ho(Rh,Ru)4B4",0.94,,,,,,,,,6.35,,,,,6.35,,,,,,,,,,,,,
not SC down to 80 mK.,,,Ba1C6,,,,BaC6,,,,,,,,,,,,0.08,,,,,,,,,,,,,,,,
F-content shows nominal value. oz=8.25+z,,,Ba2Ca3Cu4F1.2O8.2+z,,,,"Bi2Ca3Cu4O8(O,F)2",,,,,,,,shape_01,100.5,,,,101.0,,101.0,,,,,,,,,,,,,
,,,Gd1.25La0.6Ce0.15Cu1O4,,,,"(Gd,La,Ce)2CuO4",,,,,,,,shape_01,,,,1.5,,,,,,,,,,,,,,,,
,,,Bi3S3O2,,,,Bi3O2S3,,,,,,,,shape_01,4.64,,6.0,,,,5.32,,,2580.0,4560.0,,,,,,,,,
,,,La1.85Sr0.15Cu0.99Ni0.01O4,,,,"(La,Sr)2(Cu,Ni)O4",,,,,,3510.0,,shape_01,,,,,33.6,,33.6,,,,,,,,,,,,,
,,,Er1Ba2Cu2.95Ga0.05O6.75,,,,"ErBa2(Cu,Ga)O7-y",,,6.75,,,,,shape_01,,90.0,,,87.0,,90.0,,,,,,,,,,,,,
