Repository: Tejasvini595/superconductor_deepset

## Overview

This repository contains the official implementation of **"From Individual Elements to Macroscopic Materials: In Search of New Superconductors via Machine Learning"**.

The code implements a **DeepSet neural network** for predicting the critical temperature (Tc) of superconducting materials based solely on their chemical composition. By explicitly enforcing permutation invariance, the DeepSet architecture avoids artifacts associated with arbitrary element ordering and provides a physically meaningful framework for learning composition–property relationships in superconducting materials.

File: data/superconductors_kaggle_ready_v2.csv (part 60 of 87)
comment,curiet,debyet,element,gapene,kaizero_value,moment_value,name,neelt,nhc2zero_value,oz,pcohere_value,phc2zero_value,ppenet_value,rh300,shape,t1_value,t2_value,t3_value,tcn_value,tcsus_value,tcwidth_value,critical_temp_K,upper_critical_field_0K_T,gamma_sommerfeld_mJmolK2,resistivity_normal_uOhmcm,resistivity_roomtemp_uOhmcm,penetration_depth_nm,coherence_length_nm,dhc2dt_TK,dtcdp_KGPa,density_gcm3,lower_critical_field_0K_T,thermopower_300K_uVK,energy_gap_meV,data_quality_flag
not SC. T<STR> = 144 K.,,,Sm1Fe1As1O1,,,,SmFeAsO,,,,,,,,shape_01,,,,2.0,,,,,,1350.0,,,,,,,,,,
In<115> NQR measured. gap & Curie-T were obtained from NQR measurements.,4.59,,Ce1Rh0.1Ir0.9In5,4.69,,,"Ce(Rh,Ir)In5",,,,,,,,shape_03,,0.35,,,,,0.35,,,,,,,,,,,,,
anisotropy factor=24.6 ,,,La1.91Sr0.09Cu1O4,,,,"(La,Sr)2CuO4",,,,,,0.75,,shape_03,,27.9,,,,,27.9,,,,,,,,,,,,,
"mine phase=48.26%, Sr2Cu2O4=9.18%, SrCu2O2=34.56%",,,Sr0.81Nd0.19Cu1O2,,,,"(Sr,Nd)CuO2-z",,,2.0,,,,,shape_02,,,18.0,,,,18.0,,,,,,,,,,,,,
,,,La1Ni1C2,,,,LaNiC2,,,,,,,,shape_01,3.0,,,,2.9,,2.9,,,,,,,,,,,,,
,,,Dy1Ba1.5Sr0.5Cu3O7-Z,,,,"R(Ba,Sr)2CuO7",,,,,,,,shape_01,86.5,,,,,1.1,86.5,,,,,,,,,,,,,
impurity =BaCuO2 + not defined phase,,,Tl0.4Zn0.6Ba2Ca2Cu3O9-z,,,,"(Tl,Zn)Ba2Ca2Cu3O9",,,,,,,,,,113.0,,,,,113.0,,,,,,,,,,,,,
,,,Bi2Sr2Ca0.9Y0.1Cu2O8,,,,"Bi2Sr2(Ca,Y)Cu2O8",,,,,,,,,,76.0,,,,,76.0,,,,,,,,,,,,,
,,,Y1Ba2Cu2.7Ga0.3O6.2,,,,"YBa2(Cu,Ga)3O7",404.0,,6.2,,,,,shape_01,,,,,,,,,,,,,,,,,,,,
"Au thors say, Tc(onset)=45-60 for optimum composition",,,Y0.74Ca0.16Sr2.1Cu2.78S0.22O7,,,,"(Y,Sr,Ca)Sr2(Cu,SO4)3Oz",,,,,,,,,25.0,,,,,,25.0,,,,,,,,,,,,,
"I-intercalation, interlayer distance=15.7",,,I1Bi2Sr1.5Ca1.5Cu2OZ,,,,"I-Bi2(Sr,Ca)2CaCu2Oz",,,,,,,,,,,,,63.2,,63.2,,,,,,,,,,,,,
optimal F-cintent sample. Tc(P) measured upto 8GPa. Tc defined as SUS(on),,,La1Fe1As1F0.1O0.9,,,,"La(O,F)FeAs",,,,,,,,shape_01,,,,,27.0,,27.0,,,,,,,,,,,,,
,,,La1.78Sr0.22Cu1O4,,,,"(La,Sr)2(Cu,Zn)O4",,,4.0,,,,,shape_01,,,,,25.9,,25.9,,,,,,,,,,,,,
,,,Sn3Th1,,,,Sn3Th1,,,,,,,,,,3.33,,,,,3.33,,,,,,,,,,,,,
Hall coeff.(100K) = 1.30 E-9 m3/C.,,,Ba0.5K0.5Fe1.88Zn0.12As2,,,,"(Ba,K)(Fe,Zn)2As2",,,,,,,,,,33.5,,,,,33.5,,,49.0,,,,,,,,,,
,,,Lu1Ni1.83Co0.34B2C1,,,,"Lu(Ni,Co)2B2C",,,,,,,,shape_01,,3.8,,,,,3.8,,,,,,,,,,,,,
,,,Tl1Zr4,,,,Tl1Zr4,,,,,,,,,,,,0.35,,,,,,,,,,,,,,,,
,,,Bi2Sr2Ca0.95Pr0.05Cu2O8,,,,"Bi2Sr2(Ca,Pr)Cu2O8",,,,,,,,shape_01,72.1,,94.2,,,,83.15,,,,,,,,,,,,,
,,,Y1Ba1.8La0.2Cu3O6.96,,,,,,,6.96,,,,,,78.0,,,,,,78.0,,,,,,,,,,,,,
,,,Y1Ba2Cu3O7+Z,,,,YBa2Cu3O7,,,,15.7,,,,,,90.5,,,,,90.5,133.0,,,,,,2.1,,,,,,
,,,Ce0.95Nd0.05Co1In5,,,,"(Ce,Nd)CoIn5",,,,,,,,shape_03,,2.0,,,,,2.0,,,,,,,,,,,,,
Ir in IrTe2 layer replaced by Pd. T<CDW> = 235 K.,,,Pd0.01Ir0.99Te2,,,,PdxIr1-xTe2,,,,,,,,shape_01,,,,1.8,,,,,,,,,,,,,,,,
,,,Hg1Ba2Ca2Cu3Oz,,,,"HgBa2Ca2Cu3(F,O)z",,,,,,,,,92.0,,,,110.7,,110.7,,,,,,,,,,,,,
HIGHLY ORIENTED CRYSTAL,,,Y1Ba2Cu2.94Al0.06O7,,,,"YBa2(Cu,Al)3O7",,,,,,,,shape_01,,87.0,,,,,87.0,150.0,,,,,,2.8,,,190.0,,,
,,,La1Pt3P1,,,,LaPt3P,,,,,,,,shape_01,,1.5,,,,,1.5,,6.7,,,,,,,,,,,
high-pressure O2 process,,,Y1.5Ce0.5Sr2Cu2Se1O9-z,,,,"(Y,Ce)2Sr2(Cu,Se)3O9",,,,,,,,,,,,10.0,,,,,,,,,,,,,,,,
"RES(200K)=1.36m,Ohm,cm",,,Yb0.7Ca0.3Ba1.6Sr0.4Cu3O6.73,,,,"(Yb,Ca)(Ba,Sr)2 Cu3Oz",,,6.73,,,,,,,68.5,,,,,68.5,,,,,,,,,,,-6.19,,
gaps composed of nodeless (in DB) and nodal (d=1.73 meV) component for x < 0.07. nodal component = 79%. gaps obtained from electronic SP analysis. beta (in SP) = 5.2 mJ/mol.K4,,,Pr1Pt4Ge12,,,,PrPt4Ge12,,,,,,,,shape_01,,7.77,,,,,7.77,,73.7,,,,,,,,,,1.09,
"O(18)=93%, Tc shift=0.62K",,,Y1Ba2Cu3.92Zn0.08O8,,,,"YBa2(Cu,Zn)4O8",,,,,,,,,,40.5,,,,,40.5,,,,,,,,,,,,,
,,,Sc0.07V0.93,,,,V1-xScx,,,,,,,,,,6.09,,,,,6.09,0.301,,,,,,,,,,,,
,,,Cr0.01V0.99,,,,V1-xCrx,,,,,,,,,,4.8,,,,,4.8,,,,,,,,,,,,,
,,,Tl0.54Pb0.49Te0.01Sr1.7Ba0.3Ca2Cu3Oz,,,,"(Tl,Pb,Te)(Sr,Ba)2Ca2Cu3Oz",,,,,,,,shape_01,,120.6,,,,,120.6,,,,,,,,,,,,,
R(ab) and Rc measured for P < 20 kbar.,,,Bi2Sr2Ca1Cu2O8+z,,,,Bi2Sr2CaCu2O8,,,,,,,,shape_03,81.5,83.0,,,,,83.0,,,,,,,,1.5,,,,,
RRR = 26.8,,,La0.2Th0.8Pt4Ge12,,,,"(La,Th)Pt4Ge12",,,,,,,,shape_01,5.36,5.67,6.2,,,,5.67,,,,,,,,,,,,,
,,,Bi1.8Pb0.2Sr2Ca2In2Cu3OZ,,,,"(Bi,Pb)2Sr2Ca2(In)XCu3OZ",,,,,,,,shape_01,73.0,,87.0,,,,80.0,,,,,,,,,,,,,
R(T) has minimum at 24.7 K,,,Nb2Pd1S4.25Se0.75,,,,"Nb2Pd2(S,Se)5",,,,,,,,shape_01,,,3.18,,,,3.18,10.4,,,,,,,,,,,,
,,,Cr1Re1,,,,Cr1Re1,,,,,,,,,,,,1.02,,,,,,,,,,,,,,,,
crystals with a-axis long. RRR=30. Anisotropic thermal expansion. TCFIG shows volumetric expansion. (dTc/dP) calculated from thermal expansion using Ehrenfest relation. FM at 2.6 K.,2.6,,U1Co1Ge1,,,,UCoGe,,,,,,,,shape_03,0.42,,,,,,0.42,,,,,,,,0.98,,,,,
Co-content by WDS. structural transition at T=28.4 K.,,,Sr1Fe1.826Co0.174As2,,,,"Sr(Fe,Co)2As2",,,,,,,,shape_03,10.9,,13.7,,9.5,,9.5,,,,,,,,,,,,,
,,,Ti1Os1Si1,,,,TiOsSi,,,,,,,,,,,,1.6,,,,,,,,,,,,,,,,
gamma'-phase,,,Tb5Os4Si15,,,,gamma'-Tb5Os4Si15,,,,,,,,,,3.2,,,,,3.2,,,,,,,,-0.73,,,,,
,,,La1.78Ba0.22Cu1O4,,,,"(La,Ba)2CuO4",,,,,,,,,,,,,5.4,,5.4,,,,,,,,,,,,,
,,,Ga2Pt1,,,,Ga2Pt1,,,,,,,,,,1.9,,,,,1.9,,,,,,,,,,,,,
eutectic,,,As1Cu1,,,,As1Cu1,,,,,,,,,,,,2.2,,,,,,,,,,,,,,,,
CARRIER IN E+21/CM3,,,La1.9Sr0.1Cu0.96Ni0.04O4,,,,,,,,,,,4.22e-09,shape_01,,,,,,,,,,,,,,,,,,,,
epitaxial-(111) film. d =< 1000A.. critical B-content = 3 E+20 /cm3. B-content by SIMS. Tc not saturate at 1.0 E+22 /cm3.,,,C1,,,,B-doped C film,,,,,,,,,,8.3,,,,,8.3,,,,,,,,,,,,,
M = NH3. x and y not given. T<spin-glass > = 31.7 K,,,Na0.45M0.3Fe2Se0.8Te1.2,,,,"NaxMyFe2(Se,Te)2",,,,,,,,,,,,,17.4,,17.4,,,,,,,,,,,,,
"not SC. SUS shows negative value at low temperature for ZFC, but no resistivity drop.",,,Yb1Fe4Al8,,,,YbFe4Al8,,,,,,,,,,,,2.0,,,,,,,,,,,,,,,,
as-grown sample,,,Tl0.25Li0.25Ba2Ca2Cu2Ni1.5O10-z,,,,"(Cu,Tl,Li)Ba2Ca2(Cu,Ni)3O10",,,,,,,,,108.4,,,,110.0,,110.0,,,,,,,,,,,,,
,,,Sn0.174Ta0.826,,,,,,,,,,,,,,6.5,,,,,6.5,,,,,,,,,,,,,
not SC.,,,K0.8Fe1.6Se2,,,,K0.8Fe1.6Se2,538.0,,,,,,,shape_03,,,,4.0,,,,,,,,,,,,,,,,
,,,Nd1F0.3Bi1S2O0.7,,,,"(Ce,Nd)(O,F)BiS2",,,,,,,,,,,,,3.52,,3.52,,,,,,,,,,,,,
,,,B2Nb1,,,,B2Nb1,,,,,,,,,,,,1.0,,,,,,,,,,,,,,,,
AS-PREPARED,,,Bi2Sr1.6Pb0.4Cu1O6.172,,,,"Bi2(Sr,Pb)2CuO6",,,6.172,,,,,shape_01,,,,2.0,,,,,,,,,,,,,,,,
,,,Al4Ca1,,,,Al4Ca,,,,,,,,,,,,1.7,,,,,,,,,,,,,,,,
Tcoh (in FIg shows coherence T of Kondo lattice )  = 45.6K.,,,Ce1Co1In5,,,,Nd1-xCexCoIn5,,,,,,,,shape_03,,2.26,,,,,2.26,,,,,,,,,,,,,
,,,La1.82Sr0.18Cu0.99Zn0.01O4,,,,"(La,Sr)2(Cu,Zn)O4",,,4.0,34.5,,,,shape_01,,,,,,,,,,,,,,,,,,,,
C-content = nominal value.,,,Mg1C1.5Ni3,,,,MgCxNi3,,,,,,,,,,7.9,,,,,7.9,,,,,,,,0.152,,,,,
not SC,,,Pb5Bi12Se23,,,,(PbSe)5(Bi2Se3)6,,,,,,,,shape_03,,,,1.2,,,,,,,,,,,,,,,,
,,,Al2C1Mo3,,,,Al2C1Mo3,,,,,,,,,,10.0,,,,,10.0,,,,,,,,,,,,,
,,,K0.5Mo1O3,,,,KxMoO3,,,,,,,,,,4.2,,,,,4.2,,,,,,,,,,,,,
,,,In1Mg2,,,,Mg2In1,,,,,,,,,,3.2,,,,,3.2,,,,,,,,,,,,,
not Superconductor,,,Pr1Ni2B2C1,,,0.813,PrNi2B2C,4.0,,,,,,,shape_01,,,,,,,,,,,,,,,,,,,,
"85%BA(134),DTC=0.1(INDUCTANCE)",,,Y1Ba2Cu3O7,,,,YBa2Cu3O7,,,,,,,,shape_01,,89.9,,,,,89.9,,,,,,,,,,,,,
e-ph coupling = 0.53,,360.0,V3Ga0.1Sn0.9,,,,"V3(Ga,Sn)",,,,,,,,,,3.8,,,,,3.8,,,,,,,,,,,,,
,,,Be2Zr1,,,,Be2Zr1,,,,,,,,,,,,1.4,,,,,,,,,,,,,,,,
microanalysis: LaSb1.95-2.03,,,La1Sb2,,,,LaSb2,,,,,,,,,,0.4,,,,,0.4,,,,,,,,,,,,,
gamma in mj/gat.K2. delta-C/gamma*Tc = 2.9. dHc/dT = -512 Oe/K,,170.0,In1La3,5.8,,,La3In,,,,,,,,,,9.54,,,,,9.54,,14.0,,,,,,,,,,,
,,,Y0.9Ca0.1Ba2Cu4O8,,,,"(Y,Ca)Ba2Cu4O8",,,,,,,,shape_01,,,89.5,,,,89.5,,,,,,,,,,,,,
composition determined by X-ray Rietveld analysis (nominal = FeTe).,,,Fe1.053Se0.3Te0.7,,,,"Fe(Se,Te)",,,,,,,,shape_03,12.5,,,,,,12.5,,,,,,,,,,,6.07,,
AC resistivity,,,Nd2Cu1F0.3O4,,,,"Nd2Cu(O,F)4",,,,,,,,shape_01,,,19.0,,,,19.0,,,,,,,,,,,,,
,,,Hg0.7Ce0.3Ba2Cu1O4+z,,,,"(Hg,Ce)Ba2CuO4",,,,,,,,,,,,,94.0,,94.0,,,,,,,,,,,,,
,,,Ni0.1Zr0.9,,,,Ni0.1Zr0.9,,,,,,,,,,1.5,,,,,1.5,,,,,,,,,,,,,
Tm = 7.5 K (FM order by Ce),,,Ce0.8Nd0.2Bi1S2F0.7O0.3,,,,"(Ce,Nd)O0.3F0.7BiS2",,,,,,,,shape_01,,,,,3.145,,3.145,,,,,,,,,,,,,
,,,Ce1Cu2Si1.98Ge0.02,,,,"CeCu2(Si,Ge)2",,,,,,,,,,0.54,,,,,0.54,,,,,,,,,,,,,
,,,Nd1.25La0.6Th0.15Cu1O4,,,,"(Nd,La,Th)2CuO4",,,,,,,,shape_01,,,18.0,,,,18.0,,,,,,,,,,,,,
,,,Th1.4Lu0.3C3,,,,"(Th,Lu)2C3",,,,,,,,,,11.7,,,,,11.7,,,,,,,,,,,,,
"MI(Mott insulator) to M'(intermediate metallic state) transition at T<H>. For P>10 GPa, second SC dome apperas (Tc(max) = 47 K at P=12.4 GPa)",,,Tl0.4Rb0.4Fe1.67Se2,,,,"(Tl,Rb)Fe2Se2",,,,,,,,shape_03,,31.8,,,,,31.8,,,,,,,,,,,,,
,,,Bi2Sr2Ca0.7Y0.3Cu1.96Zn0.04O8+d,,,,"Bi2Sr2(Ca,Y)(Cu,Zn)2O8",,,,,,,,shape_01,,54.3,,,,,54.3,,,,,,,,,,,,,
not single phase.,,,Na2Rb0.75Cs0.25C60,,,,"Na2(Rb,Cs)C60",,,,,,,,,,5.2,,,,,5.2,,,,,,,,,,,,,
,,,Ca1Ba1La0.6Nd0.4Cu3O7-Z,,,,"CaBa(La,Nd)Cu3O7",,,,,,,,shape_01,,67.0,,,,,67.0,,,,3.52,,,,,,,,,
,,,Bi0.066Mo0.264Cu2.67Sr2Y1O7.32,,,,"(Bi,Mo,Cu)Sr2YCu2Oz",,,7.32,,,,,shape_01,,,,,31.0,,31.0,,,,,,,,,,,,,
semicon-like,,,Pr0.9Ca0.1Ba2Cu3O6.806,,,,"(Pr,Ca)Ba2Cu3O7",,,6.806,,,,,,,,,4.2,,,,,,,,,,,,,,,,
,,,Gd0.7Ca0.15Mo0.15Ba2Cu3O6.716,,,,"(Gd,Ca,Mo)Ba2Cu3O7",,,6.716,,,,,shape_01,,86.3,,,,,86.3,,,,,,,,,,,,,
A15 + unknown phase,,,V75Si5Ga20,,,,"V3(Si,Ga)",,,,,,,,,,10.58,,,,,10.58,,,,,,,,,,,,,
,,,Bi2Nd0.5Ca2.5Cu2OZ,,,,"Bi2(R,Ca)2CaCu2O8",,,,,,,,shape_01,33.0,,54.0,,,,43.5,,,,,,,,,,,,,
(dC/gamma*Tc) = 1.96 . lattice term in SP (beta) = 0.068 mJ/mol.K4,,306.0,Ti0.4V0.6,,,,"(Ti,V)",,,,,,,,,7.2,,7.4,,,,7.3,,10.6,,,,,,,,,,,
,,,Ni1Sb3,,,,Ni1Sb3,,,,,,,,,,,,1.45,,,,,,,,,,,,,,,,
ab-plane THC by steady-state method,,,Y1Ba2Cu3O6.19,,,,YBa2Cu3Oz,,,6.19,,,,,shape_03,,,,10.0,,,,,,,,,,,,,,,,
R=not zero at 4.2K,,,Sr0.9Y0.1Cu1O2,,,,"(Sr,Y)CuO2",,,,,,,,,,,36.6,,,,36.6,,,,,,,,,,,,,
"Nd2O2Se(13.2 wt%), Bi2Se3(12.9 wt%), solubility limit around x = 0.8.",,,Nd1F0.2Sb0.2Bi0.8Se2O0.8,,,,"NdO0.8F0.2Sb1-xBixSe2, x=0.8",,,,,,,,,,,,0.0,,,,,,,,,,,,,,,,
,,,Eu1.5725Y0.2775Ce0.15Cu1O4,,,,"(Eu,Y,Ce)2CuO4",,,,,,,,shape_01,,,,5.0,,,,,,,,,,,,,,,,
,,,Ca1Pt1.4Sn4.3,,,,,,,,,,,,,,,,1.1,,,,,,,,,,,,,,,,
dTc/dp in K/GPa. ,,,Lu2.5Sc2.5Ir4Si10,,,,"(Lu,Sc)5Ir4Si10",,,,,,,,,,7.9,,,,,7.9,,,,,,,,-0.26,,,,,
,,,Pd1Sb1,,,,PdSb,,,,,,,,,,1.5,,,,,1.5,,,,,,,,,,,,,
,,,Ir0.88Pd0.12,,,,Ir1-xPdx,,,,,,,,,,0.035,,,,,0.035,,,,,,,,,,,,,Info: Very Low Tc (<0.1K)
,,185.0,Tm2Rh3Sn5,,,,,2.3,,,,,,,shape_01,,1.8,,,,,1.8,,,,,,,,,,,,,
,,,V3Si0.76Al0.24,,,,,,,,,,,,,,11.2,,,,,11.2,,,,,,,,,,,,,
,,,Nd1Ba2Cu3O7-z,,,,NdBa2Cu3O7,,,,,,,,shape_03,94.0,,,,,,94.0,,,,,,,,,,,,,
,,,Nb0.79Si0.21,,,,Nb0.79Si0.21,,,,,,,,,,9.3,,,,,9.3,,,,,,,,,,,,,
SP-heat measured down to 2 K,,,U2Pt0.3Rh0.7C2,,,,"U2(Pt,Rh)C2",18.4,,,,,,,shape_01,,,,0.38,,,,,,,,,,,,,,,,
"nominal(Tl1201),XRD shows Tl2201 phase, posltion of Cr is not determined",,,Tl1Sr1.7Cr0.3Cu1O5,,,,,,,,,,,,,,,,,76.0,,76.0,,,,,,,,,,,,,
,,,Er1Ba2Cu2.94Zn0.06O6.92,,,,"ErBa2(Cu,Zn)3Oz",,,6.92,,,,,shape_06,,,69.0,,,,69.0,,,850.0,1500.0,,,,,,,,,
post annealed in O2,,,Tl0.25Li0.25Ba2Ca1Be1Cu3.45Co0.05O10-z,,,,"(Cu,Tl,Li)Ba2(Ca,Be)2(Cu,Co)3O10",,,,,,,,,105.0,,,,,,105.0,,,,,,,,,,,,,
,,,Tl1.4Hg0.6Ba2Ca2Cu3O10-z,,,,"(Tl,Hg)2Ba2Ca2Cu3O10/",,,,,,,,,122.1,,124.9,,,,123.5,,,,,,,,,,,,,
not SC down to 2K,,,La1Si5,,,,beta-LaSi5,,,,,,,,,,,,2.0,,,,,,,,,,,,,,,,
epitaxial thin film.,,,La1.91Y0.09Cu1O4+z,,,,"(La,Y)2CuO4",,,,,,,,shape_04,21.4,,,,,,21.4,,,,,,,,,,,,,
,,,Th3Ir4Sn13,,,,Th3Ir4Sn13,,,,,,,,,,2.6,,,,,2.6,,,,,,,,,,,,,
,,,Nb3Sn0.5Zr0.5,,,,"Nb3(Sn,Zr)",,,,,,,,,,16.7,,,,,16.7,,,,,,,,,,,,,
surface superconductor. Zero resistivity was not observed.,,,Na0.05W1O3,,,,NaxWO3,,,,,,,,,,91.0,,,,,91.0,,,,,,,,,,,,,
spin gap temp=169.4 K,,,Y2Ba4Cu7O15,,,,Y2Ba4Cu7O15,,,15.0,,,,,shape_01,,,,,72.2,,72.2,,,,,,,,,,,,,
,,,Ho0.5Y0.5Ni2B2C1,,,,"(Ho,Y)Ni2B2C",1.53,,,,,,,shape_01,,11.6,,,,,11.6,,,,,,,,,,,,,
,,,Nb0.03Tc0.97,,,,Nb0.03Tc0.97,,,,,,,,,,12.8,,,,,12.8,,,,,,,,,,,,,
,,,Pd2Lu1Pb1,,,,Pd2LuPb,,,,,,,,shape_03,,,,,2.4,,2.4,,,,,,,,,,,,,
HC2ZERO in DB means Hc2(4.2K). spin-orbit parameter = 1.3,,,Ti0.64Nb0.32Ta0.04,,,,"Ti64(Nb,Ta)36",,,,,,,,,,8.9,,,,,8.9,11.9,,,,,,,,,,,,
"sample contains impurity phases of 20 wt% Hg1256 and 2 wt% CaO, structure analysis by neutron diffraction",,,Hg1Ba2Ca4Cu5O12.32,,,,HgBa2Ca4Cu5O12,,,12.32,,,,,,,,,,,,,,,,,,,,,,,,,
,,,Hg2Mg5,,,,Hg2Mg5,,,,,,,,,,,,0.3,,,,,,,,,,,,,,,,
"Tc=0.325 mK. impurities=Si(30), Ir(25), Fe(15), S(4), Ru(15), Ni(2), Cu(500), Cr(1 ppm). RRR=450, type-I s/c.",,,Rh1,,,,Rh,,,,,,,,,,0.000325,,,,,0.000325,4.9,,,,,60000.0,,,,,,,Info: Very Low Tc (<0.1K)
"max-(dTc/dP) = 8.25 K/GPa at P=0.97 GPa). For P = 1.68GPa,  Tc(on) = 10.4 K, Hc2(0) =15.9 T",,,La1Bi1S2F0.5O0.5,,,,"La(O,F)BiS2",,,,,,,,shape_01,2.1,,,,,,2.1,1.4,,,,,,,,,,,,
Specific heat was measured. The oxygen content was determined from precision iodometric titration method(ref.29).,,,Pr1.5Ba1.5Cu3O7.19,,,,"Pr(Ba,Pr)2Cu3O7+z",10.5,,7.19,,,,,shape_02,,,,2.0,,,,,,456000.0,,,,,,,,,,
"major phase= Tl1212, minor phase = Tl1201. volume ratio(Tl1212/tl1201) = 85/15",,,Tl1Sr1.8Yb0.2Ca1Cu2O7-z,,,,"(Tl,Cu)(Sr,Yb)2CaCu2O7",,,,,,,,,52.5,,77.0,,,,64.75,,,,,,,,,,,,,
Na-content by ICP. NQR measured.,,,Na0.26Co1H2.6O3.3,,,,NaxCoO2/1.3H2O,,,,,,,,,,,,,4.6,,4.6,,,,,,,,,,,,,
space-G = Pbcm. spin reordering at 5 K. effective M = 2.52 my-B/Ce.,,,Ce3Rh2Ge2,,,,Ce3Rh2Ge2,7.5,,,,,,,,,,,4.2,,,,,,,,,,,,,,,,
,,,Nb25Ti40Zr35,,,,,,,,,,,,,,7.7,,,,,7.7,,,,,,,,,,,,,
,,,Ir0.965Nb0.035,,,,Ir1-xNbx,,,,,,,,,,0.138,,,,,0.138,,,,,,,,,,,,,
Annealing at 350C. TP300= at 290K. ,,,Bi2.1Sr1.63La0.27Cu1O6+Z,,,,"Bi2(Sr,Bi,La)2CuO6",,,,,,,,shape_03,,15.1,,,,,15.1,,,,,,,,,,,-5.24,,
Tc shows Tc(on).,,,Ca1Al0.1Ga0.9Si1,,,,"Ca(Al,Ga)Si",,,,,,,,shape_01,,3.34,,,,,3.34,,,,,,,,,,,,,
"PLATE-LIKE GRAIN,HG1223+HG1212,LATTICE CONST. IS FOR HG1223",,,Hg1Ba2Ca2Cu3O8+Z,,,,HgBa2Ca2Cu3O8,,,,,,,,shape_02,95.0,132.5,133.5,,,,132.5,,,,,,,,,,,,,
GAMMA is T-dependent. lattice term in SP (beta) = 3.8 mJ/mol.K4,,,Pd2U1Pb1,,,2.8,Pd2UPb,35.0,,,,,,,shape_01,,,,1.8,,,,,98.0,,,,,,,,,,,
,,,Y1Ba2Cu3O6.6,,,,Y Ba2 Cu3 O7,,,6.6,,,,,shape_03,,,,,,,,,,,,,,,,,,,,
,,,Ba1.6Sr0.4Yb0.65Ca0.35Cu3O6.53,,,,"Cu(Ba,Sr)2(Yb,Ca)Cu2O6",,,6.53,,,,,,,,,,78.0,,78.0,,,,,,,,,,,,,
impurity phase < 2%.  main impurity = CeB2C2,,,Y0.75Ce0.25Ni2B2C1,,,,"(Y,Ce)Ni2B2C",,,,,,,,shape_01,,,,5.0,,,,,,,,,,,,,,,,
,,,Nb2Ta1Sn1,,,,,,,,,,,,,,16.4,,,,,16.4,,,,,,,,,,,,,
RES77=RES(T=50 K),,,Pr1Ba1.5Sr0.5Cu3Oz,,,,"Pr(Ba,Sr)2Cu3Oz",17.8,,,,,,,shape_01,,,,5.0,,,,,,,,,,,,,,,,
,,,Ba8Si31Ge15,,,,"Ba8(Si,Ge)46",,,,,,,,shape_01,,3.91,,,,,3.91,,,,,,,,,,,,,
re-entrant s/c,,,Er1.2Mo6S8,,,,Er1.2Mo6S8,,,,,,,,,,2.1,,,,,2.1,,,,,,,,,,,,,
,,,Gd1.05La0.8Ce0.15Cu1O4,,,,"(Gd,La,Ce)2CuO4",,,,,,,,shape_01,,,,1.5,,,,,,,,,,,,,,,,
,,,Ag1Bi1,,,,Ag1Bi1,,,,,,,,,,,,1.28,,,,,,,,,,,,,,,,
70 % (NH3) intercalation,,,Ca0.2Mo1S2,,,,Ca0.2(NH3)yMoS2,,,,,,,,,,3.6,,,,,3.6,,,,,,,,,,,,,
,,,Ca0.1Ba1.65La1.25Cu3O6.71,,,,"(Ca,La)(Ba,La)2Cu3O7",,,6.71,,,,,shape_01,,,,,,,,,,,,,,,,,,,,
,,,Gd1Ba2Cu3H0.12O6.89,,,,GdBa2Cu3HxO7,,,6.89,,,,,,,,,,84.0,,84.0,,,,,,,,,,,,,
,,,Cu0.055Ti1Se2,,,,CuxTiSe2,,,,,,,,shape_03,,,2.24,,,,2.24,,,,,,,,,,,,,
asgrown,,,Y1Ba2Cu3OZ,,,,Y1Ba2Cu3Oz,,,,,,,,shape_01,,86.0,,,,,86.0,,,,,,,,,,,,,
fully oxygenated,,,Y0.8Ca0.2Ba2Cu3Oz,,,,"(Y,Ca)Ba2Cu3Oz",,,,,,,,shape_01,,,80.9,,,,80.9,,,,,,,,,,,,,
,,,Gd1Ba2Cu3O6.99,,,,GdBa2Cu3Oz,,,6.99,,,,,,,94.0,,,,,94.0,,,,,,,,,,,,,
,,,Y1Ba2Cu2.9925Zn0.0075O6.92,,,,"YBa2(Cu,Zn)3O7",,,6.92,,,,,,,88.0,,,,,88.0,,,,,,,,,5.32,,,,
,,,Cu0.8Zn0.2Ir2S4,,,,"(Cu,Zn)Ir2S4",,,,,,,,,,3.32,,,,,3.32,,,,,,,,,,,,,
"impurity phase: Fe7Se8. Tc defined as max of dR/dT. T<STR>(Tetra-to Ortho) = 100 K, defined as max of dR/dT.",,,Fe1Se0.874Sb0.046,,,,"Fe(Se,Sb)0.92",,,,,,,,shape_01,,9.2,,,,,9.2,,,,,,,,,,,,,
,,,Bi4Sr3.5Ca2.5Cu4O16-Y,,,,,,,,,,,,shape_01,,80.0,,,,,80.0,,,,,,,,,,,,,
,,,Sm1Fe0.95Zn0.05As1F0.2O0.8,,,,"Sm(O,F)(Fe,Zn)As",,,,,,,,shape_01,,,,,23.3,,23.3,,,,,,,,,,,,,
"The film exposed (air,6h) is SC. Tc(on) = 25 K. c-axis distance reduces due to water vapor.",,,Sr1Fe2As2,,,,(H2O)-SrFe2As2,204.0,,,,,,,,21.0,,25.0,,,,23.0,,,,,,,,,,,,,
,,,Y0.9Ca0.1Ba2Cu3O6.87,,,,"(Y,Ca)Ba2Cu3Oz",,,6.87,,,,,shape_01,,85.4,,,,,85.4,,,,,,,,2.4,,,,,
RRR=1.6. Resistivity(T=Tc)=68 micro-Ohm.cm,,,Al0.053Ti0.947,,,,Ti1-xAlx,,,,,,,,shape_01,,0.7,,,,,0.7,0.5,,,,,,1.13,,,,,,
glas temp. TG=415,,420.0,Bi3.9Pb0.1Sr3Ca3Cu4OZ,,,,,,,,,,,,shape_06,72.0,,,,,,72.0,,,,,,,,,7.0,,,,
,,,Y1Ba2Cu3O6.3,,,,YBa2Cu3O7,,,6.3,,,,,shape_01,,28.0,,,,,28.0,,,,9.2,,,,,,,,,
,,,Mo6Se8,,,,Mo6Se8,,,,,,,,,,6.3,,,,,6.3,8.6,,,,,,1.7,,,,,,
,,,Bi2Sr2Ca1Cu2O8.288,,,,,,,8.288,,,2106.0,,shape_03,,90.2,,,,,90.2,,,,,,,,,,,,,
,,,Hg0.8Ba2Cu1O4+y,,,,Hg0.80Ba2CuO4,,,,,,,,shape_01,,,,,94.5,,94.5,,,,,,,,,,,,,
,,,Ca10Pt4.1Fe9.9As18,,,,Ca10(Pt4As8)(Fe1-xPtxAs)10,,,,,,,,shape_01,,32.2,,,,,32.2,,,,,,,,,,,,,
,,,Ge0.5Ru0.5,,,,Ge0.5Ru0.5,,,,,,,,,,,,1.1,,,,,,,,,,,,,,,,
x = 0.15(in Ca1-xRxFeAs2) is the best for SC. Sm-content = 11 % (x=0.11) by EDX.,,,Ca0.85Sm0.15Fe1As2,,,,"(Ca,Sm)FeAs2",,,,,,,,shape_01,,17.6,23.2,,13.2,,17.6,,,,,,,,,,,,,
,,,La1.85Sr0.06Ca0.05Ba0.04Cu1O4,,,,"(La,Sr,Ca,Ba)2CuO4",,,,,,,,,,27.0,,,,,27.0,,,,,,,,,,,,,
,,,Y1Ba2Cu3O6.72,,,,YBa2Cu3O7,,,6.72,,,,,shape_03,,80.7,,,,,80.7,,,,,,,,4.46,,,,,
T<STR> = 138.17 K,,,Ba1Fe2As2,,,0.756,BaFe2As2,139.0,,,,,,,,,,,0.0,,,,,,,,,,,,,,,,
,,,Zr0.993Lu0.007B12,,2.3e-05,,"(Zr,Lu)B12",,,,,,,,shape_03,,5.97,,,5.54,,5.97,,,,,,,,,,,,,
,,,Bi2Sr2Ca1Cu2Oz,,,,Bi2Sr2CaCu2O8,,,,,,,1.6e-09,shape_01,74.2,,,,84.2,,84.2,,,,2.5,,,,,,,-3.8,,
magnitude of isotope effect depends on Tc. Alpha derived from curve fitting using alpha(Tc),,,Sr2Ru1O4,,,,Sr2RuO4,,,,,,,,shape_03,,1.5,,,,,1.5,,,,,,,,,,,,,
B<11> NMR measured,,,Mg0.97Fe0.03B2,,,,"(Mg,Fe)B2",,,,,,,,shape_01,,30.0,,,,,30.0,,,,,,,,,,,,,
no impurity phases (XRD analysis). Na0.98FeAs0.98 (NPD). [vols] = 10 % at 2K.,,,Na1Fe1As1,,,,NaFeAs,,,,,,,,shape_01,,,,,9.0,,9.0,,,,,,,,,,,,,
pure,,,Pr1Ba2Cu3O7,,,,PrBa2Cu3O7,,,,,,,,shape_05,,,,,,,,,,,70000.0,,,,,,,,,
GAP AT 5.1K,,,Gd1Ba2Cu3O7,4.2,,,GdBa2Cu3O7,,,,,,,,,,90.0,,,,,90.0,,,,,,,,,,,,12.4,
"Bond distance: d(Bi-S1) = 2.552 , d(Bi-S2) = 2.888, where S1(in plane S), S2(out-of plane S), angle (S1-Bi-S1) = 173 deg. Eu-valence = .2.23",,,Eu3Bi2S4F4,,,,Eu3Bi2S4F4,,,,,,,,shape_01,,,1.5,,,,1.5,,,,,,,,,,,,,
,,,Sr0.95Ba0.05Ti1O3,,,,"(Sr,Ba)TiO3",,,,,,,,,,0.5,,,,,0.5,,,,,,,,,,0.00039,,,
,,,Pr1.85Ce0.15Cu1O4,,,,"(Pr,Ce)2CuO4",,,,,,2790.0,,shape_03,,22.5,,,,,22.5,,,,,,,,,,,,,
,,,Co1Zr2,,,,Zr2Co,,,,,,,,shape_01,,5.47,5.74,,5.38,,5.47,,,,,,,,,,,,,
"Jc(H=0,T=0.5Tc) = 15.7 E+3 A/cm2.",,,Ca1Fe1.87Co0.13As2,,,,"Ca(Fe,Co)2As2",,,,,,,,,,17.2,18.6,,,,17.2,,,,,,,,,,,,,
,,,Fe0.5Ba1Sr1Sm1Cu2.5O7.492,,,,"(Fe,Cu)BaSrSmCu2O7",,,7.492,,,,,shape_01,,,,4.2,,,,,,,,,,,,,,,,
,,,La0.99Lu0.01,,,,La0.99Lu0.01,,,,,,,,,,5.6,,,,,5.6,,,,,,,,,,,,,
not s/c. IR-shifts were measured.,,,La2Cu0.9Li0.1O4,,,,"La2(Cu,Li)O4",,,,,,,,,,,,20.0,,,,,,,,,,,,,,,,
,,,Cr0.0265V0.9735,,,,V1-xCrx,,,,,,,,,,3.89,,,,,3.89,,,,,,,,,,,,,
,,,Y0.95Pr0.05Ba2Cu3O6.95,,,,"(Y,Pr)Ba2Cu3O7",,,6.95,,,,,shape_01,,91.5,,,,,91.5,,,,,,,,,,,,,
gap measured by microwave surface resistance. gap(0K) = 1.92 meV.,,,B2Mg1,1.44,,,MgB2,,,,,,,,shape_03,,31.0,,,,,31.0,,,,,,,,,,,,,
excess carbon occures in the sample.,,,C1Tc1,,,,Tc1C1,,,,,,,,,,3.85,,,,,3.85,,,,,,,,,,,,,
,,,Bi1.4Pb0.6Sr1.65La0.35Cu1Oz,,,,"(Bi,Pb)2(Sr,La)2CuOz",,,,,,,,,37.0,,45.0,,,,41.0,,,,,,,,,,,,,
quenched from 905 C (beta-phase).,,,Th0.2Zr0.8,,,,"(Th,Zr)",,,,,,,,shape_01,,3.3,,,,,3.3,,,,,,,,,,,,,
,,,La1.85Sr0.15Cu0.98V0.02O4+z,,,,"(La,Sr)2(Cu,V)O4",,,,,,,,,,,,,30.9,,30.9,,,,,,,,,,,,,
,,,Hg0.75Tl0.25Ba2Ca1.72Sr0.28Cu3O8+z,,,,"(Hg,Tl)Ba2(Ca,Sr)2Cu3O2",,,,,,,,shape_01,,,,,,132.0,,,,,,,,,,,,,,
"MgB2, Mg from XRD",,,Mg0.99Co0.01B2,,,,"(Mg,Co)B2",,,,,,,,shape_01,,35.5,,,,,35.5,,,,,,,,,,,,,
Phase transitions measured  by thermal expansion and SP.,,,Ba0.6Na0.4Fe2As2,,,,"(Ba,Na)Fe2As2",,,,,,,,shape_03,,34.0,,,,,34.0,,,,,,,,,,,,,
dC at Tc = 206 mJ/mol.K extracted from Fig.2 (BNC-scaling),,,Ba0.8Na0.2Fe2As2,,,,"(Ba,Na)Fe2As2",,,,,,,,shape_01,,11.8,,,,,11.8,,,,,,,,5.44,,,,,
sample contains 20 % MgB2C2 phase.,,,Mg1B1.8C0.2,,,,"Mg(B,C)2",,,,,,,,,,32.0,,,,,32.0,,,,,,,,,,,,,
"underdoped, P=0.11 using Tallon's eq",,,Bi2Sr2Ca1Cu2OZ,,,,Bi2Sr2CaCu2Oz,,,,,,,,shape_03,,,,,83.0,,83.0,,,,,,,,,,,,45.0,
,,,Gd0.6Ca0.25Hf0.15Ba2Cu3O7,,,,"(Gd,Ca,Hf)Ba2Cu3O7",,,7.0,,,,,shape_01,,81.3,,,,,81.3,,,,,,,,,,,,,
hump in resistivity R(T) occurs at Tm=85.6 K.,,,Gd1Ba1.9Pr0.1Cu3O7.03,,,,"Gd(Ba,Pr)2Cu3Oz",,,7.03,,,,,shape_01,,63.3,,,,16.3,63.3,,,,,,,,,5.43,,,,
,,,Ir0.99V0.01,,,,Ir1-xVx,,,,,,,,,,0.11,,,,,0.11,,,,,,,,,,,,,
,,,La1.855Ba0.145Cu1O4,,,,"(La,Ba)2CuO4",,,,,,,,shape_01,,30.0,,,,,30.0,,,,1.03,,,,,,,,,
,,,H3.63Th1,,,,ThH3.63,,,,,,,,,,8.35,,,,,8.35,,,,,,,,,,,,,
compositions = Cs0.94Pb0.99Bi3.00Te6.07 by EDS.,,,Cs1Pb1Bi3Te6,,,,CsPbxBi4-xTe6,,,,,,,,shape_01,,,,,2.7,,2.7,,,7000.0,,,,,,,,,,
,,,La1.5Sm0.3Sr0.2Cu1O4,,,,,,,,,,,,shape_01,17.0,,,,17.0,,17.0,,,,,,,,,,,,,
,,,Y1Ba2Cu3.96Fe0.04O8,,,,"YBa2(Cu,Fe)4O8",,,,,,,,shape_01,,73.0,,,,,73.0,,,,,,,,,,,,,
"impurity phase=Li2CuO2,Y2BaCuO5",,,Y1Ba2Cu3Li0.1O7-z,,,,YBa2Cu3LixO7,,,,,,,,,,88.91,,,,,88.91,,,,,,,,,,,,,
,,,Ca1.875Na0.125Cu1Cl2O2,,,,Ca2-xNaxCuO2Cl2,,,,,,,,shape_03,,,,,15.0,,15.0,,,,,,,,,,,,,
,,,Sr1Si1.9Ni0.1,,,,"Sr(Si,Ni)2",,,,,,,,shape_01,,2.3,,,,,2.3,,,,,,,,,,,,,
"three step resistivity drops (1.4, 1.0, 0.4 K). gamma in mj/K2.mol-Ce.",,,Ce2Co1In8,,,,Ce2CoIn8,,,,,,,,shape_03,,0.4,,,,,0.4,1.0,250.0,,,,,,,,,,,
,,,La1.85Sr0.15Cu0.985Al0.015O4,,,,"(La,Sr)2(Cu,Al)O4",,,,,,,,shape_01,,15.0,,,,,15.0,,,,,,,,,,,,,
,,,B2.5Nb1,,,,B2.5Nb1,,,,,,,,,,6.4,,,,,6.4,,,,,,,,,,,,,
,,,Pb0.18Sn0.74In0.08Te1,,,,"(Pb,Sn,In)Te",,,,,,,,shape_01,2.85,,,,,,2.85,,,,,,,,,,,,,
pressure-induced s/c. Tc=28 K at P=14.8 kbar. shielding = 5 %.,,,K3N1H3C60,,,,K3(NH3)C60,,,,,,,,,,28.0,,0.0,,,28.0,,,,,,,,,,,,,
,,,La1.83Ca0.17Cu1O4,,,,"(La,Ca)2CuOz",,,,,,,,shape_01,,,34.0,,,,34.0,,,,,,,,,,,,,
Sr partially occupied Nd site. Nd partially on Ba site,,,Nd1Ba1.4Sr0.6Cu3O6.94,,,,"Nd(Ba,Sr)2Cu3O7",,,6.94,,,,,shape_01,,75.0,,,,,75.0,,,,,,,,,,,,,
pressure effect of JC.was measured,,,Y0.95Ba1.95Ca0.1Cu4O8,,,,"(Y,Ca)(Ba,Ca)2Cu4O8",,,8.0,,,,,shape_01,,,,,80.0,,80.0,,,,,,,,5.5,,,,,
,,,Gd1Ba1Sr1Cu3O6.94,,,,RBaSrCu3O7,,,6.94,,,,,shape_01,,86.0,,,,,86.0,,,,,,,,,,,,,
Containing a high density of dislocations.,,,Bi2Sr1.9Ca1Cu2O8+y,,,,Bi2Sr2CaCu2O8,,,,,,,,shape_03,84.0,,93.5,,,,88.75,,,,,,,,,,,,,
GRAIN SIZE=9MICRON,,,Y1Ba2Cu2.95Li0.05OZ,,,,"YBa2(Cu,Li)3O7",,,,,,,,,82.0,,,,,,82.0,,,,,,,,,,,,,
impurity phase=A2,,,V0.749Sb0.157Al0.094,,,,V1-x-ySbxAly,,,,,,,,,,5.1,,,,,5.1,,,,,,,,,,,,,
,,,Y1Ba2Cu2.9Ni0.1O6.93,,,,"YBa2(Cu,Ni)3O7-z",,,6.93,,,,,shape_01,,,,,70.0,,70.0,,,,,,,,,,,,,
Hc(0)=1349  Oe. (delta-C/gamma*Tc) = 1.47,,411.0,Cu0.005V0.995,,,,V1-xCux,,,,,,,,,,4.92,,,,,4.92,,10.4,,,,,,,,,,,
glass temperature = 648 K.,,,Be45Zr55,,,,Zr1-xBex,,,,,,,,,,,,1.0,,,,,,,,,,,,5.35,,,,
,,,Mg0.9Al0.1B2,,,,"(Mg,Al)B2",,,,,,,,shape_01,,36.0,,,,,36.0,,,,,,,,,,,,,
,,,Y1Ba2Cu3O6.9,,,,YBa2Cu3Oz,,,6.9,,,,,shape_03,,,93.0,,,,93.0,,,,,,,,,,,,,
,,,Y1Ba2Cu3O6.64,,,,YBa2Cu3Oz,,,6.64,,,,,,55.7,,57.6,,,,56.65,,,,,,,,,,,,,
,,,La2Cu1O4+Z,,,,La2CuO4,,,,,,,,shape_03,,,,,33.0,,33.0,,,,,,,,,,,,,
,,,Nb0.25Ti0.75,,,,Nb0.25Ti0.75,,,,,,,,,,7.4,,,,,7.4,,,,,,,,,,,,,
structural transition (tetra-ortho) at 48 K.,,,Ba1Fe1.889Co0.102Cu0.009As2,,,,"Ba(Fe,Co,Cu)2As2",,,,,,,,,20.4,,21.5,,,,20.95,,,,,,,,,,,,,
,,,La1.85Sr0.15Cu0.9775Zn0.0225O4,,,,"(La,Sr)2(Cu,Zn)O4",,,,,,,,,,8.0,,,,,8.0,,,,,,,,,,,,,
,,,C2Ir1U2,,,,C2Ir1U2,,,,,,,,,,,,0.3,,,,,,,,,,,,,,,,
,,,Y1Ba1.7La0.3Cu4O7.8,,,,"Y(Ba,La)2Cu4O8",,,7.8,,,,,,37.0,62.7,59.0,,,,62.7,,,,,,,,,,,,,
,,,Bi1.6Pb0.4Sr1.6Ca1Nd0.4Cu2O8.17,,,,"(Bi,Pb)2(Sr,Nd)2(Ca,Nd)Cu2O8",,,8.17,,,,,shape_01,72.0,79.0,,,,,79.0,,,,2.5,,,,,,,,,
delta Tc=-0.67,,,Y1Ba2Cu3O6.68,,,,YBa2Cu3O7,,,6.68,,,,,,,67.4,,,,,67.4,,,,,,,,,,,,,
"ANN(400C,10d in vac). TP300 = TP(290K). P determined from TP(290K) using TP(290K)-p relation.",,,Hg1Ba2Cu1O4+z,,,,HgBa2CuOz,,,,,,,,,,,,,26.0,,26.0,,,,,,,,,,,80.0,,
Topological SC. SC-properties at P = 50.1 GPa.,,,Bi2Se3,,,,Bi2Se3,,3.38,,,,,,shape_03,,7.01,,0.0,,,7.01,,,,,,,,,,,,,
,,,Nd1Ba2Cu2.775Ni0.225O7-y,,,,"NdBa2(Cu,Ni)3O7",,,,,,,,shape_01,,72.0,,,,,72.0,,,,,,,,,,,,,
"mixed phase( (Cu,C)-1223, (Cu,C)-1234, unknown phase). Tc(P) shows Tc1(n=3), Tc2(n=4), Tc3(unknown). (dTc/dP) estimated from Tc2(P) in Fig.",,,C0.5Ba2Ca3Cu4.5Oz,,,,"(Cu,C)Ba2Ca3Cu4Oz",,,,,,,,,,117.0,,,,,117.0,,,,,,,,1.7,,,,,
,,,Y1Ba2Cu3.9Zn0.1O8,,,,"YBa2(Cu,Zn)4O8",,,,,,,,,,22.1,,,,,22.1,,,,,,,,,,,,,
,,,Fe1Se1,,,,FeSe,,,,,,,,shape_01,,,,,7.1,,7.1,,,,,,,,,,,,,
CoO2/H2O/Na/H2O/CoO2 layers. R=0 is not attaied down to 2K.,,,Na0.35Co1H2.6O3.3,,,,Na0.35CoO2(H2O)1.3,,,,,,,,,,,3.0,,5.0,,5.0,,,,,,,,,,0.01,,,
,,,In1.05Te1,,,,In1+xTe,,,,,,,,,,3.41,,,,,3.41,,,,,,,,,,,,,
,,,Cu0.85Re0.15Sr2Y1Cu2O7.3,,,,"(Cu,Re)Sr2YCu2O7",,,7.3,,,,,,69.0,,,,,,69.0,,,,,,,,,,,,,
"impurity phase=Y123,Y247, CuO",,,Y1Ba2Cu3.96Mn0.04O8,,,,"YBa2(Cu,Mn)4O8",,,,,,,,shape_01,,,62.8,,,,62.8,,,,,,,,,,,,,
TUNNEL//CUO2 PLANE,,,Bi1Sr1Ca1Cu1O1,9.6,,,Bi2Sr2CaCu2O8,,,,,,,,shape_02,76.0,84.0,88.0,,,,84.0,,,,,,,,,,,,36.5,
,,,Co1Sc0.125Zr1.875,,,,Co1Sc0.12Zr1.875,,,,,,,,,,2.89,,,,,2.89,,,,,,,,,,,,,
anisotropy(T=0 K) = 2.71,,,Mg1B1.8C0.2,,,,"Mg(B,C)2",,9.13,,,24.6,,,shape_01,,,,,21.0,,21.0,,,,,,,,,,,,,
sample melted in a Mo crucible. ,,,La3Te4,,,,La3Te4,,,,,,,,,,3.75,,,,,3.75,,,,,,,,,,,,,
,,,Y0.7Ca0.3Ba1.4La0.6Cu3O7.12,,,,"(Y,Ca)(Ba,La)2Cu3Oz",,,7.12,,,,,,,82.0,,,,,82.0,,,,,,,,,,,,,
,,,Gd0.45Ca0.4Hf0.15Ba2Cu3O7.08,,,,"(Gd,Ca,Hf)Ba2Cu3O7",,,7.08,,,,,shape_01,,71.9,,,,,71.9,,,,,,,,,,,,,
,,,Pt1V3,,,,Pt1V3,,,,,,,,,,2.53,,,,,2.53,,,,,,,,,,,,,
,,,Lu1Mo6S8,,,,LuMo6S8,,,,,,,,,,2.2,,,,,2.2,,,,,,,,,,,,,
p-type semiconductor. carrier from Hall effect. Tc defined by SUS. cubic to rhonbohedral transition at 400C.,,,Ge0.976Te1,,,,GeTe,,,,,,,,,,0.071,,,,,0.071,,,,,,,,,,,,,Info: Very Low Tc (<0.1K)
"Hirr = [(1-Tirr)/Tc(0)]^n, where n = 2.57 for H > 400 Oe.",,,Hg0.3La0.7Ba2Ca3Cu3.2Ag0.8O10-z,,,,"(Hg,La)Ba2Ca3(Cu,Ag)4O10-z",,,,,,,,shape_01,,,,,126.8,,126.8,,,,,,,,,,,,,
undoped-F. not SC. R(drop) at 150 K. R(min) at 100K.,,,La1Fe1As1O1,,,,LaOFeAs,,,,,,,,,,,,1.8,,,,,,,,,,,,,,,,
,,,Eu1.8Pr0.2Ba4Cu7O14.779,,,,"(Eu,Pr)2Ba4Cu7O14",,,14.779,,,,,shape_01,,,,,68.0,,68.0,,,,,,,,,,,,,
Tc defined as ac-SUS(on).,,,Ba1Pb0.8Sb0.2O3,,,,"Ba(Pb,Sb)O3",,,,,,,,shape_01,,,,,1.7,,1.7,,,,,,,,,,,,,
(dC/gamma*Tc) = 1.45,,325.0,Ta1V2,,,,TaV2,,,,,,,,,,2.8,,,,,2.8,,9.0,,,,,,,,,,,
Tn by <31>P-NMR.,,,La1Fe1As0.4P0.6O1,,,,LsFe(As1-xPx)O,35.0,,,,,,,shape_01,,,,0.0,,,,,,,,,,,,,,,,
,,,Er1Ba2Cu2.85Zn0.15O7-y,,,,"ErBa2(Cu,Zn)3O7-y",,,,,,,,shape_01,86.2,,87.7,,86.0,,86.0,,,,,,,,,,,,,
,,,Nd1Ba2Cu2.96Zn0.04O7-y,,,,"NdBa2(Cu,Zn)3O7",,,,,,,,shape_01,,72.7,,,,10.8,72.7,,,,,,,,,,,,,
not S/C,,,Sr2Cu1O3.2,,,,Sr2CuOz,,,,,,,,shape_01,,,,5.0,,,,,,,,,,,,,,,,
HC2ZERO in DB means Hc2(4.2K). ,,,Nb0.4Ti0.2Zr0.2Hf0.2,,,,Nb-Ti-Zr-Hf,,,,,,,,,,,,,,,,9.11,,,,,,,,,,,,
RRR = 240. SC properties at P = 9.5 kbar are in DB. Coexistence of AFM and SC for 3 < P < 8 kbar,,,As1Cr1,,,,CrAs,,,,,,,,shape_03,,1.506,,0.0,,,1.506,0.96,,,,,18.5,,,,,,,
,,,La1.85Sr0.15Cu1O4,,,,"(La,Sr)2CuO4",,,,,,,,shape_01,,,,,39.0,,39.0,,10.9,,,,,,,,,,,
"P-induced SC. SC properties for P=6.5 GPa. For P=5.4 GPa, Tc=0.13K and Hc2(0)//[001] = 1.5 kOe. Hc2-Fig for H//[001].",,,Ce1Co1Ge3,,,,CeCoGe3,21.0,,,,,,,shape_03,0.69,,,0.0,,,0.69,,,,,,,,,,,,,
,,,Ir2Y1,,,,Ir2Y1,,,,,,,,,,2.18,,,,,2.18,,,,,,,,,,,,,
,,,Pr1Pt2B2C1,,,,PrPt2B2C,,,,,,,,,,,,,6.0,,6.0,,,,,,,,,,,,,
,,,Y0.6Sm0.4Ba2Cu3O7-z,,,,"(Y,Sm)Ba2Cu3O7",,,,,,,,,78.0,,,,,,78.0,,,,5790.0,,,,,,,7.454,,
,,,Lu0.8Dy0.2Ru1B2,,,,"(Lu,Dy)RuB2",,,,,,,,shape_01,,,,,5.07,,5.07,,,,,,,,,,,,,
RRR = 9.84  Co-content x shows nominal value. [EDX] = 0.7*[nominal],,,Ca1Fe1.6Co0.4As2,,,,"Ca(Fe,Co)2As2",,,,,,,,shape_03,,,,,,,2.0,,,,,,,,,,,,,
RRR=9.5,,,Y1Ni2B2C1,,,,YNi2B2C,,,,,,,,,,15.6,,,,,15.6,,,,,,,,,,,,,
,,,Y0.78Gd0.22Ni2B2C1,,,,"(Y,Gd)Ni2B2C",,,,,,,,,,7.4,,,,,7.4,,,,,,,,,,,,,
,,,Ga0.95Cd0.05Sr2Y0.7Ca0.3Cu2O7+z,,,,"(Ga,Cd)Sr2(Y,Ca)Cu2O7",,,,,,,,,15.0,,40.0,,,,27.5,,,,,,,,,,,,,
P-induced SC. P<cr> = 93 GPa. Tc(max) = 17.4 K at P = 185 GPa ( beta-Po structure,,,S1,,,,S,,,,,,,,,,17.4,,0.0,,,17.4,,,,,,,,,,,,,
"interlayer distance, d=9.35 A.",,,Li0.05Zr1N1Cl1,,,,LixZrNCl,,,,,,,,,,15.0,,,,,15.0,,,,,,,,,,,,,
compo.=nominal values,,,Bi3Pb1Sr3Ca3Cu3.8Cr0.2Oz,,,,"(Bi3Pb)Sr3Ca3(Cu,Cr)4Oz",,,,,,,,,46.0,,69.0,,,,57.5,,,,30080.0,,,,,,,2.6,,
,,,Y0.5Pr0.5Ba2Cu3O6.96,,,,"(Y,Pr)Ba2Cu3O7",,,6.96,,,,,shape_01,12.0,,,,,,12.0,,,,,,,,,,,,,
"SC for very narrow region of x (Pd-content): for 0.68=<x=<0.702. R(T) = A*T^n : n=2 (Fermi-liquid type). [phc2zero] is Hc2//b, [nhc2zero] is hc2//a, Hc2(0)//c = 7.16 T.",,,Nb3Pd0.7Se7,,,,Nb3Pd0.7Se7,,3.47,,,14.1,,,shape_03,,2.1,,,,,2.1,,,,,,,,,,,,,
,,,N5Nb4,,,,N5Nb4,,,,,,,,,,8.5,,,,,8.5,,,,,,,,,,,,,
"THICKNESS=3550A,COHERE AB/C=17,NO PHASE SEPARATION",,,La1.7Sr0.3Cu1O4,,,,"(La,Sr)2CuO4",,,,52.0,,,,shape_05,,17.8,,,,,17.8,,,,,,,,,,,,,
NMR studies were done for this sample.,,,Tl1Sr2Ca1Cu2O6.8,,,,TlSr2CaCu2O7,,43.0,6.8,,,,,shape_03,,,,,68.0,,68.0,,,,,,,,,,,,,
,,,Ge1Nb3,,,,Nb3Ge,,,,,,,,,,6.4,,,,,6.4,,,,,,,0.59,,,,,,
gap by point contact tunneling. Lower gap(pai) = 2.84 meV.,,,Mg1B1.89C0.11,,,,"Mg(B,C)2",,,,,,,,shape_03,,,,,34.7,,34.7,,,,,,,,,,,,6.01,
delta Tc=-0.30,,,Y1Ba2Cu3O6.61,,,,YBa2Cu3O7,,,6.61,,,,,,,61.3,,,,,61.3,,,,,,,,,,,,,
,,,Bi2Sr2Ca0.6Y0.4Cu2O8.36,,,,"Bi2Sr2(Ca,Y)Cu2O8",,,8.36,,,,,shape_01,50.0,76.0,,,,,76.0,,,,,,,,,,,19.3,,
Hall coeff. RH(150K) = -3.87 E-9 m3/C.,,,Sm1Fe0.95Ru0.05As1F0.15O0.85,,,,"Sm(O,F)(Fe,Ru)As",,,,,,,,,,42.7,,,,,42.7,,,921.0,,,,7.89,,,,,,
,,,Os0.084Re0.916,,,,Re1-xOsx,,,,,,,,,,1.88,,,,,1.88,,,,,,,,,,,,,
,,,Ag0.6Al0.4,,,,Ag1-xAlx,,,,,,,,,,0.088,,,,,0.088,,,,,,,,,,,,,Info: Very Low Tc (<0.1K)
SIS tunneling ( high-Tc/SiO/Pb). As-grown film. compositions and structure of films not given. target compositions are in DB.,,,Bi2Pb1Sr2Ca2Cu4OZ,8.4,,,Bi2212-film,,,,,,,,shape_04,,65.0,,,,,65.0,,,,,,,,,,,,23.5,
,,,Pr1Ba2Cu2.7Co0.3Oz,,,,"Prba2(Cu,Co)3O7",,,,,,,,,,,,10.0,,,,,,,,,,,,,,,,
over doping sample (excess Oxygen). isotropic gap.,,,Tl2Ba2Cu1O6+Z,3.9,,,Tl2Ba2CuO6,,,,,,,,shape_03,,,,,37.0,,37.0,,,,,,,,,,,,,
"R-expornent, n = 1.97  in R = R0 + A*T^n",,,Na1Fe0.968Cu0.032As1,,,,"Na(Fe,Cu)As",,,,,,,,shape_03,,10.8,,,,,10.8,,,,,,,,,,,,,
"impurity=Sr-Cu-O,GdInO3,Sr-Bi-O",,,Bi0.35In0.65Sr2Gd0.8Ca0.2Cu2Oz,,,,"(Bi,In)Sr2(Gd,Ca)Cu2O7",,,,,,,,,,,,4.2,,,,,,,,,,,,,,,,
,,,Bi0.15Ge0.15Nb3Sn0.7,,,,Bi0.15Ge0.15Nb3Sn0.7,,,,,,,,,,17.75,,,,,17.75,,,,,,,,,,,,,
,,,Ce0.4Nd0.6Bi1S2F0.5O0.5,,,,"(Ce,Nd)O0.5F0.5BiS2",,,,,,,,shape_01,,,,,3.93,,3.93,,,,,,,,,,,,,
dz=z(as-grown)-z(reduced) = 0.02. Neel-T(as-grown)=124.6 K.,,,Nd1.85Ce0.15Cu1O4,,,,"(Nd,Ce)2CuO4",58.5,,,,,,,shape_03,,,,,24.3,,24.3,,,,,,,,,,,,,
,,,Yb0.9Ca0.1Ba1.6Sr0.4Cu3O6.89,,,,"(Yb,Ca)(Ba,Sr)2Cu3Oz",,,6.89,,,,,,,62.1,,,,,62.1,,,,,,,,,,,,,
,,,In0.15Nb3Sb0.15Sn0.7,,,,In0.15NB3Sb0.15Sn0.7,,,,,,,,,,16.09,,,,,16.09,,,,,,,,,,,,,
RRR=1.7,,,Mg1B1.9C0.1,,,,"Mg(B,C)2",,,,,,,,shape_03,,30.0,,,,,30.0,,,,,,,,,,,,,
O-content by iodometric method,,,Fe0.5Ba2Eu1Cu2.5O7.51,,,,"(Fe,Cu)Ba2EuCu2O7",,,7.51,,,,,shape_01,,60.0,,,,,60.0,,,,,,,,,,,,,
,,,Nb1P1S1,,,,Nb1P1S1,,,,,,,,,,12.5,,,,,12.5,,,,,,,,,,,,,
,,,Y1Ba1.9La0.1Cu3OZ,,,,"Y(Ba,La)2Cu3O7",,,,,,,,shape_01,89.3,91.0,,,,2.5,91.0,,,,2.64,,,,,,,,,
,,,Sr1.6Ba0.4Cu1F2O2,,,,"(Sr,Ba)2CuO2F2",,,2.0,,,,,,,,,,60.0,,60.0,,,,,,,,,,,,,
,,,Dy1Ba1.6Sr0.4Cu3O6.89,,,,"Dy(Ba,Sr)2Cu3O7",,,6.89,,,,,,79.1,80.6,,,,2.8,80.6,,,,1.25,,,,,5.91,,,,
Tc(max) at P = 0.30 GPa.,,,Fe1Se0.91S0.09,,,,"FeSe1-xSx, x = 0.09",,,,,,,,shape_03,,,,,10.33,,10.33,,,,,,,,,,,,,
P-induced SC. Tc(max) = 19.6K at P=107 GPa. Phase transition (II-III) at 107 GPa. (dHc2/dT) = -0.25 T/K at P=102 GPa.,,,Sc1,,,,Sc,,,,,,,,,,,,0.0,19.6,,19.6,,,,,,,,,,,,,
,,,Bi2Sr1.6La0.4Ca1Cu2OY,,,,"Bi2(Sr,La)2CaCu2O8",,,,,,,,,,75.18,,,,,75.18,,,,,,,,,,,,,
,,,Y1Ba2Cu2.2Co0.8O6.91,,,,"YBa2(Cu,Co)3O7",,,6.91,,,,,,,,,,,,,,,,,,,,,,,,,
"impurity phase:CuO. small grain size, growth direction along a-axis",,,Cu1Cr1O2,,,,"Cu(Cr,Fe)O2",,,,,,,,,118.0,132.0,150.0,,,,132.0,,,,104000000.0,,,,,,,,,
not SC. Semicond. like gap = 44.5 meV. Carrier shows at 0 K. DOS = 7.85 /eV.,,,Y1Pd1Bi1,,,,YPdBi,,,,,,,,shape_01,,,,1.2,,,,,,,293.0,,,,,,,44.0,,
,,,Hf0.8Mo0.2,,,,"(Hf,Mo)",,,,,,,,,,2.89,,,,,2.89,,,,,,,,,,,,,
,,,Ho1Sr2Cu2.8P0.2Oz+0.8,,,,RSr2Cu2.8(PO4)0.2Oz,,,,,,,,,,,,23.0,,,,,,,,,,,,,,,,
,,,Nb3Sn0.2Sb0.8,,,,,,,,,,,,,,,,4.2,,,,,,,,,,,,,,,,
,,,La1.75Sr0.25Cu0.96Ni0.04O4,,,,"(La,Sr)2(Cu,Ni)O4",,,,,,,,shape_01,,2.5,,,,,2.5,,,,,,,,,,,,,
not s/c,,,Se0.33Sr2Y1Cu2.67Oz,,,,"(Se,Cu)Sr2YCu2Oz",,,,,,,,shape_01,,,,20.0,,,,,,,,,,,,,,,,
,,,La0.5Tm0.5Ba2Cu3OZ,,,,"(La,Tm)Ba2Cu3Oz",,,,,,,,shape_06,,,84.0,,,,84.0,,,,,,,,,,,,,
,,,La1.6Gd0.4Ca0.8Ba2Cu4.8O10+z,,,,"(La,Gd)2CaBa2Cu5Oz",,,,,,,,shape_01,77.0,,,,,,77.0,,,,,,,,,,,,,
,,,Re1O3,,,,ReO3,,,,,,,,,,,,1.3,,,,,,,,,,,,,,,,
Hirr for H//c.,,,Y1Ba2Cu2.982Zn0.018O6.75,,,,"YBa2(Cu,Zn)3O7",,,6.75,,,,,shape_03,,57.8,,,,,57.8,,,,,,,,,,,,,
,,,Ru1W1,,,,Ru1W1,,,,,,,,,,7.5,,,,,7.5,,,,,,,,,,,,,
"Samples decomposed at ambient atmosphere, then stored in deciccate(vac).",,,La1Ni0.65Bi2,,,,LaNi0.65Bi2,,,,,,,,shape_01,,,4.0,,,,4.0,,,,,,,,,,,,,
"s/c properties estimated from Hc2, sp-heat, tunneling measurements. Hc(0)=0.19 T. delta-C/gamma*Tc = 2.1. G-L parameter = 54",,284.0,Mg1C1Ni3,4.6,,,MgCNi3,,,,,,,,shape_01,,7.63,,,,,7.63,14.4,30.1,,,248.0,4.6000000000000005,,,,0.01,,,
diamond film with B in E+20 - E+21 /cm3. thickness d = 3.0 micron-m. carrier n = 9 E+20 /cm3. ratio (B/C) = 1730 ppm.,,,C1,,,,B-doped diamond,,,,,,,,,,0.9,,,,,0.9,,,,,,,1.0,,,,,,
,,,Nb50.35Zr44.45Mo5.2,,,,,,,,,,,,,,9.9,,,,,9.9,,,,,,,,,,,,,
,,,Yb1Ba2Cu3OX,,,,YbBa2Cu3O7,,,,,,,,shape_01,,88.7,89.8,,,2.3,88.7,,,0.6,,,,2.4,,,,,,
,,,Bi2Sr2Ca1Cu2O8+y,,,,Bi2Sr2CaCu2O8,,,,,,,,shape_04,87.0,,,,,,87.0,,,,,,,,,,,,,
impurity phase=A2,,,V0.75Ge0.15Al0.1,,,,V1-x-yGexAly,,,,,,,,,,11.7,,,,,11.7,,,,,,,,,,,,,
,,,Bi4Sr3Ca1.4Y1.6Cu4O16,,,,,,,,,,,,,,85.8,,,,,85.8,,,,,,,,,,,,,
,,,Bi2La0.25Sm0.25Ca2.5Cu2OZ,,,,"Bi2(R,Ca)2CaCu2O8",,,,,,,,shape_01,35.0,,60.0,,,,47.5,,,,,,,,,,,,,
"For H//c, Hc1(0)=0.11 T and Hc2(0)=3 T estimated from figure. Anisotropy factor = 5 at low temperature.",,,B2Mg1,,,,MgB2,,,,,,,,shape_03,,36.5,,,,,36.5,13.0,,,,,,,,,0.112,,,
Specific heat was measured.The oxygen content was determined from precision iodometric titration method(ref.29).,,,Pr1.7Ba1.3Cu3O7.25,,,,"Pr(Ba,Pr)2Cu3O7+z",5.5,,7.25,,,,,shape_02,,,,2.0,,,,,,,,,,,,,,,,
high-pressure phase(37 kbar). Intercalation. unstable. Tc = 3.8~2.3,,,C3Na1,,,,NaC3,,,,,,,,,,2.3,,,,,2.3,,,,,,,,,,,,,
,,,Os0.02Re0.98,,,,Re1-xOsx,,,,,,,,,,1.807,,,,,1.807,,,,,,,,,,,,,
,,,Y1Ba2Cu2.9Ni0.1O7,,,,"YBa2(Cu,Ni)3O7",,,,,,,,,,83.0,,,,,83.0,,,,,,,,,,,-3.95,,
coherence length anisotropy ratio = 10,,,Y1Ba2Cu2.985Fe0.015O7-z,,,,"YBa2(Cu,Fe)3O7",,,,,,,,shape_03,,,91.5,,,,91.5,,,,,,,,,,,,,
using ReO3 and 10%LiClO4 as Re source.,,,Hg0.75Re0.25Sr2Gd1.5Ce0.5Cu2Oz,,,,"(Hg,Re)Sr2(Gd,Ce)2Cu2Oz",,,,,,,,shape_01,,,70.0,,,,70.0,,,,,,,,,,,,,
,,,Y1Ba2Cu3O7-d,,,,YBa2Cu3O7-d,,,,14.5,,1170.0,,shape_05,,,,,93.0,,93.0,150.0,,,,,,2.4,,,,,,
,,,Er1Ba2Cu4O8,,,,ErBa2Cu4O8,,,,,,,,,78.0,,,,,,78.0,,,,,,,,,,,,,
semiconductor. X-ray density in DB,,,Nb1S3,,,,NbS3,,,,,,,,,,,,1.4,,,,,,,,,,,,4.15,,,,
SUBSTITUTION OF ALKALINE METAL RESULTS IN THE INCREASE OF TC,,,Bi2.2Sr1.8Ca1.05Cu1.45Li0.7OZ,,,,,,,,,,,,shape_02,91.0,,,,,,91.0,,,,,,,,,,,,,
,,,La1.885Sr0.115Cu1O4,,,,"(La,Sr)2CuO4",,,,,,,,shape_01,,,,,29.5,,29.5,,,,,,,,,,,,,
,,,Ho1.1Ir4B3.6,,,,HoIr4B4,,,,,,,,,,2.12,,,,,2.12,,,,,,,,,,,,,
,,,Nb0.5Zr0.5,,,,Zr1-xNbx,,,,,,,,,,10.4,,,,,10.4,,,,,,,,,,,,,
,,,Re24Zr5,,,,Zr5Re24,,,,,,,,,,3.0,,,,,3.0,,,,,,,,,,,,,
structure / alpha=93.68,,,Y2C2I2,,,,Y2C2I2,,,,,,,,,,9.97,,,,,9.97,,,,,317.0,,,,,,,,
monoclinic beta=92.8,,,Y1Ir3B2,,,,YIr3B2,,,,,,,,,,,,1.2,,,,,,,,,,,,,,,,
,,,Ce0.2Nd0.8Bi1S2F0.5O0.5,,,,"(Ce,Nd)O0.5F0.5BiS2",,,,,,,,shape_01,,,,,4.48,,4.48,,,,,,,,,,,,,
,,,Cu0.5Tl0.5Ba2Ca1.6Pr0.4Cu3O10-z,,,,"(Cu,Tl)Ba2(Ca,Pr)2Cu3O10",,,,,,,,,,80.0,108.0,,,,80.0,,,,,,,,,,,,,
,,,Hf1Ir1Si1,,,,HfIrSi,,,,,,,,,,3.5,,,,,3.5,,,,,,,,,,,,,
,,,Ca0.1Ba1.65La1.25Cu3O7.01,,,,"(La,Ca)(Ba,La)2 Cu3O7",,,7.01,,,,,,19.5,,,,,,19.5,,,,,,,,,,,,,
,,,Nb3Al0.975Si0.025,,,,"Nb3(Al,Si)",,,,,,,,,,18.5,,,,,18.5,,,,,,,,,,,,,
,,,Bi2Sr2Ca0.6Y0.4Cu2I1O8,,,,"Bi2Sr2(Ca,Y)Cu2O8I",,,,,,,,shape_01,,66.0,,,65.0,,66.0,,,,22.0,,,,,,,,,
,,,Sm0.9Pr0.1Ba2Cu3O6.75,,,,"(Sm,Pr)Ba2Cu3Oz",,,6.75,,,,,shape_01,36.3,,,,,,36.3,,,,,,,,,,,,,
,,,La2Ni1O4.18,,,,La2NiO4,,,4.18,,,,,shape_01,,,,,,,,,,,,,,,,,,,,
,,,Nd1Ba1Ca1Cu3O7,,,,NdBaCaCu3O7,,,,,,,,shape_01,,,,,37.0,,37.0,,,,,,,,,,,,,
,,,Sr1Fe1.85Co0.15As2,,0.00078,,"Sr(Fe,Co)2As2",,,,,,,,,,,,1.8,,,,,,,8.0,,,,,,,,,
P-induced SC. P(crit) = 35 GPa. Tc shows Tc(max) at P=50 GPa.,,,Sr1,,,,Sr,,,,,,,,,,7.0,,0.0,,,7.0,,,,,,,,,,,,,
,,,Pd1Se1Te1,,,,Pd1Se1Te1,,,,,,,,,,1.2,,,,,1.2,,,,,,,,,,,,,
"nodal d-wave SC. [resn] = R(0), R(T) = R(0) + A*T for T < 4 K. (k0/T) = 1.22 mW/K2.cm ,  (k/T) = (k0/T) + A*T for T < 0.5 K.",,,Ce0.987Yb0.013Co1In5,,,,"(Ce,Yb)CoIn5",,,,,5.4,,,shape_03,,2.13,,,,,2.13,,,,,,,,,,,,,
not SC.,,,Sm1Fe0.95Co0.05As1O1,,,,"SmO(Fe,Co)As",55.0,,,,,,,shape_01,,,,2.0,,,,,,,,,,,,,,,,
not SC. RRR = 31,,,Dy1Fe2Ge2,,0.0043,10.6,DyFe2Ge2,2.1,,,,,,,shape_03,,,,1.8,,,,,,,,,,,,,,,,
,,,Tl0.54Pb0.5Sr0.8Ba0.2Ca2Cu3U0.005Oz,,,,"(Tl,Pb)(Sr,Ba)Ca2(Cu3,U)Oz",,,,,,,,,114.0,,,,,,114.0,,,,,,,,,4.34,,,,
M is PC(propyrene carbonate). layer distance c/3 = 13.3 A.,,,Li0.18M0.15Zr1N1Cl1,,,,LixPCyZrNCl,,,,,,,,,,14.6,,,,,14.6,,,,,,,,,,,,,
,,,Rh0.14Zr0.86,,,,Rh0.14Zr0.86,,,,,,,,,,11.1,,,,,11.1,,,,,,,,,,,,,
,,,La1.845Nd0.04Sr0.115Cu1O4,,,,"(La,Nd,Sr)2CuO4",,,4.0,,,,,shape_01,,,,,28.5,,28.5,,,,,,,,,,,,,
,,,Rh0.005Zr0.995,,,,Zr1-xRhx,,,,,,,,,,3.5,,,,,3.5,,,,,,,,,,,,,
isotope In(118)-99.19% pure,,,Sn1,,,,Sn(118),,,,,,,,,,3.7452,,,,,3.7452,303.3,,,,,,0.01398,,,,,,
as-grown sample,,,Sr1Fe2As1.08P0.92,,,,"SrFe2(As,P)2",,,,,,,,shape_03,19.2,,,,,,19.2,,,,,,,,,,,,,
"penetration depth(T) = A*(1-t)**(-0.33) , t=T/Tc",,,Y1Ba2Cu3O6.95,,,,YBa2Cu3O7,,,6.95,,,1400.0,,,,92.74,,,,,92.74,,,,,,,,,,,,,
not s/c. magnetic order measured by susceptibility.,,,Ho1Rh2Ru2B4,,,,"Ho(Rh,Ru)4B4",1.14,,,,,,,,,,,1.5,,,,,,,,,,,,,,,,
second Tc=32 K,,,La1.9Sr0.1Cu1O4.018,,,,"(La,Sr)2CuOz",,,4.018,,,,,shape_01,,40.0,,,,,40.0,,,,,,,,,,,,,
Pseudogap temp (Rmax) = 174 K.,,,Ba1Fe1.848Rh0.152As2,,,,"Ba(Fe,Rh)2As2",,,,,,,,shape_03,,22.2,,,,,22.2,,,,,,,,,,,,,
"The lattice parameters show a linear x-dependence in Nb5Ir3-xPtxO, but Tc shows nonlinear x-dependency.",,,Nb5Ir0.4Pt2.6O1,,,,Nb5Ir0.4Pt2.6O,,,,,,,,shape_03,,,,,,,6.42,,,150.0,,,,,,,,,,
Tc(crystalized sample) =  3.84 K..,,,Sn1,,,,Sn,,,,,,,,,,4.46,,,,,4.46,,,,,,,,,,,,,
,,,Tl2Ba2Cu1O6.056,,,,Tl2Ba2CuO6,,,6.056,,,,,shape_03,,40.0,,,,,40.0,,,,,,,,,,,,,
"specific heat fitting (C=aT+bT<3>+cT<5>) for 2<T<300K. gap estimated from sp-heat using two band model. table shows for sigma-band. For pai-band, gap=1.61",,650.0,Mg0.8Al0.2B2,2.87,,,"(Mg,Al)B2",,,,,,,,,,25.0,,,,,25.0,,2.55,,,,,,,,,,,
The oxygen content was determined from precision iodometric titration method(ref.29).,,,Pr2Ba1Cu3O7.31,,,,"Pr(Ba,Pr)2Cu3O7+z",,,7.31,,,,,shape_02,,,,2.0,,,,,,,,,,,,,,,,
M = aniline.,,,M1Ti1S2,,,,(M)TiS2,,,,,,,,,,,,0.3,,,,,,,,,,,,,,,,
impurity phase: IrSe2(<5%). e-ph = 0.51.,,225.0,Cu1Ir1.8Pt0.2Se4,,,,"Cu(Ir,Pt)2Se4",,,,,,,,shape_01,,,1.06,,,0.1,1.06,,13.1,,,,,,,,,,,
,,,Mg1C1Ni2.975Fe0.025,,,,"MgC(Ni,Fe)3",,,,,,,,,,,,,5.17,,5.17,,,,,,,,,,,,,
,,,Lu0.85Pr0.15Ba2Cu3O7-z,,,,"(Lu,Pr)Ba2Cu3O7",,,,,,,,shape_01,82.5,,,,,,82.5,,,,,,,,,,,,,
Pt-content (measured by WDS) = 0.015 in Sr(Pd1-xPtx)2Ge2. Hc2// measured at 2 K.,,,Sr1Pd1.99Pt0.01Ge2,,,,Sr(Pd1-xPtx)2Ge2,,,,,,,,shape_03,,2.82,,,,,2.82,,,,,,,,,,,,,
Two mag. transitions at 15 K and 184 K. KAIZERO in emu/mol.Oe.,14.7,,Mo1Sr2Gd1.5Ce1Cu2O10,,0.003,7.16,"MoSr2(Gd,Ce)2Cu2O10",,,,,,,,shape_01,,,,5.0,,,,,,,,,,,,,,,,
,,,Dy1Ba2Cu2.8Ga0.2O6.78,,,,"DyBa2(Cu,Ga)O7-y",,,6.78,,,,,shape_01,,50.0,,,42.0,,50.0,,,,,,,,,,,,,
RRR=2.1. Resistivity(T=Tc)=40 micro-Ohm.cm,,,Al0.029Ti0.971,,,,Ti1-xAlx,,,,,,,,shape_01,,0.65,,,,,0.65,0.305,,,,,,0.6900000000000001,,,,,,
,,537.0,V0.18Cr0.72Al0.1,,,,V-Cr-Al,,,,,,,,,,,,1.5,,,,,3.02,,,,,,,,,,,
,,,La1.1Ba1.5Ca0.4Cu3O7.11,,,,"(La,Ba,Ca)3Cu3O6",,,7.11,,,,,shape_01,,,,,77.0,,77.0,,,,,,,,,,,,,
,,,Sb0.28Tl0.72,,,,Sb0.28Tl0.72,,,,,,,,,,5.2,,,,,5.2,,,,,,,,,,,,,
dTc/dp in K/GPa. ,,,Lu1Sc4Ir4Si10,,,,"(Lu,Sc)5Ir4Si10",,,,,,,,,,7.68,,,,,7.68,,,,,,,,-0.311,,,,,
"Major phase SrPt2Ge2 (not SC): SG=P2<1>, a=4.401, b=4.435, c=9.764 A, beta= 90.5degree. Minor phase SrPt2Ge2 shows SC.",,,Sr1Pt2Ge2,,,,SrPt2Ge2,,,,,,,,shape_02,,,,,10.2,,10.2,,,,,,,,,,,,,
,,,Hg0.75Ba2.07Ca2.07Cu3.11O8.136,,,,HgBa2Ca2Cu3Oz,,,8.136,,,,,,,132.9,,,,,132.9,,,,,,,,,,,,,
Neel-T and T<SG>( spin glass temp) defined as the peak of ac-SUS. T<SG> = 3.4 K.,,,U0.7La0.3Pd2Al3,,0.00035,3.1,"(U,La)Pd2Al3",,,,,,,,,,,,,,,1.2,,,,,,,,,,,,,
,,,Sm1Fe1As1H0.25O0.75,,,,"Sm(O,H)FeAs",,,,,,,,shape_01,,,54.7,,,,54.7,,,,,,,,,,,,,
