Repository: Tejasvini595/superconductor_deepset

## Overview

This repository contains the official implementation of **"From Individual Elements to Macroscopic Materials: In Search of New Superconductors via Machine Learning"**.

The code implements a **DeepSet neural network** for predicting the critical temperature (Tc) of superconducting materials based solely on their chemical composition. By explicitly enforcing permutation invariance, the DeepSet architecture avoids artifacts associated with arbitrary element ordering and provides a physically meaningful framework for learning composition–property relationships in superconducting materials.

File: data/superconductors_kaggle_ready_v2.csv (part 61 of 87)
comment,curiet,debyet,element,gapene,kaizero_value,moment_value,name,neelt,nhc2zero_value,oz,pcohere_value,phc2zero_value,ppenet_value,rh300,shape,t1_value,t2_value,t3_value,tcn_value,tcsus_value,tcwidth_value,critical_temp_K,upper_critical_field_0K_T,gamma_sommerfeld_mJmolK2,resistivity_normal_uOhmcm,resistivity_roomtemp_uOhmcm,penetration_depth_nm,coherence_length_nm,dhc2dt_TK,dtcdp_KGPa,density_gcm3,lower_critical_field_0K_T,thermopower_300K_uVK,energy_gap_meV,data_quality_flag
"Tc was measured by rf technique,pressure was changed at RT",,,La2Cu1O4+z,,,,La2CuO4,,,,,,,,shape_03,,39.0,,,,,39.0,,,,,,,,-1.0,,,,,
befor fluorination,,,Hg1Ba2Ca1Cu2O6+z,,,,HgBa2CaCu2O6,,,,,,,,,,,,,120.0,,120.0,,,,,,,,,,,,,
"RRR = 5.64. Yb content of sngle crystals(Ce1-xYbxCoIn5) were corrected by EDS,WDS,TXAS analysis. Tc vs x phse diagram revised using correctef x values",,,Ce0.95Yb0.05Co1In5,,,,Ce1-xYbxCoIn5,,,,,,,,shape_03,,2.14,,,,,2.14,,,,,,,,,,,,,
"X=0.142(EPMA),TD1=137,TD2=49",,,La1.858Ba0.142Cu1O4-Z,,,,"(La,Ba)2CuO4",,,,,,,,shape_01,,28.9,,,,,28.9,,,,,,,,,,,,,
"M = propylamine. reaction(25C,30d ).",,,M1Ta1S2,,,,(M)TaS2,,,,,,,,,,3.0,,,,,3.0,,,,,,,,,,,,,
,,,Nd0.33Sm0.33Gd0.33Ba2Cu3OZ,,,,"(Nd,Sm,Gd)Ba2Cu3O7",,,,,,,,shape_02,,,,,93.1,,93.1,,,,,,,,,,,,,
,,,Pb0.4Yb0.6Mo6Se8,,,,"(Pb,Yb)Mo6S8",,,,,,,,,,7.9,,,,,7.9,,,,,,,,,,,,,
,,,Ga1V1,,,,Ga1V1,,,,,,,,,,16.45,,,,,16.45,,,,,,,,,,,,,
,,,Co0.03Zr0.97,,,,Zr1-xCox,,,,,,,,,,2.61,,,,,2.61,,,,,,,,,,,,,
isotropic energy gap without nodes from thermal conductivity measurements for heat current direction of J//c and J//ab.absolute gap values not given.,,,Li1Fe1As1,,,,LiFeAs,,18.0,,,,,,shape_03,,18.0,,,,,18.0,,,,,,,,,,,,,
re-entrant s/c. R start to increase at 5 K. K-content = 0.45-0.6 by EDX.,,,Sr0.4K0.6Bi1O3,,,,"(Sr,K)BiO3",,,,,,,,shape_01,10.1,,12.5,,,,11.3,,,,,,,,,,,,,
,,,Y1Ba2Cu2.97Zn0.03O6.59,,,,"YBa2(Cu,Zn)3O7",,,6.59,,,,,shape_01,,38.7,,,,,38.7,,,,,,,,,,,,,
POLYCRYSTAL,,,Y1Ba2Cu3OZ,,,,YBa2Cu3O7,,,,,,,,shape_01,,91.0,,,,,91.0,,,,,,,,,,,6.3,,
,,,Mn0.21Si1V2.79,,,,Mn0.21Si1V2.79,,,,,,,,,,15.5,,,,,15.5,,,,,,,,,,,,,
,,,Nd1.22La0.6Ce0.12Cu1O4-d,,,,"(Nd,La,Ce)2CuO4",,,,,,,,shape_02,14.0,,26.0,,23.0,,23.0,,,,,,,,,,,,,
gamma in mj/mol.K2. Tc by specific heat,,,U0.983Th0.017Be13,,,,"(U,Th)Be13",,,,,,,,,,0.525,,,,,0.525,,1700.0,,,,,,,,,,,
Tc shows Tc(on).,,,Ca1Al1Si1,,,,CaAlSi,,,,,,,,shape_01,,7.13,,,,,7.13,,,,,,,,,,,,,
"small amount of Pr2O3, FeAs, SrFe2As2 impurities.",,,Pr1Fe0.95Co0.05As1O1,,,,"Pr(Fe,Co)AsO",,,,,,,,shape_01,,8.76,9.28,,,,8.76,,,,,,,,,,,,,
,,,B2Th1,,,,B2Th1,,,,,,,,,,,,1.77,,,,,,,,,,,,,,,,
"multi-phase, nominal compositions. Hc1, Hc2 are at 5K.",,,Y1Rh4Si2B1,,,,YRh4Si2B,,,,,,,,,,9.0,,,,,9.0,30.0,,,,,,,,,0.007,,,
Tc defined as a sudden drop in microwave absorption. Tm : the peak of microwave absorption.,,,Ru0.8Sn0.2Sr2Gd1Cu2O8,,,,"(Ru,Sn)Sr2GdCu2O8",70.4,,,,,,,shape_01,,48.1,,,,,48.1,,,,,,,,,,,,,
,,,Sm1Ba2Cu2.99Zn0.01O7-y,,,,"SmBa2(Cu,Zn)3O7",,,,,,,,shape_01,,91.3,,,,,91.3,,,,,,,,,,,,,
,,,La1.7Sr0.15Na0.15Cu1O4,,,,"(La,Sr,Na)2CuO4",,,,,,,,shape_01,,,,,37.0,,37.0,,,,,,,,,,,,,
,,,Gd1.85Ce0.15Cu1O4,,,,"(Gd,Ce)2CuO4",155.0,,,,,,,,,,,,,,,,,,,,,,,,,,,
2nd transition at Tc = 4K. XRD peaks of Ba-Ge compounds except for clathrate not seen.,,,Ba8Ge46,,,,Ba8Ge46,,,,,,,,,,,,,10.0,,10.0,,,,,,,,,,,,,
,,,In1N1Ti2,,,,In1N1Ti2,,,,,,,,,,,,1.1,,,,,,,,,,,,,,,,
,,,Fe5Si2V3,,,,Fe5Si2V3,,,,,,,,,,,,0.37,,,,,,,,,,,,,,,,
,,,Y1Ba1.8Nd0.2Cu3Oz,,,,"Y(Ba,Nd)2Cu3Oz",,,,,,,,shape_01,92.5,,95.0,,92.0,,92.0,,,,,,,,,,,,,
magnetic properties for H perpendicular for c-axis.,,,Y1Ba2Cu2.94Fe0.06O6.85,,1e-07,,"YBa2(Cu,Fe)3O7",,,6.85,,,,,,,85.0,,,,,85.0,,,,,,,,,,,,,
Tc(P) non-linear,,,Ag0.7Mo3Se4,,,,Ag0.7Mo3Se4,,,,,,,,,,5.96,,,,,5.96,,,,,,,,,,,,,
,,,Hf1V2D0.5,,,,HfV2D0.5,,,,,,,,,,5.93,,,,,5.93,,,,,,,,,,,,,
fully reduced,,,Y0.8Ca0.2Ba2Cu3O6.03,,,,"(Y,Ca)Ba2Cu3Oz",,,6.03,,,,,shape_01,,,43.5,,,,43.5,,,,,,,,,,,,,
powder,,,La1.85Sr0.15Cu1O4,,,,"(La,Sr)2CuO4",,,,,,,,shape_06,,,,,,,,,,,,,,,,,,,,
,,,Cr0.774Ru0.226,,,,Cr1-xRux,,,,,,,,shape_01,,2.06,,,,,2.06,,,42.1,,,,,,,,,,
,,,Nb1Pt1,,,,Nb1Pt1,,,,,,,,,,,,1.39,,,,,,,,,,,,,,,,
slow cool to 1073 K.,,,Ba7.61Si46,,,,BaxSi46,,,,,,,,shape_01,,,,,8.2,,8.2,,,,,,,,,,,,,
,,,Ir1Th1,,,,Ir1Th1,,,,,,,,,,0.37,,,,,0.37,,,,,,,,,,,,,
not s/c,,,Tl1Ba2Pr1Cu2O7-z,,,,TlBa2PrCu2O7,8.03,,,,,,,,,,,4.2,,,,,,,,,,,,,,,,
,,,Er1Ba2Cu2.97Zn0.03O6.93,,,,"ErBa2(Cu,Zn)3Oz",,,6.93,,,,,shape_06,,,81.0,,,,81.0,,,750.0,1250.0,,,,,,,,,
,,,Mo0.96Ru0.04Ga4,,,,"(Mo,Ru)Ga4",,,,,,,,,,7.63,,,,,7.63,,,,,,,,,,,,,
,,,Mg0.9Pb0.1B2,,,,"(Mg,Pb)B2",,,,,,,,,34.0,,,,,,34.0,,,,,,,,,,,,,
,,,La0.9Y0.1Co2B2,,,,"(La,Y)Co2B2",,,,,,,,,4.1,,4.4,,,,4.25,,,,,,,,,,,,,
,,,Zn0.01Pc0.01Bi2Sr2Ca2Cu3Oz,,,,(Zn Pc)xBi2Sr2Ca2Cu3O10,,,,,,,,,88.0,,,,,,88.0,,,,,,,,,,,,,
Li-intercalated sample. SC volume by measuring M. Tc does not depend on Li-content (x>0.05),,,Li0.05Cs1Sr2Nb3O10,,,,LixCsSr2Nb3O10,,,,,,,,shape_01,,5.43,,,,,5.43,,,,,,,,,,,,,
,,,Nb0.9Rh0.1,,,,Nb0.9Rh0.1,,,,,,,,,,2.8,,,,,2.8,,,,,,,,,,,,,
,,,Re0.67Y0.33,,,,Re0.67Y0.33,,,,,,,,,,1.83,,,,,1.83,,,,,,,,,,,,,
,,,Eu1.25La0.6Ce0.15Cu1O4,,,,"(Eu,La,Ce)2CuO4",,,,,,,,shape_01,,,15.0,,,,15.0,,,,,,,,,,,,,
decomposed in air within several days. (dC/Tc) = 8.40 mJ/mol.K2. (dC/gamma*Tc) = 1.46,,211.0,Ba1Pt1As1,,,,BaPtAs,,,,,,,,shape_03,2.87,,2.92,,,,2.895,3.0,5.74,,,,10.5,,,,,,,
Co-content confirmed by EMS. thermal expansin(TE) measured by capacitance dilatometer. (dTc/dP) calculated from SP and TE using Ehrenfest relation.,,,Ba1Fe1.77Co0.23As2,,,,"Ba(Fe,Co)2As2",,,,,,,,shape_03,,16.5,,,,,16.5,,,,,,,,-13.0,,,,,
,,,Mo0.14U0.86,,,,Mo0.14U0.86,,,,,,,,,,2.02,,,,,2.02,,,,,,,,,,,,,
,,,Nb1C0.3N0.7,,,,,,,,,,,,,,17.8,,,,,17.8,,,,,,,,,,,,,
"annealing(970C,2H, in air),inprity phase=Sr Cu O2,Sr2 Cu O3,Cd O",,,Pb0.5Cd0.5Sr2Y0.5Ca0.5Cu2O7,,,,"(Pb,Cd) Sr2 (Y,Ca) Cu2 O7",,,,,,,,,12.0,,32.0,,,,22.0,,,,,,,,,,,,,
,,,Bi2Sr2Ca0.4Pr0.6Cu2OZ,,,,"Bi2Sr2(Ca,Pr)Cu2O8",,,,,,,,,,,,,0.4,,0.4,,,,,,,,,,,,,
,,,Ca4Rh6Pb19,,,,Ca4Rh6Pb19,,,,,,,,,,3.3,,,,,3.3,,,,,,,,,,,,,
,,,S2Ta1,,,,4Hb-TaS2,,,,,,,,,,2.5,,,,,2.5,,,,,,,,0.35,,,,,
x-ray pattern of Th4H15,,,D3.63Th1,,,,ThD3.63,,,,,,,,,,8.05,,,,,8.05,,,,,,,,,,,,,
co-doped Y123 materials,,,Y1Ba1.9La0.1Cu2.9Al0.1Oz,,,,"Y(Ba,La)2(Cu,Al)3Oz",,,,,,,,shape_01,,84.0,,,,,84.0,,,,,,,,,,,,,
,,,Nb15Ti75Ta10,,,,,,,,,,,,,,6.7,,,,,6.7,,,,,,,,,,,,,
,,,Y0.7Ca0.3Sr1.5Ba0.5Cu2.8Cr0.2O7,,,,"(Y,Ca)(Sr,Ba)2(Cu,Cr)3O7",,,7.0,,,,,,37.0,41.0,,,,,41.0,,,,6500000.0,,,,,,,19.8,,
,,,Tl0.7Hg0.3Sr2Ba2Cu2Co3Oz,,,,"(Tl,Hg)Sr2Ba2Cu2(CO3)Oz",,,,,,,,,,71.0,,,,,71.0,,,,,,,,,,,,,
another two samples show no s/c. The peak at 150 K in susceptibility may due to AF.,150.0,,Fe0.5Sr1Ba1Y1Cu2.5O7,,,,"(Fe,Cu)SrBaYCu2O7",,,,,,,,shape_01,40.0,,77.0,,,,58.5,,,,,,,,,,,,,
gamma-U alloy. Tc = 2.130 K for U(235),,,Mo0.18U0.82,,,,U1-xMox,,,,,,,,,,2.118,,,,,2.118,,,,,,,,,,,,,
space-G = I4mcm,,,Zr2Co0.6Ni0.4,,,,"Zr2(Co,Ni)",,,,,,,,,,4.2,,,,,4.2,,,,,,,,,,,,,
,,,Ca0.4Ba1.15La1.45Cu3O7.12,,,,"(Ca,La)(Ba,La)2Cu3O7",,,7.12,,,,,shape_01,7.6,,,,,,7.6,,,,,,,,,,,,,
,,,Pd2Yb1Pb1,,,4.15,Pd2YbPb,,,,,,,,shape_01,,,,,2.8,,2.8,,,,,,,,,,,,,
SEMICONDUCTOR,,,Pb2Sr2Pr1Cu3O8,,,,Pb2Sr2RCu3O8,,,,,,,,shape_03,,,,60.0,,,,,,,,,,,,,,,,
,,,Sb1Pb1Ca1Ba2Cu2OX,,,,,,,,,,,,shape_02,25.0,,,,,,25.0,,,,,,,,,,,,,
,,,Si0.4Ta0.6,,,,Si0.4Ta0.6,,,,,,,,,,,,1.2,,,,,,,,,,,,,,,,
,,,Re2Tb1,,,,Tb1Re2,,,,,,,,,,,,4.2,,,,,,,,,,,,,,,,
,,,Bi1.34Pb0.66Sr2Ca2Cu3Oz,,,,"(Bi,Pb)2Sr2Ca2Cu3Oz",,,,,,,,shape_01,99.0,,,,108.9,7.6,108.9,,,,1.7,,,,,,,1.9,,
,,,Fe2As2Sr4Mg0.9Ti1.1O6,,,,"Fe2As2Sr4(Mg,Ti)2O6",,,,,,,,,14.0,,33.0,,,,23.5,,,,,,,,,,,,,
,,,Bi1.4Pb0.6Sr2Ca0.8Nd0.2Cu2O8+Z,,,,"(Bi,Pb)2(Sr,Nd)2(Ca,Nd)Cu2O8",,,,,,,,shape_02,84.0,87.0,,,,,87.0,,,,,,,,,,,,,
"twinned sample,dtc/dp for C-axial pressure",,,Y1Ba2Cu3O6.82,,,,YBa2Cu3Oz,,,6.82,,,,,shape_03,,87.7,,,,,87.7,,,,,,,,1.6,,,,,
,,,Nd0.4Sm0.6Bi1S2F0.3O0.7,,,,"(Nd,Sm)O0.7F0.3BiS2",,,,,,,,shape_01,,,,,5.38,,5.38,,,,,,,,,,,,,
,,,V1Zr3,,,,V1Zr3,,,,,,,,,,,,1.02,,,,,,,,,,,,,,,,
,,,Y0.85Ca0.15Ba2Cu2.8Zn0.2O6.74,,,,"(Y,Ca)Ba2(Cu,Zn)3Oz",,,6.74,,,,,,,34.6,,,,,34.6,,,,,,,,,,,3.77,,
Na-content not  x  described (0.3=<x=<0.6). hexagonal,,,Mo1Na0.3S2,,,,Mo1NaxS2,,,,,,,,,,4.1,,,,,4.1,,,,,,,,,,,,,
PENET FROM MAGNETIZATION AFTER CORRECTION,,,Y1Ba2Cu3O7-Z,,,,YBa2Cu3O7,,,,,,2600.0,,shape_03,,66.0,,,,,66.0,,,,,,,,,,,,,
,,,Nd1.85Ce0.15Cu1O4,,,,"(GD,ND,CE)2CUO4",,,,,,,,,,20.0,,,,,20.0,,,,,,,,,,,,,
,,,Ba0.63K0.37Bi1O3,,,,"(Ba,K)BiO3",,,,,,,,shape_03,,30.0,,,,,30.0,,,,,,,,,,,,,
using zone refined Nb.,,,Nb0.8Zr0.2,,,,Zr1-xNbx,,,,,,,,,,10.9,,,,,10.9,,,,,,,,,,,,,
,,,Bi1Pb1Sr2Y1.65Ce0.35Cu2O10+z,,,,"(Bi,Pb)2Sr2(Y,Ce)2Cu2O10",,,,,,,,shape_01,,25.0,,,,,25.0,,,,,,,,,,,,,
R(T) anomaly at about 50 K. cluster spin glass below 5 K.  R(4K)/R(300K) = 19.9,,,Cs1Cr3As3,,,1.59,CsCr3As3,,,,,,,,shape_01,,,,2.0,,,,,185.0,,60000.0,,,,,,,,,
,,,C1In1Zr2,,,,C1In1Zr2,,,,,,,,,,,,1.1,,,,,,,,,,,,,,,,
,,,Ru0.475V0.525,,,,V1-xRux,,,,,,,,,,3.12,,,,,3.12,,,,,,,,0.164,,,,,
,,,Ca0.3Nd0.7Ba1La1Cu3O7.24,,,,,,,7.24,,,,,,,14.3,,,,,14.3,,,,,,,,,,,,,
RRR = 75. Tc(SP) = 1.72 k. SP (beta) = 0.66 mJ/mol.K4. (dC/gamma*Tc) =1.52,,,Pd1Te2,,,,PdTe2,,,,,,,,shape_03,1.75,,,,,,1.75,195.0,6.01,,,,,,,,,,,
,,,Sr2Cu1C0.96B0.04O5,,,,"Sr2CuO2(CO3,BO3)",,,,,,,,,,,,,7.0,,7.0,,,,,,,,,,,,,
,,,La1.1Ba1.5Ca0.4Cu3O6.76,,,,"(La,Ba,Ca)3Cu3O6",,,6.76,,,,,shape_01,,,,,34.0,,34.0,,,,,,,,,,,,,
Curie constant unit is 10-5erg K/(Oe)2g and Fig 9,,,La1.48Pr0.37Sr0.15Cu1O4,,,,"(La,Pr,Sr)2CuO4",,,4.0,,,,,,,,34.0,,,,34.0,,,550.0,2300.0,,,,,,,,,
Tc measured by resistive transition.,,,La1.85Sr0.15Cu1O4,,,,"(La,Sr)2CuO4",,,,,,,,shape_01,,,37.0,,,,37.0,,,,,,,,,,,,,
,,,Mo5S6Sn1,,,,M05S6Sn1,,,,,,,,,,13.4,,,,,13.4,,,,,,,,,,,,,
"980C,P(O2)=20BAR",,,Y2Ba4Cu7O15-X,,,,Y2Ba4Cu7Oz,,,,,,,,shape_01,,55.0,,,,,55.0,,,,,,,,,,,,,
,,,Bi2Sr2Er1.64Ce0.36Cu2O10.21,,,,"Bi2Sr2(Er,Ce)Cu2O8",,,10.21,,,,,shape_02,,,,5.0,,,,,,,,,,,,,,,,
,,,Y1Ba1.8Sr0.2Cu3O6.8,,,,"Y(Ba,Sr)2Cu3O7",,,6.8,,,,,shape_01,87.0,,94.0,,,,90.5,,,,,,,,,,,,,
,,,Hg1Ba2Ca2Cu3F0.2Oz,,,,"HgBa2Ca2Cu3(F,O)z",,,,,,,,,,,,,128.8,,128.8,,,,,,,,,,,,,
Hc2(0) estimated from dHc2/dT using WHH theory,,,Nb0.758Al0.174Ge0.069,,,,Nb-Al-Ge,,,,,,,,,,19.7,,,,,19.7,42.0,,,,,,3.06,,,,,,
,,,Y1Ba1.54La0.46Cu3O7.118,,,,"Y(Ba,La)2Cu3Oz",,,7.118,,,,,,41.1,44.1,49.5,,,,44.1,,,,,,,,,,,,,
,,,Cu1Te2,,,,Cu1Te2,,,,,,,,,,1.3,,,,,1.3,,,,,,,,,,,,,
,,,Hg1Ba1.9La0.1Cu1Oz,,,,"Hg(Ba,La)2CuOz",,,,,,,,,,90.6,,,,,90.6,,,,,,,,,,,,,
,,,La1.15Sr0.85Cu0.3Co0.7O4,,,,"(La,Sr)2(Cu,Co)O4",,,,,,,,shape_01,,,,,,,,,,,40000000.0,,,,,,,21.3,,
,,,Nb3Rh0.98Os0.02,,,,,,,,,,,,,,2.42,,,,,2.42,,,,,,,,,,,,,
,,,La1.85Sr0.15Cu0.98Zn0.02O4,,,,"(La,Sr)2(Cu,Zn)O4",,,,,,6640.0,,shape_01,,,,,17.5,,17.5,,,,,,,,,,,,,
not s/c. semicond.,,,Ru1Sr2Gd0.65Nd0.35Cu2O8,,,,"RuSr2(Gd,Nd)Cu2O8",,,,,,,,,,,,5.0,,,,,,,,,,,,,,,,
,,,Ba0.72K0.28Fe2As2,,,,"(Ba,K)Fe2As2",,90.5,,,162.0,,,shape_03,,,36.7,,,,36.7,,,,,,,,,,,,,
"Single phase,ISOTOPE=ln(1-dTc/Tc)/ln(M16/M18). ,ISOEL=O",,,La1.8Sr0.2Cu0.985Ni0.015O4+z,,,,"(La,Sr)2(Cu,Ni)O4",,,,,,,,shape_01,,,,,25.77,,25.77,,,,,,,,,,,,,
,,,Hg1Ba2Cu1O4.28,,,,HgBa2CuO4+delta,,,4.28,,,1710.0,,shape_01,,,,,88.0,,88.0,,,,,,,,,,,,,
,,,Al3V1,,,,Al3V1,,,,,,,,,,,,1.2,,,,,,,,,,,,,,,,
Sample was  annealed in O2 flow. Compositions are nominal values. ,,,Hg1Ba2Ca1Cu2O6+z,,,,HgBa2Ca2Cu3O6,,,,,,,,,,,,,134.0,,134.0,,,,,,,,,,,,,
,,,Ce1Co1In4.88Sn0.12,,,,"CeCo(In,Sn)5",,,,,,,,shape_03,,0.93,,,,,0.93,2.54,,,,,,,,,,,,
,,,Er1Ba2Cu2.85Ga0.15O6.69,,,,"ErBa2(Cu,Ga)O7-y",,,6.69,,,,,shape_01,,,,,82.0,,82.0,,,,,,,,,,,,,
,,,Be5Pd1,,,,Be5Pd1,,,,,,,,,,,,0.35,,,,,,,,,,,,,,,,
,,,Rh17S15,,,,Rh17S15,,,,,,,,,,5.8,,,,,5.8,,,,,,,,,,,,,
,,,Y1Ba1.9La0.1Cu3O7,,,,"Y(Ba,La)2Cu3Oz",,,7.0,,,,,,,88.6,,,,,88.6,,,,,,,,,,,,,
Tc(P=0) = 7.149 - 7.191. (dTc/dP) = 0.028 K/GPa for P > 35 kbar.,,,Nb1Se2,,,,NbSe2,,,,,,,,shape_03,,7.15,,,,,7.15,,,,,,,,0.495,,,,,
P-induced SC. Tc shows Tc(max). Hc2(0) and cohere(0) at P=15.2 kbar. P(crit) = 4 kbar.,,,Ce1Rh1In4.84Sn0.16,,,,"CeRh(In,Sn)5",,,,,,,,shape_03,,1.2,,0.3,,,1.2,7.0,,,,,7.0,,,,,,,
cohere(c) calculated using GL theory,,,Tl0.8Hg0.2Ba2Ca1.975Yb0.025Cu3O9-z,,,,"(Tl,Hg)Ba2(Ca,Yb)2Cu3O9",,,,,,,,,119.6,124.5,,,,,124.5,,,,1550.0,,,,,,,,,
"New phase appears at T0 K for P > 1.0 GPa, which defined as a peak of (dR/dT). shown in Fig.",,,Ba0.84K0.16Fe2As2,,,,"(Ba,K)Fe2As2",,,,,,,,shape_03,7.3,,,,,,7.3,,,,,,,,,,,,,
,,,Sm1Ba1.5Sr0.5Cu3O7-Z,,,,"Sm(Ba,Sr)2Cu3O7",,,,,,,,shape_01,70.7,,,,,8.3,70.7,,,3370.0,,,,,,,,,,
NMR of Nb< 93 > measured,,215.0,Nb0.75Zr0.25,,,,Nb1-xZrx,,,,,,,,,,10.6,,,,,10.6,,10.2,,,,,,,,,,,
,,,Dy0.9Ce0.1Ba2Cu4O8,,,,"(Dy,Ce)Ba2Cu4O8",,,,,,,,shape_01,,44.0,,,44.0,,44.0,,,,,,,,,,,,,
,,,N0.88Nb0.256Ti0.744,,,,N0.88Nb0.256Ti0.744,,,,,,,,,,14.72,,,,,14.72,,,,,,,,,,,,,
,,,Y1Ba2Cu2.8Fe0.2OX,,,,"YBa2(Cu,Fe)3O7",,,,,,,,,,66.0,,,,,66.0,,,,,,,,,,,,,
"Tc for Zr isotope(90, 91, 92, 94) were measured.",,,B12Zr1,,,,ZrB12,,,,,,,,,,5.94,,,,0.04,5.94,,,,,,,,,,,,,
"Three phases: not SC phase(68wt % in DB) and AFM-1 phase(22 wt %) SG=I4/m, a=8.7672, c=14.6058 and AFM-2 phase(10 wt %), SG=Pmna, a=5.4416, b=5.4699, c=14.328A",,,Rb0.7Fe1.9Se2,,,,RbxFe2-ySe2,,,,,,,,shape_03,,,,4.2,,,,,,,,,,,,,,,,
,,,Tl2Ba2Ca0.9Y0.1Cu1.92Co0.08O8+z,,,,"Tl2Ba2(Ca,Y)(Cu,Co)2O8",,,,,,,,shape_01,,88.5,,,,,88.5,,,,,,,,,,,13.3,,
,,,Zr1Rh1P1,,,,ZrRhP,,,,,,,,,,1.55,,,,,1.55,,,,,,,,,,,,,
J//b-axis. RRR = 110.,,,Pt3U1,,,,UPt3,,2.59,,,2.11,,,,,0.53,,,,,0.53,,,,230.0,,,,,,,,,
(dC/gamma*Tc) = 1.45,,291.0,Ba1Ni2Ge0.2P1.8,,,,"BaNi2(Ge,P)2",,,,,,,,shape_01,,2.59,,,,,2.59,,12.81,,,,,,,,,,,
"GAMMA BY SPHEAT, BCS THEORY",,,Dy1Ba2Cu3O7,,,,DyBa2Cu3O7,,,,,,,,shape_01,,92.5,,,,3.7,92.5,,28.0,,,,,,,,,,,
,,,Er0.08La0.92,,,,La1-xErx,,,,,,,,,,1.43,,,,,1.43,,,,,,,,,,,,,
,,,Tl1Sr2Ca1Cu2O6.74,,,,TlSr2CaCu2Oz,,,6.74,,,,,,,43.0,,,,,43.0,,,,,,,,,,,,,
,,,Bi1Cu0.9S1O1,,,,BiOCuS,,,,,,,,,,,,,5.8,,5.8,,,,,,,,,,,,,
,,,Nb3As0.05Sn0.95,,,,"Nb3(As,Sn)",,,,,,,,,,18.19,,,,,18.19,,,,,,,,,,,,,
Fe-diffusion using nano-size Fe powder,,,Mg0.99Fe0.01B2,,,,"(Mg,Fe)B2",,,,,,,,,,,31.2,,,,31.2,,,,,,,,,,,,,
,,,Dy1Rh0.56Ir3.44B4,,,,"Dy(Rh,Ir)4B4",,,,,,,,,,1.29,,,,,1.29,,,,,,,,,,,,,
,,,Sm1.55Gd0.3Ce0.15Cu1O3.97,,,,"(Sm,Gd,Ce)2CuO4",4.26,,3.97,,,,,shape_03,,,,,20.2,,20.2,,,,,,,,,,,,,
,,,Tl0.5Ba2Ca3Cu4.5O12-z,,,,"(Cu,Tl)Ba2Ca3Cu4O12",,,,,,,,,108.5,,,,,,108.5,,,,,,,,,,,,,
R,,,Y1Ba0.5Sr1.5Cu3OZ,,,,"Y(Ba,Sr)2Cu3Oz",,,,,,,,shape_06,,75.0,,,81.0,,75.0,,,,,,,,,,,,,
,,,Mg0.7Zn0.3C1Ni3,,,,"(Mg,Zn)CNi3",,,,,,,,,,,,,2.5,,2.5,,,,,,,,,,,,,
,,,Nd0.9Pr0.1Ba2Cu3O6.65,,,,"(Nd,Pr)Ba2Cu3O7",,,6.65,,,,,shape_01,,16.8,,,,,16.8,,,,,,,,,,,,,
Mossbauer of Fe measured,,,Y0.8Pr0.2Ba2Cu3.95Fe0.05O8,,,,"(Y,Pr)Ba2(Cu,Fe)4O8",,,,,,,,,,33.0,,,,,33.0,,,,,,,,,,,,,
,,,V0.75Si0.22Al0.03,,,,V1-x-ySixAly,,,,,,,,,,13.3,,,,,13.3,,,,,,,,,,,,,
,,,Nb1S1.06,,,,NbS,,,,,,,,,,3.3,,,,,3.3,,,,,,,,,,,,,
,,,Y1Mo6Se8,,,,YMo6Se8,,,,,,,,,,6.38,,,,,6.38,,,,,,,,-1.052,,,,,
,,,La1.765Nd0.125Sr0.11Cu1O4,,,,"(La,Nd,Sr)2CuO4",,,4.0,,,,,shape_01,,,,,26.0,,26.0,,,,,,,,,,,,,
,,,Hf0.5Nb0.5,,,,Hf1-xNbx,,,,,,,,,,8.31,,,,,8.31,,,,,,,,,,,,,
,,,In3Rh1,,,,In3Rh1,,,,,,,,,,,,1.02,,,,,,,,,,,,,,,,
"Epitaxial film, d=1000-1700A. Substrate= BaF2(a=6.200A). F introduced by diffusin process. F-content not given. impurity phases: SmOF, SmO0.7F1.6",,,Sm1Fe1As1F0.5Ox,,,,"Sm(O,F)FeAs",,,,,,,,shape_05,51.8,,56.4,,,,54.1,,,,,,,,,,,,,
gamma (=3.6 mj/atom.K2) calculated from Hc(0) (=0.338 T). G-L parameter = 7,,,Th0.9La0.2Ru2,,,,"(Th,La)Ru2",,,,,,,,,,5.87,,,,,5.87,4.12,10.8,,,,,,,,,,,
(MX)n(TX2)m compounds,,,Pb1.14Nb3Se7.14,,,,"(Pb,Se)x(NbSe2)3",,,,,,,,,4.8,,,,,,4.8,,,,,,,,,,,,,
nearly isotropic. Hc1(T) = Hc1(0)(1-t^2)^n  n=1.7. Jc(0) = 2.4E+4 A/cm2,,,U1Ru2Si2,,,,URu2Si2,,,,,,,,shape_03,,1.2,,,,,1.2,,,,,,,,,,,,,
,,,Nb3Sn0.6Al0.4,,,,"Nb3(Sn,Al)",,,,,,,,,,15.7,,,,,15.7,,,,,,,,,,,,,
crystalizing temp. = 261 K.,,,Cu60Sn40,,,,CuxSn1-x,,,,,,,,,,2.26,,,,,2.26,,,,,,,,,,,,,
,,,Co0.44Mo0.56,,,,Mo0.56Co0.44,,,,,,,,,,13.0,,,,,13.0,,,,,,,,,,,,,
composition by EDS. RESN shows RES at 25 K. dressed DOS(N*) = 1.19 states/eV.atom.spin calculated from RESN and (dHc2/dT).,,,Pd32Zr68,,,,Zr1-xPdx,,,,,,,,,,2.24,,,,,2.24,,,137.0,,,,2.8000000000000003,,,,,,
,,,Li2Pd2.94Ni0.06B1,,,,"Li2(Pd,Ni)3B",,,,,,,,,,,,,7.7,,7.7,,,,,,,,,,,,,
Thermal conductivity was measured upto 50K at 0 and 10T of magnetic field.,,,Nb0.79Al0.16Ge0.05,,,,,,,,,,,,,,21.0,,,,,21.0,,,,,,,,,,,,,
"impurity phases: NdOF, Bi2S3",,,Nd1Bi1S2F0.2O0.8,,,,"Nd(O,F)Bi2S2",,,,,,,,,,,,,5.12,,5.12,,,,,,,,,,,,,
,,,Y0.6Gd0.4Ba2Cu3O7-z,,,8.09,"(Y,Gd) Ba2 Cu3 O7",,,,,,,,,,,,,92.0,,92.0,,,,,,,,,,,,,
TD1=214.7,,,La1.875Ba0.025Sr0.1Cu1O4,,,,"(La,Ba,Sr)2CuO4",,,,,,,,shape_01,,29.1,,,,,29.1,,,,,,,,,,,,,
,,,Nd0.02La0.98Ni1C2,,,,Nd1-xLaxNiC2,,,,,,,,shape_01,,2.66,2.8,,2.75,,2.66,,,,,,,,,,,,,
dTc/dP = 3.7 E-5 K/bar.,,,Si0.25V0.75,,,,Si0.25V0.75,,,,,,,,shape_03,,16.6,,,,,16.6,,,,,,,,0.37,,,,,
,,,La1.92Sr0.08Cu1O4.07,,,,"(La,Sr)2CuO4",,,4.07,,,,,,,,,,,,,,,,,,,,,,,,,
,,,Y1Ba2Cu2.94Zn0.06O7-Z,,,,"YBa2(Cu,Zn)3O7",,,,,,,,,,69.0,,,,,69.0,,,,,,,,1.0,,,,,
isomorphic to T* structure ,,,Y1.34Ce0.66Sr2Cu1Fe1O8,,,3.6,"(Y,Ce)2Sr2CuFeO8",187.0,,,,,,,shape_01,,,,,,,,,,,,,,,,,,,,
,,,Gd0.11Sm1.74Ce0.15Cu1O4,,,,"(Gd,Sm,Ce)2CuO4",,,,,,,,,,17.8,,,,,17.8,,,,,,,,,,,,,
,,,Lu5Ir2.8Rh1.2Si10,,,,"Lu5(Ir,Rh)4Si10",,,,,,,,,,5.66,,,,,5.66,,,,,,,,,,,,,
Jc measured by M.,,,Y1Ba2.85La0.15Cu3O7-z,,,,"Y(Ba,La)2Cu3O7",,,,,,,,shape_01,,,,,89.9,,89.9,,,,,,,,,,,,,
"M = (CH3)2SO. interlayer distance, d = 17.7 A..",,,Li0.05M0.39Zr1N1Cl1,,,,LixMyZrNCl,,,,,,,,,,14.2,,,,,14.2,,,,,,,,,,,,,
thermal conductivity measured,,,La2Cu0.98Zn0.02O4,,,,"La2(Cu,Zn)O4",,,,,,,,shape_03,,,,,,,,,,,,,,,,,,,,
,,,Bi2Sr2Ca1Cu2Oz,,,,"Bi2Sr2Ca(Cu,Li)2Oz",,,,,,,,,84.2,,,,,9.2,84.2,,,,,,,,,,,,,
d = 12-30A,,,Nb1Se2,,,,Nb1Se2,,,,,,,,,,4.7,,,,,4.7,,,,,,,,,,,,,
"Tc from R(T) graph.  N(0) calculated from SP{gamma} data, which in not given.",,,La0.985Ce0.015Ni1C2,,,,"(La,Ce)NiC2",,,,,,,,shape_01,1.4,,,,,,1.4,,,,,,,,,,,,,
,,,Ca0.3Ba1.45La1.25Cu3O7.12,,,,"(La,Ca)(Ba,La)2 Cu3O7",,,7.12,,,,,,69.3,,,,,,69.3,,,,,,,,,,,,,
,,,Fe1Sn2,,,,Fe1Sn2,,,,,,,,,,,,0.07,,,,,,,,,,,,,,,,
,,,Y1Ba2Cu4O7.8,,,,YBa2Cu4O8,,,7.8,,,,,shape_01,75.0,,80.0,,,,77.5,,,,,,,,,,,,,
"fluorination(200C,30h)",,,Hg1Ba2Cu1O4,,,,HgBa2CuOzF0.3,,,,,,,,shape_01,,,,,80.0,,80.0,,,,,,,,,,,,,
,,,Ag7F1O8,,,,Ag6O8Ag(F),,,,,,,,shape_03,,0.3,,,,,0.3,,,,,,,,,,,,,
"post-ANN(700C,96h)",,,La1.9Sm0.1Cu1O4,,,,"(La,Sm)2CuO4",,,,,,,,shape_04,,,25.0,,,,25.0,,,,,,,,,,,,,
"85%O(18), deltaTc=2.6K",,,La1.885Sr0.115Cu1O4,,,,"(La,Sr)2CuO4",,,,,,,,shape_01,,,,,24.7,,24.7,,,,,,,,,,,,,
,,,La1.5Sr0.5Cu1O4,,,,"(La,Sr)2CuO4",,,,,,,,,,,,,,,,,,,,,,,,,,,,
,,,Y1Ba2Cu3O6.62,,,,YBa2Cu3O7,,,6.62,,,,,,,62.0,,,,,62.0,,,,,,,,,,,,,
T<SDW> = 33.6 K. Tm(FM) = 14.7 K. SFM(superconducting ferromagnet) below Tc.,24.4,,Rb1Eu1Fe3.68Ni0.32As4,,,7.85,"RbEu(Fe,Ni)4As4",,,,,,,,shape_01,,2.1,,,,,2.1,,,,,,,,,,,,,
,,,Nb10V50Ti40,,,,,,,,,,,,,,7.1,,,,,7.1,,,,,,,,,,,,,
,,,Y1Ba2Cu3O6.4,,,,YBa2Cu3Oz,,,6.4,,,,,shape_01,,,,,,,,,,,,,,,,,,,,
not SC. Curie-Weiss for T > 100 K.,,,Ce1Ir1Ge3,,,2.39,CeIrGe3,8.7,,,,,,,shape_01,,,,0.5,,,,,80.0,,,,,,,,,,,
,,,Ce1Ru2,,,,CeRu2,,,,,,,,shape_01,,6.2,,,,,6.2,,,,,,,,,,,,,
precursor(Sr-Ho-Ca-Cu-O) + PbO+flux(NaCl),,,Pb2Sr2Ho0.5Ca0.5Cu3O8,,,,"Pb2Sr2(Ho,Ca)Cu3O8",,,,,,,,shape_03,,78.5,,,,0.7,78.5,,,,,,,,,,,,,
e-ph coupling const. = 0.71,,213.6,Mo13Zr87,,,,Zr1-xMox,,,,,,,,shape_01,,4.91,,,,,4.91,,5.84,,,,,,,,,,,
,,,Bi0.1Sn0.9,,,,Sn1-xBix,,,,,,,,,,6.5,,,,,6.5,,,,,,,,,,,,,
"CURIEC=EMU.K/MOLE,KAIZERO=EMU/MOLE",,,La1Rh1O3,,,,"(La,Sr)RhO3",,,,,,,,,,,,4.2,,,,,,,,,,,,,,,,
,,,Tl1Sr2Ca0.8Y0.2Cu2O6.82,,,,"TlSr2(Ca,Y)Cu2Oz",,,6.82,,,,,shape_01,,85.0,,,,,85.0,,,,,,,,,,,,,
Low-P phase for P < 0.7 GPa. Phase transition to high-P phase at P=0.7 GPa.,,,La1Bi1S2F0.5O0.5,,,,"La(O,F)BiS2",,,,,,,,shape_01,,,2.5,,,,2.5,,,,,,,,-0.28,,,,,
oxygen content by Rietveld analysis for 2125-structure. hole in sheet = 0.085.,,,La1.9Pr0.1Ca0.2Ba2Cu4.2O9.8786,,,,"(La,Pr)2CaBa2Cu5Oz",,,9.8786,,,,,shape_01,,25.5,,,,,25.5,,,,,,,,,,,,,
,,,Y2Ba4Cu7O14,,,,Y2Ba4Cu7O15,,,14.0,,,,,shape_01,,,30.0,,,,30.0,,,,,,,,,,,,,
,,,Rh1Zr2,,,,,,,,,,,,,,10.8,,,,,10.8,,,,,,,,,,,,,
(dC/gamma*Tc) = 2.02.  gamma(H) = linear H dependency at T = 0.63 K. Energy gap obtained from SP measurements,,158.0,Lu5Rh6Sn18,4.26,,,Lu5Rh6Sn18,,,,,,,,shape_03,,,,,4.0,,4.0,,49.1,,,,,,,,,,,
TWO STEP TRANSITION,,,Bi0.7Pb0.3Sr1Ca1Cu1.5POZ,,,,"(Bi,Pb)SrCaCu1.5POz",,,,,,,,,70.0,,100.0,,,,85.0,,,,,,,,,,,,,
,,,Ca0.4Ba1.35La1.25Cu3O6.9,,,,"(La,Ca)(Ba,La)2Cu3O7",,,6.9,,,,,,5.0,,,,,,5.0,,,,,,,,,,,,,
,,,La2Cu1O4.06,,,,La2CuO4,,,4.06,,,,,,,,,5.0,,,,,,,,,,,,,,,,
Tc jump to 6.3 K at Pc= 20.5 kbar. CDW-temp= 78 K.,,,Lu4.5Dy0.5Ir4Si10,,,,"(Lu,Dy)5Ir4Si10",,,,,,,,,,1.0,,,,,1.0,,,,,,,,,,,,,
,,,Pb2Sr2Pr0.5Ca0.5Cu3O8,,,,"Pb2Sr2(Pr,Ca)Cu3O8",,,8.0,,,,,shape_01,,,,,,,,,,,,,,,,,,,,
not SC. tetra(H) to monocl(L) structural transition. anisotropic thermal expansion coeff. negative sign for <ab> and positive for <c> direction.,,,Fe1.06Te1,,,,FeTe,,,,,,,,shape_03,,,,2.0,,,,,34.0,,,,,,,,,,,
4444,,500.0,La0.7Sr0.3Ti1O3,,,,"(La,Sr)TiO3",,,,,,,,shape_01,,,,1.2,,,,,,,,,,,,,,,,
,,,Y1Ba2Cu2.7Ga0.3O7-Z,,,,"YBa2(Cu,Ga)3O7",,,,,,,,,,24.7,,,,,24.7,,,,,,,,,,,,,
,,,Y1Ba1.8La0.2Cu3.5O7.5-z,,,,"Y2(Ba,La)4Cu7O15",,,,,,,,,,,,,50.7,,50.7,,,,,,,,,,,,,
,,,Fe3Th7,,,,Fe3Th7,,,,,,,,,,1.86,,,,,1.86,,,,,,,,,,,,,
MAJOR 1201(TC=40K) + MINOR 1212(TC=90K),,,Tl1Sr2Sr0.5La0.5Cu2O7-Z,,,,"TlSr2(Sr,La)Cu2O7",,,,,,,,shape_02,,,90.0,,,,90.0,,,,,,,,,,,,,
,,,Li0.5Nb1O2,,,,,,,,,,,,,,5.0,,,5.0,,5.0,,,,,,,,,,,,,
,,,Tl0.5Ba2Ca2Cu2.75Ge0.75O10-z,,,,"(Cu,Tl)Ba2Ca2(Cu,Ge)3O10",,,,,,,,shape_02,112.0,,104.0,,,,108.0,,,,,,,,,,,,,
,,,Nb3Rh0.02Pt0.98,,,,"Nb3(Rh,Pt)",,,,,,,,shape_01,,9.6,,,,,9.6,,,,,,,,,,,,,
,,,Nb3Au0.7Pt0.3,,,,,,,,,,,,,,10.0,,,,,10.0,21.0,,,,,,2.9,,,,,,
,,,Bi2Sr2Ca0.8Y0.2Cu1.98Zn0.02O8+d,,,,"Bi2Sr2(Ca,Y)(Cu,Zn)2O8",,,,,,,,shape_01,,77.6,,,,,77.6,,,,,,,,,,,35.0,,
,,,Eu1Ba2Cu2.5Co0.5O7.05,,,,"EuBa2(Cu,Co)3O7",,,7.05,,,,,,,,,10.0,,,,,,,,,,,,,,,,
,,,Tl1Sr2Cu1O5,,,,TlSr2CuO5,,,,,,,,,,,,15.0,,,,,,,,,,,,,,,,
gamma in mj/mol.K2,,,U1Ni2Al3,,,,UNi2Al3,4.6,,,,,,,,,1.0,,,,,1.0,,120.0,,,,,,,,,,,
,,,Re24Sc5,,,,Sc5Re24,,,,,,,,,,2.2,,,,,2.2,,,,,,,,,,,,,
"photon dose=1.5e+25 photon/cm2, before photon dose Tc=73K",,,Y1Ba2Cu3O6.7,,,,YBa2Cu3O7,,,6.7,,,,,shape_04,77.0,,,,,,77.0,,,,,,,,,,,,,
Jc-Fig shows Jc(H) at 70 K.,,,Yb0.98Pr0.02Ba2Cu3O7-z,,,,"(Yb,Pr)Ba2Cu3O7",,,,,,,,shape_01,,,,,91.3,,91.3,,,,,,,,,,,,,
Tc by mutual inductance.,,,Si2Sr1,,,,SrSi2,,,,,,,,,,3.1,,,,,3.1,,,,,,,,,,,,,
super structure was detected,,,Y1Ba2Cu3Oz,,,,YBa2Cu3O7,,,,,,,,,,,,,97.0,7.0,97.0,,,,,,,,,,,,,
R not to zero.,,,Gd1Fe0.67Ir0.33As1O1,,,,"GdO(Fe,Ir)As",,,,,,,,,,,0.0,,,,0.0,,,,,,,,,,,,,Check: Tc=0 (Non-superconducting?)
T<CDW> = 83.0 K,,,Nd0.8La0.2Ni1C2,,,3.49,Nd1-xLaxNiC2,15.2,,,,,,,shape_01,,,,1.8,,,,,,,,,,,,,,,,
,,,Bi1.9In0.1Sr2Ca2Cu3OZ,,,,"(Bi,M)2Sr2Ca2Cu3O10",,,,,,,,,80.0,,111.0,,,,95.5,,,,,,,,,,,,,
,,,Y1CaBa2Cu3NiO6.89,,,,"(Y,Ca)Ba2(Cu,Ni)3O7",,,6.89,,,,,shape_01,92.0,,,,91.0,,91.0,,,,,,,,,,,,,
,,,Ir0.03Zr0.97,,,,Zr1-xIrx,,,,,,,,,,3.19,,,,,3.19,,,,,,,,,,,,,
topological SC. Hall mobility(300K) = 1000 cm3/V.s. carrier(2K) = 2 E+18 / cm3.,,,Y1Pt1Bi1,,,,YPtBi,,,,,,,0.339,shape_03,,0.77,,,,,0.77,1.5,,,,,15.0,,,,,,,
,,,La1.85Sr0.15Cu1O4,,,,"(La,Sr)2CuO4",,,,,,,,,,35.5,,,,2.0,35.5,,,,,,,,,,,,,
,,,Y0.9Ca0.1Ba2Cu3O6.049,,,,"(Y,Ca)Ba2Cu3O6",,,6.049,,,,,,,,,4.2,,,,,,,,,,,,,,,,
,,,La0.4Sm0.6Ca1Ba1Cu3O7-Z,,,,"(La,Sm)CaBaCu3O7",,,,,,,,shape_01,,64.0,,,,,64.0,,,,4.45,,,,,,,,,
,,,Hg0.4Ce0.6Sr2.5Ca0.2Nd0.2Cu2.1O7-z,,,,"(Hg,Ce)Sr2(Sr,Ca,Nd)Cu2O7",,,,,,,,,,,,,65.0,,65.0,,,,,,,,,,,,,
,,,Mo0.59Si0.41,,,,Mo0.59Si0.41,,,,,,,,,,1.34,,,,,1.34,,,,,,,,,,,,,
impurity phase = BaCuO2(less than 5 %),,,Y0.1Pr0.9Ba2Cu4O8,,,,"(Y,Pr)Ba2Cu4O8",,,,,,,,shape_01,,,,,,,,,,,,,,,,,,,,
Neel-T defined as peak temperature in sus(T). not s/c,,,La1.45Sr0.55Cu0.8Mn0.2O4,,,,"(La,Sr)2(Cu,Mn)O4",8.6,,,,,,,shape_01,,,,4.2,,,,,,,,,,,,,,,,
,,,La1Ba1.87Ca0.13Cu3O6.923,,,,"La(Ba,Ca)2Cu3Oz",,,6.923,,,,,,,82.0,,,,,82.0,,,,,,,,,,,,,
80% O<18>. Delta-Tc = -0.50 K,,,Sr0.4K0.6Bi1O3,,,,"(Sr,K)BiO3",,,,,,,,,,,,,11.0,,11.0,,,,,,,,,,,,,
z=nominal,,,Cu0.5P0.5Sr2Ca1.9Y0.1Cu3O9.3,,,,,,,9.3,,,,,,,,,,84.0,,84.0,,,,,,,,,,,,,
,,,La0.4Pr0.6Ba2Cu3O7,,,,"(La,Pr)Ba2Cu3O7",14.7,,,,,,,shape_01,,,,,,,,,,,,,,,,,,,,
,,,Ba0.6K0.4Bi1O3,,,,"(Ba,K)BiO3",,,,,,,,,,31.4,,,,2.0,31.4,,,,,,,0.57,,,,,,
,,,Y1Ba2Cu2.94Zn0.06O6.75,,,,"YBa2(Cu,Zn)3O7-d",,,6.75,,,,,shape_05,37.0,,,,,,37.0,,,,580.0,,,,,,,,,
"Bi:Pb:Sr:Ca:Cu =1.69:0.33:1.96:0.92:2 by ICP. optimal sample, but O-content not given.",,,Bi1.6Pb0.4Sr2Ca1Cu2O8+z,,,,"(Bi,Pb)2Sr2CaCu2O8",,,,,,,,shape_03,,,,,96.0,,96.0,,,,,,,,,,,,,
ceramic sample. Hc1(0)=160 Oe from ac-susceptibility. Penetration depth by ac-sus of sphere sample. anisotropy < 1.5,,,B2Mg1,,,,MgB2,,,,,,,,shape_01,,38.0,,,,,38.0,,,,,180.0,,0.4,,,0.013,,,
resistivity did not show zero down to 4.2K,,,Hg1Sr2Cu0.9Re0.1Oz,,,,"HgSr2(Cu,Re)Oz",,,,,,,,,,,70.0,,62.0,,62.0,,,,,,,,,,,,,
"ANN(900C,12d). SUS(300 K) = 7.40 E-5 emu/mol.",,,Ni2Nb1Sn1,,,,Ni2NbSn,,,,,,,,,,3.4,,,,0.4,3.4,,,,,,,,,,,,,
,,,Pb0.01Sn0.99,,,,Pb0.01Sn0.99,,,,,,,,,,3.752,,,,,3.752,,,,,,,,,,,,,
,,,Y1Ba2.92Pr0.08Cu3O7-z,,,,"Y(Ba,Pr)2Cu3O7",,,,,,,,shape_01,,,,,91.2,,91.2,,,,,,,,,,,,,
Tc by SUS.,,,La1.85Sr0.15Cu0.995Ni0.005O4,,,,"(La,Sr)2(Cu,Ni)O4",,,,,,,,,,,,,34.41,,34.41,,,,,,,,,,,,,
HC2ZERO in DB means Hc2(4.2K). ,,,Nb0.35Zr0.2Ti0.45,,,,Nb-Ti-Zr,,,,,,,,,,,,,,,,10.4,,,,,,,,,,,,
,,,Ag0.9Sn1.1Se1.8S0.2,,,,"AgSn(Se,S)2",,,,,,,,,,6.79,,,,,6.79,,,,,,,,,,,,,
not s/c for 0.1< x <1.6 in CeRu2-xCox.,,,Ce1Ru0.3Co1.7,,,,"Ce(Ru,Co)2",,,,,,,,,,0.27,,,,,0.27,,,,,,,,,,,,,
,,,Dy1Rh3.6Ir0.4B4,,,,"Dy(Rh,Ir)4B4",4.78,,,,,,,,,,,1.0,,,,,,,,,,,,,,,,
,,,La1.83Nd0.1Ba0.07Cu1O4,,,,"(La,Nd,Ba)2CuO4",,,,,,,,,,,,,16.0,,16.0,,,,,,,,,,,,,
,,,Y0.95Ca0.05Ba2Cu4O8,,,,"(Y,Ca)Ba2Cu4O8",,,,,,,,shape_01,,,,,82.2,,82.2,,,,,,,,,,,,,
Tq=400C,,,Y1Ba2Cu2.9Fe0.1O7,,,,"YBa2(Cu,Fe)3O7",,,7.0,,,,,shape_01,80.5,,,,,,80.5,,,,,,,,,,,,,
,,,Ge1Pt1,,,,Ge1Pt1,,,,,,,,,,0.4,,,,,0.4,,,,,,,,,,,,,
density = 6.85-7.03 g/cm3. single phase for 0.8<x<=0.95. layered structure,,,Nb2S1C0.82,,,,Nb2SCx,,,,,,,,shape_01,,4.43,,,,,4.43,,,,,,,,,,,,,
spin glass temp (Cu-spin) = 5.00 K. not s/c.,,,Nd1.85Ce0.15Cu1O4.064,,,,"(Nd,Ce)2CuOz",,,4.064,,,,,shape_01,,,,4.2,,,,,,,,,,,,,,,,
,,,Y0.6Ca0.4Ba1.8Nd0.2Cu3OZ,,,,"(Y,Ca)(Ba,Nd)2Cu3O7",,,,,,,,,76.8,81.5,,,,3.6,81.5,,,,,,,,,,,,,
Tc < 1.1 K at P=265 kbar.,,,Ce1Fe1As1F0.12O0.88,,,,"Ce(O,F)FeAs",,,,,,,,shape_01,,47.0,,,,,47.0,,,,,,,,,,,,,
"impurity phases=SrO2, unknown. Cl-content=nominal",,,Sr2Cu1Cl1O2+z,,,,Sr2CuO2Clz,,,,,,,,shape_01,,20.0,,,,,20.0,,,,,,,,,,,,,
,,,Ru1Sr1.98La0.02Eu1Cu2O8,,,,"Ru(Sr,La)2EuCu2O8",,,,,,,,shape_01,5.0,,23.0,,,,14.0,,,,,,,,,,,,,
,,,Al1Nb3,,,,Al1Nb3,,,,,,,,,,18.52,,,,,18.52,,,,,,,,,,,,,
,,,Sr1Ti1O3,,,,Sr1Ti1O3(Nb) ,,,,,,,,,,0.38,,,,,0.38,,,,,,,,,,,,,
,,,B2Mg1,,,,MgB2,,,,,,,,,,38.4,,,,,38.4,,,,,,,,,,,,,
,,,C1Re0.01W1,,,,,,,,,,,,,,1.3,,,,,1.3,,,,,,,,,,,,,
"THC300=THC150, TP300=TP200",,,Y0.3Pr0.7Ba2Cu4O8,,,,"(Y,Pr)Ba2Cu4O8",,,,,,,,shape_01,,20.0,,,,,20.0,,,,1000.0,,,,,,,22.8,,
,,,Y1Ba2Cu3F1.46O6,,,,YBa2Cu3O7Fx,,,,,,,,shape_01,,,55.0,,,,55.0,,,,,,,,,,,,,
,,,Gd0.62Ba1.62Cu3O7-z,,,,"Gd(Ba,Gd)2Cu3O7",,,,,,,,shape_01,28.6,,41.0,,,8.0,34.8,,,19.0,,,,,,,,,,
Tc=10K phase(maybe Co-free clathrate) observed.,,,Ba8Ge42Co4,,,,"Ba8(Ge,Co)46",,,,,,,,,,,,,7.0,,7.0,,,,,,,,,,,,,
gamma in mj/gat.K2,,499.0,Nb0.25Ta0.75C1,,,,"(Nb,Ta)C",,,,,,,,,,9.8,,,,,9.8,,2.89,,,,,,,,,,,
[resn] shows the value at T=0.5 K.,,,W1F0.45O2.55,,,,"W(O,F)3",,,,,,,,shape_01,0.373,0.38,0.4,,,,0.38,0.53,,4660.0,,,25.0,,,,,,,
weight fraction,,,Bi0.525Pb0.32Sn0.155,,,,Bi0.525pb0.32Sn0.155,,,,,,,,,,8.68,,,,,8.68,,,,,,,,,,,,,
,,,Nb3Rh0.9Au0.1,,,,"Nb3(Rh,Au)",,,,,,,,shape_01,,2.7,,,,,2.7,,,,,,,,,,,,,
RRR=40.,,,Na0.3Co1H2.6O3.3,,,,NaxCoO2:yH2O,,,,100.0,,,,shape_03,4.2,,,,,,4.2,,16.6,,,,,,,,,,,
B<11> NMR measured,,,Mg0.997Fe0.003B2,,,,"(Mg,Fe)B2",,,,,,,,shape_01,,37.7,,,,,37.7,,,,,,,,,,,,,
,,344.0,Cr0.1V0.9,,,,V1-xCrx,,,,,,,,,,1.88,,,,,1.88,,7.5,,,,,,,,,,,
"Y124+Ag, Ag addition improves structural completeness and increases s/c volume fraction",,,Y0.9Ca0.1Ba2Cu4O8,,,,"(Y,Ca)Ba2Cu4O8",,,,,,,,,77.0,,90.0,,,,83.5,,,,,,,,,,,,,
,,,Y1Ba2Cu2.95Zn0.05O6.85,,,,"YBa2(Cu,Zn)3O7",,,6.85,,,,,shape_01,66.19,,,,,,66.19,,,,,,,,,,,,,
,,,Nb3Rh0.95Pt0.05,,,,"Nb3(Rh,Pt)",,,,,,,,shape_01,,2.53,,,,,2.53,,,,,,,,,,,,,
Tc0 = 40K(perfect order). isotope(alpha) = 0.153 for Tc=40K. disorder(out-of-plane) increases isotope effect. dTc(<16>O2 -<18>O2)  = 0.80K.,,,Bi2Sr1.6La0.4Cu1O6+z,,,,"Bi2(Sr,La)2CuO6",,,,,,,,shape_03,,,,,32.83,,32.83,,,,,,,,,,,,,
,,,La1.5Ba1Ca0.5Cu3O7.195,,,,"(La,Ba,Ca)3Cu3O6",,,7.195,,,,,shape_01,,,,,74.0,,74.0,,,,,,,,,,,,,
composition: MoGa6,,,Ga41Mo8,,,,Mo8Ga41,,,,,,,,,,9.7,,,,,9.7,8.6,,,,,,,,,,,,
,,,Al2Zr1,,,,Zr1Al2,,,,,,,,,,,,0.35,,,,,,,,,,,,,,,,
,,,Mo0.95V0.05C1,,,,"(Mo,V)C",,,,,,,,,,13.9,,,,,13.9,,,,,,,,,,,,,
,,,Ca9.68Ho0.32Pt3Fe10As18,,,,(Ca1-xHox)(Pt3As8)(FeAs)10,,,,,,,,shape_01,,,,,19.5,,19.5,,,,,,,,,,,,,
SP-heat. gamma and debye-T by fitting for Gamma<3> ground state.,,152.0,Pr1Os3.2Ru0.8Sb12,,,,"Pr(Os,Ru)4Sb12",,,,,,,,,,1.54,,,,,1.54,,393.0,,,,,,,,,,,
,,,Sc5Ir4Si10,,,,Sc5Ir4Si10,,,,,,,,,,8.46,,,,,8.46,,,,,,,,,,,,,
"M = PDA (propylene diamine). sample prepared by reaction (75 C, 5 days). M-content x not given.",,,M1Ti1N1Cl1,,,,MxTiNCl,,,,,,,,,,,,,3.8,,3.8,,,,,,,,,,,,,
,,,Zr2Co0.15Ni0.85,,,,"Zr2(Co,Ni)",,,,,,,,shape_01,,1.4,,,,,1.4,,,,,,,,,,,,,
oz(<18>O) = 6.949. Tn(<18>O) = 282.5 K. Tn exponent: alpha-Tn = 0.02.,,,Pr1Ba2Cu3O6.953,,,,PrBa2Cu3O7,283.2,,6.953,,,,,shape_01,,,,1.7,,,,,,,,,,,,,,,,
RH300(=230K),,,Bi4Sr3Ca2.5Tm0.5Cu4O16+Z,,,,"Bi4Sr3(Ca,Tm)3Cu4O16",,,,,,,1.4e-09,,,91.5,,,,,91.5,,,,,,,,,,,,,
,,,Nd1Pt1.5Au0.6B2.4C1.2,,,,,9.6,,,,,,,,,,,4.5,,,,,,,,,,,,,,,,
,,,Al5Y2,,,,Al5Y2,,,,,,,,,,,,1.55,,,,,,,,,,,,,,,,
twin sampleValue at H=0 and T=0,,,Y1Ba2Cu3O6.95,,,,Yba2Cu3O6.95,,,6.95,,,1155.0,,shape_03,,,93.2,,,0.25,93.2,,,,,,,,,,,,,
,,,Ba1.6Sr0.4Yb0.85Ca0.15Cu3O6.6,,,,"Cu(Ba,Sr)2(Yb,Ca)Cu2O6",,,6.6,,,,,,,,,,61.0,,61.0,,,,,,,,,,,,,
,,,Sm1La0.8Sr0.2Cu1O3.95,,,,"Sm(La,Sr)CuOz",,,3.95,,,,,shape_01,,,,,28.8,,28.8,,,,,,,,,,,,,
,16.0,,Bi4Sr4Pr2Cu4O16+Y,,,2.96,BI4SR4PR2CU4O16,,,,,,,,,,,,,,,,,,,,,,,,,,,,
chemical analysis: U6Mn0.95Fe0.05.   inductive penetration depth,,,Mn1U6,,,,U6Mn,,,,,,,,,,2.88,,,,,2.88,,,,,1600.0,,,,,,,,
,,,Tl1Ba1.5La0.5Cu1O5,,,,"Tl(Ba,La)2CuO5",,,5.0,,,,,shape_01,,,,,,,,,,,,,,,,,,,,
,,,Bi2Sr2Ca0.4Y0.6Cu2O8+Z,,,,"Bi2Sr2(Ca,Y)Cu2O8",,,,,,,,,,,,,,,,,,,70.7,,,,,,,,,
,,,Y1Ba2Cu2.67Ga0.33O7,,,,"YBa2(Cu,Ga)3O7",,,,,,,,,,65.64,,,,,65.64,,,,9.206,,,,,,,,,
,,,Nb3Al0.964Si0.036,,,,"Nb3(Al,Si)",,,,,,,,,,18.4,,,,,18.4,,,,,,,,,,,,,
,,,La1.825Sr0.175Cu1O4,3.5,,,"(La,Sr)2CuO4",,,,,,,,,,36.0,,,,,36.0,,,,,,,,,,,,,
Na-content by ICP. NQR measured.,,,Na0.32Co1H2.6O3.3,,,,NaxCoO2/1.3H2O,,,,,,,,,,,,,3.6,,3.6,,,,,,,,,,,,,
,,,Ba1.6Sr0.4Yb0.95Ca0.05Cu3O6.21,,,,"Cu(Ba,Sr)2(Yb,Ca)Cu2O6",,,6.21,,,,,,,,,5.0,,,,,,,,,,,,,,,,
not SC for 0=< x =<0.15 in CaFe1-xMnxAsF,,,Ca1Fe0.9Mn0.1As1F1,,,,"CaF(Fe,Mn)As",,,,,,,,,,,,2.0,,,,,,,,,,,,,,,,
oxygen content represent starting composition,,,C0.7N0.3Sr2Cu1O5.35,,,,"(CO3,NO3)Sr2CuO2",,,5.35,,,,,,,,,,35.0,,35.0,,,,,,,,,,,,,
,,,Cu0.1Sn0.9,,,,Cu0.1Sn0.9,,,,,,,,,,6.8,,,,,6.8,,,,,,,,,,,,,
,,,Y0.8Pr0.2Ba2Cu3O6.95,,,,"(Gd,Pr)Ba2Cu3O7",,,6.95,,,,,shape_01,,58.5,,,,,58.5,,,,,,,,,,,,,
,,,Sm1.71125Y0.13875Ce0.15Cu1O4,,,,"(Sm,Y,Ce)2CuO4",,,,,,,,,,,15.0,,12.0,,12.0,,,,,,,,,,,,,
sp-heat measured between 0.9 and 12 K..,,244.0,Rh0.03Zr0.97,,,,Zr1-xRhx,,,,,,,,,,3.1,,,,,3.1,,3.62,,,,,,,,,,,
,,,Hg0.8Ba2Cu1.05O4+y,,,,"(Hg,Cu)Ba2CuO4",,,,,,,,shape_01,,,,,95.8,,95.8,,,,,,,,,,,,,
"RES, Hall effect, magnetoresistance measured.",,,Ce1Bi1S2F0.6O0.4,,,,"Ce(O,F)BiS2",,,,,,,,,,2.96,,,,,2.96,,,,,,,,,,,,,
,,,Co1Ti2,,,,Co1Ti2,,,,,,,,,,3.44,,,,,3.44,,,,,,,,,,,,,
R = 0.5 uOhm.cm at 40 K,,,B2Mg1,,,,MgB2,,,,,,,,,,39.2,,,,,39.2,16.0,,,,,,,,,,,,
,,,Ca1Ba1La0.8Sm0.2Cu3O7-Z,,,,"CaBa(La,Sm)Cu3O7",,,,,,,,shape_01,,71.0,,,,,71.0,,,,2.7,,,,,,,,,
,,,Nd1.85Ce0.15Cu1O4,,,,"(Nd,Ce)2CuO4",,,,,,,,shape_03,,,,,21.0,1.0,21.0,,,,,,,,,,,,,
,,,Am1,,,,Am,,,,,,,,,,0.79,,,,,0.79,,,,,,,,,,,,,
,,,Ir0.75Os0.25,,,,Ir0.75Os0.25,,,,,,,,,,0.4,,,,,0.4,,,,,,,,,,,,,
,,,Bi1.95Sr1.65La0.4Cu1O6.334,,,,"Bi2(Sr,La)2CuOz",,,6.334,,,,,,,30.5,,,,,30.5,,,,,,,,,,,,,
,,,As1Zn1,,,,AsZn,,,,,,,,,,,,1.3,,,,,,,,,,,,,,,,
"O(18)=96%, Tc shift=0.45K",,,Y1Ba2Cu2.76Ni0.24O7,,,,"YBa2(Cu,Ni)3O7",,,,,,,,shape_01,,71.5,,,71.5,,71.5,,,,,,,,,,,,,
,,,Tl2.5Pb0.6Nd1Sr2Cu2.5OX,,,,,,,,,,,,,36.99,,42.58,,,,39.785,,,,,,,,,,,,,
,,,As1Bi1Pb1,,,,As1Bi1Pb1,,,,,,,,,,9.0,,,,,9.0,,,,,,,,,,,,,
T2<4K,,,Bi2Sr2Ca0.25Y0.75Cu2O8.41,,,,"Bi2SR2(Ca,Y)Cu2O8",,,8.41,,,,,shape_01,,,,,,,,,,,,,,,,,,,,
,,,Ag1Sn1Se2,,,,AgSnSe2,,,,,,,,,,4.71,,,,,4.71,,,,,,,,,,,,,
,8.3,,Y1.6Pr0.4Ba4Cu7O15-Z,,3.6e-07,2.81,"(Y,Pr)2Ba4Cu7O15",,,,,,,,,74.0,,,,,,74.0,,,,,,,,,,,,,
,,,Ca0.4Ba1.15La1.45Cu3O7.02,,,,"(Ca,La)(Ba,La)2Cu3O7",,,7.02,,,,,shape_01,,,,4.2,,,,,,,,,,,,,,,,
surface /n (001),,,Ni0.05Ta1S2,,,,2H-NixTaS2,,,,,,,,shape_03,1.99,,2.62,,,,2.305,,,,,,,,,,,,,
"kaizero=12.2E-6 emu/mol, DOS=0.48/eV.spin.fu",,,C2Y1,,,,YC2,,,,,,,,,,3.98,,,,,3.98,,,,,,,,,,,,,
,,,Eu1Ba2Cu2.92Zn0.08O7-y,,,,"EuBa2(Cu,Zn)3O7",,,,,,,,shape_01,,54.1,,,,13.2,54.1,,,,1602.0,,,,,,,,,
2*gap = 14.8 cm-1 from Far-InfraRed measurements.,,,In0.85Pb0.15,,,,In1-xPbx,,,,,,,,,,5.1,,,,,5.1,,,,,,,,,,,,,
SC properties not investigated,6.0,,Be13Er1,,,,ErBe13,2.37,,,,,,,,,,,0.0,,,,,,,,,,,,,,,,
s/c volume fraction is very small.,,,Mg1Co1Ni2.94Co0.06,,,,"MgC(Ni,Co)3",,,,,,,,,,6.0,,,,,6.0,,,,,,,,,,,,,
,,,Bi1Cu3,,,,BI1Cu3,,,,,,,,,,,,1.5,,,,,,,,,,,,,,,,
,,,Y1Ba2Cu2.97Ni0.03OY,,,,"YBa2(Cu,Ni)3Oz",,,,2.55,,,,shape_03,87.0,,,,,,87.0,,,,,,,,,,,,,
,,,Sr1.85Na0.15Cu1C1O5,,,,"(Sr,Na)2(O2,CO3)",,,,,,,,,,,,4.2,,,,,,,,,,,,,,,,
,,,La1Ba1.5Ca0.5Cu3O7.02,,,,"(La,Ba,Ca)3Cu3O6",,,7.02,,,,,shape_01,,,,,,,,,,,,,,,,,,,,
,,,Y1Ba2Cu3.96Zn0.04O8,,,,"YBa2(Cu,Zn)4 O8",,,,,,,,,45.5,,67.0,,,,56.25,,,,,,,,,,,,,
,,,Bi2Sr1.6Ca1.2Yb0.2Cu2O8.26,,,,"Bi2(Sr,Ca)2(Ca,Yb)Cu2O8",,,8.26,,,,2.13e-09,shape_01,,88.3,,,,,88.3,,,,,,,,,,,,,
"P-induced SC. Tc measured by resistivity at P=159 GPa. Hc2 = 0, 1, 2, 3 T for T = 6.0, 5.43, 4.70, 3.74 K, respectively.",,,B1,,,,alpha-B,,,,,,,,,,6.0,,0.0,,,6.0,,,,,,,,,,,,,
"TL CONTENT AND TC DEPENDS ON SINTERING CONDITION,TL1234 OR TL2234",,,Tl1.4Ba2Ca3Cu4O11.4,,,,,,,,,,,,,118.0,,,,,,118.0,,,,,,,,,,,,,
,,,Nb0.5Re0.5,,,,Nb0.5Re0.5,,,,,,,,,,3.8,,,,,3.8,,,,,,,,,,,,,
"500C,18H in O2",,,Hg0.8Ba2Cu1.2O4+Z,,,,"(Hg,Cu)Ba2CuOz",,,,,,,,shape_03,,,,,55.0,,55.0,,,,,,,,,,,,,
Neel-T defined as a inflection point in R(T). Tc defined as R=0.1Rn and  0.9Rn.,,,Ce1Pt3Si0.94Ge0.06,,,,"CePt3(Si,Ge)",2.14,,,,,,,,0.291,,0.61,,,,0.4505,,,,,,,,,,,,,
,,,Bi1.95Sr1.65Pr0.4Cu1O6+z,,,,"Bi2(Sr,Pr)2CuO6",,,,,,,,,,30.1,,,,,30.1,,,,,,,,,,,,,
,,,Au1Sc1,,,,AuSc,,,,,,,,,,2.0,,,,,2.0,,,,,,,,,,,,,
O-content by iodometry.,,,La1.35Ba1.5Ca0.15Cu3O6.67,,,,"La(Ba,La,Ca)2Cu3O7",,,6.67,,,,,shape_01,43.0,,,,,,43.0,,,,,,,,,,,,,
"T<STR> = 118 K ( P4/nmm to Cmma). Tn(Ce) = 3.71 K. AFM moment, data shows at 40 K.",,,Ce1Fe1As1F0.04O0.96,,,0.4,"Ce(O,F)FeAs",97.6,,,,,,,,,,,1.4,,,,,,,,,,,,,,,,
,,,La1.84Sr0.16Cu0.98Zn0.02O4,,,,"(La,Sr)2(Cu,Zn)O4",,,4.0,36.5,,,,shape_01,,,,,,,,,,,,,,,,,,,,
EXAFS measured,,,Ce0.91La0.09Ru2,,,,"(Ce,La)Ru2",,,,,,,,shape_01,,6.57,,,,,6.57,,,,,,,,,,,,,
,,,Y0.6Pr0.4Ba2Cu3OZ,,,,"(Y,Pr)Ba2Cu3O7",,,,,,,,shape_01,,43.3,,,,,43.3,,,,,,,,,,,,,
,,,La1.85Sr0.15Cu1O4-Y,2.6,,,"(La,Sr)2CuO4",,,,,,,,,,37.0,,,,,37.0,,,,,,,,,,,,,
,,,Eu1.3Pr0.2Ce0.5Sr2Cu2Nb1O10-z,,,,"(Eu,Pr,Ce)2Sr2Cu2NbO10",,,,,,,,,,13.4,,,,,13.4,,,,,,,,,,,,,
,,,Y0.85Ca0.15Sr1Ba1Cu2.5B0.5Oz,,,,"(Y,Ca)(Sr,Ba)2(Cu,B)3Oz",,,,,,,,,,36.0,,,,,36.0,,,,,,,,,,,,,
,,,Na0.65Fe1.93Se1.6S0.4,,,,"Na0.65Fe1.93(Se,S)2",,,,,,,,shape_01,,,,,32.0,,32.0,,,,,,,,,,,,,
,,,Sn1Ta2V1,,,,,,,,,,,,,,3.7,,,,,3.7,,,,,,,,,,,,,
,,,La2C2Br2,,,,La2C2Br2,,,,,,,,,,,,,7.03,,7.03,,,,,,,,1.26,,,,,
,,,Ce0.7Nd0.3Bi1S2F0.5O0.5,,,,"(Ce,Nd)O0.5F0.5BiS2",,,,,,,,shape_01,,,,2.0,,,,,,,,,,,,,,,,
,,,Zr1Ru1P1,,,,ZrRuP,,,,,,,,,,12.34,,,,,12.34,,,,,,,,,,,,,
M = PC(= C4H6O3). Pc-content not given. Na-content by Faraday's law. Sample contains Fe7Se8(FM) and FeSe(Tc=8 K). SC volume fraction (max) = 5 % for x=0.3. Tc independent of x.,,,Na0.3M1Fe2Se2,,,,Nax(PC)yFe2Se2,,,,,,,,,,,,,43.0,,43.0,,,,,,,,,,,,,
Tc(P) measured. P: hydrostatic. R(T) shows max at T=51.5 K.,,,Ce1Co1In4.9Sn0.1,,,,"CeCo(In,Sn)5",,,,,,,,shape_03,,1.02,,,,,1.02,,,,,,,,,,,,,
,,,Tl2Ba2Ca2Cu3O9.964,,,,Tl2Ba2Ca2Cu3O10,,,9.964,,,,,,,112.0,,,,,112.0,,,,,,,,,,,,,
impurity: ZrRu,,,Zr1Ru1P0.8B0.2,,,,"ZrRu(P,B)",,,,,,,,,,,5.4,,,,5.4,,,,,,,,,,,,,
"M = aniline. reaction(150C,16d ).",,,M0.75Ta1S2,,,,(M)0.75TaS2,,,,,,,,,,2.5,,,,,2.5,,,,,,,,,,,,,
,,,Cr3P1,,,,Cr3P1,,,,,,,,,,,,1.01,,,,,,,,,,,,,,,,
,,,Os0.046Re0.954,,,,Re1-xOsx,,,,,,,,,,1.92,,,,,1.92,,,,,,,,-0.0274,,,,,
Na-content = 0.3 -0.5. (HO)-content y = nearly 2.,,,Na0.3Pb1Ta2S5,,,,Nax(H2O)y(PbS)1+z(TaS2)2,,,,,,,,,,,,,3.7,,3.7,,,,,,,,,,,,,
,,,La1Fe1As1F0.11O0.89,,,,"La(Fe,Mn)As(O,F)",,,,,,,,shape_01,,27.0,,,,,27.0,,,,,,,,,,,,,
Eu-content by WDS. Tn by SUS.,,,Sr0.15Eu0.85Fe1.76Co0.24As2,,,,"(Sr,Eu)(Fe,Co)2As2",11.8,,,,,,,shape_03,,,,,,,2.0,,,,,,,,,,,,,
,,,Bi2Sr1.8La2Cu0.92Ni0.08Oz,,,,"Bi2(Sr,La)2(Cu,Ni)Oz",,,,,,,,,,3.6,,,,,3.6,,,,,,,,,,,,,
,,,Nd1Ba1.5Sr0.5Cu3O7-Z,,,,"R(Ba,Sr)2CuO7",,,,,,,,shape_01,56.4,,,,,10.2,56.4,,,,,,,,,,,,,
,,,Ba1.6Sr0.4Yb0.75Ca0.25Cu3O6.68,,,,"Cu(Ba,Sr)2(Yb,Ca)Cu2O6",,,6.68,,,,,,,,,,74.0,,74.0,,,,,,,,,,,,,
"impurity = OsO2. a=0.00726 /GPa, b = 0  /(GPa)^2 in (dV/V0) = -a*P + b*P^2.",,,K1Os2O6,,,,KOs2O6,,,,,,,,shape_01,,,,,9.6,,9.6,,,,,,,,,,,,,
,,,Pt0.33W0.67,,,,Pt1-xWx,,,,,,,,,,3.02,,,,,3.02,,,,,,,,,,,,,
400 nm thickness. c-axis oriented. surface impedance measured. s/c parameters obtained by fitting using BCS theory. gap(0)=3.2 meV.,,,B2Mg1,2.06,,,MgB2,,,,,,,,shape_03,,36.0,,,,,36.0,,,,,107.0,,,,,,,,
,,,Hg1Ba2Cu1O4.085,,,,HgBa2CuOz,,,4.085,,,,,shape_01,,,,,92.0,,92.0,,,,,,,,,,,,,
,,,La0.25Dy0.75Ba1Ca1Cu3O7,,,,"(La,Dy)BaCaCu3O7",,,,,,,,shape_02,,,,,59.0,,59.0,,,,,,,,,,,,,
"PENET<ab> (H//c) = 124 nm, PENET<c>(H//ab) = 496 nm. anisotropy =4",,,Nb1Se2,,,,NbSe2,,,,,,,,,,7.007,,,,,7.007,,,,,124.0,,,,,,,,
,,,Hg0.66Pb0.34Ba2Ca1.98Cu2.9O8.4,,,,HgBa2Ca2Cu3Oy,,,8.4,,,,,shape_01,135.0,,,,143.0,,143.0,,,,,,,,,,,,,Warning: Statistical Tc Outlier (IQR)
,,,Y1Ba2Cu2.95Zn0.05O6.63,,,,"YBa2(Cu,Zn)3Oz",,,6.63,,,,,shape_03,,25.0,,,,,25.0,,,,,,,,,,,,,
"Electrochemical intercalated with a constant current density, 50%*A/cm2.",,,La2Cu1O4.08,,,,La2CuO4+d,,,4.08,,,,,shape_01,,,45.0,,,,45.0,,,,,,,,,,,,,
,,,Bi0.8Pb0.1Sr0.8Ca1Cu1.4OX,,,,,,,,,,,,shape_03,82.0,,120.0,,,,101.0,,,,,,,,,,,,,
,,,Cr0.1V0.9,,,,V1-xCrx,,,,,,,,,,2.06,,,,,2.06,,,,,,,,,,,,,
,,,Y1Ba2Cu3O6.07,,,,YBa2Cu3O7,,,6.07,,,,,shape_03,,,,,,,,,,,,,,,,,,,,
,,,Y0.6Pr0.4Ba2Cu3O6.6,,,,"(Gd,Pr)Ba2Cu3O7",,,6.6,,,,,shape_01,,0.0,,,,,0.0,,,,,,,,,,,,,Check: Tc=0 (Non-superconducting?)
,,,Lu0.8Ca0.2Ba2Cu3O6.91,,,,,,,6.91,,,,,,,,48.0,,,,48.0,,,,,,,,,,,,,
,,,Nb1Se3,,,,NbSe3,,,,,,,,,,2.5,,,,,2.5,,,,,,2.0,,,,,,,
quenched to -13 C brine. RRR = 21.,,282.0,Sc1Rh2Sn1,3.2,,,ScRh2Sn,,,,,,,,,,2.0,,,,,2.0,0.3,6.57,,,,33.0,,,,,,0.27,
"Analyzed by alpha-model. Two bands ( alpha = (3.30, 0.86), gap = (10.41, 2.73) meV, gamma = (31.0, 9.1 ) mJ/mol.K2). Tc defined by mid point of SP transition. C(T,H) measured.",,,Ba0.59K0.41Fe2As2,,,,"(Ba,K)Fe2As2",,,,,,,,shape_03,,36.9,,,,,36.9,,40.1,,,,,,,,,,,
,,,Sm0.65Th0.35Fe1As1O1,,,,"(Sm,Th)OFeAs",,,,,,,,,,,53.0,,,,53.0,,,,,,,,,,,,,
z=nominal,,,Cu0.5P0.5Sr2Ca1.8Y0.2Cu3O9.25,,,,"(Cu,P)Sr2(Ca,Y)2Cu3Oz",,,9.25,,,,,,,,,,72.0,,72.0,,,,,,,,,,,,,
"R=A+BT^n,  n = 1.33 for  P < 2.5 GPa.",,,Ba1Fe1.8Co0.2As2,,,,"Ba(Fe,Co)2As2",,,,,,,,shape_03,22.0,,,,,,22.0,,,,,,,,0.65,,,,,
under-doped,,,Hg1Ba2Cu1O4+Z,,,,HgBa2CuO4+z,,,,,,,,shape_06,,,,,83.0,,83.0,,,,,,,,,,,11.0,,
"penetration depth by muon-SR. two gaps. table value is the higher one. the lower gap, 2*gap/kTc = 0.966",,,Mg1B1.96C0.04,3.35,,,"Mg(B,C)2",,,,,,,,,,36.1,,,,,36.1,,,,,98.5,,,,,,,,
,,,Pb3Yb1,,,,YbPb3,,,,,,,,,,0.23,,,,,0.23,,,,,,,,,,,,,
(dC/gamma*Tc) = 1.35,,,Ga0.15V2Al20,2.8,,,GaxV2Al20,,,,,,,,shape_01,,1.53,,,,,1.53,,,,,,,,,,,,,
,,,In0.913Pb0.087,,,,,,,,,,,,,,4.2,,,,,4.2,,,,,,,,,,,,,
,,234.0,Y5Os4Ge10,,,,Y5Os4Ge10,,,,,,,,,,9.1,,,,,9.1,61.0,,,150.0,,,,,,,,,
,,,Ba0.2La1.8Cu1O4-Y,,,,"(Ba,La)2CuO4",,,,,,,,,24.0,29.0,32.0,,,,29.0,,,,,,,,,,,,,
c/a = 1.6256,,,Ce1Co0.5Rh0.5In5,,,,"Ce(Rh,Co)In5",,,,,,,,,,1.6,,,,,1.6,,,,,,,,,,,,,
,,,Hg0.8Tl1.2Ba2Ca2Cu3Oz,,,,"(Hg,Tl)2Ba2Ca2Cu3Oz",,,,,,,,,,,,,90.7,,90.7,,,,,,,,,,,,,
,,,Mg1C1Ni2.98Ru0.02,,,,"MgC(Ni,Ru)3",,,,,,,,,,,,,6.52,,6.52,,,,,,,,,,,,,
,,,Al1La1,,,,Al1La1,,,,,,,,,,,,0.33,,,,,,,,,,,,,,,,
,,,Y1Ba2Cu2.9Co0.1Oz,,,,"YBa2(Cu,Co)3O7",,,,,,,,,,88.6,,,,,88.6,,,,,,,,,,,,,
