Repository: Tejasvini595/superconductor_deepset

## Overview

This repository contains the official implementation of **"From Individual Elements to Macroscopic Materials: In Search of New Superconductors via Machine Learning"**.

The code implements a **DeepSet neural network** for predicting the critical temperature (Tc) of superconducting materials based solely on their chemical composition. By explicitly enforcing permutation invariance, the DeepSet architecture avoids artifacts associated with arbitrary element ordering and provides a physically meaningful framework for learning composition–property relationships in superconducting materials.

File: data/superconductors_kaggle_ready_v2.csv (part 62 of 87)
comment,curiet,debyet,element,gapene,kaizero_value,moment_value,name,neelt,nhc2zero_value,oz,pcohere_value,phc2zero_value,ppenet_value,rh300,shape,t1_value,t2_value,t3_value,tcn_value,tcsus_value,tcwidth_value,critical_temp_K,upper_critical_field_0K_T,gamma_sommerfeld_mJmolK2,resistivity_normal_uOhmcm,resistivity_roomtemp_uOhmcm,penetration_depth_nm,coherence_length_nm,dhc2dt_TK,dtcdp_KGPa,density_gcm3,lower_critical_field_0K_T,thermopower_300K_uVK,energy_gap_meV,data_quality_flag
"multiple nodeless gap SC. RRR = 120. the ratio of small to large gap = 0.6 from thermal conductivity. k/T = k0/T + b*T^2 for T^2 < 0.16, k0/T = 0.18 mW/K2.cm.",,,Tl1Ni2Se2,,,,TlNi2Se2,,,,,,,,shape_03,,,,,3.7,,3.7,0.8,,,,,,,,,,,,
"twinned rectangular bar,unload pressure=0.36GPa. Tc(P=0.36Gpa)=89.99K. Tc(max)=95.8K(P=10.3GPa)",,,Y1Ba2Cu3O7-z,,,,YBa2Cu3O7,,,,,,,,shape_03,,87.7,,,,,87.7,,,,,,,,0.64,,,,,
,,,Bi2Sr2Y1Cu2O8,,,,"Bi2Sr2(Ca,Y)Cu2O8",368.0,,,,,,,,,,,4.2,,,,,10.2,,,,,,,,,,,
,,,Y1Ba2Cu3O7-Z,,,,YBa2Cu3O7,,,,,,,,shape_01,,91.7,,,,,91.7,,,,,,,,,4.4,460.0,,,
,,,Pb2Sr2Ho0.05Ca0.5Cu2.994Al0.006O8,,,,"Pb2Sr2(Ho,Ca)(Cu,Al)3O8",,,8.0,,,,,,,76.4,,,,,76.4,,,,,,,,,,,,,
as-synthesized,,,Hg1.2Tl0.8Ba2Ca2Cu3OZ,,,,"(Hg,Tl)2Ba2Ca2Cu3Oz",,,,,,,,,,,,,52.0,,52.0,,,,,,,,,,,,,
(Bi2)m(Bi2Se3)n structure Nb dope in (Bi2) layer,,,Nb0.4Bi2Se3,,,,NbxBi2Se3,,,,,,,,shape_03,,,3.52,,,,3.52,,,,,,,,,,,,,
,,,Nb0.26U0.74,,,,Nb0.26U0.74,,,,,,,,,,1.85,,,,,1.85,,,,,,,,,,,,,
poly crystal. martensitic transformation at T=96.3K.  (dC/RTc)=1.95. e-ph coupling = 2.25.,,162.0,Hf1V2,,,,HfV2,,,,,,,,shape_01,,,7.6,,,,7.6,,55.8,,,,,,,,,,,
,,,Cr34.9Ga25V40.1,,,,"(V,Cr)75Ga25",,,,,,,,,,5.48,,,,,5.48,,,,,,,,,,,,,
"D(LNTC)/DP=5.6%/GPA,RH300=250K",,,La1.8Sr0.2Cu1O4,,,,"(La,Sr)2CuO4",,,,,,,5.4e-10,shape_01,,32.6,,,,,32.6,,,,,,,,1.88,,,,,
Compositions = Ba4.99Sr1.01Nb9.91O29.16.  SP (beta) = 1.15 mJ/molK4. (dC/gamma*Tc) = 1.56,,,Ba5Sr1Nb10O30,5.7,,,"(Ba,Sr)6Nb10O30",,,,,,,,shape_01,,,0.96,,,,0.96,,15.75,,,,,,,,,,0.236,
containing ferromag-impurities. values of s/c properties are at T=0.4 K.,,,Ce1Co1.85,,,,CeCo2,,,,,,,,shape_01,,0.86,,,,,0.86,,,,,,,,,,,,,
,,,Dy1Ba2Cu3O6,,,7.0,DyBa2Cu3O6+x,0.93,,6.0,,,,,,90.0,,,,,,90.0,,,,,,,,,,,,,
,,,Y1Ba2Cu3O7-Z,,,,YBa2Cu3O7,,,,,,,,,,,,,,,,,,,,,,,,,,-12.9,,
,,,Pb0.3Yb0.7Mo6Se8,,,,"(Pb,Yb)Mo6S8",,,,,,,,,,7.1,,,,,7.1,,,,,,,,,,,,,
There exists trace of beta-Thsi2,,,Th1Si1.6Co0.4,,,,ThSi2-xCox,,,,,,,,shape_01,,,,1.7,,,,,,,,,,,,,,,,
,,,Y0.88Pr0.1Ca0.02Ba2Cu3O7-z,,,,"(Y,Pr,Ca)Ba2Cu3O7",,,,,,,,shape_01,,87.0,,,,,87.0,,,,,,,,,,,,,
,,,Y1Ba2Cu2.7Co0.3OX,,,,"YBa2(Cu,Co)3O7",,,,,,,,,,50.0,,,,,50.0,,,,,,,,,,,,,
"impurity phases = OsP2, OsP4 < 2%",,,Sm1Os4P12,,,,SmOs4P12,4.5,,,,,,,shape_01,,,,1.8,,,,,,,,,,,,,,,,
quench,,,Pb0.6Cu0.4Sr1La1Cu1O5.12,,,,"(Pb,Cu)(Sr,La)CuOz",,,5.12,,,,,,,35.9,,,,,35.9,,,,,,,,,,,,,
hardness =  542  kg/mm2,,,Zr25.8V51.3Nb22.9,,,,Zr-V-Nb,,,,,,,,,,4.34,,,,,4.34,,,,,,,,,,,,,
"1800<d<3000,RH for a-b plane",,,H0.24Y1Ba2Cu3Oz,,,,YBa2Cu3HxOz,,,,,,,,shape_04,,,,,82.4,,82.4,,,,,,,,,,,,,
Cu(1) site substituted by CO3. CO2 concentration in sintering process = 4000 ppm),,,Y1Ba2Cu2.92C0.08Oz,,,,"YBa2(Cu,CO3)3Oz",,,,,,,,shape_01,,65.0,,,,,65.0,,,,,,,,,,,,,
no resistance drop at Tc. R is semiconductor-like. spin glass temp.= 24.0K,,,La1.77Sr0.23Cu0.96Ru0.04O4,,,,"(La,Sr)2(Cu,Ru)O4",,,,,,,,shape_01,,,,5.0,,,,,,,,,,,,,,,,
Tc measured for P=60 - 160 kbar. Tc(P=100kbar) = 0.05 K. Tc by resistive transition. ,,,Th1,,,,Th1,,,,,,,,,,1.35,,,,,1.35,,,,,,,,-0.13,,,,,
Oxygen content by iodometry. hole conc p<sh>=0.214,,,La0.95Ca0.05Ba1.5Sr0.5Cu3O6.878,,,,"(La,Ca)(Ba,Sr)2Cu3O7",,,6.878,,,,,shape_01,,66.0,,,,,66.0,,,,,,,,,,,,,
charge order temp by X-ray=59K. T(NQR)=59.6 K,,,La1.45Nd0.4Sr0.15Cu1O4,,,,"(La,Nd,Sr)2CuO4",44.4,,,,,,,shape_03,10.6,,,,,,10.6,,,,,,,,,,,,,
,,,Ta1Rh1P1,,,,TaRhP,,,,,,,,,,4.41,,,,,4.41,,,,,,,,,,,,,
,,,Gd1Sr2Cu2.85Re0.15Oy,,,,"GdSr2(Cu,Re)3Oz",,,,,,,,shape_01,,,25.0,,,,25.0,,,,,,,,,,,,,
,,,La3In0.7Al0.3,,,,"La3(In,Al)",,,,,,,,,,9.42,,,,,9.42,,,,,,,,,,,,,
,,,La2.5Ca1Ba2.5Cu6O14.146,,,,"(La,Ca)3(Ba,Ca)3Cu6O14",,,14.146,,,,,,79.0,,,,,,79.0,,,,,,,,,,,,,
,,,La2.8Ba3.2Cu6O14.07,,,,"La(Ba,La)2Cu3O7",,,14.07,,,,,,,13.0,,,,,13.0,,,,,,,,,,,,,
,,,La1.9Ba0.1Cu1O4+Z,,,,"(La,Ba)2CuO4",,,,,,,,shape_05,38.0,,,,,,38.0,,,,,,,,,,,,,
d nearly 800 A.,,,Nd2Cu1O4,,,,NdxCuO4,,,,,,,,shape_04,30.6,,33.4,,,,32.0,,,,770.0,,,,,,,,,
,,,Y0.95Ca0.05Ba1.95La0.05Cu3OZ,,,,"(Y,Ca)(Ba,La)2Cu3Oz",,,,,,,,shape_01,,89.5,,,,,89.5,,,,,,,,,,,,,
,,,Y0.95Pr0.05Ni2B2C1,,,,"(Pr,Y)Ni2B2C",,,,,,,,shape_01,,14.1,,,,,14.1,,,,,,,,,,,,,
,,,Ir0.85Rh0.15Te2,,,,Ir1-xRhxTe2,,,,,,,,shape_01,,,,,2.39,,2.39,,,,,,,,,,,,,
Nb-oxynitrides,,,Nb1N0.87O0.13,,,,Nb(N0.87O0.13),,,,,,,,shape_01,16.76,17.2,17.72,,,,17.2,19.8,,,,,4.078,,,,,,,
,,,Nb2.859Zr0.141Al1,,,,"(Nb,Zr)3Al",,,,,,,,,,13.6,,,,,13.6,,,,,,,,,,,,,
,,,C2Ce1,,,,Ce1C2,,,,,,,,,,,,0.2,,,,,,,,,,,,,,,,
PdxSe x= 6 - 7.  ,,,Pd6.7Se1,,,,Pd6.7Se1,,,,,,,,,,0.66,,,,,0.66,,,,,,,,,,,,,
,,,Bi2Sr2Ca1Cu2O8+Z,,,,Bi2Sr2CaCu2O8,,,,,,,,,,52.4,,,,,52.4,,,,,,,,,,,,,
Tl:Sr:Ca:Cu=0.94:1.90:1.02:2 by ICP,,,Tl1Sr2Ca1Cu2O7,,,,TlSr2CaCu2O7,,,,,,,,shape_01,,,,4.2,,,,,,,,,,,,,,,,
,,,Bi1Sc1,,,,Bi1Sc1,,,,,,,,,,,,0.3,,,,,,,,,,,,,,,,
,,,Gd1Ba2Cu2.7Co0.3O7-Z,,,,"GdBa2(Cu,Co)3O7",,,,,,,,,,13.0,,,,,13.0,,,,,,,,,,,,,
gap = 1.39 meV.  RRR = 17.2,,,In0.005Pb0.995,4.48,,,Pb1-xInx,,,,,,,,,,7.181,,,,,7.181,,,,,,,,,,,,,
,,,La0.75Y00.25,,,,,,,,,,,,,,2.5,,,,,2.5,,,,,,,,,,,,,
EPITAXIAL FILM,,,Y1Ba2Cu3O7-Y,4.7,,,YBa2Cu3O7,,,,,,,,shape_04,,90.0,,,,,90.0,,,,,,,,,,,,,
,,,Gd0.51Sm1.34Ce0.15Cu1O4,,,,"(Gd,Sm,Ce)2CuO4",,,,,,,,,,10.9,,,,,10.9,,,,,,,,,,,,,
,,,Tm1Ba2Cu3O7-y,,,,TmBa2Cu3O7,,,,,,,,shape_01,,90.0,,,,,90.0,,,,,,,,,,,,,
Tc from sp-heat measurements.,,,Rh0.03Ti0.97,,,,Ti1-xRhx,,,,,,,,,,1.34,,,,,1.34,,3.91,,,,,,,,,,,
2nd high-TC SC phase appears for high-P region. no-structure change upto 15 GPa. Tc defines as intersection of (dR/dT)max to normal line.,,,Tl0.6Rb0.4Fe1.67Se2,,,,"(Tl,Rb)Fe2Se2",,,,,,,,shape_03,,32.0,,,,,32.0,,,,,,,,,,,,,
,,435.0,Y1Ba2Cu3O7,,,,YBa2Cu3O7,,,,,,,,shape_01,,,,,,,,,5.74,,,,,,,,,,,
not SC,,,Ru0.8Mo0.8Sr2Eu1.5Ce0.5Cu2O10-z,,,,"(Ru,Mo)Sr2(Eu,Ce)2Cu2O10",,,,,,,,shape_01,,,,1.2,,,,,,,,,,,,,,,,
,,,La1.898Ba0.102Cu1O4,,,,"(La,Ba)2CuO4",,,,,,,,shape_01,,29.0,,,,,29.0,,,,,,,,,,,,,
,,,La1.85Sr0.15Cu0.995Co0.005O4,,,,"(La,Sr)2(Cu,Co)O4",,,,,,,,,,,,,33.0,,33.0,,,,,,,,,,,,,
Co-content determined by WDS(wavelength dispersive x-ray spectroscopy,,,Ba1Fe1.884Co0.116As2,,,,"Ba(Fe,Co)2As2",,,,,,,,shape_03,,22.8,,,,,22.8,,,,,,,,,,,,,
,,,La1.79Sr0.21Cu0.99Ru0.01O4,,,,"(La,Sr)2(Cu,Ru)O4",,,,,,,,,,22.1,,,,,22.1,,,,,,,,,,,,,
,,,Nb3Rh0.5Pt0.5,,,,"Nb3(Rh,Pt)",,,,,,,,shape_01,,6.25,,,,,6.25,,,,,,,,,,,,,
annealed at 0.05 mbar O2,,,Pr1.85Ce0.15Cu1O4+z,,,,"(Pr,Ce)2CuO4",,,,,,,,shape_03,23.2,,,,,,23.2,,,,,,,,,,,,,
,,,Yb0.45Pr0.55Ba2Cu3O6.92,,,,"(Yb,Pr)Ba2Cu3O7",,,6.92,,,,,,,18.3,,,,,18.3,,,,,,,,,,,,,
using 99.9 % Sn,,,Sr2.5Sn1O1,,,,Sr3-xSnO,,,,,,,,shape_01,,,,,4.7,,4.7,,,,,,,,,,,,,
composite material (MgB2+SWCNT). M = SWCNT(wt% in DB). charge transfer = 0.0008/carbon. RRR = 1.20,,,Mg1B2M5,,,,MgB2(SWCNT)x,,,,,,,,,,,36.4,,,,36.4,,,,,,,,,,,,,
,,,Bi2.1Sr1.9Ca0.74Cu2Oz,,,,,,,,,,2700.0,,shape_03,,,88.0,,,,88.0,,,,,,,,,,,,,
"97%(O(18)),DTC=0.28K",,,Y1Ba2Cu3O6.99,,,,"Y(Ba,La)2Cu3O7",,,6.99,,,,,,,92.3,,,,,92.3,,,,,,,,,4.5,,,,
magnetization and SP-heat also measured. Neel-T from SP-heat,,,Dy0.8Tm0.2Ni2B2C1,,,9.96,"(Dy,Tm)Ni2B2C",7.03,,,,,,,shape_01,,,3.42,,,,3.42,,,,,,,,,,,,,
anisotropy factor=47.3,,,Y0.87Pr0.13Ba2Cu3O7-z,,,,,,,,,,,,shape_03,,,,,,,,,,,,,,,,,,,,
,,,Sm1Fe0.5Ru0.5As1F0.15O0.85,,,,"Sm(O,F)(Fe,Ru)As",4.67,,,,,,,,,4.26,,,,,4.26,,,,,,,,,,,,,
,,,La1.5Ba1.3Sr0.2Cu3Oz,,,,"La(Ba,Sr)2Cu3O7",,,,,,,,,,31.8,,,,,31.8,,,,,,,,,,,,,
Tc by ac method. (dTc/dP) determined from the least squares fit.,,,Ag1Sn1Se2,,,,AgSnSe2,,,,,,,,,,4.66,,,,0.02,4.66,,,,,,,,-0.73,,,,,
,,,Nb2.5Ta0.5Sn1,,,,,,,,,,,,,,17.6,,,,,17.6,,,,,,,,,,,,,
,,,Ba1.6Sr0.4Yb0.85Ca0.15Cu3O6.17,,,,"Cu(Ba,Sr)2(Yb,Ca)Cu2O6",,,6.17,,,,,,,,,5.0,,,,,,,,,,,,,,,,
"ANN(270C, in air)",,,Fe1Te0.98Se0.02,,,,"Fe(Te,Se)",62.6,,,,,,,shape_03,,,,2.0,,,,,,,,,,,,,,,,
"Ba-content by EDS. Tn nearly equal to T<STR> measured by SUS and RES. Tc defined as sharp drop of R, but not to zero (maybe filamentary SC)",,,Ba1Fe1.982Mo0.018As2,,,,"Ba(Fe,Mo)2As2",,,,,,,,shape_03,,,16.7,,,,16.7,,,,,,,,,,,,,
,,,Nd1.5Ba1.5Cu3OY,,,,"Nd(Ba,Nd)2Cu3O7",,,,,,,,,,,,,,,,,,530.0,,,,,,,,,,
hardness =  545  kg/mm2,,,Zr33.3V45.5Nb21.12,,,,Zr-V-Nb,,,,,,,,,,4.36,,,,,4.36,,,,,,,,,,,,,
semicon-like,,,Pr1Ba1.25La0.75Cu3O7.28,,,,"Pr(Ba,La)2Cu3O7",,,7.28,,,,,,,,,4.2,,,,,,,,,,,,,,,,
,,418.0,Pb0.3Bi1.7Sr2Ca2Cu3O10+Z,,,,"(Bi,Pb)2Sr2Ca2Cu3O10",,,,,,,,,,107.0,,,,,107.0,,34.6,,,,,,,,,,,
,,,Au0.92In0.08,,,,"(Au,In)",,,,,,,,,0.0151,0.022,0.025,,,,0.022,,,,,,,,,,,,,Info: Very Low Tc (<0.1K)
H-implantation layer thickness = 1500A. Tc shows optimal value for this system),,,Pd0.7Ag0.3H0.8,,,,"(Pd,Ag)Hx",,,,,,,,,,15.6,,,,,15.6,,,,,,,,,,,,,
,,,Er0.8Pr0.2Ba2Cu3O7,,,,"(Er,Pr)Ba2Cu3O7",,,,,,,,shape_01,,76.4,,,,,76.4,,,,,,,,,,,,,
,,,Tm1Ni1.88Co0.24B2C1,,,,"Tm(Ni,Co)2B2C",,,,,,,,shape_01,,1.6,,,,,1.6,,,,,,,,,,,,,
,,,Ir1Sc3,,,,Ir1Sc3,,,,,,,,,,,,0.32,,,,,,,,,,,,,,,,
Curie-T from SUS( Curie-Weis law),0.775,,U1Co1Ge0.92Si0.08,,,,"UCo(Ge,Si)",,,,,,,,shape_01,,0.288,,,,,0.288,,,,,,,,,,,,,
,,,Cu1Co1.8Cr0.2S4,,,,"Cu(Co,Cr)2S4",,,,,,,,,,2.7,,,,,2.7,,,,,,,,,,,,,
,,,Ce1Fe1As1F0.1O0.9,,,,"Ce(O,F)FeAs",,,,,,,,,,,,,32.8,,32.8,,,,,,,,,,,,,
,,386.0,Ti0.516V0.484,,,,Ti0.516V0.484,,,,,,,,,,7.2,,,,,7.2,,9.2,,,,,,,,,,,
Tc by SUS.,,,La1.85Sr0.15Cu0.978Zn0.022O4,,,,"(La,Sr)2(Cu,Zn)O4",,,,,,,,,,,,,13.6,,13.6,,,,,,,,,,,,,
,,,Y1Ba2Cu2.919Zn0.081O6.8,,,,"YBa2(Cu,Zn)3Oz",,,6.8,,,,,shape_03,,,24.0,,,,24.0,,,,,,,,,,,,,
HC2ZERO in DB means Hc2(4.2K). ,,,Nb0.39Ti0.53Zr0.04Ta0.04,,,,Nb-Ti-Zr-Ta,,,,,,,,,,,,,,,,11.86,,,,,,,,,,,,
,,,Ba0.7K0.3Fe1.66Co0.34As2,,,,"(Ba,K)(Fe,Co)2As2",,,,,,,,shape_03,,12.0,,,,,12.0,,,,,,,,,,,,,
"TWINNED SAMPLE,DTC/DP CALCULATED FROM THERMAL EXPANSION COEFFICIENT",,,Y1Ba2Cu3O7-Z,,,,YBa2Cu3O7,,,,,,,,shape_03,,87.3,,,,1.3,87.3,,,,,,,,3.2,,,,,
,,,La1.2Ba1.5Sr0.3Cu3Oz,,,,"La(Ba,Sr)2Cu3O7",,,,,,,,,,55.2,,,,,55.2,,,,,,,,,,,,,
Film(100nm thickness) on Fe film(20nm). Energy gap measured by reflectivity. Reflectivity change could be influenced by SDW.,,,Ba1Fe1.84Co0.16As2,3.4,,,"Ba(Fe,Co)2As2",,,,,,,,shape_04,,,26.3,,,,26.3,,,,,,,,,,,,3.67,
orthorhombic distortion = 6.31 E-3.,,,Er0.8Pr0.1Ca0.1Sr0.8Ba1.2Cu3Oz,,,,"(Er,Pr,Ca)(Sr,Ba)2CuOz",,,,,,,,,,78.0,,,,,78.0,,,,,,,,,,,,,
,,,Bi4Sr4Ca1.5Ho0.5Cu4O16+Y,,,,"Bi2Sr2(Ca,Ho)Cu2O8",,,,,,,,,,84.3,,,,,84.3,,,,,,,,,,,,,
monoclinic not  SC.,,,Pr1Bi1S2O1,,,,Ce1-xPrxOBiS2,,,,,,,,shape_01,,,,0.1,,,,,,,,,,,,,,,,
,,,Bi3Mo1,,,,Bi3Mo1,,,,,,,,,,3.7,,,,,3.7,,,,,,,,,,,,,
RESN=35.5 uOhm.cm. skin depth at 44 GHz = 14000 A.,,,Y1Ni1.6Pt0.4B2C1,,,,"Y(Ni,Pt)2B2C",,,,,,,,shape_03,,12.1,,,,,12.1,4.3,,,,,9.0,,,,,,,
"R(T) = R0 + A*T^n for Tc < T < 100K, n = 1.09, A = 1.71E-5 Ohm.cm/K^n.  RH(50K) = -12.1E-3 cm3/C.",,,Nd1Fe1As0.6P0.4F0.1O0.9,,,,"NdFe(As,P)(O,F)",,,,,,,,shape_01,,,28.0,,,,28.0,,,,,,,,,,,,,
,,,Li1.1Fe1As1,,,,LixFeAs,,,,,,,,,,20.0,,,,,20.0,,,,,,,,-1.22,,,,,
Neel temperature was determined by uSR measurements.,,,La1.832Eu0.2Sr0.018Cu1O4,,,,"(La,Eu,Sr)2CuO4",130.0,,,,,,,,,,,,,,,,,,,,,,,,,,,
POINT CONTACT(W TIP),,,Bi2Sr2Ca1Cu2O8+Z,6.3,,,Bi2Sr2CaCu2O8,,,,,,,,shape_03,,85.0,,,,,85.0,,,,,,,,,,,,21.5,
,,,Hg1Ba2Cu1O4.03,,,,HgBa2CuO4+d,,,4.03,,,,,shape_01,,,1.0,,,,1.0,,,,,,,,,,,,,
Li-doped. Li-content not known. Li-intercalated between halogen layers.,,,Li1Zr1N1Cl0.75Br0.25,,,,"LixZrN(Cl,Br)",,,,,,,,,,14.4,,,,,14.4,,,,,,,,,,,,,
,,,Bi2Sr2Ca0.59Gd0.41Cu2Oz,,,,"Bi2Sr2(Ca,Gd)Cu2O8",,,,,,,,shape_03,63.1,,,,,,63.1,,,,,,,,,,,,,
,,,Bi2Sr2Ca1Cu2O8.3,,,,Bi2Sr2CaCu2Oz,,,8.3,,,,,shape_03,,,70.0,,,,70.0,,,,,,,,,,,,,
Vickers hardness = 239-271,,,Mo0.1633Ti0.8367,,,,Ti1-xMox,,,,,,,,,,4.0,,,,,4.0,,,,,,,,,,,,,
,,,La1Pb1.5Sn1.5,,,,"La(Pb,Sn)3",,,,,,,,shape_01,,1.18,,,,,1.18,,,,,,,,,,,,,
,,,La0.987Gd0.013Sn3,,,,"(La,Gd)Sn3",,,,,,,,,,5.94,,,,,5.94,,,,,,,,,,,,,
dTc/dP in K/GPa.,,,Lu1Ni1B1C1,,,,LuNiBC,,,,,,,,,,2.96,,,,,2.96,,,,,,,,-0.17,,,,,
Bicrystal of Bi0.85Sb0.15 with Te doping.. bicrystal has 19 and 2 degree interface.,,,Bi0.85Sb0.15,,,,Bi1-xSbx,,,,,,,,,,,3.45,,,,3.45,3.7,,,,,30.0,0.15,,,,,,
Ru-content determined by WDS.,,,Ba1Fe1.854Ru0.146As2,,,,"Ba(Fe,Ru)2As2",105.6,,,,,,,shape_03,,,,2.0,,,,,,,,,,,,,,,,
,,403.0,Mo0.3V0.7,,,,V1-xMox,,,,,,,,,,0.76,,,,,0.76,,5.15,,,,,,,,,,,
,,,Tl1Ba1.1La0.9Cu1O5,,,,"Tl(Ba,La)2CuO5",,,,,,,,,,39.6,,,,,39.6,,,,3.6,,,,,,,,,
"T<STR> = 151 K. SP(lattice) has Debye and two Einstein temperature, Debye= 258 K for T < 3 K. Ein(1) = 34, Ein(2) = 76 K.",,258.0,La1Os2Zn20,,,,LaOs2Zn20,,,,,,,,shape_01,0.07,,,,,,0.07,,10.4,,,,,0.057,,,,,,Info: Very Low Tc (<0.1K)
,,,Y1Ru1B2,,,,YRuB2,,,,,,,,,,7.8,,,,,7.8,,,,,,,,,,,,,
layer compound (MS)nTS2. 3D-BCS superconductor.,,,Sn1.15Ta1S3.15,,,,(SnS)1.15TaS2,,,,,,,,shape_03,,,,,2.85,,2.85,,,,,,,,,,,,,
,,,Nd1.85Ce0.15Cu1O4.028,,,,"(Nd,Ce)2CuOz",,,4.028,,,,,shape_01,,21.1,,,,,21.1,,,,,,,,,,,,,
,,,Sr2Cu1F2O2,,,,Sr2 Cu(O2 F2),,,,,,,,,40.0,,,,,,40.0,,,,,,,,,,,,,
,,,Mo6Se7.5Cl0.5,,,,"Mo6(Se,Cl)8",,,,,,,,,,6.33,,,,,6.33,,,,,,,3.86,,,,,,
RRR > 100.,,,In3Rh1,,,,RhIn3,,,,,,,,shape_03,,,,,0.19,,0.19,,,,,,,,,,,,,
,,,Ba7.61Si46,,,,BaxSi46,,,,,,,,,,8.2,,,,,8.2,,,,,,,,,,,,,
,,,Y1Ba2Cu2.05Al0.95O6.7,,,,"YBa2(Cu,Al)3O7",,,6.7,,,,,,,63.0,,,,,63.0,,,,,,,,,,,,,
,,,Ge0.15Nb3Sn0.85,,,,Ge0.15Nb3Sn0.85,,,,,,,,,,17.8,,,,,17.8,,,,,,,,,,,,,
,,,Si22.5V75,,,,,,,,,,,,,,15.8,,,,,15.8,,,,,,,,,,,,,
,,,Pd2Hf0.75Y0.25Al1,,,,"Pd2(Hf,Y)Al",,,,,,,,,,3.2,,,,,3.2,,,,,,,,,,,,,
not SC. T<SDW> = T<STR> = 173 K,,,Sr1Fe2As2,,,,SrFe2As2,,,,,,,,shape_03,,,,0.0,,,,,,,,,,,,,,,,
Untwinned single crystal.H//c-axis. proton beam//c-axis. Jc(H) and Jc(T) are measured for various proton doses. ,,,Y1Ba2Cu3Oz,,,,YBa2Cu3Oz,,,,,,,,shape_03,,,,,92.87,0.4,92.87,,,,,,,,,,,,,
,,,Nb3Sn0.81Ge0.19,,,,,,,,,,,,,,14.3,,,,,14.3,,,,,,,,,,,,,
"Tq=800C, not s/c",,,Y1Ba2Cu2.9Fe0.1O6.52,,,,"YBa2(Cu,Fe)3O7",,,6.52,,,,,shape_01,,,,4.2,,,,,,,,,,,,,,,,
Cu NMR and buckling angle of CuO2 plane are measured.,,,Y1Ba1.96Sr0.04Cu3O7-z,,,,"Y(Ba,Sr)2Cu3O7",,,,,,,,shape_01,,90.0,,,,,90.0,,,,,,,,,,,,,
Tc = 1.53--1.40,,,Y0.5Th0.5Ru3B2,,,,Y0.5Th0.5Ru3B2,,,,,,,,shape_01,,1.53,,,,,1.53,,,,,,,,,,,,,
O-content by Faraday's law. TP300 at 290 K.,,,La1.8Nd0.2Cu1O4.025,,,,"(La,Nd)2CuO4+z",,,4.025,,,,,shape_01,,15.9,,,,,15.9,,,,,,,,,,,73.5,,
,,,Pd0.074Ti0.926,,,,"(Zr,Pd)",,,,,,,,,,4.85,,,,,4.85,,,,,,,,,,,,,
,,,Bi2Sr2Ca0.66Y0.34Cu1.94Zn0.06O8+z,,,,"Bi2Sr2(Ca,Y)(Cu,Zn)2O8",,,,,,,,shape_01,,18.1,,,,,18.1,,,,,,,,,,,,,
(dlnTc/P) = -0.036 /GPa,,,Mg1B1.85C0.15,,,,"Mg(B,C)2",,,,,,,,,,27.2,,,,,27.2,,,,,,,,-0.974,,,,,
,,,Y1Ba2Cu3O7-d,,,,YBa2Cu3O7-d,,,,,,,,shape_03,,90.8,,,,,90.8,,,,,,,,,,,,,
"long anneating 500C,180H in 350 bar O2",,,Y0.6Ca0.4Sr1.8Ba0.2Cu2Ga1O7,,,,"(Y,Ca)(Sr,Ba)2Cu2GaO7",,,7.0,,,,,,,68.0,,,,,68.0,,,,,,,,,,,,,
"neutron fluence = 1.5E+19 n/cm2. Delta-C/gamma*Tc=1.6,  gamma (in mJ/K2.gat)",,,Al0.24Nb0.76,3.4,,,Nb3Al,,,,,,,,shape_01,,7.1,,,,,7.1,,4.5,,,,,,,,,,,
,,,Nb3Sn0.5Zr0.5,,,,,,,,,,,,,,16.5,,,,,16.5,,,,,,,,,,,,,
"in purity phase=SrCuO2,semicon",,,Ta1Sr2Sm1Cu1O8-z,,,,Ta Sr2  Sm Cu2 O8,,,,,,,,,,,,10.0,,,,,,,,,,,,,,,,
,,,Bi2Sr2Ca2Cu2I0.86O8.21,,,,Bi2 Sr2 Ca Cu2 O8 Ix,,,8.21,,,,,shape_01,,50.6,,,,,50.6,,,,,,,,,,,,,
P = 0 GPa. Tc(max) at P = 3.9 GPa. Tc goes to zero at P = 17 GPa.,,,Ca0.8La0.2Fe0.98Co0.02As2,,,,"(Ca,La)(Fe,Co)As2",,,,,,,-2.47e-08,shape_03,,37.5,,,,,37.5,,,,,,,,,,,,,
,,,Nd1.1Ba1.7Ca0.2Cu3O6.894,,,,"(Nd,Ba,Ca)3Cu3Oz",,,6.894,,,,,shape_01,,,,,65.0,,65.0,,,,,,,,,,,,,
P-induced s/c. phase diagram and Tc(P) were measured. Tc shows Tc(max).,,,Te1,,,,Te,,,,,,,,,,7.4,,0.0,,,7.4,,,,,,,,,,,,,
,,,Mg0.88Sc0.12B2,,,,"(Mg,Sc)B2",,,,,,,,,,30.0,,,,,30.0,,,,,,,,,,,,,
Neel temperature was determined by uSR measurements.,,,La1.81Eu0.2Sr0.04Cu1O4,,,,"(La,Eu,Sr)2CuO4",7.0,,,,,,,,,,,,,,,,,,,,,,,,,,,
,,,Au0.91In0.09,,,,Au-In,,,,,,,,,,0.0423,,,,,0.0423,,,,,,,,,,,,,Info: Very Low Tc (<0.1K)
,,,Hg1Ba2Cu1O4.08,,,,HgBa2CuO4+z,,,4.08,,,,,shape_01,,,,,96.0,,96.0,,,,,,,,,,,,,
,,,Mg0.989Cu0.011B2,,,,"(Mg,Cu)B2",,,,,,,,,,38.05,,,,,38.05,,,,,,,,,,,,,
post annealed sample.,,,Nb0.89Al0.11N0.85O0.17,,,,"(Nb,Al)(O,N)",,,,,,,,,,,,,17.3,,17.3,,,,,,,,,,,,,
,,,Nb3Al0.94Se0.06,,,,"Nb3(Al,Se)",,,,,,,,,,17.8,,,,,17.8,,,,,,,,,,,,,
lattice parameter decreases with increasing Sr content,,,Yb1Ba1.8Sr0.2Cu4O8,,,,"Yb(Ba,Sr)2Cu4O8",,,,,,,,shape_01,77.0,82.0,,,80.0,,82.0,,,,4300.0,,,,,,,,,
<18>O-content determined by SIMS. <18>O-exchange: 75-94.3 %.,,,Eu1Ba2Cu2.955Zn0.045O6.92,,,,"EuBa2(Cu,Zn)3O7",,,6.92,,,,,,,,,,,,,,,,,,,,,,,,,
delta Tc=-0.21,,,Y1Ba2Cu3O6.52,,,,YBa2Cu3O7,,,6.52,,,,,,,61.34,,,,,61.34,,,,,,,,,,,,,
,,,Cd1Ba2Ca0.7Y0.3Cu2Oz,,,,"Cd Ba2(Ca,Y)Cu2 Oz",,,,,,,,,72.0,,103.0,,103.0,,103.0,,,,,,,,,,,,,
c-axis penetration depth measured by microwave method for various Tc samples ( See HIRFIG). crystal size=1.803*0.203*0.391 mm3.,,,Y1Ba2Cu3O6.35,,,,YBa2Cu3Oz,,,6.35,,,,,shape_03,,20.0,,,,,20.0,,,,,,,,,,,,,
"not s/c. nominal composition. two step FM. second Tm = 40 K, maybe Nd-ordering",150.0,,Nd2.16Ce0.225Ca1Cu2O6.69,,,,"(Nd,Ce)2CaCu2O6",,,6.69,,,,,,,,,,,,,,,,,,,,,,,,,
over doping,,,Bi2Sr1.7La0.3Cu1Oz,,,,"Bi2(Sr,La)2CuO6",,,,,,,,shape_03,,10.0,,,,,10.0,,,,,,,,,,,,,
,,,Ba0.9K0.1Bi0.4Pb0.6O3,,,,"(Ba,K)(Bi,Pb)O3",,,,,,,,,,11.3,,,,,11.3,,,,,,,,,,,,,
,,,Tl1Ba1.3La0.7Cu1O5,,,,"Tl(Ba,La)2CuO5",,,5.0,,,,,shape_01,,,,,,,,,,,,,,,,,,,,
,,,Hf0.14Re0.86,,,,Hf0.14Re0.86,,,,,,,,,,5.86,,,,,5.86,,,,,,,,,,,,,
,,208.0,La2.4Te4Y0.6,,,,La2.4Te4Y0.6,,,,,,,,,,,,1.7,,,,,2.1,,,,,,,,,,,
not SC.  lattice distortion due to Ge-Ge dimer.,,242.0,Ba1Ni2Ge1.6P0.4,,,,"BaNi2(Ge,P)2",,,,,,,,shape_01,,,,0.0,,,,,6.23,,,,,,,,,,,
R not zero at 2.5 K. thickness=1000A.,,,La1.84Ce0.16Cu1O4,,,,"(La,Ce)2CuO4",,,,,,,,shape_04,,,3.0,,,,3.0,,,,,,,,,,,,,
epitaxial film,,,Y1Ba2Cu3O6.4,,,,YBa2Cu3Oz,,,6.4,,,,,shape_04,,,,,,,,,,,1910.0,,,,,,,,,
n = 1.04 where R(T) = R0 + A*T^n for Tc < T < 100K,,,La1Fe1As0.5P0.5F0.05O0.95,,,,"LaFe(As,P)(O,F)",,,,,,,,shape_01,,21.2,,,18.14,,21.2,,,,,,,,,,,,,
,,,Sc2Fe3Si5,,,,Sc2Fe3Si5,,,,,,,,,,4.5,,,,,4.5,,,,,,,,,,,,,
"R-expornent, n = 1.17  in R = R0 + A*T^n. optimal doping x = 0.02 (Tc=11.8 K)",,,Na1Fe0.982Cu0.018As1,,,,"Na(Fe,Cu)As",,,,,,,,shape_03,,12.6,,,,,12.6,,,,,,,,,,,,,
"details in Mater.Res.Bull., 18()983",,,Hf1Ru1As1,,,,HfRuAs,,,,,,,,,,4.65,,,,,4.65,,,,,,,,,,,,,
,,,V75Si5Ge20,,,,"V3(Si,Ge)",,,,,,,,,,6.76,,,,,6.76,,,,,,,,,,,,,
Bi-2223 phase=45%,,,Bi1.75Pb0.25Sr2Ca1Cu1.9Sn0.4Oz,,,,"(Bi,Pb)2Sr2Ca(Cu,Sn)2Oz",,,,,,,,,99.0,,,,,,99.0,,,,,,,,,,,,,
,,,V2Zr1,,,,ZrV2,,,,,,,,,,7.9,,,,,7.9,,,,,,,,0.0,,,,,
C<13> 60% substitution. Alpha=1.2 - 1.43,,,C60K3,,,,K3C60,,,,,,,,,,20.0,,,,,20.0,,,,,,,,,,,,,
,,,Bi2.1Sr1.7Ca1.1Cu2Oz,,,,,,,,,,2050.0,,shape_03,,,94.0,,,,94.0,,,,,,,,,,,,,
"T<CDW>,T<SDW> = 54 K.",,,Ba1Ti2Sb2O1,,,,BaTi2Sb2O,,,,,,,,,,,,2.0,,,,,,,,,,,,,,,,
2*delta/k:Tc = 4.0 +-0.5. Energy gap by Raman spectroscopy.,,,C60Rb3,4.0,,,Rb3C60,,,,,,,,,,31.0,,,,,31.0,,,,,,,,,,,,,
under doped,,,I1Bi2Sr2Ca1Cu2O8,,,,I Bi2 Sr2 Ca Cu2 O8,,,,,,,,shape_03,,72.2,,,,,72.2,,,,,,,,,,,,,
,,,Nb3Sn1,,,,Nb3Sn,,,,,,,,,,18.0,,,,,18.0,,,,,,,,,,,,,
,,,Gd0.01La0.99,,,,La1-xGdx,,,,,,,,,,0.62,,,,,0.62,,,,,,,,,,,,,
,,,Dy1.2Mo6S8,,,,Dy1.2Mo6S8,,,,,,,,,,1.72,,,,,1.72,,,,,,,,,,,,,
"nodal d-wave SC. (k0/T) = 0.90 mW/K2.cm ,  (k/T) = (k0/T) + A*T for T < 0.5 K.",,,Ce1Co1In4.96Cd0.04,,,,"CeCo(In,Cd)5",,,,,,,,shape_03,,2.05,,,,,2.05,,,,,,,,,,,,,
n = 1.63 where R(T) = R0 + A*T^n for Tc < T < 100K. Hall coeffic. RH(50K) = -28.84E-3 cm3/C.,,,La1Fe1As0.3P0.7O1,,,,"LaFe(As,P)O",16.2,,,,,,,shape_01,,,,2.0,,,,,,,,,,,,,,,,
not s/c,,,La1.75Sr0.25Cu0.9Fe0.1O4,,,,"(La,Sr)2(Cu,Fe)O4",,,,,,,,shape_01,,,,10.0,,,,,,,6200.0,,,,,,,,,
under doped. O-content not measured. Tc(max)=  K(P=10.5GPa).,,,Bi2Sr2Ca1Cu2O8+z,,,,Bi2Sr2CaCu2O8,,,,,,,,shape_03,,60.0,,,,,60.0,,,,,,,,,,,,,
"magnetic properties using Curie-Weiss , Curie constant in emu.K/mol.Oe.",,,La1Ru2.9175Fe0.0825Si2,,,1.51,"La(Ru,Fe)3Si2",,,,,,,,shape_01,,2.51,,,,,2.51,,,,,,,,,,,,,
not s/c. gamma = 0 += 0.05 mJ/mol.K2. Sp-heat measured for 1<T<25 K.,,610.0,Li1.333Ti1.667O4,,,,Li1+xTi2-xO4,,,,,,,,,,,,1.0,,,,,0.0,,,,,,,,,,,
,,,In0.88Sn0.12,,,,In0.88Sn0.12,,,,,,,,,,5.03,,,,,5.03,,,,,,,,,,,,,
,,,Pr1.83Ce0.17Cu1O3.99,,,,"(Pr,Ce)2CuO4",,,3.99,,,,,,,13.0,,,,,13.0,,,,,,,,,,,,,
,,,Mo0.2Sr2Ce2.01Y0.99Cu2.8O11+z,,,,"(Cu,Mo)Sr2(Ce,Y)3Cu2O11",,,,,,,,shape_01,,,,,47.0,,47.0,,,,,,,,,,,,,
enriched <119>Sn (85 %) was used,123.0,,Ru0.95Sn0.05Sr2Gd1Cu2O8,,,,"(Ru,Sn)Sr2GdCu2O8",,,,,,,,shape_01,,,30.0,,,,30.0,,,,,,,,,,,,,
,,,Cu0.8Mo0.2Sr2Y1Cu2O7.3,,,,"(Cu,Mo)Sr2YCu2",,,7.3,,,,,,65.0,,,,,,65.0,,,,,,,,,,,,,
"small amount of Pr2O3, FeAs, SrFe2As2 impurities.",,,Pr0.8Sr0.2Fe0.9Co0.1As1O1,,,,"(Pr,Sr)(Fe,Co)AsO",,,,,,,,shape_01,,6.86,12.9,,,,6.86,,,,,,,,,,,,,
,,,Nd1Ba1.5Sr0.5Cu3O7-Z,,,,"Nd(Ba,Sr)2Cu3O7",,,,,,,,shape_01,56.4,,,,,10.2,56.4,,,6700.0,,,,,,,,,,
,,,Y1Ba2Cu2.8Co0.2OZ,,,,"YBa2(Cu,Co)3O7",,,,,,,,,,50.2,,,,,50.2,,,,,,,,,3.8,,,,
,,,Pr0.74Gd1.11Ce0.15Cu1O4,,,,"(Pr,Gd,Ce)2CuO4",,,,,,,,,,,11.0,,7.5,,7.5,,,,,,,,,,,,,
e/a ratio = 5.4,,,Mo2Ir1B2,,,,Mo2IrB2,,,,,,,,,,3.6,,,,,3.6,,,,,,,,,,,,,
Hc2(T) measured for H//[100] and H//[110]. no anisotyopy.,,,Be13U1,,,,UBe13,,,,,,,,shape_03,,,,,0.9015,,0.9015,,,,,,,25.5,,,,,,
,,,Lu0.7Ca0.3Ba2Cu3O6.15,,,,"(Lu,Ca)Ba2Cu3O7",,,6.15,,,,,,,,58.0,,,2.0,58.0,,,,,,,,,,,,,
dTc/dP in K/Gpa.,,,Ge0.18Nb0.82,,,,Nb-Ge,,,,,,,,shape_01,,6.12,,,,,6.12,,,,,,,,-0.17,,,,,
,,,Co0.02Cu0.98Rh2Si4,,,,Co0.02Cu0.98Rh2Si4,,,,,,,,,,3.8,,,,,3.8,,,,,,,,,,,,,
anisotropy factor=15. Tc derivation is described in ref.18. ,,,La1.85Sr0.15Cu1O4,,,,"(La,Sr)2CuO4",,,,,,0.26,,shape_01,,38.4,,,,,38.4,,,,,,,,,,,,,
"A15,Nb,sigma phases",,,Nb80Ga15Mn5,,,,"Nb80(Ga,Mn)20",,,,,,,,,,5.0,,,,,5.0,5.17,,,,,,1.5,,,,,,
M = NH3. K-intercalated sample. compositions: K0.57Fe2.02Se2M0.34 by ICP-AES. Tc not depends on M-content,,,K0.7Fe2Se2M0.47,,,,KxFe2Se2(NH3)y,,,,,,,,shape_01,,,,,30.0,,30.0,,,,,,,,,,,,,
,,,Nb0.18Re0.82,,,,Nb0.18Re0.82,,,,,,,,,,9.7,,,,,9.7,,,,,,,,,,,,,
,,,Si2Ti1,,,,Si2Ti1,,,,,,,,,,,,1.2,,,,,,,,,,,,,,,,
not s/c,,,Co0.33Sr2Y1Cu2.67Oz,,,,"(Co,Cu)Sr2YCu2Oz",,,,,,,,shape_01,,,,20.0,,,,,,,,,,,,,,,,
The sample of 4 month intercalation has Tc = 2 K(onset) and shows mwtallic behavior below 60 K. Li-content not given.,,,Li0.1K1Ca1Nb3O10,,,,LixKCaNb3O10,,,,,,,,,1.5,,2.0,,,,1.75,,,,,,,,,,,,,
not SC,,,Pu1Ni1Ga5,,,,PuNiGa5,,,,,,,,,,,,2.0,,,,,195.0,,,,,,,,,,,
RRR = 75. Inhomogeneneity on surface. majority of Hc = 250 G at T=385 mK. Hc2(in DB) shows the field where STS signal deisapperes. gap = 326 uV at 385mK,,,Pd1Te2,2.0,,,PdTe2,,1.6,,14.0,,,,shape_03,,1.78,,,,,1.78,,,,,,,,,,,,,
Another Neel-T (=7.06 K) is found.,,,Tb2Fe3Si5,,,,Tb2Fe3Si5,10.02,,,,,,,,,,,0.5,,,,,,,,,,,,,,,,
"Bi:Pb:Sr:Ca:Y:Cu = 1.50:0.37:1.97:0.92:0.05:2 by ICP. optimal sample, but O-content not given.",,,Bi1.6Pb0.4Sr2Ca0.95Y0.05Cu2O8+z,,,,"(Bi,Pb)2Sr2(Ca,Y)Cu2O8",,,,,,,,shape_03,,,,,96.0,,96.0,,,,,,,,,,,,,
oz by iodometric titration,,,Tm1Ba2Cu3O6.87,,,,TmBa2Cu3O7,,,6.87,,,,,shape_01,,83.6,,,,7.0,83.6,,,,,,,,,,,8.2,,
,,,Tl2Ba2Ca2Cu3O9.877,,,,Tl2Ba2Ca2Cu3O10,,,9.877,,,,,,,111.0,,,,,111.0,,,,,,,,,,,,,
dTc/dP in K/GPa ,,580.0,Sc5Co4Si10,,,,Sc5Co4Si10,,,,,,,,,,4.53,,,,,4.53,,,,,,,,-0.27,,,,,
,,,Y1Ba2Cu3O6.95,,,,YBa2Cu3O7-d,,,6.95,,,,,shape_05,92.0,,,,,,92.0,,,,240.0,,,,,,,,,
"DHC1/DP=3 OE/KBAR AT 4.2K,DHC2/DP=1.3 KOE/KBAR AT 25K",,,La1.8Sr0.2Cu1O4,,,,"(La,Sr)2CuO4",,,,,,,,,,,32.5,,,,32.5,,,,,,,,1.7000000000000002,,,,,
,,,Al1Lu2,,,,Al1Lu2,,,,,,,,,,,,1.02,,,,,,,,,,,,,,,,
,,,Bi1Pd1Te1,,,,,,,,,,,,,,1.2,,,,,1.2,,,,,,,,,,,,,
Se-concentration x = 0.183 in Pd1-xSex. Tc defined as mid of SUS-change. RRR = 5.6,,,Pd9Se2,,,,Pd9Se2,,,,,,,,,,,,,0.64,,0.64,,,,,,,0.42,,,,,,
,,,Nb0.2W0.8C1,,,,"(Nb,W)C",,,,,,,,,,11.0,,,,,11.0,,,,,,,,,,,,,
"T2 defined as specific heat maximum point,susceptibity(200K)= -8.6 E-8 emu/g",,283.0,Bi2.12Sr1.71Ca1.22Cu1.95OZ,,,,Bi2Sr2CaCu2Oz,,,,,,,,shape_03,,85.1,,,84.55,,85.1,,2.1,,,,,,,,,,,
,,,B6Th1,,,,B6Th1,,,,,,,,,,0.74,,,,,0.74,,,,,,,,,,,,,
,,,Y1.8Cr0.2C2.9,,,,"(Y,Cr)2C3",,,,,,,,,,12.4,,,,,12.4,,,,,,,,,,,,,
,,,Y1Ba1.8La0.2Cu3O6.85,,,,"Y(Ba,La)2Cu3Oz",,,6.85,,,,,,,51.4,,,,,51.4,,,,,,,,,,,,,
Sr partially occupied Nd site. Nd partially on Ba site,,,Nd1Ba1.8Sr0.2Cu3O6.96,,,,"Nd(Ba,Sr)2Cu3O7",,,6.96,,,,,shape_01,,91.1,,,,,91.1,,,,,,,,,,,,,
,,,Bi2.1Sr1.93Ca0.77Er0.2Cu2O8+z,,,,"Bi2Sr2(Ca,Er)Cu2O8",,,,,,,,,,61.9,,,,,61.9,,,,,,,,,,,,,
asgrown,,,Bi2Sr2Ca0.79Y0.21Cu2O8+Z,,,,"Bi2Sr2(Ca,Y)Cu2O8+z",,,,,,1900.0,,shape_06,,,90.0,,,4.0,90.0,,,,,,,,,,,,,
,,,La1Nd0.89Ce0.11Cu1O3.978,,,,"(La,Nd,Ce)2CuO4",,,3.978,,,,,shape_01,,19.8,,,,,19.8,,,,,,,,,,,,,
,,,La1Fe0.85Ru0.15As1F0.11O0.89,,,,"La(O,F)(Fe,Ru)As",,,,,,,-0.00161,shape_01,,23.6,,,,,23.6,,,,,,,,,,,,,
The Sample was deposited with Pr2CuO4 underlayer.,,,Sr0.95Nd0.05Cu1O2-d,,,,"(Sr,Nd)CuO2",,,,,,,,shape_05,,,,,,,,,,,,,,,,,,,,
"ANN(375C,10H)",,,Y1Ba2Cu3O6.883,,,,YBa2Cu3Oz,,,6.883,,,,,,74.0,,,,,11.6,74.0,,,,,,,,,,,,,
hole p=0.14 ,,,Bi2Sr1.49La0.51Cu1O6+D,,,,"Bi2(Sr,La)2CuO6",,,,,,,,shape_03,,,,,28.5,,28.5,,,,,,,,,,,3.29,,
R not to zero.,,,Gd1Fe0.95Ir0.05As1O1,,,,"GdO(Fe,Ir)As",,,,,,,,,,,0.0,,,,0.0,,,,,,,,,,,,,Check: Tc=0 (Non-superconducting?)
,,,Er1Ir4B4,,,,ErIr4B4,,,,,,,,,,2.34,,,,,2.34,,,,,,,,,,,,,
,,,Ca3Rh4Sn13,,,,(CaxSr1-x)3Rh4Sn13,,,,,,,,shape_03,,7.76,,,,,7.76,,,,,,,,,,,,,
,,,Sr1Fe1.7Ni0.3As2,,,,"Sr(Fe,Ni)2As2",,,,,,,,shape_03,,,,1.8,,,,,,,,,,,,,,,,
,,,Sr1.4Na0.6Cu11O5,,,,"(Sr,Na)2Cu(O2,Co3)",,,,,,,,,,,,4.2,,,,,,,,,,,,,,,,
P-induced SC. data for P = 8.7 GPa. RRR=76. Tmax(max of Rmag(T)) = 27.9 K. Tq(quadrupole order) = 2.1 K. m*/m0 = 106.,,,Pr1Ti2Al20,,,,PrTi2Al20,,,,,,,,shape_03,1.08,,,0.0,1.12,,1.12,4.7,,3.28,,,8.4,6.0,,,,,,
"Ce-content by DXPA. pseudogap temp. = 35.0 K , obtained from measurement of MR.",,,Sm1.844Ce0.156Cu1O4,,,,"(Sm,Ce)CuO4",,,,,,,,shape_03,,16.4,,,,,16.4,,,,,,,,,,,,,
,,,Sr1Ga1Ge1,,,,SrGaGe,,,,,,,,shape_01,,2.6,,,,,2.6,,,,,,,,,,,,,
,,,Cu0.844Sb0.156,,,,Cu0.844Sb0.156,,,,,,,,,,0.067,,,,,0.067,,,,,,,,,,,,,Info: Very Low Tc (<0.1K)
Pt-content (measured by WDS) = 0.0606 in Sr(Pd1-xPtx)2Ge2. Hc2// measured at 2 K.,,,Sr1Pd1.94Pt0.06Ge2,,,,Sr(Pd1-xPtx)2Ge2,,,,,,,,shape_03,,3.22,,,,,3.22,,,,,,,,,,,,,
"Single phase, ISOTOPE=ln(1-dTc/Tc)/ln(M16/M18). ,ISOEL=O",,,La1.85Sr0.15Cu0.975Ni0.025O4+z,,,,"(La,Sr)2(Cu,Ni)O4",,,,,,,,shape_01,,,,,16.6,,16.6,,,,,,,,,,,,,
,,,In3.3Mo15Se19,,,,In3.3Mo15Se19,,,,,,,,,,4.0,,,,,4.0,,,,,,,,,,,,,
Sr2CuO2CO3 type,,,Gd1Ba1Cu1B1O5,,,,"(Gd,Ba)2CuO2(BO3)",,,,,,,,,,,,4.2,,,,,,,,,,,,,,,,
,,,Ba0.1La1.9Ag0.25Cu0.75O4-Y,,,,"(La,Ba)2(Cu,Ag)O4",,,,,,,,,10.0,26.0,35.0,,,,26.0,,,,,,,,,,,,,
"Cointercalated(Li, M) sample. M = HMDA(= C6H16N2). M-content not known. Li-content x is nominal value. SUS(300K) = -1.60 emu/g.",,,Li0.25M1Mo1Se2,,,,Lix(C6H16N2)yMoSe2,,,,,,,,shape_01,,,,,3.8,,3.8,,,,,,,,,,,,,
The influence of film thickness and annealing temperature in Li1+xTi2-x4thin films was examined on the electrical resistivity and the superconducting transition temperature.,,,Li1Ti2O4,,,,Li1+xTi2-xO4,,,,,,,-61.0,shape_04,,,,,,,13.6,,,,1300.0,,,,,,,,,
,,,Y1Ba2Cu3O6.94,,,,YBa2Cu3O7-d,,,6.94,,,,,shape_03,,,,,91.4,,91.4,,,,,,,,,,,,,
Hc2 = Hc derived from Hc(T) using simple BCS extraporation.,,,Th0.9995U0.05,,,,Th1-xUx,,,,,,,,,,1.014,,,,,1.014,117.0,,,,,,,,,,,,
"R(T) = R0 + A*T^2, R0=143 uOhm.cm, A = 5.29 uOhm.cm/K2 for Tc^2 < T^2 < 250.",,251.0,Pr1Pt4Ge10Sb2,,,3.32,"PrPt4(Ge,Sb)12",,,,,,,,shape_01,,1.27,,,,,1.27,0.35,10.9,,,,,0.39,,,,,,
RRR = 7.27. R = A + B*T^2 for 45 < T < 151 K.,,,La0.85Na0.15Fe1As1F0.15O0.85,,,,"(La,Na)(O,F)FeAs",,,,,,,,,,,30.9,,28.0,,28.0,63.5,,,,,,2.97,,,,,,
,,,Ce1Ru2,,,,CeRu2,,,,,,,,,,5.4,,,,,5.4,,,,,,,,,,,,,
,,,Ag0.7Zn0.3,,,,"(Ag,Zn)",,,,,,,,,,0.0125,,,,,0.0125,,,,,,,,,,,,,Info: Very Low Tc (<0.1K)
,,,Eu0.8Pr0.2Ba2Cu4O8,,,,"(Eu,Pr)Ba2Cu4O8",,,,,,,,shape_02,60.0,,67.0,,,,63.5,,,,,,,,,,,,,
,,,Re6Zr1,,,,Re6Zr,,,,,,,,,,7.4,,,,,7.4,,,,,,,,,,,,,
not SC.,,280.0,Sn3Zr5,,,,Zr5Sn,,,,,,,,shape_01,,,,,,,1.9,,14.0,,,,,,,,,,,
,,295.0,Nb0.75Al0.2Ge0.05,,,,,,,,,,,,,,19.7,,,,,19.7,,7.54,,,,,,,,,,,
remanent = 0.15 m< B >. ,136.0,,Ru1Sr2Gd1Cu2O8,,,,RuSr2GdCu2O8,,,,,,,,shape_01,28.0,,46.0,,,,37.0,,,,,,,,,,,,,
,,,Ba0.595K0.405Bi1O3,,,,"(Ba,K)BiO3",,,,,,,,,,31.2,,,,,31.2,,,,,,,,,,,,,
,,,Nd0.33Sm0.33Eu0.33Ba2Cu3OZ,,,,"(Nd,Sm,Eu)Ba2Cu3O7",,,,,,,,shape_02,,,,,95.3,,95.3,,,,,,,,,,,,,
single crystal,,,Er1Ni2B2C1,,,,ErNi2B2C,,,,,,,,shape_03,,10.8,,,,,10.8,,,,,,,,,,,,,
,,,La1.85Sr0.15Cu0.96Ni0.04Oz,,,,"(La,Sr)2(Cu,Ni)O4",,,,,,,,shape_01,,,16.1,,,,16.1,,,,,,,,,,,,,
,,,Pr1Ba2Cu3OZ,,,,PrBa2Cu3O7,17.5,,,,,,,,,,,10.0,,,,,,,,,,,,,,,,
Incommensurability = 0.133 reciprocal lattice unit,,,La1.8Sr0.2Cu1O4,,1.5e-07,,"(La,Sr)2CuO4",,,,,,,,shape_01,,,,,29.0,,29.0,,,,,,,,,,,,,
,,,Y1Ba2Cu2.95Fe0.05O6.92,,,,"YBa2(Cu,Fe)3O7",,,6.92,,,,,,,91.8,,,,,91.8,,,,1.7,,,,,,,,,
lattice term in SP (beta=0.194 mJ/mol.K4). Debye-T(RES) = 208 K.,,369.0,La1Ni2Ge1P1,,,,LaNi2(Ge1-xPx)2,,,,,,,,shape_01,,,,1.8,,,,,9.3,249.79,,,,,,,,,,
"M = 2,6-diaminopyridine . reaction (160C,9d ).",,,M0.53Ta1S2,,,,(M)0.53TaS2,,,,,,,,,,3.5,,,,,3.5,,,,,,,,,3.72,,,,
Debye-T = 169 K from R(T) anlysis.  (dC/gamma*Tc) = 1.7,,231.0,Y1Pd2Ge2,,,,YPd2Ge2,,,,,,,,shape_01,1.1,,,,,,1.1,,6.6,13.7,,,,,,,,,,
,,,Hg1Ba2Ca2Cu3O8.22,,,,,,,8.22,,,,,shape_01,110.0,,,,,,110.0,,,,,,,,,,,,,
"anisotropy = 3 at Tc from Hc2. Hc2//ab, //c are obtained using Bud'ko's method.",,,B2Mg1,,,,MgB2,,,,,,,,,,38.0,,,,,38.0,,,,,,,,,,,,,
,,,Yb1Mo6Se8,,,,"(Pb,Yb)Mo6S8",,,,,,,,,,6.0,,,,,6.0,,,,,,,,,,,,,
,,,Y1Ba2La1.94Cu3O6.963,,,,YBa2Cu3Oz,,,6.963,,,,,,90.7,91.8,92.7,,,,91.8,,,,,,,,,,,,,
dTc/dp in K/GPa. ,,,Lu4Sc1Ir4Si10,,,,"(Lu,Sc)5Ir4Si10",,,,,,,,,,6.54,,,,,6.54,,,,,,,,0.176,,,,,
,,,Sr0.9La0.1Cu0.99Ni0.01O2,,,,"(Sr,La)(Cu,Ni)O2",,,,,,,,shape_01,,,,,30.0,,30.0,,,,,,,,,,,,,
"Energy gaps measured by Knight shift using <75>As NMR. Two gap fitting with nodes: higher gap in DB, lower one is 1.1 kTc with weight of 0.6",,,Pr1Fe1As1F0.11O0.89,3.5,,,"Pr(O,F)FeAs",,,,,,,,shape_01,,,,,45.0,,45.0,,,,,,,,,,,,,
"thermal cond. measured by using transient plane source technique, porocity=0.20",,400.0,Y1Ba2Cu3O6.99,,,,YBa2Cu3O7,,,6.99,,,,,shape_01,,,,,,,,,,,1300.0,,,,,5.08,,,,
,,,Bi4Sr3Ca3Cu3.7Fe0.3Oz,,,,"Bi4Sr3Ca3(Cu,Fe)4Oz",,,,,,,,,36.0,,,,57.0,,57.0,,,,11.55,,,,,,,,,
,,,Bi3.99Ag0.01S3O4,,,,Bi4-xAgxO4S3,,,,,,,,shape_01,,,4.39,,4.31,,4.31,,,,,,,,,,,,,
"O-content determined from linear dependence of lattice constant a on x, which confirmed by Rietveld analysis of NED",,,Tb1Fe1As1O0.8,,,,(TbOx)FeAs,,,,,,,,shape_01,,32.0,,,,,32.0,,,,,,,,,,,,,
Li-intercalated layered Nb-oxide.,,,Li0.62Cs1Ca2Nb3O10,,,,LixCsCa2Nb3O10,,,,,,,,,,,,,4.71,,4.71,,,,,,,,,,,,,
RRR = 6.98. Hall coeffic. RH(25K) = 0.85 E-8 m3/C.,,,Pr0.65Sr0.35Fe1As0.9Sb0.1O1,,,,"(Pr,Sr)Fe(As,Sb)O",,,,,,,,shape_01,,,21.87,,,,21.87,17.8,,,,,,1.3,,,,,,
martensitic phase transformation . fraction of rhombo-phase determined to be 0.90 from SP. Tc shows for rhombo-phase.,,195.0,V2Zr1,,,,V2Zr,,,,,,,,,,8.0,,,,,8.0,,17.0,,,,,,,,,,,
(Hg0.75W0.25)by EDS,,,Hg0.8W0.2Ba2Ca1Cu2O6.4,,,,"(Hg,Mo)Ba2CaCu2O6",,,6.4,,,,,,,,,,118.0,,118.0,,,,,,,,,,,,,
"ANN(1600C,3h)",,526.0,Rh3Ti1,,,,TiRh3,,,,,,,,,,,,1.4,,,,,2.85,,,,,,,,,,,
,7.3,,Pr1Ba2Cu4O8,,1.29e-06,2.67,"(Y,Pr)Ba2Cu4O8",,,,,,,,,,,,4.2,,,,,,,,,,,,,,,,
plus free metal.,,,Ge1Nb2,,,,Ge1Nb2,,,,,,,,,,1.9,,,,,1.9,,,,,,,,,,,,,
,,,Al1Nb3,,,,Nb3Al,,,,,,,,,,17.11,,,,,17.11,,,,,,,,-0.07,,,,,
,,,Fe1Sb1,,,,Fe1Sb1,,,,,,,,,,,,1.8,,,,,,,,,,,,,,,,
,,,Sr4V2.7TI0.3O9.51,,,,"Sr4(V,Ti)3O10",,,9.51,,,,,,,,,4.2,,,,,,,,,,,,,,,,
,,,Bi1.7Pb0.3Sr2Ca1Cu2O8+d,,,,"(Bi,Pb)2Sr2CaCu2O8",,,,,,,,,87.2,,93.6,,,,90.4,,,,,,,,,,,0.26,,
gamma in mj/mol.K2. Tc by specific heat,,,U0.948Th0.052Be13,,,,"(U,Th)Be13",,,,,,,,,,0.38,,,,,0.38,,1935.0,,,,,,,,,,,
,,,Gd0.7Pr0.3Ba2Cu3O7,,,,"(Gd,Pr)Ba2Cu3O7",,,,,,,,shape_01,,39.6,,,,,39.6,,,,,,,,,,,,,
,,,Rh0.33Zr0.67,,,,Rh0.33Zr0.67,,,,,,,,,,11.25,,,,,11.25,,,,,,,,,,,,,
,,,La1.91Ca0.09Cu1O4,,,,"(La,Ca)2CuOz",,,,,,,,shape_01,,,20.0,,,,20.0,,,,,,,,,,,,,
,,,Ho1Pb1Sr2Ca3Cu4OZ,,,,,,,,,,,,,26.0,41.0,61.0,,,,41.0,,,,,,,,,,,,,
,,,Al0.108V0.892,,,,,,,,,,,,,,1.82,,,,,1.82,,,,,,,,,,,,,
T<SDW> = 130 K defined as R(T) anomaly.,,,La0.7Y0.3Fe1As1O1,,,,"(La,Y)OFeAs",,,,,,,,,,,,10.0,,,,,,,,,,,,,,,,
quasi-hydrostatic pressure upto 7 GPa.   e-ph = 0.92,,,Zr1Ru1P1,,,,ZrRuP,,,,,,,,shape_01,,,7.6,,,,7.6,,,,,,,,-0.098,,,,,
bars cleaved from crystals for transport measurements. I//[100]. RRR = 2.53. (dC/gamma*Tc) = 1.119.,,,Pb0.985Tl0.01In0.005Te1,,,,"(Pb,Tl,In)Te",,,,,,,,shape_03,,0.954,,,,,0.954,,0.493,,,,,,,,,,,
,,,Sm1.2Ba1.8Cu3O7.01,,,,"Sm(Ba,Sm)2Cu3O7",,,7.01,,,,,shape_01,51.4,,61.6,,,,56.5,,,,,,,,,,,,,
,,,Be0.98Re0.02,,,,Be0.98Re0.02,,,,,,,,,,9.75,,,,,9.75,,,,,,,,,,,,,
,,,Ho1Ba2Cu3OX,,,,HoBa2Cu3O7,,,,,,,,,,91.0,,,,,91.0,,,,,,,,,,,,,
,,,Mg1Mo6S7,,,,MgMo6S7,,,,,,,,,,2.72,,,,,2.72,,,,,,,,-0.25,,,,,
,,,Fe0.97Zn0.03Se0.3Te0.7,,,,"(Fe,Zn)Se0.3Te0.7",,,,,,,,shape_03,,11.8,,,14.4,,11.8,,,,,,,,,,,,,
RESN temp.= 3K.,,,Sr2Ru0.995Ti0.005O4,,,,"Sr2(Ru,Ti)O4",,,,,,,,shape_03,,,,0.4,,,,,,2.49,,,,,,,,,,
"ANTIFERRO,INSULATOR",,,Bi2Sr2Ca0.2Y0.8Cu2O8.45,,,,"Bi2Sr2(Ca,Y)Cu2O8",,,8.45,,,,,shape_01,,,,4.2,,,,,,,,,,,,,,232.0,,
"oxidize with 25 mol % Ag2O2. impurity phase = Ag, CeO2",,,Mo0.25Sr2Ce2.01Y0.99Cu2.75O11+z,,,,"(Cu,Mo)Sr2(Ce,Y)3Cu2O11",,,,,,,,,,,,,33.4,,33.4,,,,,,,,,,,,,
T<STR> = 122.09 K,,,Ba0.85K0.15Fe2As2,,,0.702,"(Ba,K)Fe2As2",122.1,,,,,,,,,4.0,,,,,4.0,,,,,,,,,,,,,
"M = NH3. x and y not given. Two phase-SC, Tc = 25.5 K for phase2.",,,Li0.45M0.3Fe2Se1.6Te0.4,,,,"LixMyFe2(Se,Te)2",,,,,,,,,,,,,41.5,,41.5,,,,,,,,,,,,,
,,,Y1Ba2Cu2.9Zn0.1O6.85,,,,"YBa2(Cu,Zn)3O7",,,6.85,,,,,shape_01,50.08,,,,,,50.08,,,,,,,,,,,,,
like Pd4Te                                                                        00003180,,,Si2Th1,,,,,,,,,,,,,,3.2,,,,,3.2,,,,,,,,,,,,,
,,,La1.85Sr0.15Cu0.975Ga0.025O4,,,,"(La,Sr)2(Cu,Ga)O4",,,,,,,,shape_01,,0.7,,,,,0.7,,,,,,,,,,,,,
,,,Al0.9Ge0.1,,,,Al0.9Ge0.1,,,,,,,,,,6.45,,,,,6.45,,,,,,,,,,,,,
"cubic,  like Be.",,,Be22Mo1,,,,,,,,,,,,,,2.51,,,,,2.51,,,,,,,,,,,,,
,,,C1Nb0.4Ta0.6,,,,,,,,,,,,,,0.01,,,,,0.01,,,,,,,,,,,,,Info: Very Low Tc (<0.1K)
semiconductor,,,Y0.4Pr0.6Ba2Cu3O7,,,,"(Y,Pr)BaCu3O7",,,,,,,,shape_01,,,,3.0,,,,,,,,,,,,,,,,
"GAPENE,2.6-6.0",,,Y1Ba2Cu3O9-Y,6.0,,,YBa2Cu3O7,,,,,,,,,,89.0,,,,,89.0,,,,,,,,,,,,,
,,,Sr1Pt2.7Pd0.3P1,,,,Sr(Pt1-xPdx)3P,,,,,,,,shape_01,,,8.1,,7.54,,7.54,,,,,,,,,,,,,
,,,Tl0.5Pb0.5Sr2Ca1Cu2O7,,,,"(Tl,Pb)Sr2CaCu2Oz",,,,,,,,,,,85.0,,,,85.0,,,,,,,,,,,,,
RRR = 1.3. Debye-T = 397 K from R(T).,,516.0,Ir1Si3,,,,IrSi3,,,,,,,,shape_01,,,,2.0,,,,,0.73,234.0,,,,,,,,,,
,,,Au0.92Ga0.02In0.06,,,,"(Au,Ga,In)",,,,,,,,,0.034,0.0425,0.05,,,,0.0425,,,,,,,,,,,,,Info: Very Low Tc (<0.1K)
,,,Nb80Ga18Fe2,,,,"Nb80(Ga,Fe)20",,,,,,,,,,13.1,,,,,13.1,15.5,,,,,,,,,,,,
,,,Hf0.025Re0.975,,,,Hf0.025Re0.975,,,,,,,,,,7.3,,,,,7.3,,,,,,,,,,,,,
,,,Eu1Ba2Cu2.85Zn0.15OZ,,,,"EuBa2(Cu,Zn)3O7",,,,,,,,,,,,4.2,,,,,,,,,,,,,,,,
"small amount of Pr2O3, FeAs, SrFe2As2 impurities.",,,Pr1Fe0.9Co0.1As1O1,,,,"Pr(Fe,Co)AsO",,,,,,,,shape_01,,16.0,16.6,,,,16.0,,,,,,,,,,,,,
,,,K0.3Mo1O3,,,,KxMoO3,,,,,,,,,,,,1.3,,,,,,,,,,,,,,,,
,,,Pb1Pt1,,,,Pb1Pt1,,,,,,,,,,7.2,,,,,7.2,,,,,,,,,,,,,
,,,Ba1Pb0.4Hg0.35Bi0.25O3,,,,"Ba(Pb,Hg,Bi)O3",,,,,,,,,,,,,9.97,,9.97,,,,,,,,,,,,,
,,,Y1Ba2Cu2.35Co0.65O6.99,,,,"YBa2(Cu,Co)3Oz",,,6.99,,,,,,,,,,,,,,,,,,,,,,,,,
Tc by SUS. Tc(P=0) data from E.Yu.Tonkov. (dTc/dp) = 0.05 for alpha-phase and = 0.16 K/GPa for omega-phase (see figure),,,Hf1,,,,Hf,,,,,,,,,,0.128,,,,,0.128,,,,,,,,0.05,,,,,
,,,Hf4K1,,,,Hf4K1,,,,,,,,,,3.27,,,,,3.27,,,,,,,,,,,,,
"major phase= Tl1212, minor phase = Tl1201. volume ratio(Tl1212/tl1201) = 94/3",,,Tl0.3Sr1.6Yb0.4Ca1Cu2.3O7-z,,,,"(Tl,Cu)(Sr,Yb)2CaCu2O7",,,,,,,,,80.0,,95.0,,,,87.5,,,,,,,,,,,,,
"M = NH3, M-content measured therm gravimetric method",,,Ca0.4M0.41Mo1S2,,,,Cax(NH3)yMoS2,,,,,,,,,,,,2.0,0.0,,0.0,,,,,,,,,,,,,Check: Tc=0 (Non-superconducting?)
not s/c ,,,Sm1Ba1.7Pr0.3Cu3O7.07,,,,"Sm(Ba,Pr)2Cu3Oz",,,7.07,,,,,shape_01,,,,4.2,,,,,,,,,,,,,,,,
,,,Cs0.8Fe2Se1.96,,,,CsxFe2Se2,,,,,,,,shape_03,,,,,27.4,,27.4,,,,,,,,,,,,,
,,,Pr1Ba1.7Sr0.3Cu3O6.87,,,,"Pr(Ba,Sr)2Cu3O7",,,6.87,,,,,shape_01,,,,,,,,,,,13600.0,,,,,,,,,
gap from Knight shift of Cd<111> NMR. Hc2(0.1K) = 0.4 T,,,Cd2Re2O7,2.3,,,Cd2Re2O7,,,,,,,,shape_03,,1.0,,,,,1.0,,,,,,,,,,,,,
,,,Th0.999U0.001,,,,Th1-xUx,,,,,,,,,,0.654,,,,,0.654,,,,,,,,,,,,,
,,,Be0.86Pb0.14,,,,Be0.86Pb0.14,,,,,,,,,,9.7,,,,,9.7,,,,,,,,,,,,,
Debye-T by interpolation,,355.0,Os0.56Re0.44,,,,Re1-xOsx,,,,,,,,,,0.94,,,,,0.94,,,,,,,,,,,,,
,,,Sr2Y1Ru0.5Cu0.5O6,,,,"Sr2Y(Ru,Cu)O6",,,,,,,,,61.5,,,,,,61.5,,,,,,,,,,,,,
,,,Nb0.35Ti0.65N0.97,,,,"(Nb,Ti)Nx",,,,,,,,,,13.2,,,,,13.2,,,,,,,,,,,,,
,,,Nb3Sn0.61Al0.39,,,,,,,,,,,,,,14.1,,,,,14.1,,,,,,,,,,,,,
RESN shows resistivity at 0 K (extrapolated value),,,Tl0.5Pb0.5Sr2Ca1Cu2.95Zn0.05O7,,,,"(Tl,Pb)Sr2Ca(Cu,Zn)2O7",,,,,,,,shape_01,58.0,,73.0,,73.0,,73.0,,,4550.0,15820.0,,,,,,,,,
(dC/gamma*Tc) = 1.92. R(T) = R0 + A*T^n: n = 1.65,,257.0,Ir0.85Rh0.1Te2,,,,Ir0.95-xRhxTe2,,,,,,,,shape_01,,4.49,,,,,4.49,,,,,,,,,,,,,
O-content from iodometric method,,,Gd0.99Ca0.01Ba1Sr1Cu3O6.9198,,,,"(Gd,Ca)BaSrCu3Oz",,,6.9198,,,,,shape_01,64.0,,77.0,,,,70.5,,,,,,,,,,,,,
,,,Tm1Ba2Cu3OX,,,,TmBa2Cu3O7,,,,,,,,shape_01,,90.2,91.0,,,1.9,90.2,,,0.36,,,,2.1,,,,,,
"P = 0 GPa. Impurity phase: Bi, hydrostatic pressure.",,,Ce1Bi1S2F0.5O0.5,,,,"Ce(O,F)BiS2",,,,,,,,,2.2,,2.7,,,,2.45,1.5,,,,,,0.79,,,,,,
collidine-intercalated TaS2. M=collidine,,,Ta1S2M0.167,,,,TaS2(collidine)0.167,,,,,,,,,,2.84,,,,,2.84,,,,,,,,,,,,,
,,,Y1Ni1.98Ru0.02B2C1,,,,"Y(Ni,Ru)2B2C",,,,,,,,,,12.8,,,,,12.8,,,,,,,,,,,,,
P = 0-18 kbar,,,Al2Gd0.002La0.998,,,,Al2Gd0.002La0.998,,,,,,,,,,2.45,,,,,2.45,,,,,,,,,,,,,
metallic,1.5,,Sr0.5Eu0.4Nb1O3,,,4.2,"(Sr,Eu)NbO3",,,,,,,,shape_01,,,,4.2,,,,,,,,,,,,,,,,
,,,Au0.9In2Pd0.1,,,,Au0.9In2Pd0.1,,,,,,,,,,,,0.36,,,,,,,,,,,,,,,,
"P = 25 kbar, T = 77K",,,Bi0.5Sn0.5,,,,Bi0.5Sn0.5,,,,,,,,,,0.788,,,,,0.788,,,,,,,,,,,,,
,,,Y1Ba2Cu2.96Zn0.04O7-D,,,,"YBa2(Cu,Zn)3O7-z",,,,,,,,shape_03,,,,,,,,,,,,,,,,,,,,
MUON SR,,,Tl2Ba2Ca2Cu3O10,,,,Tl2Ba2Ca2Cu3O10,,,,,,,,,,105.0,,,,,105.0,,,,,1850.0,,,,,,,,
T1<5 K,,,Ru1Sr2Gd0.82Nd0.18Cu2O8,,,,"RuSr2(Gd,Nd)Cu2O8",,,,,,,,,,,21.0,,,,21.0,,,,,,,,,,,,,
film thickness=5000 A. ,,,La1.85Sr0.15Cu1O4,,,,"(La,Sr)2CuO4",,,,,,,,shape_05,,,27.5,,,,27.5,,,,,600.0,,,,,,,,
,,,Cu0.5C0.5Sr2Ca1Cu2O7,,,,"(Cu,C)Sr2CaCu2Oz",,,7.0,,,,,shape_02,,,,,90.0,,90.0,,,,,,,,,,,,,
,,,Ca1B0.75Pd3,,,,CaBxPd3,,,,,,,,shape_01,,,,0.3,,,,,,,,,,,,,,,,
(delta-C/gamma*Tc) =  1.49. e-ph coupling = 0.54,,165.0,La0.1Th0.9,,,,Th1-xLax,,,,,,,,shape_01,,1.48,,,,,1.48,,4.26,,,,,,,,,,,
,,,Y1Ba2Cu2.94Zn0.06O6.84,,,,"YBa2(Cu,Zn)3O7",,,6.84,,,,,shape_01,,60.8,,,,,60.8,,,,,,,,,,,,,
"metal intercalated-FeAs. Synthetic conditions: Sr = 0.0814g, FeAs = 0.3131g, Liq. ammonia = 15ml, reaction duration = 13 days.",,,Sr0.8Fe2Se2,,,,Sr0.8Fe2Se2,,,,,,,,,,,38.0,,,,38.0,,,,,,,,,,,,,
,,,Hg1Ba2Cu1O4+Z,,,,HgBa2CuO4,,,,,,,,,35.0,,94.0,,,,64.5,,,,,,,,,,,,,
,140.0,,La1.78Sr0.22Cu0.99Ni0.01O4,,,,"(La,Sr)2(Cu,Ni)O4",,,4.0,,,,,shape_01,,,,,,,,,,,,,,,,,,,,
,,,Nb1Re1Si1,,,,NbReSi,,,,,,,,,,5.1,,,,,5.1,,,,,,,,,,,,,
AFM order from (Li0.8Fe0.2)OH layers. Tn measured by SP-heat. Anion hight from Fe(2)  layers = 1.431 A.,,,Li0.8Fe1.2Se0.72S0.28H1O1,,,,"(Li,Fe)OH(Se,S)",8.45,,,,,,,shape_01,,,,,35.0,,35.0,,,,,,,,,,,,,
,,,La1Ru2P2,,,,LaRu2P2,,,,,,,,,,,4.0,,,,4.0,,,,,,,,,,,,,
,,,Nd1.38Ce0.22Sr0.4Cu1O4-Z,,,,,,,,,,,,shape_01,,18.2,,,,,18.2,,,,,,,,,,,,,
"not SC. P-P and Co-Co distance, Co-P-Co angle were measured. T<FL> in TCFIG shows Fermi Liquid temperature.",,,Sr0.46Ca0.54Co2P2,,,,Sr1-xCaxCo2P2,,,,,,,,shape_01,,,,1.8,,,,,,,,,,,,,,,,
,,,Pb1.4Sr4Y1.2Ca0.8Cu4.6OZ,,,,,,,,,,,,shape_02,,52.0,,,,,52.0,,,,,,,,,,,,,
,,,Al1Cu1Zr1,,,,Al1Cu1Zr1,,,,,,,,,,,,1.02,,,,,,,,,,,,,,,,
,,,Y1Ba2Cu2.955Fe0.045O7-Z,,,,"YBa2(Cu,Fe)3O7",,,,,,,,,,74.0,,,,,74.0,,,,,,,,,,,,,
"A15 + hexagonal, sigma phase",,,Mo0.35Pt0.075Re0.375,,,,"Mo1-x(Pt,Re)x",,,,,,,,,,10.6,,,,,10.6,,,,,,,,,,,,,
,,,Mo0.9Ti0.1C1,,,,"(Mo,Ti)C",,,,,,,,,,13.1,,,,,13.1,,,,,,,,,,,,,
(dC/Tc) = 27.5 mJ/gat.K2.,,,La3Pr0.3In1,,,,"(La,Pr)3In",,,,,,,,,,6.2,,,,,6.2,3.52,16.2,,,,,0.639,,,,,,
"practically single phase, Jc77=128.0A",,,Bi1.7Pb0.3Sr2Ca2Cu3Cs0.7Oz,,,,,,,,,,,,shape_01,105.9,,112.0,,,,108.95,,,,,,,,,,,,,
,,,Rh0.24Sc0.76,,,,Rh0.24Sc0.76,,,,,,,,,,0.92,,,,,0.92,,,,,,,,,,,,,
,,,Bi1.6Pb0.4Sr1.6La0.4Cu1OY,,,,"(Bi,Pb)2(Sr,La)2CuO6",,,,,,,,,,26.0,,,,,26.0,,,,,,,,,,,,,
,,,La0.9989Ce0.0011Rh3B2,,,,"(La,Ce)Rh3B2",,,,,,,,,,1.67,,,,,1.67,,,,,,,,,,,,,
,,,Bi2Sr2Ca1Cu2O8.28,,,,Bi2Sr2CaCu2Oz,,,8.28,,,,,shape_01,75.0,,,,,,75.0,,,,,,,,,,,,,
