Repository: Tejasvini595/superconductor_deepset

## Overview

This repository contains the official implementation of **"From Individual Elements to Macroscopic Materials: In Search of New Superconductors via Machine Learning"**.

The code implements a **DeepSet neural network** for predicting the critical temperature (Tc) of superconducting materials based solely on their chemical composition. By explicitly enforcing permutation invariance, the DeepSet architecture avoids artifacts associated with arbitrary element ordering and provides a physically meaningful framework for learning composition–property relationships in superconducting materials.

File: data/superconductors_kaggle_ready_v2.csv (part 63 of 87)
comment,curiet,debyet,element,gapene,kaizero_value,moment_value,name,neelt,nhc2zero_value,oz,pcohere_value,phc2zero_value,ppenet_value,rh300,shape,t1_value,t2_value,t3_value,tcn_value,tcsus_value,tcwidth_value,critical_temp_K,upper_critical_field_0K_T,gamma_sommerfeld_mJmolK2,resistivity_normal_uOhmcm,resistivity_roomtemp_uOhmcm,penetration_depth_nm,coherence_length_nm,dhc2dt_TK,dtcdp_KGPa,density_gcm3,lower_critical_field_0K_T,thermopower_300K_uVK,energy_gap_meV,data_quality_flag
"Co-content determined from WDS. [penet] from TDR method. Al-film coating (Tc=1.2 K, [penet] = 50 nm) to obtain absolute [penet] values.",,,Ba1Fe1.924Co0.076As2,,,,"Ba(Fe,Co)2As2",,,,,,6730.0,,shape_03,,7.4,,,,,7.4,,,,,,,,,,,,,
,,,La0.7Pr0.3Ca1Ba1Cu3O7,,0.00039,3.51,"(La,Ca)CaBaCu3O7",,,,,,,,,,,,,40.0,,40.0,,,,,,,,,,,,,
,,,La2Cu1O4-Z,,,,La2CuO4,115.0,,,,,,,shape_03,,,,,,,,,,,,,,,,,,,,
,,,Ba0.5K0.5Bi1O3,,,,"(Ba,K)BiO3",,,,,,,,,17.2,,21.9,,,,19.55,,,,,,,,,,,,,
small amount of Ru1-xFexAs impurity. T<SDW> = 140 K.,,,Sr1Fe1.7Ru0.3As2,,,,"Sr(Fe,Ru)2As2",,,,,,,,shape_01,,,,2.0,,,,,,,,,,,,,,,,
"composition Bi2Sr1.9CaCu1.8O8+z by EDAX, tunneling by break-junction technique.",,,Bi2Sr2Ca1Cu2O8+Z,5.91,,,Bi2Sr2CaCu2O8,,,,,,,,shape_03,,,,,88.5,,88.5,,,,,,,,,,,,22.5,
Ar Annealed (500C for 5h) Sample.,,,Tl0.99Sr2.03Lu0.57Ca0.36Cu2.05Oy,,,,"TlSr2(Lu,Ca)Cu2Oy",,,,,,,,shape_01,,,,,62.0,,62.0,,,,,,,,,,,,,
beta phase ,,,Bi2Rh1,,,,Bi2Rh1,,,,,,,,,,,,1.3,,,,,,,,,,,,,,,,
nominal x = 9% Hg.  Tc and Tn measured by C(T). magnetic order below Tc measured by neutron diffraction.,,,Ce1Co1In4.935Hg0.065,,,,CeCo(In1-xHgx)5,3.51,,,,,,,shape_03,,1.37,,,,,1.37,,,,,,,,,,,,,
,,,Hg0.06Sn0.94,,,,Hg1-xSnx,,,,,,,,,,5.05,,,,,5.05,,,,,,,,,,,,,
,,,Nd1Fe1As1F0.16O0.84,,,,"Nd(O,F)FeAs",,,,,,,,,,,46.0,,,,46.0,,,,,,,,,,,,,
,,,Bi2Sr2Y1Cu2O8,,,,Bi2Sr2YCu2O8,,,,,,,,shape_03,,,,4.2,,,,,,,,,,,,,,,,
,,,Mo0.3Nb0.7,,,,Nb1-xMox,,,,,,,,,,2.67,,,,,2.67,,,,,,,,,,,,,
"d[penet] measured by TDR, [penet] values not given. d[penet] = A*T^n, n(Tc/3) = 2.59, 2.39, for before and after Pb-ion irradiation. small but clear decrease inTc after irradiation",,,Ba1Fe1.784Co0.216As2,,,,"Ba(Fe,Co)2As2",,30.0,,,,,,shape_03,,16.0,,,,,16.0,,,,,,,,,,,,,
,,,Hg0.8Pb0.2Ba2Ca2Cu3O8+z,,,,"(Hg,Pb)Ba2Ca2Cu3O8",,,,,,,,,125.0,,,,,,125.0,,,,,,,,,,,,,
hardness =  464  kg/mm2,,,Zr31V61.8Nb7.2,,,,Zr-V-Nb,,,,,,,,,,9.65,,,,,9.65,,,,,,,,,,,,,
,,395.0,Ti0.615V0.385,,,,Ti0.615V0.385,,,,,,,,,,7.07,,,,,7.07,,7.1,,,,,,,,,,,
,,,Th1Ir0.75Si1.25,,,,"Th(Ir,Si)2",,,,,,,,,,3.82,,,,,3.82,,,,,,,,,,,,,
"unit cell volum=0.4083nm(-3), b/a=1.0053",,,Gd1Ba2Cu4O8-Z,,,,GdBa2Cu4O8,,,,,,,,shape_01,,77.0,,,,,77.0,,,,,,,,,,,,,
,,,Y1Ba2Cu2.82Ga0.18O7,,,,"YBa2(Cu,Ga)3O7",,,,,,,,,,79.24,,,,,79.24,,,,4.296,,,,,,,,,
Tl<4K,,,Pb0.63Cu2.27Sr1.79Ca0.21Y0.79Ca0.21Oz,,,,"(Pb,Cu)(Sr,Ca)2(Y,Ca)Cu2Oz",,,,,,,,shape_03,4.0,,65.0,,,,34.5,,,,,,,,,,,,,
PENET<c>(H//ab) = 124 nm,,,S2Ta1,,,,2H-TaS2,,,,,,,,,,3.96,,,,,3.96,,,,,,,,,,,,,
whiskers,,,C1Ta1,,,,,,,,,,,,,,5.09,,,,,5.09,,,,,,,,,,,,,
"M=NH3, y not measured. co-intercalation of Sr and NH3 into HfNCl.",,,Sr0.24M1Hf1N1Cl1,,,,Srx(NH3)yHfNCl,,,,,,,,,,,,,24.1,,24.1,,,,,,,,,,,,,
,,,Nd1Ba2Cu2.925Ni0.075O7-y,,,,"NdBa2(Cu,Ni)3O7",,,,,,,,shape_01,,80.0,,,,,80.0,,,,,,,,,,,,,
,,,Ca0.923Nd0.077Fe2As2,,,,Ca1-xNdxFe2As2,,,,,,,,shape_03,,41.8,,,,,41.8,,,,,,,,,,,,,
,,,Tl1Sr2Yb1Cu2O7,,,,TlSr2YbCu2O7,,,7.0,,,,,,,,,5.0,,,,,,,,,,,,,,,,
,,,Y1Ba2Cu2.97Zn0.03O6.76,,,,"YBa2(Cu,Zn)3O7",,,6.76,,,,,shape_01,,61.4,,,,,61.4,,,,,,,,,,,,,
,,,Cr0.25V0.75,,,,V1-xCrx,,,,,,,,,,1.36,,,,,1.36,,,,,,,,,,,,,
,,,Th1.8Ho0.2C3,,,,"(Th,Ho)2C3",,,,,,,,,,5.4,,,,,5.4,,,,,,,,,,,,,
,,,Sr0.15La1.85Cu1O4,,,,"(La,Sr)2CuO4",,,,,,,,,30.0,34.7,36.7,,,,34.7,,,,,,,,,,,,,
,,,Tc0.1W0.9,,,,W1-xTcx,,,,,,,,shape_01,,1.25,,,,,1.25,,,,,,,,,,,,,
,,,Nb3Al0.9Ge0.1,,,,"Nb3(Al,Ge)",,,,,,,,,,19.7,,,,,19.7,,,,,,,3.1,,,,,,
tape. deposition temp. = 900C.,,,Ge1Nb3,,,,Nb3Ge,,,,,,,,,,19.09,,,,,19.09,25.14,,,,,,1.9,,,,,,
4365,,,Lu1Ba1Sr1Cu3O6.94,,,,RBaSrCu3O7,,,6.94,,,,,shape_04,,54.0,,,,,54.0,,,,,,,,,,,,,
Ca-content by EDX,,,Hg1.5Pb0.5Ba2Y0.72Ca0.28Cu2O8-z,,,,"(Hg,Pb)2Ba2(Y,Ca)Cu2O8",,,,,,,,,,82.1,,,,,82.1,,,,,,,,,,,,,
"Single phase,ISOTOPE=ln(1-dTc/Tc)/ln(M16/M18). ,ISOEL=O",,,La1.85Sr0.15Cu0.989Fe0.011O4+z,,,,"(La,Sr)2(Cu,Fe)O4",,,,,,,,shape_01,,,,,17.7,,17.7,,,,,,,,,,,,,
,,,Pb1Mo6S6Se2,,,,"PbMo6(S,Se)8",,,,,,,,,,5.4,,,,,5.4,,,,,,,,,,,,,
,,,La1.75Ca1.25Cu2O5.99,,,,"(La,Ca)2CaCu2O6",,,5.99,,,,,shape_01,44.7,47.7,,,,,47.7,,,,,,,,,,,,,
(dTc/dP) is the uniaxial pressure (P//c) dependence obtained from thermal expansion measurements. T<CDW> = 32 K from thermal expansion measurements.,,,Nb1Se2,,,,2H-NbSe2,,,,,,,,shape_03,,7.2,,,,0.02,7.2,,,,,,,0.85,1.45,,,,,
"detwinned single crystal. TP300, RH300 from PRL0864907",,,Y1Ba2Cu3O6.7,,,,YBa2Cu3Oz,,35.3,6.7,31.0,,,1.7,shape_03,,59.1,,,,,59.1,,,,,,,,,,,22.8,,
,,,Be2Re1,,,,Be2Re1,,,,,,,,,,,,1.4,,,,,,,,,,,,,,,,
"Tc defined as 5% of SUS(max). oxygenation at 150 bar, 550 C.",,,Sm1La0.802Sr0.198Cu1O4,,,,"(Sm,La,Sr)2CuO4",,,,,,,,,,17.2,,,,,17.2,,,,,,,,,,,,,
,,,Y1Ba1.85La0.15Cu3OX,,,,"Y(Ba,La)2Cu3O7",,,,,,,,,,88.0,,,,,88.0,,,,1.6,,,,,,,,,
,,,Bi2Sr2Ca0.57Y0.43Cu2O8+D,,,,"Bi2Sr2(Ca,Y)Cu2O8",,,,,,,,shape_03,,84.8,,,,,84.8,,,,,,,,,,,,,
,,,Gd0.005La0.995,,,,Gd0.005La0.995,,,,,,,,,,3.7,,,,,3.7,,,,,,,,,,,,,
,,,Bi1Zr3,,,,Bi1Zr3,,,,,,,,,,2.84,,,,,2.84,,,,,,,,,,,,,
not SC upto 23 kbar.  RRR = 1.6. SP-heat measured. [gamma] using data below 2 K.,,,Pr1Rh2B2C1,,,3.59,PrRh2B2C,,,,,,,,shape_01,,,,,,,,,250.0,,,,,,,,,,,
,,,La2.9Nd0.3Ca0.6Ba3.2Cu7Oz,,,,,,,,,,,,shape_01,47.0,58.0,68.0,,,,58.0,,,,10.6,,,,,,,,,
,,,Y1Ba2Cu2.7Ni0.3O6.97,,,,"YBa2(Cu,Ni)3O7",,,6.97,,,,,,,40.0,,,,,40.0,,,,,,,,,,,,,
"O-content determined from linear dependence of lattice constant a on x, which confirmed by Rietveld analysis of NED",,,Pr1Fe1As1O0.896,,,,(PrOx)FeAs,,,,,,,,shape_01,,44.4,,,,,44.4,,,,,,,,,,,,,
,,,Ca0.3Ba1.45La1.25Cu3O7.05,,,,"(La,Ca)(Ba,La)2 Cu3O7",,,7.05,,,,,,46.4,,,,,,46.4,,,,,,,,,,,,,
,,,Y1Ba2Cu3O7,,,,"YBa2(Cu,Zn)3O7",,,7.0,,,,,shape_01,,88.0,,,,0.9,88.0,,,,1440.0,,,,,4.608,,,,
arc melted,,,C1.3La1,,,,C1.3La1,,,,,,,,,,8.3,,,,,8.3,,,,,,,,,,,,,
,,,Hg1Ba2Ca2Cu3O8.29,,,,HgBa2Ca2Cu3O8.29,,,8.29,,,,,shape_01,,,,,135.0,,135.0,,,,,,,,,,,,,
p-induced s/c. Pcr =100 kbar. s/c phase = Cs<5>.,,,Cs1,,,,Cs,,,,,,,,,,1.5,,0.0,,,1.5,,,,,,,,,,,,,
,,,Tl0.5Ba2Ca3Cu4Zn0.5O12-z,,,,"(Cu,Tl)Ba2Ca3(Cu,Zn)4O12",,,,,,,,,110.5,,,,,,110.5,,,,,,,,,,,,,
,,,Bi2Sr2Ca1Cu2O8,,,,Bi2Sr2CaCu2O8,,,,,,,,shape_03,,,85.0,,,,85.0,,,,,,,,,,,,,
Tc increases to 0.45 K under P=0.19 GPa. NQR measuements.,,,Ce1Cu2Si1.96Ge0.04,,,,"CeCu2(Si,Ge)2",0.75,,,,,,,,,0.4,,,,,0.4,,,,,,,,,,,,,
,,,In0.017Sn0.983,,,,Sn1-xInx,,,,,,,,,,3.625,,,,,3.625,,,,,,,0.015,,,,,,
,,,Nb0.8Sn0.2,,,,Nb0.8Sn0.2,,,,,,,,,,17.3,,,,,17.3,,,,,,,,,,,,,
,,,Y1Ba1.9Ca0.1Cu3O6.84,,,,"Y(Ba,Ca)2Cu3O7",,,6.84,,,,,,,85.0,,,,,85.0,,,,,,,,,,,,,
,,,Y1Ba2Cu2.85Zn0.15O6.85,,,,"YBa2(Cu,Zn)3O7",,,6.85,,,,,shape_01,47.6,,,,,,47.6,,,,,,,,,,,,,
,,,Hg0.6Au0.4Ba2Ca2Cu3Oz,,,,"(Hg,Au)Ba2Ca2Cu3Oz",,,,,,,,,,118.0,,,,,118.0,,,,,,,,,,,,,
"RRR=26. gap measured by point contact Andreev reflection. I //ab-plane. gap=2.5 meV, (2d/kTc)=3.60 for [001] and 2.7 meV, 3.89 for [001]",,,Lu1Ni2B2C1,4.04,,,LuNi2B2C,,,,,,,,shape_03,16.1,,,,,0.56,16.1,,,,,,,,,,,,2.8,
,,,Pr1Ba2Cu3O6.9,,,2.97,PrBa2Cu3O7,17.0,,6.9,,,,,shape_01,,,,,,,,,118.0,,,,,,,,,,,
sintered sample. hole conc(p) determined by s(290K) for various O-content. Tc(max) at p=0.164. pseudogap temp(T*) also measured.,,,Y0.8Ca0.2Ba2Cu3O7-z,,,,"(Y,Ca)Ba2Cu3O7",,,,,,,,shape_01,,,,,84.6,,84.6,,,,,,,,,,,,,
,,,Y1Ba2Cu2.85Zn0.15O7-Z,,,,"YBa2(Cu,Zn)3O7",,,,,,,,,,42.8,,,,,42.8,,,,,,,,,,,,,
Thermal conductivity measured,,,La1.48Nd0.4Sr0.12Cu1O4,,,,"(La,Nd,Sr)2CuO4",,,,,,,,shape_03,,,,,11.0,,11.0,,,,,,,,,,,,,
,,,La0.92Tm0.08Sn3,,,,"(La,Tm)Sn3",,,,,,,,,,5.17,,,,,5.17,,,,,,,,,,,,,
,,,Bi2Sr1.3Gd0.7Cu1O6.402,,,,"Bi2(Sr,Gd)2CuO6",,,6.402,,,,,,,,,5.0,,,,,,,,,,,,,,,,
pressure-induced s/c. Tc(max)= 4K (P=5 GPa),,,Sr4Ca10Cu24O41,,,,"(Sr,Ca)14Cu24O41",,,,,,,,shape_03,,,4.0,0.0,,,4.0,,,,,,,,,,,,,
,,,Li2Mo15Se19,,,,Li2Mo15Se19,,,,,,,,,,2.6,,,,,2.6,,,,,,,,,,,,,
"ANN(1450C,50h, in vac)",,,La1Si2,,,,LaSi2,,,,,,,,,,,,1.2,,,,,,,,,,,,,,,,
,,,Y1Ba2Cu2.9Fe0.1O6.64,,,,"YBa2(Cu,Fe)3O7",,,6.64,,,,,shape_01,,20.5,,,,,20.5,,,,,,,,,,,,,
carrier = 5.06 E+20 /cm3,,,Sn0.99Te1,,,,SnxTe,,,,,,,,,,0.0285,,,,,0.0285,,,,,,,,,,,,,Info: Very Low Tc (<0.1K)
Ca-content by EDX,,,Hg1.5Pb0.5Ba2Ca1Cu2O8-z,,,,"(Hg,Pb)2Ba2(Y,Ca)Cu2O8",,,,,,,,,,43.0,,,,,43.0,,,,,,,,,,,,,
"X-ray DENS=10.4798. hole=0.195. Jc(5K,0.6T)=1.5 E+6 A/cm2.",,,La1.5Nd0.5Ca1Ba2Cu4.85Mo0.15O11.322,,,,"(La,Nd)2CaBa2(Cu,Mo)5Oz",,,11.322,,,,,,66.0,70.0,78.0,,68.0,,70.0,,,,,,,,,,,,,
,,,Y1Ba2Cu2.875Co0.125Oz,,,,"YBa2(Cu,Co)3O7",,,,,,,,,,77.1,,,,,77.1,,,,,,,,,,,,,
,,,Ag1Bi1,,,,Ag1Bi1,,,,,,,,,,2.78,,,,,2.78,,,,,,,,,,,,,
,,,Sm1Ba2Cu2.85Zn0.15O7-y,,,,"SmBa2(Cu,Zn)3O7",,,,,,,,shape_01,,31.8,,,,18.6,31.8,,,,,,,,,,,,,
grain aligned sample. anisotropy factor = 4.8 ,,,Y1Ba2Cu4O8,,,,YBa2Cu4O8,,,8.0,,,1270.0,,shape_01,,,,,81.5,,81.5,,,,,,,,,,,,,
,,,La1.83Sr0.17Cu0.98Mn0.02O4,,,,"(La,Sr)2(Cu,Mn)O4",,,,,,,,shape_01,,18.1,,,,,18.1,,,,,,,,,,,,,
"P4/mcc(84%), I4/mcm(13%), impurity phase: Nb(2%).",,,Nb4Co1Si1,,,,Nb4CoSi,,,,,,,,shape_01,,,6.0,,,,6.0,,,,,,,,,,,,,
LTO-LTT phase transition at (20-0) K,,,La1.73Nd0.12Sr0.15Cu1O4,,,,"(La,Nd,Sr)2CuO4",,,,,,,,shape_03,,26.3,,,,,26.3,,,,,,,,,,,,,
optimum oxygen,,,Hg0.85Re0.15Ba2Cu1O4.525,,,,"(Hg,Re)Ba2CuO4",,,4.525,,,,,,,,,,96.3,,96.3,,,,,,,,,,,,,
,,,Y1Ba2Cu2.95Co0.05OZ,,,,"YBa2(Cu,Co)3O7",,,,,,,,shape_01,,86.1,,,,,86.1,,,,,,,,,4.07,,,,
,,,Si10.9V3B0.1,,,,,,,,,,,,,,15.8,,,,,15.8,,,,,,,,,,,,,
,,,Hf0.08Ta0.92,,,,Hf1-xTax,,,,,,,,,,5.38,,,,,5.38,,,,,,,,,,,,,
K-content not shown. two gaps ([gapene] = 6.8(large) and  < 3.0 (small)). momentum dependence of gaps are extracted from ARPES and IEDS using new model. [gapene] = 9 for X pocket.,,,Ba0.6K0.4Fe2As2,6.8,,,"(Ba,K)Fe2As2",,,,,,,,shape_03,,32.0,,,,,32.0,,,,,,,,,,,,,
,,,Bi2.1Sr1.93Ca0.67Er0.3Cu2O8+z,,,,"Bi2Sr2(Ca,Er)Cu2O8",,,,,,,,,,36.4,,,,,36.4,,,,,,,,,,,,,
,,,Cu1Co1.9Cr0.1S4,,,,"Cu(Co,Cr)2S4",,,,,,,,,,3.0,,,,,3.0,,,,,,,,,,,,,
structure beta = 99.94,,,Y2Br1.75Cl0.25C2,,,,"Y2(Br,Cl)2C2",,,,,,,,,,4.7,,,,,4.7,,,,,,,,,,,,,
,,,Nb0.9Pd0.1,,,,Nb0.9Pd0.1,,,,,,,,,,3.5,,,,,3.5,,,,,,,,,,,,,
delta-phase Mo-C stabilized by addition of 3rd element.,,,Mo1B0.01C0.82,,,,delta-MoByCx,,,,,,,,,,12.2,,,,,12.2,,,,,,,,,,,,,
not SC,,,Pu1Pd5Al2,,,,PuPd5Al2,5.6,,,,,,,shape_01,,,,0.0,,,,,,,,,,,,,,,,
,,,Ir3Y1,,,,Ir3Y1,,,,,,,,,,3.5,,,,,3.5,,,,,,,,,,,,,
"Proximity-induced surface superconductivity of Dirac semi-metal Cd3As2 between Nb strands, Josephson coherent length x = 228-424 nm. Fraunhofer-like pattern was observed.",,,Cd3As2,,,,Cd3As2,,,,,,,,shape_02,2.1,,,,,1.0,2.1,,,,,50.0,,,,,,,0.2,
,,,Si3V5,,,,V5Si3,,,,,,,,,,,,0.3,,,,,,,,,,,,,,,,
F and O content by nominal value.,,,Sm4Fe2As2Te0.72F1.2O2.8,,,,"Sm4Fe2As2Tex(O,F)4",,,,,,,,shape_03,,,37.0,,40.0,,40.0,,,,,,,,,,,,,
,,,Y0.85Ca0.15Ba2Cu2.85Co0.15O6.83,,,,"(Y,Ca)Ba2(Cu,Co)3O7",,,6.83,,,,,shape_02,,86.0,,,,,86.0,,,,,,,,,,,,,
"intercalation-[(Py-CnH2n+1)2HgI4], bisalkylpyridinium tetraiodomercurate. Interlayer distance=A 26.1A",,,Py2C1H24Hg1I4Bi2Sr1.5Ca1.5Cu2OZ,,,,"[(Py-CnH2n+1)2HgI4]Bi2(Sr,Ca)2CaCu2Oz",,,,,,,,,,,,,81.0,,81.0,,,,,,,,,,,,,
,,,Nd1.85Ce0.15Cu0.99Ni0.01O4,,,,"(Nd,Ce)2(Cu,Ni)O4",,,,,,,-1.75e-10,shape_01,,,,2.0,,,,,,,,,,,,,,,,
,16.0,,Bi4Sr4Pr2Cu4OZ,,,2.96,,,,,,,,,shape_01,,,,,,,,,,,,,,,,,,,,
,,,Hg0.95S0.05Ba2Cu1Oz,,,,"(Hg,S)Ba2CuOz",,,,,,,,shape_01,,,,4.0,,,,,,,,,,,,,,,,
,,,Ho1Ba2Cu2.925Ni0.075O7-y,,,,"HoBa2(Cu,Ni)3O7",,,,,,,,shape_01,,90.0,,,,,90.0,,,,,,,,,,,,,
ELECTRODE=1000A DIA W,,,Tl2Ba2Ca2Cu3O10+Z,4.6,,,Tl2Ba2Ca2Cu3O10,,,,,,,,,,116.0,,,,,116.0,,,,,,,,,,,,23.0,
impurity phase=SrRuO8,,,Ru1Sr2Gd1Cu2O8+z,,,,RuSr2GdCu2O8,,,,,,,,shape_01,,45.0,,,,,45.0,,,,,,,,,,,,,
solid solution. P-type conductivity,,,Sn0.84In0.16Te1,,,,"(Sn,In)Te",,,,,,,,shape_01,,2.48,,,,,2.48,,,,,,,,,,,,,
,,,Y1Sr2Cu2.8Re0.2O6+z,,,,"YSr2(Cu,Re)3Oz",,,,,,,,shape_01,,,,,42.0,,42.0,,,,,,,,,,,,,
PPENET = 3170 A from muon-SR.,,,Ca1.82Na0.18Cu1Cl2O2,,,,"(Ca,Na)2CuO2Cl2",,,,,,3170.0,,,,,,,27.11,,27.11,,,,,,,,,,,,,
Tc sdhows for P = 2.1 GPa.  Hc2 measured for various P.,,,Be13U1,,,,UBe13,,,,,,,,shape_01,,0.53,,,,,0.53,,,,,,,,,,,,,
,,,Ta0.52Ti0.48,,,,Ta0.52Ti0.48,,,,,,,,,,7.86,,,,,7.86,,,,,,,,,,,,,
"real conc. x = 0.063 in (Ba,K)(Fe1-xMx)2As2 by EPMA.  Tc defined as max of (dR/dT).",,,Ba0.5K0.5Fe1.8Ru0.2As2,,,,Ba0.5K0.5(Fe1-xRux)2As2,,,,,,,,shape_03,,36.5,,,35.1,,36.5,,,,,,,,,,,,,
Nb-doped SrTiO3. carrier n = 5.0 E+19/cc. Tc defined by ac-SUS.,,,Sr1Ti1O3,,,,SrTiO3(Nb),,,,,,,,,,4.0,,,,,4.0,,,,,,,,,,,,,
Effect on superconducting transition temperature of non-magnetic rare earth atoms was studied to substitute A-atom into APX-based superconductors.,,,Zr0.75Lu0.25P1S1,,,,Zr0.75Lu0.25PS,,,,,,,,shape_02,,,,,,,5.81,,,,,,,,,,,,,
Direct evidence for the coupling between nematicity and superconductivity has been confirmed. The nematic fluctuations is important for the superconductivity in iron-based superconductors.,,,Ba0.67Fe2K0.33As2,,,,Ba0.67Fe2K0.33As2,,,,,,,,shape_12,,,,,,,,,,,,,,,,,,,,
,,,Tl0.5Ba2Ca3Cu3Zn1.5O12-z,,,,"(Cu,Tl)Ba2Ca3(Cu,Zn)4O12",,,,,,,,,113.3,,,,,,113.3,,,,,,,,,,,,,
,,,Tl2Ba2Ca1Cu2Oz,,,,Tl2Ba2CaCu2Oz,,,,,,,,shape_03,,,,,105.0,,105.0,,,,,,,,,,,,,
,,,La1.875Ba0.125Cu1O4,,,,"(La,Ba)2CuO4",,,,,,,,,,,,4.2,,,,,,,,,,,,,,,,
[penet from mu-SR,,,Sr1Pt4Ge12,,,,SrPt4Ge12,,,,,,,,shape_01,,5.1,,,,,5.1,,,,,238.0,,,,,,,,
,,,Ca1Si1,,,,Ca1Si1,,,,,,,,,,,,1.3,,,,,,,,,,,,,,,,
not SC,,,Cs1Sr2Nb3O10,,,,LixCsSr2Nb3O10,,,,,,,,shape_01,,,,2.0,,,,,,,,,,,,,,,,
,,,La1.8Sr0.2Cu0.65Ni0.35O4,,,,"(La,Sr)2(Cu,Ni)O4",,,,,,,,shape_01,,8.0,,,,,8.0,,,,,,,,,,,,,
,38.0,,Y1Ba2Cu3O6.23,,,,YBa2Cu3O7,,,6.23,,,,,,,,,,,,,,,,,,,,,,,,,
FLUX CREEP,,,Ba0.6K0.4Bi1O3-Z,,,,"(Ba,K)BiO3",,,,,,,,shape_01,,26.0,29.0,,,,26.0,,,,,,,,,,,,,
,,,Nb1Ru1Si1,,,,NbRuSi,,,,,,,,,,2.65,,,,,2.65,,,,,,,,,,,-4.3,,
Tc depends on the ratio(P) of sample/KCl3 during synthesizing. Tc(max)=50K obtained for P=10. ,,,Mo0.2Sr2Y1.2Ce0.8Cu2.8Oz,,,,"(Cu,Mo)Sr2(Y,Ce)2Cu2Oz",,,,,,,,,,,,,50.0,,50.0,,,,,,,,,,,,,
SAME AS 3192,,,Nd2Cu1F0.4O3.6,,,,"Nd2Cu(O,F)4",,,,,,,,shape_02,10.0,,27.0,,,,18.5,,,,,,,,,,,,,
,,,Bi1Li1,,,,Bi1Li1,,,,,,,,,,2.455,,,,,2.455,,,,,,,,,,,,,
SAME AS 3116 DATA,,,Tl2Ba2Ca2Cu3O10,,,,,,,,,,,,,,,121.0,,,,121.0,,,,,,,,,,,,,
"Ce-content by WDS. Tc, Tn measured by Res and SUS. Xc(AFM disappears) = 0.14.",,,Ca0.78Ce0.22Fe2As2,,,,Ca1-xCexFe2As2,,,,,,,,shape_03,,36.2,,,,,36.2,,,,,,,,,,,,,
,,,Ir0.8Rh0.2,,,,Ir1-xRhx,,,,,,,,,,0.03,,,,,0.03,,,,,,,,,,,,,Info: Very Low Tc (<0.1K)
,,,Ba0.3La1.7Hg0.3Cu0.7O4-Y,,,,"(La,Ba)2(Cu,Hg)O4",,,,,,,,,4.0,26.0,34.0,,,,26.0,,,,,,,,,,,,,
,,,Au0.915In0.085,,,,Au1-xInx,,,,,,,,,,0.031,,,,,0.031,,,,,,,,,,,,,Info: Very Low Tc (<0.1K)
,,,Cu0.1Ir1Te2,,,,CuxIrTe2,,,,,,,,shape_01,,,,,2.41,,2.41,,,,,,,,,,,,,
,,,Ru0.45V0.55,,,,,,,,,,,,,,4.0,,,,,4.0,,,,,,,,,,,,,
,,,Tl2Ba2Ca0.75Y0.25Cu2O8+z,,,,"Tl2Ba2(Ca,Y)Cu2O8",,,,,,,,shape_01,,58.0,,,,,58.0,,,,,,,,,,,27.0,,
,,,Bi1Pd1Se1,,,,,,,,,,,,,,1.0,,,,,1.0,,,,,,,,,,,,,
not s/c for 0.706<x<1.0 in NdRh3Bx. micro-Vickerrs = 4.9 GPa.,,,Nd1Rh3B1,,,,NdRh3B,,,,,,,,,,,,0.5,,,,,,,,,,,,,,,,
,,,La0.2Th0.8Ni1C2,,,,"(La,Th)NiC2",,,,,,,,shape_01,4.9,,,,4.2,,4.2,,,,,,,,,,,,,
ANN(750 C),,,La0.5Sm0.5Bi1S2F0.5O0.5,,,,"(La,Sm)(O,F)BiS2",,,,,,,,shape_01,,4.05,,,2.95,,4.05,,,,,,,,,,,,,
"Hc2 defined as R=0.5Rn. DOS = 3.31E+21 /eV.cm3, calculated from [RESN] and [dHc2/dT].. Carrier from Hall coeffic.",,,Sn0.92In0.08Te1,,,,"(Sn,Pb)1-xInxTe",,,,,0.371,,,,,1.35,,,,,1.35,,,,,,,0.413,,,,,,
glass temperature = 613 K. e-ph coupling = 1.2 .,,,Be35Zr65,,,,Zr1-xBex,,,,,,,,,,2.6,,,,0.08,2.6,,,,,,,1.7,,5.65,,,,
p-induced s/c. P<crit> = 10 GPa. Tc(P=10GPa) = 0.05 K. Tc(P=24GPa) = 2.7 K.,,,As1,,,,As,,,,,,,,,,2.7,,0.0,,,2.7,,,,,,,,,,,,,
magnetic hysteresis loops were measured.,,,Ru0.7Nb0.3Sr2Gd1.5Ce0.5Cu2O10-z,,,,"(Ru,Nb)Sr2(Gd,Ce)2Cu2O10-z",,,,,,,,shape_01,28.4,,,,27.4,,27.4,,,,,,,,,,,,,
impurity phase=A2,,,V0.767Ga0.214Al0.022,,,,V1-x-yGaxAly,,,,,,,,,,12.1,,,,,12.1,,,,,,,,,,,,,
,,,Y1Ba2Cu2.85Ga0.075Zn0.075O7-z,,,,"YBa2(Cu,Ga,Zn)3O7",,,,,,,,shape_01,,66.3,,,,,66.3,,,,,,,,,,,,,
As content (EDX) same as nominal value,,,La1Fe1As0.5P0.5O1,,,,"LaFe(As,P)O",12.4,,,,,,,shape_01,,,,2.0,,,,,,,,,,,,,,,,
tetragonal triple perovskite. hole conc. = 0.309. DENS is X-ray density.,,,La1.9Y0.1Ba2Ca0.2Cu4.2O11.72,,,,"(La,Y)2Ba2CaCu5Oz",,,11.72,,,,,shape_01,,,,21.0,,,,,,,,,,,,5.696,,,,
,,,Be2W1,,,,Be2W1,,,,,,,,,,,,1.4,,,,,,,,,,,,,,,,
,,,Nb0.8Ga0.15Cr0.05,,,,"Nb0.8(Ga,Cr)0.2",,,,,,,,,,9.7,,,,,9.7,13.2,,,,,,2.0,,,,,,
,,,Ir1Mo3Nb1Pt1,,,,Ir1Mo3Nb1Pt1,,,,,,,,,,5.82,,,,,5.82,,,,,,,,,,,,,
Single Phase is 66%.,,,Pb0.17Hg1.22Ba2Ca1.44Cu2.79Ox,,,,"(Pb,Hg)Ba2Ca2Cu3Ox",,,,,,,,shape_02,,133.6,,,,2.5,133.6,,,,,,,,,,,,,
"Li and THF(tetrahydrofuran) intercalated to HfNCl. dHc2/dT=19 and 5.1 kOe/K for H//ab and H//c. cohere(ab)=50A, cohere(c)=13.5A.",,,Li0.48M0.3Hf1N1Cl1,,,,Lix(THF)yHfNCl,,,,,,,,,,25.5,,,,,25.5,,,,,,5.0,1.9,,,,,,
,,,La1.5Nd0.4Ba0.1Cu1O4,,,,"(La,Nd,Ba)2CuO4",,,,,,,,,,,,,9.95,,9.95,,,,,,,,,,,,,
,,,Ce1Co1.95,,,,CeCo2,,,,,,,,shape_01,,0.87,,,,,0.87,,,,,,,,,,,,,
,,,Ag3.3Al1,,,,Ag3.3Al1,,,,,,,,,,0.34,,,,,0.34,,,,,,,,,,,,,
RRR=120. P-induced SC. Pcrit(AF) = 2.25 GPa. SC properties at P=2.19 GPa.,,,Ce1Ir1Si3,,,,CeIrSi3,1.88,,,,,,,shape_03,1.4,,,0.0,,,1.4,,,,,,,,,,,,,
,,,Pb2Sr2Y0.4Ca0.6Cu3O8+Z,,-0.002,,"Pb2CuSr2(Y,Ca)Cu3O8",,,,,,,3.53e-07,shape_02,,79.1,,,,,79.1,,,,14.8,,,,,,,,,
,,,Al12Mo1,,,,Al12Mo1,,,,,,,,,,,,1.02,,,,,,,,,,,,,,,,
beta-type,,,Bi3Rh1,,,,Bi3Rh1,,,,,,,,,,3.2,,,,,3.2,,,,,,,,,,,,,
,,,Y1Ba2Cu3.96Fe0.04O8,,,,"YBa2(Cu,Fe)4O8",,,,,,,,,48.5,,81.0,,,,64.75,,,,,,,,,,,,,
,,,Ba1Pb0.45Hg0.3Bi0.25O3,,,,"Ba(Pb,Hg,Bi)O3",,,,,,,,,,,4.42,,,,4.42,,,,,,,,,,,,,
,,,Pb0.6V0.4Sr2Ca0.65Lu0.35Cu2OZ,,,,"(Pb,V)Sr2(Ca,Lu)Cu2Oz",,,,,,,,shape_01,63.6,,,,,,63.6,,,,,,,,,,,,,
"Hc2 for H//layer at 2.34 K. For H normal to layer, Hc2(2.34K) = 12.8 kOe.",,,S1.2Se0.8Ta1,,,,S1.2Se0.8Ta1,,,,,,,,,,3.9,,,,,3.9,,,,,,,,,,,,,
,,,B1W1.26Re0.74,,,,"B(W,Re)2",,,,,,,,,,5.1,,,,,5.1,,,,,,,,,,,,,
,,,Al0.25La0.75,,,,La1-xAlx,,,,,,,,,,3.98,,,,,3.98,,,181.0,,,5.74,2.5,,,,,,
,,,C1Mo2,,,,C1Mo2,,,,,,,,,,3.45,,,,,3.45,,,,,,,,,,,,,
Tc defined as Tc(on).  sample has maximum-Tc for this system.,,,Sr1Fe1.85Pd0.15As2,,,,"Sr(Fe,Pd)2As2",,,,,,,,shape_01,,,8.7,,,,8.7,,,,,,,,,,,,,
,,,Os0.075W0.925,,,,Os0.075W0.925,,,,,,,,,,0.9,,,,,0.9,,,,,,,,,,,,,
,,,Cr4.84Ga25V70.16,,,,"(V,Cr)75Ga25",,,,,,,,,,12.14,,,,,12.14,,,,,,,,,,,,,
,,,Pb1Ta1S3,,,,PbTaS3,,,,,,,,,,3.07,,,,,3.07,,,,,,,,,,,,,
Li-intercalated layered niobium oxide,,,Li0.62Cs1Ca2Nb3O10,,,,LixCsCa2Nb3O10,,,,,,,,shape_01,,,,,4.71,,4.71,,,,,,,,,,,,,
,,,C1Hf0.15Mo0.85,,,,C1Hf0.15Mo0.85,,,,,,,,,,9.0,,,,,9.0,,,,,,,,,,,,,
,,,Rh1Te1,,,,Rh1Te1,,,,,,,,,,,,1.06,,,,,,,,,,,,,,,,
"RRR=21, R(4.0K)=9.0 micro Ohm.cm",,496.0,La1Ni1C2,,,,,,,,,,,,shape_01,,3.0,,,,,3.0,,7.83,,,,,,,,,,,
"ANN(200C,100H,in O2). Tc(P)-FIG shows inflection point in M(T). hydrostatic (HSP) and uniaxial pressure. (dTc/dP) value in DB for HSP.",,,Fe1.07Te0.88S0.12,,,,Fe1+yTe1-xSx,,,,,,,,shape_03,8.2,,9.0,,8.4,,8.4,,,,,,,,,,,,,
Debye-T from SP-heat is 800-1200 K(Junod et al),,300.0,B12Zr1,,,,ZrB12,,,,,,,,shape_03,5.97,,,,,0.04,5.97,,,,,,,,,3.6,,,,
,,,La1.715Nd0.125Sr0.16Cu1O4,,,,"(La,Nd,Sr)2CuO4",,,4.0,,,,,shape_01,,,,,35.0,,35.0,,,,,,,,,,,,,
,,,Bi2Sr2Ca0.5Nd0.5Cu2Oy,,,,"Bi2Sr2(Ca,Nd)Cu2Oy",,,,,,,1.25e-08,shape_01,,36.0,,,,,36.0,,,,11100.0,,,,,,,,,
RRR = 5.,,,U1Ni2.02Al3,,,,UNi2Al3,,,,,,,,,,,1.14,,,,1.14,,,,,,,,,,,,,
"not SC. AFM order, Tn= 41 K (Eu<2+> and Tn = 110K (Fe<2+., and STR transition).",,,Eu1Fe1As2,,,,EuFeAs2,41.0,,,,,,,shape_01,,,,0.0,,,,,,,,,,,,,,,,
,,,Bi2Sr2Ca1Cu1.5K0.5O8+Z,,,,"Bi2Sr2Ca(Cu,K)2O8",,,,,,,,shape_01,,85.0,,,,,85.0,,,,,267.0,,,,,,,,
,,,Ir2Sc1,,,,Sc1Ir2,,,,,,,,,,1.03,,,,,1.03,,,,,,,,,,,,,
Figure shows Tc(x). thickness = 1000-2000 A.,,,La1.89Ce0.11Cu1O4,,,,"(La,Ce)2CuO4",,,,,,,,shape_04,29.5,,30.0,,,,29.75,,,,,,,,,,,,,
,,,C1Hf0.4Nb0.6,,,,,,,,,,,,,,5.6,,,,,5.6,,,,,,,,,,,,,
,,,As2Hf1,,,,As2Hf1,,,,,,,,,,,,1.1,,,,,,,,,,,,,,,,
,,,Bi2Sr2Ca1Cu2OZ,,,,Bi2Sr2CaCu2Oz,,,,,,,,shape_01,,78.0,,,,,78.0,,,400.0,900.0,,,,,,,-6.81,,
,,,Au0.865Sn0.135,,,,Au1-xSnx,,,,,,,,,,0.435,,,,,0.435,,,,,,,,,,,,,
,,,Y1Ba2Cu3O7-d,,,,YBa2Cu3O7,,,,,,,,shape_01,90.5,,91.65,,,1.0,91.075,,,,1000.0,,,,,5.1,,,,
,,,C1Ir2W3,,,,C1Ir2W3,,,,,,,,,,2.1,,,,,2.1,,,,,,,,,,,,,
muon-SR. [penet](1.7K) = 134 nm using two band (gap1=gap2 but different Fermi velocity). (dHc2/dT) = -0.77 T/K for T < 6K.,,,Sr1Pt3P1,4.29,,,SrPt3P,,,,,,,,shape_01,,,,,8.4,,8.4,,,,,162.0,,0.49,,,,,1.55,
,,,Y0.8Ca0.2Ba0.7La0.3Cu3OZ,,,,"(Y,Ca)(Ba,La)2Cu3Oz",,,,,,,,shape_01,74.1,,,,,,74.1,,,,,,,,,,,,,
,,371.0,Zr2Rh1H4,,,,Zr2RhH4,,,,,,,,,,,,2.0,,,,,21.0,,,,,,,,,,,
,,,Pt1V3.5,,,,,,,,,,,,,,1.26,,,,,1.26,,,,,,,,,,,,,
,,,Ti0.64Ta0.075Nb0.285,,,,Ti-Ta-Nb,,,,,,,,,,8.73,,,,,8.73,11.9,,,,,,,,,,,,
,,,Bi1.95Sr1.85Pr0.2Cu1O6+z,,,,"Bi2(Sr,Pr)2CuO6",,,,,,,,,,21.0,,,,,21.0,,,,,,,,,,,,,
M-intercalated . M = K0.33(NMF)y.  NMF = N-methylformamide. NMF content (y) not given. interlayer distance d = 1730 pm.,,,M1Ta1S2,,,,(M)TaS2,,,,,,,,,,4.6,,,,,4.6,,,,,,,,,,,,,
,,,Bi1.95Sr1.65Nd0.4Cu1O6+z,,,,"Bi2(Sr,Nd)2CuO6",,,,,,,,,,27.4,,,,,27.4,,,,,,,,,,,,,
,,,Al1,,,,Al1,,,,,,,,,,1.175,,,,,1.175,,,,,,,,,,,,,
,,,La1.96Sr0.04Cu1O4.002,,,,"(La,Sr)2CuO4",,,4.002,,,,,,,,,,,,,,,,,,,,,,,,,
Nominal  Co-content x = 0.05. Tc defined as coset of M/H.,,,Ca0.8La0.2Fe0.9558Co0.0442As2,,,,Ca0.8La0.2Fe1-xCoxAs2,,,,,,,,shape_01,,,,,35.1,,35.1,,,,,,,,,,,,,
,,,Au0.92Ga0.068In0.012,,,,"(Au,Ga,In)",,,,,,,,,0.129,0.137,0.139,,,,0.137,,,,,,,,,,,,,
in purity=CaWOz,,,Bi1.6Pb0.3W0.1Sr2Ca2Cu3Oz,,,,"(Bi,Pb,W)2Sr2Ca2Cu3Oz",,,,,,,,,,,108.0,,,,108.0,,,,,,,,,,800.0,,,
Sample A,,,La1.85Sr0.15Cu1O4,,,,"(La,Sr)2CuO4",,,,,,,,shape_01,,,,,,,,,,,,,,,,,,,,
,,,Y1Ba2Cu2.95Ga0.05O6.69,,,,"YBa2(Cu,Ga)O7-y",,,6.69,,,,,shape_01,,88.0,,,89.0,,88.0,,,,,,,,,,,,,
Young's modulus by sound resonance method. Fracture toughness = 0.693 MPa.m^0.5.,,,La1Fe0.4Zn0.6As1F0.15O0.85,,,,"La(O,F)(Fe,Zn)As",,,,,,,,,,,24.6,,,,24.6,,,,,,,,,,,,,
penetration depth measured by mutual inductance technique.,,,La1.925Ce0.075Cu1O4,,,,"(La,Ce)2CuO4",,,,,,,,shape_05,,25.0,,,,,25.0,7.0,,,,,,,,,,,,
,,,C1Mo1,,,,Mo1C1,,,,,,,,,,7.7,,,,,7.7,,,,,,,,,,,,,
,,,Bi2Sr2Ca0.5Y0.5Cu2O8.33,,,,"Bi2Sr2(Ca,Y)Cu2O8",,,8.33,,,,,shape_01,,40.0,,,,,40.0,,,,,,,,,,,,,
,,,Lu4.5Sc0.5Ir4Si10,,,,"(Lu,Sc)5Ir4Si",,,,,,,,,,6.03,,,,,6.03,,,,,,,,,,,,,
,,,N4Th3,,,,N4Th3,,,,,,,,,,,,1.2,,,,,,,,,,,,,,,,
,,,Nd0.8Ca0.2Ba1Sr1Cu3O6.78,,,,"(Nd,Ca)(Ba,Sr)2 Cu3 O7",,,6.78,,,,,shape_01,,,,,77.0,,77.0,,,,,,,,,,,,,
two phase (AuGa2 + Ga),,,Au0.2Ga0.8,,,,"(Au,Ga)",,,,,,,,,,1.587,,,,,1.587,,,,,,,0.0243,,,,,,
"heat(1800C, 0.01h, P(N2) = 2.0 MPa)",,,C0.28N0.76Nb1,,,,Nb(NC),,,,,,,,,,16.4,,,,,16.4,,,,,,,,,,,,,
,,,Co0.02Nb3Rh0.98,,,,,,,,,,,,,,2.28,,,,,2.28,,,,,,,,,,,,,
,,,Hg1Tl1Ba2Y1Cu2O8-z,,,,"(Hg,Tl)2Ba2YCu2O8",,,,,,,,,,,,4.2,,,,,,,,,,,,,,,,
,,,Ba1Ca1La1Cu3OZ,,,,BaCaLaCu3Oz,,,,,,,,,,,80.0,,,,80.0,,,,,,,,,,,,,
impurity phase = CaFe1.85Co1.03As1.82 (9.1 %),,,Ca1Fe0.88Co0.12As1H1,,,,"CaH(Fe,Co)As",,,,,,,,,,23.2,,,,,23.2,,,,,,,,,,,,,
,,,Ge1Hf2,,,,Ge1Hf2,,,,,,,,,,,,0.05,,,,,,,,,,,,,,,,
Tc(P) measured. P: hydrostatic. R(T) shows max at T=55.7 K. x<crit> = 0.18 in CeCoIn5-xSnx),,,Ce1Co1In4.86Sn0.14,,,,"CeCo(In,Sn)5",,,,,,,,shape_03,,0.556,,,,,0.556,,,,,,,,,,,,,
Thick film (d = 150-250 nm).,,,Ba0.56La0.44Fe2As2,,,,"(Ba,La)Fe2As2",,,,,,,,shape_04,,,,2.0,,,,,,,,,,,,,,,,
O-content by thermogravimetry,,,C0.3Ba2Ca4Cu5.7O12.965,,,,"(Cu,C)Ba2Ca4Cu5Oz",,,12.965,,,,,shape_01,,,,,93.3,,93.3,,,,,,,,,,,,,
,,,Bi2Sr2Ca1Cu2O8.22,,,,Bi2Sr2CaCu2Oz,,,8.22,,,,,shape_03,,82.0,,,,,82.0,,,,,,,,,,,,,
,,,Y1Ba2Cu4O8,,,,RBa2Cu4O8,,,,,,,,,,78.6,,,,,78.6,,,,,,,,,,,,,
,,,Nb3Al0.956Si0.044,,,,"Nb3(Al,Si)",,,,,,,,,,18.5,,,,,18.5,,,,,,,,,,,,,
not SC.,,249.0,Cu1Ir1Pt1Se4,,,,"Cu(Ir,Pt)2Se4",,,,,,,,shape_01,,,,0.5,,,,,3.0,,,,,,,,,,,
,,,Y1Ba2Cu2.97Zn0.03O6.67,,,,"YBa2(Cu,Zn)3O7",,,6.67,,,,,shape_01,,39.8,,,,,39.8,,,,,,,,,,,,,
spin gap temp. = 79.1 K,,,Y1Ba2Cu2.85Gd0.15O7-z,,,,"YBa2(Cu,Gd)3O7",,,,,,,,shape_01,43.3,44.1,,,,,44.1,,,,,,,,,,,,,
,,,Hg1Ba2Ca15Cu16Oz,,,,HgBa2Ca15Cu16Oz,,,,,,,,,105.1,,,,,,105.1,,,,,,,,,,,,,
,,394.0,Y1Ba2Cu3O6.31,,,,YBa2Cu3O7,,,6.31,,,,,shape_01,,,,,,,,,10.0,,,,,,,,,,,
Laves phase composed of truncated tetragonal cages.,,,Ca1Al1Si1,,,,"Ca(Al,Si)2",,,,,,,,,,,,,2.6,,2.6,0.27,,,,,35.0,0.15,,,,,,
,,,La1.65Ba0.35Cu1O4+Z,,,,"(La,Ba)2CuO4",,,,,,,,shape_05,,,,,,,,,,,,,,,,,,,,
"2212 PHASE DOMINANT,TWO TC",,,Bi1.8Pb0.2Sr2Ca2In1Cu3OZ,,,,"(Bi,Pb)2Sr2Ca2(In)XCu3OZ",,,,,,,,shape_02,72.0,85.0,105.0,,,,85.0,,,,,,,,,,,,,
not s/c,2.3,,La0.94Gd0.06Ru2,,,,"(La,Gd)Ru2",,,,,,,,,,,,,,,,,,,,,,,,,,,,
impurity phase: FeAs(9%).,,,Ba0.7K0.3Fe2As2,,,,"(Ba,K)Fe2As2",,,,,,,,,,,,,37.5,,37.5,,,,,,,,,,,,,
Absolute value of [penet] estimated from d-[penet] usind tunnel diode method assuming [penet] (optimal sample) = 200 nm. T<STR> = 103 K by R(T) anomaly,,,Ba0.81K0.19Fe2As2,,,,"(Ba,K)Fe2As2",,,,,,,,shape_03,14.0,,,,,,14.0,,,,,356.0,,,,,,,,
"F-content is described as 2tz, but not measured.",,,Sr1.4Ba0.6Cu1F2O2,,,,"(Sr,Ba)2Cu(O2,F2)",,,,,,,,shape_01,,,,,64.0,,64.0,,,,,,,,,,,,,
,,,Th1Ir0.2Ru1.8,,,,"Th(Ir,Ru)2",,,,,,,,,,3.1,,,,,3.1,,,,,,,,,,,,,
,,,Ga1Si1V3,,,,Ga1Si1V3,,,,,,,,,,18.6,,,,,18.6,,,,,,,,,,,,,
,,,Nb0.25Sb0.25Ti0.5,,,,Nb0.25Sb0.25Ti0.5,,,,,,,,,,2.05,,,,,2.05,,,,,,,,,,,,,
structure beta = 99.97,,,Y2I0.5Br1.5C2,,,,"Y2(I,Br)2C2",,,,,,,,,,6.0,,,,,6.0,,,,,,,,,,,,,
,,,Nd1.2Ba1.8Cu3Oz,,,,"Nd(Ba,Nd)2Cu3O7",,,,,,,,shape_01,,,96.1,,,,96.1,,,,,,,,,,,,,
Hc2 defined as 0.8Rn. Hc2(0) calculated using two band theory,,,La1Fe1As1F0.14O0.86,,,,"La(O,F)FeAs",,,,,,,,,,,17.8,,,,17.8,37.8,,,,,,,,,,,,
,,,Nb3Al0.967Se0.033,,,,"Nb3(Al,Se)",,,,,,,,,,18.1,,,,,18.1,,,,,,,,,,,,,
,,,Ce0.82Sm0.18Co1In5,,,,Ce1-xSmxCoIn5,1.2,,,,,,,shape_03,0.0,,,0.025,,,0.0,,,,,,,,,,,,,Check: Tc=0 (Non-superconducting?)
H//c-axis. O-content not given.,,,Y1Ba2Cu3O6+z,,,,YBa2Cu3Oz,,,,,,,,shape_03,,15.3,,,,,15.3,,,,,,,,,,,,,
,,,Mo6Se6.5Cl1.5,,,,"Mo6(Se,Cl)8",,,,,,,,,,6.49,,,,,6.49,,,,,,,4.96,,,,,,
"not SC. Para-mag at low-T. YCoxGe2, YGe1.5+x(minor phase)",,,Y1Co0.493Ge2,,,0.08,YCoxGe2,,,,,,,,shape_01,,,,0.0,,,,,,,,,,,,,,,,
magnetization and SP-heat also measured. Neel-T from SP-heat,,,Tm1Ni2B2C1,,,7.35,TmNi2B2C,2.3,,,,,,,shape_01,,,10.92,,,,10.92,,,,,,,,,,,,,
2*gap = 16.8 cm-1 from Far-InfraRed measurements.,,,In0.75Pb0.25,,,,In1-xPbx,,,,,,,,,,5.65,,,,,5.65,,,,,,,,,,,,,
,,,Ag7F1O8,,,,Ag7O8F,,,,,,,,shape_03,,0.3,,,,,0.3,,,,,,,,,,,,,
Thermopower = -5.56uV/K at 30 C.,,,La1Tl0.75Sn2.25,,,,"La(Tl,Sn)3",,,,,,,,shape_01,,1.19,,,,,1.19,,,,,,,,,,,,,
,,,Hf1Mo2,,,,Hf1Mo2,,,,,,,,,,0.065,,,,,0.065,,,,,,,,,,,,,Info: Very Low Tc (<0.1K)
synthesis of single phase of o-ZrRuSi is difficult.,,,Zr1Ru1Si1,,,,o-ZrRuSi,,,,,,,,,,5.0,,,,,5.0,,,,,,,,,,,,,
M = NH3 intercalated sample. x = 0.5: hexagonal phase solubility limit.,,,Na0.8M0.6Fe1.86Se1S1,,,,"Na0.80M0.6Fe1.86(Se,S)2",,,,,,,,shape_01,,,,,25.3,,25.3,,,,,,,,,,,,,
LaAlO3 substrate. anisotropy factor = 6.4 ,,,Y1Ba2Cu3O7-Z,,,,YBa2Cu3O7z,,,,14.4,,1300.0,,shape_05,,,87.0,,,,87.0,,,,,,,,,,,,,
,,,Y1Ba2Cu2.775Fe0.225O7-Z,,,,"YBa2(Cu,Fe)3O7",,,,,,,,,,57.6,,,,,57.6,,,,,,,,,,,,,
,,,Sm1.85Ce0.15Cu1O4-y,,,,"(Sm,Ce)2CuO4",,,,,,,,shape_01,,,23.3,,,,23.3,,,,,,,,,,,,,
,,,Y1Ba2Cu2.9Ni0.1O6.87,,,,"YBa2(Cu,Ni)3O7",,,6.87,,,,,,,55.0,,,,,55.0,,,,,,,,,,,,,
,,,V3Si0.4Sn0.6,,,,,,,,,,,,,,9.8,,,,,9.8,,,,,,,,,,,,,
,,,K2Te3,,,,K2Te3,,,,,,,,,,,,1.46,,,,,,,,,,,,,,,,
SP (beta) = 0.1511 mJ/mol.K4.  (dC/gamma*Tc) = 1.44.,,295.0,Ta0.8Zr0.2B1,,,,Ta1-xZrxB,,,,,,,,shape_01,,7.51,7.8,,7.8,,7.51,8.8,3.067,,,,,,,,,,,
,,,La1.825Sr0.175Cu0.99Ru0.01O4,,,,"(La,Sr)2(Cu,Ru)O4",,,,,,,,,,29.6,,,,,29.6,,,,,,,,,,,,,
,,,Pd1Sb1Te1,,,,Pd1Sb1Te1,,,,,,,,,,1.2,,,,,1.2,,,,,,,,,,,,,
Tn = T of SP-peak. Schottky peak = peak-T of Schottky term = 0.662 K.,,192.0,Pr0.62Eu0.38Pt4Ge12,,,,Pr1-xEuxPt4Ge12,,,,,,,,shape_01,,,,,,,,,97.83,,,,,,,,,,,
,,,Y1Ba2Cu3O7-Y,,,,YBa2Cu3O7,,,,,,,,,,87.8,,,,,87.8,,,,,,,,,,,,,
,,,Nd1Fe1As1F0.06O0.94,,,,"Nd(O,F)FeAs",,,,,,,-1.253,shape_01,46.0,47.5,50.5,,,,47.5,,,,,,,,,,,,,
,,,Y0.9Ca0.1Ba2Cu3O6.59,,,,"(Y,Ca)Ba2Cu3Oz",,,6.59,,,,,shape_01,,68.8,,,,,68.8,,,,,,,,8.4,,,,,
,,,Mg1C1Ni2.9Ru0.1,,,,"MgC(Ni,Ru)3",,,,,,,,,,,,,4.72,,4.72,,,,,,,,,,,,,
,,,B0.3Ru0.7,,,,,,,,,,,,,,2.58,,,,,2.58,,,,,,,,,,,,,
,,,Y0.99Gd0.01Rh4B4,,,,"(Y,Gd)Rh4B4",,,,,,,,,,10.1,,,,,10.1,,,,,,,,,,,,,
,,,La1.9Sr0.1Ca1Cu2O6.02,,,,"La2(Sr,Ca)Cu2O6",,,6.02,,,,,,,,,,,,,,,,18.23,,,,,,,,,
,,,Y1Ba2Cu3O6.2,,,,YBa2Cu3O7,,,6.2,,,,,,,,,,,,,,,,,,,,,,,,,
,,,Mn1Re1,,,,Mn1Re1,,,,,,,,,,,,1.02,,,,,,,,,,,,,,,,
,,,Pt1V3,,,,Pt1V3,,,,,,,,,,3.62,,,,,3.62,,,,,,,,,,,,,
The Sample was deposited with Pr2CuO4 underlayer.,,,Sr0.875Nd0.125Cu1O2-d,,,,"(Sr,Nd)CuO2",,,,,,,,shape_05,,,,,,,,,,,,,,,,,,,,
"90%O(18) substitution, DTC=0.5K",,,Y1Ba2Cu3O7,,,,YBa2Cu3O7,,,,,,,,shape_01,,92.1,,,,,92.1,,,,,,,,,,,,,
{110}point contuct,,,Y1Ba2Cu3OZ,7.0,,,YBa2Cu3Oz,,,,,,,,shape_03,,,90.0,,,1.0,90.0,,,,,,,,,,,,27.0,
dTc/dp = 2.3 K/GPa when pressure changed at T<200K ,,,Y1Ba2Cu3O6.45,,,,YBa2Cu3Oz,,,6.45,,,,,shape_03,,,,,34.4,,34.4,,,,,,,,13.0,,,,,
"Tc depends on in-plane chemical pressure (definition , See text), =1.0151",,,Ce0.4Nd0.6F0.5Bi1S2O0.5,,,,Ce1-xNdxO0.5F0.5BiS2,,,,,,,,shape_01,,3.94,,,,,3.94,,,,,,,,,,,,,
,,,Fe2As2Sr4Sc2O6,,,,Fe2As2(Sr4Sc2O6),,,,,,,,shape_01,,,,1.8,,,,,,,,,,,,,,,,
,,,Mg0.96Mn0.04B2,,,,"(Mg,Mn)B2",,,,,,,,,,32.3,,,,,32.3,,,,,,,,,,,,,
,,,Nb0.75Al0.175Ga0.075,,,,,,,,,,,,,,19.1,,,,,19.1,,,,,,,2.56,,,,,,
,,,Bi2Sr2Ca0.65Y0.35Cu2O8+Z,,,,"Bi2Sr2(Ca,Y)Cu2O8",,,,,,,2.69e-09,shape_01,54.9,79.6,,,,,79.6,,,,,,,,,,,,,
R<ab> has the peak at 245 K. Tc monotonicaly decreases with increasing P.,,,K0.85Fe2Se1.8,,,,KFe2Se2,,,,,,,,shape_03,,,32.6,,,,32.6,,,,,,,,,,,,,
"details in Proc.Natl.Acad.Sci.USA, 77(1980)3132",,,Zr1Ru1P1,,,,ZrRuP,,,,,,,,,,11.45,,,,,11.45,,,,,,,,,,,,,
,,,Ag2Te1,,,,,,,,,,,,,,,,1.28,,,,,,,,,,,,,,,,
,,,C1Ta0.2Zr0.8,,,,,,,,,,,,,,4.6,,,,,4.6,,,,,,,,,,,,,
,,,Ti0.615V0.385,,,,Ti0.615V0.385,,,,,,,,,,7.07,,,,,7.07,,,,,,,,,,,,,
,,,Bi2S2F0.1O0.9,,,,"Bi(O,F)BiS2",,,,,,,,shape_01,,,,,2.92,,2.92,,,,,,,,,,,,,
,,,Gd1Ba2Cu2.94Fe0.06O7-Z,,,,"GDBA2(CU,FE)3O7",,,,,,,,shape_01,,85.0,,,,,85.0,,,,,,,,,,,,,
"T<SDW> = 156.5 K, structural transition T* = 85.1 K.",,,Fe0.98Ni0.02Se0.82,,,,"(Fe,Ni)Se0.82",,,,,,,,,,,11.3,,,,11.3,,,,,,,,,,,,,
,,,Rh1V3,,,,,,,,,,,,,,0.38,,,,,0.38,,,,,,,,,,,,,
,,,Nd1.85Ce0.15Cu1O4,,,,"(Nd,Ce)2CuO4",,,,,,,-3.8e-10,shape_01,,21.6,,,,,21.6,,,,,,,,,,,,,
40 % (NH3) intercalation,,,Sr0.2W1S2,,,,Sr0.2(NH3)yWS2,,,,,,,,,,3.5,,,,,3.5,,,,,,,,,,,,,
"Tc(SP) = 2.3 K. R=R0 + A*T^2 (R0=104 uOhm.cm, A=6.5 E-3 uOhm.cm./K2. C(T) shown in Fig.1. lattice term = 0.65 mJ/mol.K4. (dC/gamma*Tc) = 1.04. e-ph = 0.56-0.62.",,310.0,Mo3Sb7,,,,Mo3Sb7,,,,,,,,shape_01,2.25,,,,,,2.25,,34.2,,,,,,,,,,,
,,,Nb0.5V0.5N0.94,,,,"(Nb,V)Nx",,,,,,,,,,1.86,,,,,1.86,,,,,,,,,,,,,
,,,La1.82Sr0.18Cu1O4,,,,"(La,Sr)2CuO4",,,4.0,34.5,,,,shape_01,,,,,,,,,,,,,,,,,,,,
,,,Pd1Te1.06,,,,Pd1Te1.06,,,,,,,,,,2.11,,,,,2.11,,,,,,,,,,,,,
"Solid State Commun.,24(1977)699",,,Ho1Th3.4Ru0.6B4,,,,"Ho(Rh,Ru)4B4",,,,,,,,,,6.3,,,,,6.3,,,,,,,,,,,,,
gamma-U alloy. Tc = 2.023 K for U(235),,,Nb0.2U0.8,,,,U1-xNbx,,,,,,,,,,2.009,,,,,2.009,,,,,,,,,,,,,
apical site = Cl.,,,Ca1.9Na0.1Cu1Cl2O2,,,,"(Ca,Na)2CuO2Cl2",,,,,,,,shape_01,,13.0,,,,,13.0,,,,,,,,,,,,,
rho<0>=83 uOhm.cm. Hc2(4.2K)=18.0 T.,,,Au1Nb3,,,,,,,,,,,,,,10.7,,,,,10.7,23.5,,,,,,3.2,,,,,,
,,,Nd1.85Ce0.15Cu1O3.93,,,,"(Nd,Ce)2CuO4",,,3.93,,,,-6.5e-10,shape_01,,24.0,,,,,24.0,,,,,,,,,,,,,
e-ph = 0.66. Hc(0)=0.04 T.,,125.0,Pb1Mo6Se8,,,,PbMo6Se8,,,,,,,,,,4.0,,,,,4.0,,31.0,,,,,,,,,,,
gamma-Ga. Tc = 6.20 K for beta-phase.,,,Gs1,,,,Ga,,,,,,,,,,7.62,,,,,7.62,0.308,,,,,,,,,,,,
,,,Y0.65Tb0.35Ni2B2C1,,,,"(Y,Tb)Ni2B2C",,,,,,,,,,4.6,,,,,4.6,,,,,,,,,,,,,
,,,Bi2Sr1.9La0.1Cu1O6+Z,,,,"Bi2(Sr,La)2CuO6",,,,,,,,shape_01,,,,,,,,,,,130000.0,,,,,,,,,
Poly crystall,,,Bi1.6Pb0.4Sr2Ca3Cu3.98Ag0.02OZ,,,,"(Bi,Pb)2Sr2Ca3(Cu,Ag)4Oz",,,,,,,,shape_01,,107.5,,,,,107.5,,,,17.0,,,,,,,0.82,,
,,,Y0.64Ca0.36Ba2Cu2.64Co0.36O6.87,,,,"(Y,Ca)Ba2(Cu,Co)3O7",,,6.87,,,,,shape_02,,82.0,,,,,82.0,,,,,,,,,,,,,
,,,Bi2.1Sr1.93Ca0.92Gd0.05Cu2O8+z,,,,"Bi2Sr2(Ca,Gd)Cu2O8",,,,,,,,,,78.6,,,,,78.6,,,,,,,,,,,,,
,,,Ta1Se1.2Te0.8,,,,1T-TaSe2-xTex,,,,,,,,shape_03,0.78,,2.39,,,,1.585,,,,,,,,,,,,,
,,,Hf1Ru4P2,,,,HfRu4P2,,,,,,,,,,9.5,,,,,9.5,,,,,,,,,,,,,
P-induced SC. Pc*(AF) = 1.95 K. P(Tcmax) = 2.4 GPa. Coexistence phase(AF+SC) appears below Pc* under magnetic field. SP-heat measured. SC data for P=2.41 GPa.,,,Ce1Rh1In5,,,,CeRhIn5,,,,,,,,,,2.24,,0.0,,,2.24,,,,,,,35.0,,,,,,
,,,Ag0.775Sn0.225,,,,Ag1-xSnx,,,,,,,,,,0.09,,,,,0.09,,,,,,,,,,,,,Info: Very Low Tc (<0.1K)
local magnetization measured by Hall sensors. Tc from PRB079184525,,,Ni1Zr2,,,,NiZr2,,,,,,,,,,2.44,,,,,2.44,,,,,,,,,,0.00047,,,
dTc/dP in K/GPa.,,232.0,Sc1Pd2Sn1,,,,,,,,,,,,,,2.29,,,,,2.29,,,,,,,,0.145,,,,,
sigma phase,,,Cr1Ru2,,,,Cr2Ru,,,,,,,,,,2.0,,,,,2.0,,,,,,,,,,,,,
,,,Pb0.5Sr1Ba1Y1Cu2.5OZ,,,,,,,,,,,,,,,,4.2,,,,,,,18.0,,,,,,,,,
,,,La1.8Sr0.2Cu1O4,,,,"(La,Sr)2CuO4",,,,,,,,shape_01,,31.4,,,,,31.4,,,,,,,,,,,,,
,,,Y1Ba2Cu3O6.95,,,,YBa2Cu3O7,,,6.95,,,,,,,89.9,,,,,89.9,,,,,1656.0,,,,,,,,
,,,Ba1Ti2Sb0.4Bi1.6O1,,,,"BaTi2(Sb,Bi)2O",,,,,,,,shape_01,,,,,4.52,,4.52,,,,,,,,,,,,,
"cubic,  like Be.",,,Bi3Ni1,,,,,,,,,,,,,,4.06,,,,,4.06,,,,,,,,,,,,,
not s/c for 0<x<0.24 in Ta1-xB2.,,,B2Ta0.84,,,,TaB2,,,,,,,,,,,,2.0,,,,,,,,,,,,,,,,
"ANN(350C,in vac). hole conc  p=0.061.",,,Hg1Ba2Cu0.97Zn0.03O4.027,,,,"HgBa2(Cu,Zn)Oz",,,4.027,,,,,shape_01,,,,,28.0,,28.0,,,,,,,,,,,66.6,,
,,,Dy1Rh1.6Ir2.4B4,,,,"Dy(Rh,Ir)4B4",3.78,,,,,,,,,4.3,,,,,4.3,,,,,,,,,,,,,
O-content = 3.99 - 3.97. Hall coeff. RH(T) measured.,,,Pr1.85Ce0.15Cu0.97V0.03O3.98,,,,"(Pr,Ce)2(Cu,V)O4",,,3.98,,,,,shape_01,,21.2,,,,,21.2,,,,,,,,,,,,,
penet<ab> by muon-SR. two gap analysis (2*delta/kTc = 3.6 and 1.6),,,B2Mg1,3.6,,,MgB2,,,,,,,,shape_01,,38.2,,,,,38.2,,,,,100.0,,,,,,,,
O-content is nominal. Tc depends on synthesized pressure. Tc in DB shows for the best sample (synthesized at P=5.5 GPa).,,,Dy1Fe1As1O0.7,,,,DyOFeAs,,,,,,,,,49.8,51.2,51.6,,51.2,,51.2,,,,,,,,,,,,,
,,,Ba0.5K0.5Fe2As2,,,,"(Ba,K)Fe2As2",,,,,,,,shape_01,,36.9,,,,,36.9,,,,,,,,,,,16.25,,
"High pressure annealing(600C, P=2 GPa).",,,La1Bi1S2F0.5O0.5,,,,"La(O,F)BiS2",,,,,,,,shape_01,7.65,,10.36,,10.96,,10.96,,,,,,,,,,,,,
carrier = 4.02 E+20 /cm3,,,Sn0.97As0.025Te0.975,,,,"Sn(As,Te)",,,,,,,,,,0.0138,,,,,0.0138,,,,,,,,,,,,,Info: Very Low Tc (<0.1K)
,,,Sm0.8Pr0.2Ba2Cu3O6.55,,,,"(Sm,Pr)Ba2Cu3Oz",,,6.55,,,,,shape_01,,,,,,,,,,,,,,,,,,,,
,,,B3Mo6S8Sn1,,,,B3Mo6S8Sn1,,,,,,,,,,15.0,,,,,15.0,,,,,,,,,,,,,
,,,Nb3Te4,,,,Nb3Te4,,,,,,,,,,1.49,,,,,1.49,,,,,,,,,,,,,
Hc2 estimated from linear extrapolation to T=0 K. anisotropy factor = 4.5.,,,K1Tl1.5C4,,,,KTl1.5C4,,4.0,,290.0,20.0,,,,,2.7,,,,,2.7,,,,,,,,,,,,,
,,,Y1Ba2.95Pr0.05Cu3O7-z,,,,"Y(Ba,Pr)2Cu3O7",,,,,,,,shape_01,,,,,92.7,,92.7,,,,,,,,,,,,,
,,,Nb2.55V0.45Al1,,,,"(Nb,V)3Al",,,,,,,,,,14.0,,,,,14.0,,,,,,,,,,,,,
,,284.0,La1Cu1O2.64,,,,LaCuO2,,,2.64,,,,,shape_01,,,,,,,,,6.5,,,,,,,,,,,
"CONTAIN 124 PHASE,930C P(O2)=35BAR",,,Gd2Ba4Cu7O15-X,,,,Gd2Ba4Cu7Oz,,,,,,,,shape_02,,45.0,,,,,45.0,,,,,,,,,,,,,
,,,La0.77Sm0.1Sr0.13Fe1As1O1,,,,"(La,Sm,Sr)OFeAs",,,,,,,,,,,,,18.0,,18.0,,,,,,,,,,,,,
"R = R0 + A*T^2 for T<30 K, A = 3.1E-2 uOhm.cm/K^2",,,Sr1Pt3P1,,,,SrPt3P,,,,,,,,shape_01,,,8.98,,8.35,,8.35,,,,,,,,,,,,,
using Mg<24>,,,B2Mg1,,,,MgB2,,,,,,,,,,40.25,,,,,40.25,,,,,,,,,,,,,
,,,Ce1Ru3B2,,,,CeRu3B2,,,,,,,,shape_01,,,,1.2,,,,,,,,,,,,,,,,
XPS shows Sn enters with (2+) state,,,Bi2Sr2Ca1Cu1.6Sn0.4O8+z,,,,"Bi2Sr2Ca(Cu,Sn)2O8",,,,,,,,shape_01,,82.34,,,,,82.34,,,,,,,,,,,,,
,,,Hf0.14Re0.86,,,,,,,,,,,,,,5.8,,,,,5.8,,,,,,,,,,,,,
space G = Pnma(#62). paramag-Curie-T = 6.2 K. effective moment = 3.37 myu-B.,10.5,,Nd1Rh1Al1,,,,NdRhAl,,,,,,,,,,,,1.7,,,,,,,,,,,,,,,,
,,,Y1Re0.05Ba2Cu2.95O7.02,,,,"(Cu,Re)Ba2YCu2O7",,,7.02,,,,,,93.0,,,,92.0,,92.0,,,,,,,,,,,,,
A15 + unknown phase,,,V75Si2.57Ga22.4,,,,"V3(Si,Ga)",,,,,,,,,,13.32,,,,,13.32,,,,,,,,,,,,,
,,,Mo0.84Ti0.16C1,,,,"(Mo,Ti)C",,,,,,,,,,12.8,,,,,12.8,,,,,,,,,,,,,
RH300(=230K),,,Bi4Sr3Ca2.8Tm0.2Cu4O16+Z,,,,"Bi4Sr3(Ca,Tm)3Cu4O16",,,,,,,1.79e-09,,,88.0,,,,,88.0,,,,,,,,,,,,,
sandwitch of 3 layers. Misfit = 3.16%,,,Pb1S1Pb1Se1,,,,PbS/PbSe,,,,,,,,shape_04,,4.59,,,,,4.59,,,,,,,,,,,,,
M-I transition trasnsition temp.=149.4 K. not s/c,,,La1.8Sr0.2Cu0.95Fe0.05O4,,,,"(La,Sr)2(Cu,Fe)O4",,,,,,,,shape_01,,,,10.0,,,,,,426580.0,,,,,,,,,,
,,,La1.8Sr0.2Cu0.9753Zn0.0247O4,,,,"(La,Sr)2(Cu,Zn)O4",,,,,,,,,,13.7,,,,,13.7,,,,,,,,,,,,,
,,,Al3U1,,,,UAl3,,,,,,,,,,,,0.05,,,,,,,,,,,,,,,,
,,,La1Pt0.4Ni0.6Si1,,,,"La(Pt,Ni)Si",,,,,,,,shape_01,1.9,,1.99,,,,1.945,,,,205.0,,,,,,,,,
RRR = 4.59. T*(broad max point in M/H vs T curve) = 41.3 K,,,La0.8Ce0.2Pt4Ge12,,1580.0,3.16,"(La,Ce)Pt4Ge12",,,,,,,,shape_01,,,1.57,,,,1.57,,,,,,,,,,,,,
,,,Al1Y1,,,,Al1Y1,,,,,,,,,,,,1.15,,,,,,,,,,,,,,,,
,,,Y1Ba2Cu3O6.6,,,,YBa2Cu3Oz,,,6.6,,,,,shape_03,,,,,,2.0,,,,,,,,,,,,,,
,,,Nb6Sn5,,,,Nb6Sn5,,,,,,,,,,2.07,,,,,2.07,,,,,,,,,,,,,
penetration depth by muon-SR.,,,C60Rb3,,,,Rb3C60,,,,,,,,,,28.0,,,,,28.0,,,,,420.0,,,,,,,,
"Eu-valence measured by XAS and XPS. Eu<av> = 2.18. Effective Eu valence decreases with increasing Se-content, lead to mobility, metallicity, and Tc increasing.",,,Eu0.5La0.5F1Bi1S1.2Se0.8,,,,"Eu0.5La0.5FBi(S,Se)",,,,,,,,,3.8,,6.2,,,,5.0,,,2170.0,,,,,,,,,,
"TCFIG shows Tc vs x in YBa2(Cu1-xAux)3Oz,x is determined by EDX",,,Y1Ba2Cu2.955Au0.045O7-Z,,,,"YBa2(Cu,Au)3O7",,,,,,,,shape_03,,,,,91.5,,91.5,,,,,,,,,,,,,
"formula-weight = 44.41,  unit cell volume = 28.43 A^3",,,Mg0.9Li0.1B1.82C0.18,,,,"(Mg,Li)(B,C)2",,,,,,,,shape_03,,28.5,28.5,,,,28.5,,,,,,,,,,,,,
not SC. Tn measured by resistivity anomaly,,,Ce0.3La0.7Ag2Si2,,,,Ce1-xLaxAg2Si2,2.7,,,,,,,shape_01,,,,0.0,,,,,,,,,,,,,,,,
,16.1,,Ho1Ru3B2,,,,HoRu3B2,,,,,,,,shape_01,,,,1.2,,,,,,,,,,,,,,,,
Not SC for 0 =< x =< 1 in CeFeAs1-xPxO. Tn = 134 K for Fe-AFM.,,,Ce1Fe1As0.9P0.1O1,,,,"CeFe(As,P)O",134.0,,,,,,,shape_01,,,,2.0,,,,,,,,,,,,,,,,
Two channel Kondo material. vacancy in the Se-site.,,,Zr1As1.58Se0.39,,,,ZrAs1.58Se0.39,,,,,,,,,,,0.14,,0.14,,0.14,,1.7,,,,,,,,,,,
,,,As1Ge1W1,,,,As1Ge1W1,,,,,,,,,,,,0.035,,,,,,,,,,,,,,,,
not SC for P = 0 GPa,,,Ce1Ir1Ge3,,,,CeIrGe3,8.75,,,,,,,shape_03,,,,0.0,,,,,80.3,,,,,,,,,,,
,,,Hg0.3Pb0.7Sr1La1Cu1O4+z,,,,"(Hg,Pb)(Sr,La)2CuO4",,,,,,,,,,41.0,,,,,41.0,,,,,,,,,,,,,
,,,Hg1Tl1Ba4Ca2Cu4OZ,,,,"(Hg,Tl)(Ba,Sr) Ca Cu Oz",,,,,,,,,106.0,,110.0,,,,108.0,,,,,,,,,,,,,
,,,Th1Ir0.1Si1.9,,,,"Th(Ir,Si)2",,,,,,,,,,2.75,,,,,2.75,,,,,,,,,,,,,
,,,Sm1Ba2Cu3OZ,,,,"(Sm,Pr)Ba2Cu3O7",,,,,,,,shape_01,,92.0,,,,,92.0,,,,,,,,,,,,,
,,,Bi1Pb1Sr1.5La0.5Cu1O6,,,,"(Bi,Pb)2(Sr,La)2CuO6",,,,,,,,,,16.3,,,,,16.3,,,,,,,,,,,,,
,,,Gd0.85Ca0.15Ba2Cu3O7-z,,,,"(Gd,Ca)Ba2Cu3O7",,,,,,,,,,,,,79.5,,79.5,,,,,,,,,,,,,
Fig.Tc shows Tc(off) for various ANN conditions,,,Tl0.64Pb0.2Bi0.16Sr2Ca3Cu4Oz,,,,"(Tl,Pb,Bi)Sr2Ca3Cu4Oz",,,,,,,,,120.0,,125.0,,,,122.5,,,,,,,,,,,,,
"not SC. Chemical analysis, Si-content x = 0.42 by EPMA.",,,La1Al1.64Si0.36,,,,"La(Al,Si)2",,,,,,,,,,,,2.0,,,,,,,,,,,,,,,,
M-intercalated. M = Sr0.3(H2)y. H2O content y not given. thermodynamical critical field Hc(0) = 190 Oe determined from magnetization.,,,M1Ta1S2,,,,(M)TaS2,,,,,,,,,,4.03,,,,,4.03,,,,,,,,,,,,,
,,,La1.8Gd0.2Ba2Ca0.4Cu4.4O10.344,,,,"(La,Gd)2Ba2CaxCu4+xOz",,,10.344,,,,,shape_01,39.0,,,,,,39.0,,,,,,,,,,,,,
,,,Y1Ba2Cu3O6.35,,,,YBa2Cu3Oz,300.0,,6.35,,,,,shape_01,,,,,,,,,,,,,,,,,,,,
,,,Pr1.295Gd0.555Ce0.15Cu1O4,,,,"(Pr,Gd,Ce)2CuO4",,,,,,,,,9.9,,16.0,,13.5,,13.5,,,,,,,,,,,,,
P-induced SC. P<cr> = 10.8 GPa where Tc = 2.8 K. LMR(large magnetoresistance) below T*. Tc(max) = 6.5 K (in DB) at 13.0 GPa. Hc2(0) in Fig from GL fitting.,,,Te2W1,,,,WTe2,,,,,,,,shape_03,,,6.5,0.0,,,6.5,1.86,,,,,,,,,,,,
,,,Y1Ru3B2,,,,YRu3B2,,,,,,,,shape_01,,,,1.2,,,,,,,,,,,,,,,,
,,,La1Ru4P12,,,,LaRu4P12,,,,,,,,,,7.2,,,,,7.2,,,,,,,,,,,,,
,,,Y1Ba2Cu2.95Zn0.05O6.69,,,,"YBa2(Cu,Zn)3Oz",,,6.69,,,,,shape_03,,25.0,,,,,25.0,,,,,,,,,,,,,
gamma'-phase. Tc by inductive method.,,,Ho5Os4Si15,,,,gamma'-Ho5Os4Si15,,,,,,,,,,4.5,,,,,4.5,,,,,,,,,,,,,
detailed structure parameters are obtained.,,,Fe1Sr2Y1Cu2O6+z,,,,FeSr2YCu2O6,,,,,,,,shape_01,,,,,59.0,,59.0,,,,,,,,,,,,,
,,,Ge1Pd2,,,,Ge1Pd2,,,,,,,,,,,,0.35,,,,,,,,,,,,,,,,
"adding 5 mol % (Tb,Er)B2C2",,,Er0.775Tb0.225Ni2B2C1,,,,"(Er,Tb)Ni2B2C",7.1,,,,,,,,,5.9,,,,,5.9,,,,,,,,,,,,,
in homogeneous,,,Y0.75Ca0.25Ba2Cu2.75Ni0.25O6.77,,,,"(Y,Ca)Ba2(Cu,Ni)3O7",,,6.77,,,,,,62.0,,,,62.0,,62.0,,,,,,,,,,,,,
two phases (c=3.500 and c=3.4365),,,Mg0.86Al0.14B2,,,,"(Mg,Al)B2",,,,,,,,,,35.1,,,,,35.1,,,,,,,,,,,,,
,36.0,,Y0.75Sc0.25Ba2Cu3O7-Z,,,0.65,"(Y,Sc)Ba2Cu3O7",,,,,,,,shape_01,,87.0,,,,,87.0,,,,2.2,,,,,,,,,
