Repository: Tejasvini595/superconductor_deepset

## Overview

This repository contains the official implementation of **"From Individual Elements to Macroscopic Materials: In Search of New Superconductors via Machine Learning"**.

The code implements a **DeepSet neural network** for predicting the critical temperature (Tc) of superconducting materials based solely on their chemical composition. By explicitly enforcing permutation invariance, the DeepSet architecture avoids artifacts associated with arbitrary element ordering and provides a physically meaningful framework for learning composition–property relationships in superconducting materials.

File: data/superconductors_kaggle_ready_v2.csv (part 64 of 87)
comment,curiet,debyet,element,gapene,kaizero_value,moment_value,name,neelt,nhc2zero_value,oz,pcohere_value,phc2zero_value,ppenet_value,rh300,shape,t1_value,t2_value,t3_value,tcn_value,tcsus_value,tcwidth_value,critical_temp_K,upper_critical_field_0K_T,gamma_sommerfeld_mJmolK2,resistivity_normal_uOhmcm,resistivity_roomtemp_uOhmcm,penetration_depth_nm,coherence_length_nm,dhc2dt_TK,dtcdp_KGPa,density_gcm3,lower_critical_field_0K_T,thermopower_300K_uVK,energy_gap_meV,data_quality_flag
"(Li1-xFex)OH(Fe1-yLiy)Se, x=0.205,y=0.085 by XRD.  Coexist (SC,F) below Tm (=10 K). FM-layer (Li1-Fex)OH and SC-layer (Fe1-yLiy)Se. Mossbauer measured.",,,Li0.88Fe1.12Se1H1O1,,,,"(Li,Fe)OH(Fe,Li)Se",,,,,,,,shape_01,,,43.0,,40.0,,40.0,,,,,,,,,,,,,
,,,Eu1Fe2As1.28P0.72,,,,EuFe(As1-xPx)2,,,,,,,,shape_03,,,,0.0,,,,,,,,,,,,,,-7.1,,
Tcoh (in FIg shows coherence T of Kondo lattice )  = 36 K. Tm(in Fig shows anomaly in C/T below Tc) = 1.31 K,,,Ce0.83Nd0.17Co1In5,,,,Nd1-xCexCoIn5,,,,,,,,shape_03,,0.74,,,,,0.74,,,,,,,,,,,,,
"major phase= Tl1212, minor phase = Tl1201. volume ratio(Tl1212/tl1201) = 91/3",,,Tl0.85Cr0.15Sr2Ca1Cu1.9Ge0.1O7-z,,,,"(Tl,Cr)Sr2Ca(Cu,Ge)2O7-z",,,,,,,,,100.2,,104.8,,,,102.5,,,,,,,,,,,,,
,,,Fe2As2Ba3Sc2O5,,,,Fe2As2Ba3Sc2O5,,,,,,,,shape_01,,,,2.0,,,,,,,,,,,,,,,,
topological SC. high-Tc samples have low SC volume fraction. SC appears for 0.1 < x < 0.6 in CuxBi2Se3.,,,Cu0.4Bi2Se3,,,,CuxBi2Se3,,,,,,,-2.66e-08,shape_03,,,,,3.09,,3.09,,,,,,,,,,,,,
composition analyzed by SEM-EDX.  Ag:Cu:Ba:Cu = 0.13:4.73:2.15:2.99,,,Ag1Ba2Ca5Cu6O15-z,,,,"(Ag,Cu)Ba2Ca5Cu6O15",,,,,,,,,,80.0,,,,,80.0,,,,,,,,,,,,,
,,,Y0.9Ca0.1Ba2Cu3O6.7,,,,"(Y,Ca)Ba2Cu3Oz",,,6.7,,,,,shape_01,,,,,75.0,,75.0,,,,,,,,,,,,,
gamma in mJ/mol.K2,,,U1,,,,U,,,,,,,,shape_01,,0.27,,,,,0.27,,9.59,,,,,,,,,,,
,,,Ba0.6K0.4Bi1O3,3.5,,,"(Ba,K)BiO3",,,,,,,,,,29.0,,,,,29.0,,,,,,,,,,,,,
concentration by EPMA. Mother compound SnTe has 1.2% Sn vacancy from RH. RRR = 1.09. Tc(SP) = 1.67. (dC/gamma*Tc) = 0.816.,,,Sn0.927In0.061Te1,,,,Sn1-xInxTe,,,,,,,,shape_03,,,1.8,,,,1.8,,0.973,793.0,,,,,,,,,,
,,,Hg0.7Au0.3Ba2Ca2Cu3O8+y,,,,"(Hg,Au)Ba2Ca2Cu3O8",,,,,,,,shape_06,,,,,,,,,,,,,,,0.8,,,,,
,,,Hg1Na1,,,,Hg1Na1,,,,,,,,,,,,1.08,,,,,,,,,,,,,,,,
RRR = 3. not SC. as-grown sample,,,Sr1Fe2As2,,,,SrFe2As2,197.0,,,,,,,shape_03,,,,1.8,,,,,,,,,,,,,,,,
annealed in Ar ,,,Hg0.7V0.3Ba1.25Sr0.75Cu1O4.6+z,,,,"(Hg,VO4)(Ba,Sr)2CuOz",,,,,,,,,,75.0,,,,,75.0,,,,,,,,,,,,,
,,,Bi2Sr2Ca0.8La0.2Cu2O8+Z,,,,"Bi2Sr2(Ca,La)Cu2O8",,,,,,,,shape_03,,,,,29.6,,29.6,,,,,,,,,,,,,
,,,Ba0.45K0.55Bi1O3,,,,"(Ba,K)BiO3",,,,,,,,,,12.7,,,,,12.7,,,,,,,,,,,,,
,,,Mg0.7Al0.3B2,,,,"(Mg,Al)B2",,,,,,,,,,22.1,,,,,22.1,,,,,,,,,,,,,
"Sr- and Zn-content by ICP. optimal doping: Sr=0.147, Zn=0.0083. structural transition Td1 = 192 K.",,,La1.85Sr0.15Cu0.992Zn0.008O4,,,,"(La,Sr)2(Cu,Zn)O4",,,,,,,,shape_03,,,,,27.8,2.5,27.8,,,,,,,,,,,,,
"structural transition (tetra-ortho) temperatureat 60 K, higher than AFM transition temperature( Tn = 47 K). Neutron diffraction method.",,,Ba1Fe1.906Co0.094As2,,,,"Ba(Fe,Co)2As2",47.0,,,,,,,,,17.0,,,,,17.0,,,,,,,,,,,,,
,,,Bi2.3Sr1.7Cu1Oz,,,,"Bi2(Sr,Bi)2CuO6",,,,,,,8.2e-09,,,,,14.0,,,,,,,8900.0,,,,,,,,,
,,,Th1Si1.35Co0.65,,,,ThSi2-xCox,,,,,,,,shape_01,,,,1.7,,,,,,,,,,,,,,,,
small amount of 2nd phase by XRD,,,Sn0.55In0.45Te1,,,,"(Sn,In)Te",,,,,,,,shape_03,,,4.5,,4.46,,4.46,1.49,,,,,,0.48,,,,,,
,,,Y1Sr2Cu2.4Al0.6O6.4,,,,"YSr2(Cu,Al)3O7",,,6.4,,,,,shape_01,,,,4.2,,,,,,,,,,,,,,,,
,,,Ir1P1,,,,Ir1P1,,,,,,,,,,,,0.35,,,,,,,,,,,,,,,,
,,,Rh0.5Pd0.5Pb2,,,,"(Rh,Pd)Pb2",,,,,,,,,,1.7,,,,,1.7,,,,,,,,,,,,,
nodeless gap for  0.07 < x.  gaps obtained from electronic SP analysis.,,,Pr0.915Ce0.085Pt4Ge12,,,,"(Pr,Ce)Pt4Ge12",,,,,,,,shape_01,,3.62,,,,,3.62,,,,,,,,,,,,0.55,
"Electrochemical intercalated with a potential technique.See Mater. Res Bull. 29, 735 (1994).",,,La2Cu1O4.03,,,,La2CuO4+d,,,4.03,,,,,shape_01,,,32.0,,,,32.0,,,,,,,,,,,,,
,,,Sr1.5Ba0.5Y1Cu2.8Ti0.2O7.2,,,,"(Cu,Ti)(Sr,Ba)2YCu2O7",,,7.2,,,,,,,,,,78.0,,78.0,,,,,,,,,,,,,
starting=Ba0.3K0.74BiO3.28,,,Ba0.34K0.66Bi1O3,,,,"(Ba,K)BiO3",,,,,,,,shape_01,,,,,7.0,,7.0,,,,,,,,,,,,,
as-prepared. SUS(300 K) = 24.70 E-5 emu/mol.,,,Ni2Hf1Al1,,,,Ni2HfAl,,,,,,,,,,0.74,,,,0.03,0.74,,,,,,,,,,,,,
,,,Bi1Na3,,,,Bi1Na3,,,,,,,,,,,,1.4,,,,,,,,,,,,,,,,
,,,Os2Zr1,,,,Zr1Os2,,,,,,,,,,3.0,,,,,3.0,,,,,,,,,,,,,
OZ=3.99-3.              97,,,Sm1.85Ce0.15Cu1O3.98,,,,"(Sm,Ce)2CuO4",,,3.98,,,,,,,19.7,,,,,19.7,,,,,,,,-0.49,,,,,
compositions are nominal values. Tirr/Tc at H=100Oe = 0.61. Hirr(T=0.7Tc) =  0.35 mT. anisotropy  > 100.,,,Fe2As2Ca5Mg1Ti3O9.5,,,,Fe2As2(Ca5(Mg0.25Ti0.75)4O9.5),,,,,,,,,,,,,36.0,,36.0,,,,,,,,,,,,,
,,,Sm1.85Ce0.07Th0.08Cu1O4-z,,,,"(Sm,Ce,Th)2CuO4",,,,,,,,shape_01,,,18.5,,,,18.5,,,,,,,,,,,,,
"Effect of non-magnetic rare earth substitution for Zr on mixed anion Zr(P,Se)2 superconductors.",,,Zr1.6Y0.4P1.25Se0.75,,,,Zr1.60Y0.40P1.25Se0.75,,,,,,,,shape_02,,,,,,,5.09,,,,,,,,,,,,,
,,,Zr2Co0.85Cu0.15,,,,Zr2(Co1-xCux),,,,,,,,shape_01,,5.88,6.4,,5.69,,5.88,,,,,,,,,,,,,
,,,C60Rb3,,,,Rb3C60,,,,,,,,,,,,,,,,63.8,,,,140.0,2.3000000000000003,2.5,,,,,,
,,,Sr1Ga1Ge1,,,,SrGaGe,,,,,,,,,,,,2.0,,,,,,,,,,,,,,,,
,,,Au0.988Pd0.012Ga2,,,,"(Au,Pd)Ga2",,,,,,,,,,1.25,,,,,1.25,,,,,,,,,,,,,
LONG AXIS // PRESS DIRECTION,,,Bi2Sr2Ca1Cu2OZ,,,,Bi2Sr2CaCu2O8,,,,,,,,,,91.0,,,,,91.0,,,,40.0,,,,,6.3,,,,
,,,Rh0.8Ru0.2Se2,,,,"(Rh,Ru)Se2",,,,,,,,,,1.33,,,,,1.33,,,,,,,,,,,,,
,,,Y1Ba2Cu2.94Fe0.06OZ,2.09,,,"YBa2(Cu,Fe)3O7",,,,,,,,,,,,,,,,,,,,,,,,,,,,
,,,B1Mo1.75Ta0.25,,,,B1Mo1.75Ta0.25,,,,,,,,,,3.05,,,,,3.05,,,,,,,,,,,,,
,,,Ho1Ba2Cu3Oz,,,,HoBa2Cu3O7,,,,,,,,shape_03,,,,,,,,,,,,,,,,,,,,
,,,Lu0.6Pr0.4Ba2Cu3O7-z,,,,"(Lu,Pr)Ba2Cu3O7",,,,,,,,shape_01,49.0,,,,,,49.0,,,,,,,,,,,,,
Raman spectroscopy,,,Na0.28Co1H2.6O3.3,,,,NaxCoO2/1.3H2O,,,,,,,,,,,,,4.21,,4.21,,,,,,,,,,,,,
,,,Ba0.85K0.15Ti2Sb2O1,,,,"(Ba,K)Ti2Sb2O",,,,,,,,shape_01,,,,,5.86,,5.86,,,,,,,,,,,,,
not SC. MOMENT shows remanent momentb per Ru.,,,Ru0.9Sn0.1Sr2Gd1.4Ce0.6Cu2Oz,,,0.24,"(Ru,Sn)Sr2(Gd,Ce)2Cu2Oz",,,,,,,,shape_01,,,,2.0,,,,,,,,,,,,6.12,,,,
,,,Lu1Ir3.6Rh0.4B4,,,,"Ho(Ir,Rh)4B4",,,,,,,,,,2.67,,,,,2.67,,,,,,,,,,,,,
,,,Pr2S3,,,,Pr2S3,,,,,,,,,,,,1.68,,,,,,,,,,,,,,,,
,,,Y1Ba2Cu3O6.74,,,,YBa2Cu3O7,,,6.74,,,,,shape_03,,82.6,,,,,82.6,,,,,,,,4.03,,,,,
,,,Ce1Cu2.05Si2,,,,CeCu2Si2,,,,,,,,,,0.7,,,,,0.7,,,,,,,,,,,,,
,,,In0.6Pb0.4,,,,In0.6Pb0.4,,,,,,,,,,6.36,,,,,6.36,,,,,,,,,,,,,
impurity phase = CeO2,,,Re0.25Sr2Ce2.01Y0.99Cu2.75O11+z,,,,"(Cu,Re)Sr2(Ce,Y)3Cu2O11",,,,,,,,shape_01,,,,,56.0,,56.0,,,,,,,,,,,,,
"ISOTOPE = 0.297 for in-plane oxygen. Table value of ISOTOPE is for all site O-exchange. For penetration depth, ISOTOPE = 0.56.",,,Y0.6Pr0.4Ba2Cu3O7-z,,,,"(Y,Pr)Ba2Cu3O7",,,,,,,,,,,,,44.62,,44.62,,,,,,,,,,,,,
,,,Ce1Co1In4.821Sn0.179,,,,"CeCo(In,Sn)5",,,,,,,,shape_01,,,,0.0,,,,,,,,,,,,,,,,
,,,Ce0.013La0.987,,,,La1-xCex,,,,,,,,,,3.7,,,,,3.7,,,,,,,,,,,,,
oz = nominal value.,,,Hg0.4Pr1.1Sr2Ca0.5Cu2O6.9,,,,"(Hg,Pr)Sr2(Ca,Pr)Cu2O6",,,6.9,,,,,,,,,,60.0,,60.0,,,,,,,,,,,,,
"N-content is unkown, Figure shows P=1for Hc1(Oe), P=2 for Hc2",,,Li2Na1N1C60,,,,A3C60,,,,,,,,,,12.0,,,,,12.0,38.0,,,,720.0,9.3,-0.4610000000000001,,,0.0014,,,
,,,Tl2Ba2Ca2Cu3O10,,,,Tl2Ba2Ca2Cu3O10,,,,,,,,,,,,,123.0,,123.0,,,,,,,,,,,,,
,,,Ru0.4W0.6,,,,Ru0.4W0.6,,,,,,,,,,4.67,,,,,4.67,,,,,,,,,,,,,
,,,Bi2Sr2Ca1Cu1.982Ni0.018O8+d,,,,"Bi2Sr2Ca(Cu,Ni)2O8",,,,,,,,shape_03,72.5,,,,74.0,,74.0,,,,,,,,,,,,,
d nearly 800 A.,,,Nd1.7Cu1O4,,,,NdxCuO4,,,,,,,,shape_04,29.1,,32.3,,,,30.7,,,,828.0,,,,,,,,,
Ca-content by EDX,,,Hg1.5Pb0.5Ba2Y0.72Ca0.28Cu2O8-z,,,,"(Hg,Pb)2Ba2(Y,Ca)Cu2O8",,,,,,,,,,74.5,,,,,74.5,,,,,,,,,,,,,
,,,Pd1Sb2,,,,Pd1Sb2,,,,,,,,,,1.25,,,,,1.25,,,,,,,,,,,,,
,,,Ge0.1Si0.9V3,,,,Ge0.15Si0.9V3,,,,,,,,,,14.4,,,,,14.4,,,,,,,,,,,,,
,,,Nb3Sn0.8Al0.2,,,,"Nb3(Sn,Al)",,,,,,,,,,16.8,,,,,16.8,,,,,,,,,,,,,
,,,La1.85Sr0.15Cu0.99Ga0.01O4,,,,"(La,Sr)2(Cu,Ga)O4",,,,,,,,shape_01,,24.1,,,,,24.1,,,,,,,,,,,,,
gap = 1.39 meV.  RRR = 5.9,,,In0.06Pb0.94,4.56,,,Pb1-xInx,,,,,,,,,,7.061,,,,,7.061,,,,,,,,,,,,,
,,,Y1Ba2Cu4O7.986,,,,YBa2Cu4O8,,,7.986,,,,,,,80.0,,,,,80.0,,,,,,,,,,,,,
,,,Pr0.95Ca0.05Sr2Cu2.7Mo0.3O7-z,,,,"(Pr,Ca)Sr2(Cu,Mo)3O7",,,,,,,,shape_01,17.0,,,,,,17.0,,,,,,,,,,,,,
,,,Co1Si2,,,,Co1Si2,,,,,,,,,,1.22,,,,,1.22,,,,,,,,,,,,,
"M = RbOH. reaction( 25C,30min).",,,M1Ta1S2,,,,(M)TaS2,,,,,,,,,,4.3,,,,,4.3,,,,,,,,,,,,,
,,,Sr2Y1Ru0.96Cu0.04O6,,,,"Sr2Y(Ru,Cu)O6",,,,,,,,,5.1,,,,,,5.1,,,,,,,,,,,,,
Tm is ferromag-temp. M-I transition at 22 K.,136.0,,Ru1Sr2Ho1Cu2O8-z,,,,RuSr2HoCu2O8,,,,,,,,shape_01,,,,4.2,,,,,,,,,,,,,,,,
eutectec,,,Bi1Cd1,,,,Bi1Cd1,,,,,,,,,,,,1.88,,,,,,,,,,,,,,,,
,,,Y1Ba2Cu3O6.11,,,,YBa2Cu3O7,,,6.11,,,,,shape_03,,,,,,,,,,,,,,,,,,,,
"niminal=Y:Eu:Ba:Cu=0.8:0.2:2:3, composition by ICP. Al-content from Al2O3 crucible.",,,Y0.88Eu0.17Ba1.95Cu2.82Al0.32O7-z,,,,"(Y,Eu)(Ba,Eu)2(Cu,Al)3O7",,,,,,,,shape_03,,,67.5,,,,67.5,,,,,,,,,,,,,
,,,Y1Ba2Cu3.8Ga0.2O8,,,,"YBa2(Cu,Ga)4 O8",,,,,,,,,59.5,,81.0,,,,70.25,,,,,,,,,,,,,
carrier = 12.8 E+20 /cm3,,,Sn1Te1,,,,SnTe,,,,,,,,,,0.1,,,,,0.1,,,,,,,,,,,,,
,,,Ca1Nb2Oz,,,,CaNb2Oz,,,,,,,,,,,,,11.0,,11.0,,,,,,,,,,,,,
,,,Tm1Ni1.92Fe0.08B2C1,,,,"Er(Ni,Fe)2B2C",,,,,,,,,,7.39,,,,,7.39,,,,,,,,,,,,,
,,,Y1Ba2Cu3O7,,,,YBa2Cu3O7-d,,,7.0,,,,,shape_03,,,,,87.5,,87.5,,,,,,,,,,,,,
,,,Eu1Fe2As1.7P0.3,,,,"EuFe2(As,P)2",,,,,,,,shape_03,,21.0,,,,,21.0,,,,,,,,,,,,,
,,,Y1In2.73Sn0.27,,,,"Y(In,Sn)3",,,,,,,,shape_01,,0.0,,,,,0.0,,,,,,,,,,,,,Check: Tc=0 (Non-superconducting?)
"needle like crystals. RRR = 2.17.  Energy gap measured by PCAR, STS.  Two gaps , 1.8  and 5 meV (2d/kTc = 5.83 and 16) obtained  from PCAR measurements",,,Rb1Cr3As3,16.0,,,RbCr3As3,,,,,,,,shape_03,,,7.17,,,0.64,7.17,,,249.0,540.0,,,,,,,,5.0,
,,,Bi2Pd3,,,,Bi2Pb3,,,,,,,,,,3.7,,,,,3.7,,,,,,,,,,,,,
,,,Tl2Ba2Cu1O6+Z,,,,Tl2Ba2CUO6,,,,,,,,shape_01,,,,,79.0,,79.0,,,,,,,,,,,,,
,,,In1Pb1,,,,,,,,,,,,,,0.7,,,,,0.7,,,,,,,,,,,,,
,,,La1.84Sr0.16Cu0.95Ni0.05O4,,,,"(La,Sr)2(Cu,Ni)O4",,,,,,,,shape_01,,,,,,,,,,,,,,,,,,,,
"ANN(350C,24h,in 195 atm O2)",,,Fe1Sr2Y1Cu2O7.6,,,,FeSr2YCu2Oz,,,7.6,,,,,shape_01,,,,2.0,,,,,,,,,,,,,,,,
,,,Pd1Te1,,,,Pd1Te1,,,,,,,,,,3.85,,,,,3.85,,,,,,,,,,,,,
C(T) measured  upto 16 K.,,272.0,Al1Nb3,,,,Nb3Al,,,,,,,,,,18.7,,,,,18.7,,36.0,,,,,,,,,,,
,,,Sc4Rh6Sn19,,,,Sc4Rh6Sn19,,,,,,,,,,1.9,,,,,1.9,,,,,,,,,,,,,
adding 5 mol % Ni2B,,,Er0.82Tb0.18Ni2B2C1,,,,"(Er,Tb)Ni2B2C",7.1,,,,,,,,,5.63,,,,,5.63,,,,,,,,,,,,,
,,,Co1Sn2,,,,Co1Sn2,,,,,,,,,,,,0.07,,,,,,,,,,,,,,,,
"1um particle size, ANN(450 C, 8h in He)+ANN(560 C, 4h in O2)",,,Y1Ba2Cu3O6.6,,,,YBa2Cu3Oz,,,6.6,,,,,shape_01,,,,,92.0,,92.0,,,,,,,,,,,,,
,,,Y1Ba2Cu3O6.4,,,,YBa2Cu3Oz,,,6.4,,,,,,23.4,,49.7,,,,36.55,,,,,,,,,,,,,
grain size = 2.8 micron by SEM.,,,Y0.85Ca0.15Ba2Cu2.94Mg0.06Oz,,,,"(Y,Ca)Ba2(Cu,Mg)3Oz",,,,,,,,shape_01,,72.6,,,,,72.6,,,,,,,,,,,,,
OZ BY TGA,,,Y0.76Ca0.24Ba2Cu2.94Co0.06O6.81,,,,"(Y,Ca)Ba2(Cu,Co)3O7",,,6.81,,,,,shape_01,,82.0,,,,,82.0,,,,,,,,,,,,,
Ru-content x = 0.097 in CeCo1-xRuxIn5 By EDX,,,Ce1Co0.5Ru0.5In5,,,,"Ce(Co,Ru)In5",,,,,,,,shape_03,,1.77,,,,,1.77,,,,,,,,,,,,,
,,,Y1Ba2Cu2.85Fe0.15O7,,,,"YBa2(Cu,Fe)3O7",,,,,,,,,,51.0,,,,,51.0,,,,,,,,,,,,,
dominant phase=(Bi0.53Cu0.5)Sr1.78(Gd1.09Ce2.07)Cu2Oz,,,Bi0.5Sr2Gd1Ce1.6Cu2.5Oz,,,,"(Bi,Cu)Sr2(Gd,Ce)3Cu2Oz",,,,,,,,,,20.0,,,,,20.0,,,,,,,,,,,,,
,,,Tl1Sr2Ca0.75Th0.25Cu2O7,,,,"TlSr2(Ca,Th)Cu2O7",,,,,,,,shape_01,,,,,52.5,,52.5,,,,,,,,,,,,,
"Angular dependence of Hc2 obeys Tinkham model. [cohere] calculated using Hc2(T) = A*(1-(T/Tc)) near Tc. anisotyopy, (Hc2//ab)/(Hc2//c) = 2.1 at 2K.",,,C6Yb1,,,,YbC6,,,,370.0,,,,shape_03,,6.47,,,6.5,0.1,6.47,,,,,,,,,,,,,
Li-intercalated layered niobium oxide,,,Li0.28Cs1Ca2Nb3O10,,,,LixCsCa2Nb3O10,,,,,,,,shape_01,,,,,5.51,,5.51,,,,,,,,,,,,,
,,,Bi1.7Pb0.3Sr2Ca2Cu3F0.5O9.5,,,,"(Bi,Pb)2Sr2Ca2Cu3(O,F)10",,,9.5,,,,,shape_01,,113.0,,,,,113.0,,,,,,,,,,,,,
,,,Y1Ba2Cu2.94Al0.06O6,,,,"YBa2(Cu,Al)3O7",,,,14.9,,,,,,86.0,,,,,86.0,148.0,,,,,,2.4,,,,,,
,,,Pt0.05Rh0.04Ti0.91,,,,Pt0.05Rh0.04Ti0.91,,,,,,,,,,4.3,,,,,4.3,,,,,,,,,,,,,
cubic anvil high-P (7.5 GPa). Neel-T = 50 K at P = 0.5 GPa. dTc increases with increasing P.,,,Ce1Ru2,,,,CeRu2,,,,,,,,shape_01,,,,,6.3,0.2,6.3,,,,,,,,0.1,,,,,
,,,Ce0.97La0.03Ru2,,,,"(Ce,La)Ru2",,,,,,,,,,5.89,,,,,5.89,,,,,,,,-0.31,,,,,
impurity phase=A2,,,V0.75Ge0.1875Al0.0625,,,,V1-x-yGexAly,,,,,,,,,,11.4,,,,,11.4,,,,,,,,,,,,,
,,,Pt1Sc1,,,,Pt1Sc1,,,,,,,,,,,,0.32,,,,,,,,,,,,,,,,
no magnetic order down to 0.3 K. R(200K) = 8.07 uOhm.cm,,,Pr1Pd5Al2,,,3.79,PrPd5Al2,,,,,,,,shape_01,,,,0.3,,,,,,,,,,,,,,,,
,,,Y1Ba2Cu3O6.82,,,,YBa2Cu3O7,,,6.82,,,,7.2e-10,shape_01,,86.7,,,,,86.7,,,,1.16,,,,,,,3.69,,
not SC. Tn measured by SP and SUS,,,Ce0.2Nd0.8Co1In5,,,,Nd1-xCexCoIn5,8.4,,,,,,,shape_03,,,,0.5,,,,,,,,,,,,,,,,
"M = NH3. x and y not given. Two phase-SC, Tc = 22.8 K for phase2.",,,Li0.45M0.3Fe2Se1.4Te0.6,,,,"LixMyFe2(Se,Te)2",,,,,,,,,,,,,38.8,,38.8,,,,,,,,,,,,,
,,,Gd0.8Pr0.1Ca0.1Ba2Cu3O7-z,,,,"(Gd,Pr,Ca)Ba2Cu3O7",,,,,,,,,,,,,77.4,,77.4,,,,,,,,,,,,,
,,,Y1Ba2Cu3O6.5,,,,YBa2Cu3O7,,,6.5,,,,,,,50.1,,,,,50.1,,,,48.8,,,,,,,,,
,,,La1.8Sr0.2Cu0.98Ru0.02O4,,,,"(La,Sr)2(Cu,Ru)O4",,,,,,,,,,15.6,,,,,15.6,,,,,,,,,,,,,
TBL values of Hc2 and (dHc2/dT) are Hc (type-I SC).,,,Ga1,,,,Ga1,,,,,,,,,,1.083,,,,,1.083,59.2,,,,,,0.00938,,,,,,
impurity phase BaCuO2 < 8%. TCWIDTH(10-90% in sus). La-conc.=0.938 (in meas.),,,Y0.1La0.9Ba2Cu3O7.05,,,,"(Y,La)Ba2Cu3Oz",,,7.05,,,,,,,,,,79.0,52.0,79.0,,,,,,,,,,,,,
"neutron irradiation, fluence=1.0E+20 /m2",,,Y1Ba2Cu3O7-z,,,,YBa2Cu3O7,,,,,,,,shape_03,,83.1,,,,,83.1,,,,,,,,,,,,,
,,,Cu0.84Ge0.16,,,,Cu1-xGex,,,,,,,,,,0.117,,,,,0.117,,,,,,,,,,,,,
RRR=4.79. not s/c,,,Y0.6Pr0.4Ni2B2C1,,,,"(Y,Pr)Ni2B2C",,,,,,,,shape_01,,,,4.2,,,,,,,,,,,,,,,,
inverse isotope effect. Tc(PdH) < Tc(PdD).,,,D0.9Pd1,,,,PdD0.9,,,,,,,,,,6.0,,,,,6.0,,,,,,,,,,,,,
,,,La1.95Sr0.05Cu1O4,,,,"(La,Sr)2CuO4",,,,,,,,shape_03,9.0,,,,,,9.0,,,,,,,,,,,,,
"thermal conductivity k was measured down to 50 mK: k/T = a + b*T^(alpha), where a(=k0/T) = 7 uW/K2cm, alpha=1.5.",,,Ba0.72K0.28Fe2As2,,,,"(Ba,K)Fe2As2",,,,,,,,shape_03,,30.0,,,,,30.0,,,28.0,,,,,,,,,,
,,,La1.85Sr0.15Cu0.96Ni0.04O4+Z,,,,"(La,Sr)2(Cu,Ni)O4",,,,,,,,shape_06,,,,,,,,,,,7300.0,,,,,,,,,
misfit crystal. RRR = 18.8 for in-plane resistivity.,,,Pb1.16Ti2Se5.16,,,,(PbSe)1.16(TiSe2)2,,,,,,,,shape_03,,2.3,,,,,2.3,,,,,,,,,,,-54.2,,
,,,Fe1Te0.5Se0.5,,,,"Fe(Te,Se)",,,,,,,,,,,,,13.0,,13.0,,,,,,,,,,,,,
,,,Y1Ba2Cu3Oz,,,,YBa2Cu3O7,,,,,,,,,89.0,,,,,,89.0,,,,,,,,,,,,,
Tc by mutual inductance.,,,Re2Sc1,,,,ScRe2,,,,,,,,,,0.93,,,,0.07,0.93,,,,,,,,,,,,,
,,,Nd0.5Pr0.5Ba1Ca1Cu3O7,,,,"(Nd,Pr)BaCaCu3O7",,,,,,,,shape_01,,,,5.0,,,,,,,,,,,,,,,,
,,,La1.75Sr0.25Cu0.98Ni0.02O4,,,,"(La,Sr)2(Cu,Ni)O4",,,,,,,,shape_01,,8.1,,,,,8.1,,,,,,,,,,,,,
,,,Ni2P1,,,,Ni2P1,,,,,,,,,,,,1.01,,,,,,,,,,,,,,,,
,,,Nd1.85Ce0.15Cu1OZ,,,,"(Nd,Ce)2CuO4",150.0,,,,,,,shape_03,,,,,,,,,,,,,,,,,,,,
,,,Bi2Sr1.4La0.6Cu1O6.42,,,,"Bi2(Sr,La)2CuO6",,,6.42,,,,,shape_01,,5.0,,,,,5.0,,,,,,,,,,,,,
"ANN(970C, 50h,P(O2)=20 bar) ",,,La1.7Sr0.3Ca1Cu2O6,,,,"(La,Sr)2CaCu2O6",,,,,,,,,,34.0,,,,,34.0,,,,,,,,,,,,,
,,,Nd1.85Ce0.15Cu1O4,,,,"(Nd,Ce)2CuO4",,,,,,,-4.2e-10,shape_01,,,24.0,,,,24.0,,,,0.3,,,,,,,,,
4354,,,Pr1Ba1.6Ca0.4Cu3Oz,,,,"Pr(Ba,Ca)2Cu3O7",12.0,,,,,,,,,,,10.0,,,,,,,,,,,,,,,,
,,,Ho0.6Pr0.4Ba2Cu3O7-Z,,,,"(Ho,Pr)Ba2Cu3O7",,,,,,,,,,44.0,,,,,44.0,,,,,,,,,,,,,
,,,Ba1.6Sr0.4Yb0.6Ca0.4Cu3O6.14,,,,"Cu(Ba,Sr)2(Yb,Ca)Cu2O6",,,6.14,,,,,,,,,,47.0,,47.0,,,,,,,,,,,,,
"ANN(1500C,48h + 1200C,48h). Nb0.76Au0.24",,251.0,Au1Nb3,,,,Nb3Au,,,,,,,,,,10.56,,,,,10.56,,9.0,,,,,,,,,,,
,,,Tl1Sr2Ca1Cu2F1OZ,,,,"TlSr2CaCu2(O,F)z",,,,,,,,,50.0,,,,,,50.0,,,,,,,,,,,,,
,,,Y1Ba2Cu3.96Ga0.04O8,,,,"YBa2(Cu,Ga)4 O8",,,,,,,,,70.0,,85.0,,,,77.5,,,,,,,,,,,,,
,,,Fe1Se0.574Te0.246,,,,"Fe(Se,Te)0.82",,,,,,,,,,10.01,,,,,10.01,,,,,,,,,,,,,
data from Physica C 245(1995)36,,572.0,Y1Ba2Cu3O6.92,,,,YBa2Cu3O7,,,6.92,,,,,,,92.2,,,,,92.2,,2.26,,,,,,,,,,,
"ELECTRODE=PT-RH ALLOY,GAP AT 4.2K",,,La1.9Sr0.1Cu1O4-Z,5.15,,,"(La,Sr)2CuO4",,,,,,,,shape_01,,18.0,,,,,18.0,,,,,,,,,,,,4.0,
"Fig. Show P=1,2,3 for a,b,c axis thermopower",,,Sr7.2Ca6.8Cu24O41,,,,"(Sr,Ca)14Cu24O41",,,,,,,,shape_03,,,,20.0,,,,,,,,,,,,,,,,
,,,La0.85Sr1.15Fe1O3.94,,,,"(La,Sr)2FeO4",,,3.94,,,,,,,,,10.0,,,,,,,,,,,,,,,,
"RRR = 150.  (dC/gamma*Tc) = 1.9 ,  (2d/kTc) = 5.6 .",,230.0,Sr1Ir1Ge3,,,,SrIrGe3,,,,,,,,shape_03,,0.53,,,,,0.53,,5.3,0.3,,,,,,,,,,
,,,La1.8Sr0.2Cu1O4,,,,"(La,Sr)2CuOz",,,,,,,,shape_03,,,32.0,,,,32.0,,,,,,,,,,,,,
Hc2(0) estimated from Hc2(4.2) using parabolic T-dependence of Hc2(T),,,Zr0.3Hf0.7V2,,,,"(Zr,Hf)V2",,,,,,,,,,9.96,,,,,9.96,26.8,,,,,,,,,,,,
,,,Bi2Sr2Ca1Cu2I1Oz,,,,"Bi2Sr2Ca(Cu,Co)2OzIx",,,,,,,,,,50.7,,,,,50.7,,,,,,,,,,,,,
nearly hydrostatic P. Tc defined as 10% change.,,,U0.9911Th0.0089Be13,,,,"(U,Th)Be13",,,,,,,,shape_01,,0.66,,,,,0.66,,,,,,,,0.16,,,,,
,,,Gd0.001Th0.999,,,,Gd0.001Th0.999,,,,,,,,,,1.11,,,,,1.11,,,,,,,,,,,,,
,,,Sr0.7Ca0.3Cu1O2,,,,"(Sr,Ca)CuO2",,,,,,,,shape_01,,,,,99.0,,99.0,,,,,,,,,,,,,
Tc derivation is described in ref.19.,,,Hg1Ba2Cu1O4.1,,,,HgBa2CuO4+z,,,4.1,,,,,shape_01,,60.0,,,,,60.0,,,,,,,,,,,,,
"negative MR, field induced I-S transition, etc shows quasi-one-dimensional SC: Tc(onset) > 10 K.",,,Li0.9Mo6O17,,,,Li0.9Mo6O17,,,,,,,,shape_03,,,10.0,,,,10.0,,,,,,,,,,,,,
,,,Er0.4Y0.6Pd2Sn1,,,,"(Er,Y)Pd2Sn",,,,,,,,shape_01,,3.66,,,,,3.66,,,,,,,,,,,,,
,,,Y1.2Ba0.8Cu1O4-X,,,,,,,,,,,,,,94.5,,,,,94.5,,,,,,,,,,,,,
,,,Sm1Sr2Cu2.7Mo0.3OZ,,,,"RSr2(Cu,Mo)3O7",,,,,,,,,,31.5,33.6,,,,31.5,,,,,,,,3.9,,,,,
,,,Hg0.92Ba2.05Cu1.03O4.062,,,,HgBa2CuOz,,,4.062,,,,,,,96.5,,,,,96.5,,,,,,,,,,,,,
,,,Bi1.6Pb0.4Sr2Ca2Cu2.9Zn0.1OZ,,,,"(Bi,Pb)2Sr2Ca2(Cu,Zn)3O10",,,,,,,,,78.1,,105.2,,,,91.65,,,,,,,,,,,,,
,,,Er1Ba2Cu2.985Ga0.015O7-d,,,,"ErBa2(Cu,Ga)3O7",,,,,,,,shape_01,89.8,,,,89.5,,89.5,,,,,,,,,5.0,,,,
,,,Bi2Sr2Ca0.7Y0.3Cu2O8.3,,,,"Bi2Sr2(Ca,Y)Cu2O8",,,8.3,,,,,shape_01,,86.0,,,,,86.0,,,,,,,,,,,,,
,,,Rh2Ta1,,,,Rh2Ta1,,,,,,,,,,,,1.39,,,,,,,,,,,,,,,,
"2MeV alpha-particle irradiation effect . Tc = 41.4 K . Tc depends on irradiation dose and disorder parameter, not shown explicitely. Anisotropy (dHc2/dT) = 3.1",,,Nd1Fe1As1F0.3O0.7,,,,NdFeAsO0.7F0.3,,,,,,,,shape_03,,,41.4,,,,41.4,,,,,,,,,,,,,
impurity phase = CaFe1.85Co1.03As1.82 (14.9 %),,,Ca1Fe0.83Co0.17As1H1,,,,"CaH(Fe,Co)As",,,,,,,,,,19.0,,,,,19.0,,,,,,,,,,,,,
,,,C1.35In0.15Y0.85,,,,C1.35In0.15Y0.85,,,,,,,,,,,,4.0,,,,,,,,,,,,,,,,
"annealing in H2/Ar atmosphese(290C,15min)",,,Tl0.5Pb0.5Sr4Cu2C7.75O23.25,,,,,,,,,,,,,,,,,63.0,,63.0,,,,,,,,,,,,,
Y123 not detected by XRD.,,,Y1Ba1.4Sr0.6Cu4O8,,,,"Y(Ba,Sr)2Cu4O8",,,,,,,,,72.4,75.8,81.0,,,,75.8,,,,,,,,,,,,,
,,,P1Sn1,,,,P1Sn1,,,,,,,,,,4.0,,,,,4.0,,,,,,,,,,,,,
,,,Nd6Ba4Ce2Cu9OZ,,,,"Cu(Nd,Ce)2(Ba,Nd))2Cu2O10-z",,,,,,,,shape_01,,27.0,,,,,27.0,,,,,,,,,,,,,
,,,Y1Ba2Cu2.88Fe0.12OZ,1.17,,,"YBa2(Cu,Fe)3O7",,,,,,,,,,76.1,,,,,76.1,,,,,,,,,,,,,
M = 207.27. (dHc/dT) M   = 240 gaus. (dHc/dM)T  = -4.17 gaus/amu. Hc shows Hc(type-I) for M=206.54 sample.,,,Pb1,,,,Pb,,,,,,,,,,7.175,,,,,7.175,815.0,,,,,,,,,,,,
,,,Bi2Sr2Ca0.8La0.2Cu2O8.26,,,,"Bi2(Sr,Ca)2(Ca,La)Cu2O8",,,8.26,,,,1.59e-09,shape_01,,89.0,,,,,89.0,,,,,,,,,,,,,
"THPOW300=AT 240K,RHN=AT 50K",,,La1.7Sr0.3Cu1O4,,,,"(La,Sr)2CuO4",,,,,,,1.6e-10,shape_01,,,,,,,,,,,,,,,,,,2.7,,
,,,Hf0.99Rh0.01,,,,,,,,,,,,,,0.85,,,,,0.85,,,,,,,,,,,,,
,,,Lu1Ni2B2C1,,,,LuNi2B2C,,,,,,,,shape_03,,15.96,,,,,15.96,,,,,,,,,,,,,
,,,La0.7Hf0.3Bi1S2O1,,,,"(La,Hf)OBiS2",,,,,,,,shape_01,,1.74,,,,,1.74,,,,,,,,,,,,,
Na-content by ICP. NQR of Co<59> measured.,,,Na0.34Co1H2.6O3.3,,,,NaxCoO2:(H2O)1.3,,,,,,,,,,,,,2.65,,2.65,,,,,,,,,,,,,
O2 flow 475 C for 7 days,,,Y1Ba2Cu3O6.95,,,,YBa2Cu3Oz,,,6.95,,,,,shape_03,,,,,,,,,,,,,,,,,,,,
Anisotropy(Hc2) = 2.5-3.2 near Tc.,,,Ba0.9Rb0.1Fe2As2,,,,"(Ba,Rb)Fe2As2",,,,,,,,shape_03,,23.3,,,,,23.3,,,,,,,,,,,,,
"Tc(lat-c) and Tc(p) measured. hole density as a function of lattice const. c,  p = 11.491y + 5.17E+9*y^6 where y = 1-c/c0, c0 = 1.18447 nm",,,Y1Ba2Cu3O6,,,,YBa2Cu3O6+z,,,6.0,,,,,shape_03,,,,0.0,,,,,,,,,,,,,,,,
,,,B2Th1,,,,Th1B2,,,,,,,,,,,,1.2,,,,,,,,,,,,,,,,
"Co-content determined from WDS. [penet] from TDR method. Al-film coating (Tc=1.2 K, [penet] = 50 nm) to obtain absolute [penet] values.",,,Ba1Fe1.906Co0.094As2,,,,"Ba(Fe,Co)2As2",,,,,,2850.0,,shape_03,,18.3,,,,,18.3,,,,,,,,,,,,,
,,,S1N1,,,,SN,,,,,,,,,,0.205,,,,,0.205,,,,,,,,,,,,,
,,,Sm1Ba2Cu3O6.85,,,,SmBa2Cu3Oz,,,6.85,,,,,shape_01,54.7,,,,,,54.7,,,,,,,,,,,,,
,,,Ba1Fe1.6Ir0.4As2,,,,"Ba(Fe,Ir)2As2",,,,,,,,shape_01,,24.5,26.4,,24.7,,24.5,,,,,,,,,,,,,
,,,Sr6Ca8Cu24O41,,,,"(Sr,Ca)14Cu24O41",,,41.0,,,,,shape_03,,,,,,,,,,,,,,,,,,,,
,,,Al2Pt1,,,,PtAl2,,,,,,,,,,,,1.0,,,,,,,,,,,,,,,,
,,,Y0.7Ca0.3Ba2Cu3O6.87,,,,"(Y,Ca)Ba2Cu3O7",,,6.87,,,,,shape_04,88.7,,,,,,88.7,,,,,,,,,,,,,
"Two-phase sample:1)HgSr2(La,Ce)Cu2O6(phase1212) and 1)HgSr2(La,Ce)2Cu3O8(phase 1223)with LATA=3.830(4), LATC=15.41(6)",,,Hg1Sr2La0.333Ce0.667Cu2O6+z,,,,"HgSr2(La,Ce)Cu2O6",,,,,,,,shape_02,,,40.0,,,,40.0,,,,,,,,,,,,,
,,,Bi2Sr2Ca0.65Y0.35Cu1.98Zn0.02O8+d,,,,"Bi2Sr2(Ca,Y)(Cu,Zn)2O8",,,,,,,,shape_01,,65.5,,,,,65.5,,,,,,,,,,,7.5,,
"SIN(1050C,72h). impurity phases: CaSc2O4, CaFe2As2",,,Fe2As2Ca4Sc2.01Ti0.99O7.5,,,,"Fe2As2Ca4(Sc,Ti)3O7.5",,,,,,,,,,,33.0,,31.0,,31.0,,,,,,,,,,,,,
,,,Nb50Zr50,,,,,,,,,,,,,,10.2,,,,,10.2,,,,,,,,,,,,,
P-induced SC. P<crit> = 8.5 GPa. Topological compound. Structural transition at P=9.8 GPa at RT.,,,Cu0.14Bi2Te3,,,,Cu0.14Bi2Te3,,,,,,,,shape_03,,,6.0,0.0,,,6.0,,,,,,,,,,,,,
Annealing step= 10. Tc and gap size ( measured by photoemission) depend on annealing conditions.,,,Fe1Se1,,,,FeSe monolayer,,,,,,,,,,40.0,,,,,40.0,,,,,,,,,,,,10.0,
"90% O(18),NO INDICATION OF ISOTOPE EFFECT",,,Y1Ba2Cu3O7,,,,YBa2Cu3O7,,,,,,,,,,90.6,,,,,90.6,,,,,,,,,,,,,
,,,Pd2Tm1Sn1,,,,Pd2TmSn,,,,,,,,,,2.82,,,,,2.82,,,,,,,,,,,,,
grain size=10*10*2 micron.,,,Tl0.5Pb0.5Sr2Ca2Cu3OZ,,,,"(Tl,Pb)Sr2Ca2Cu3Oz",,,,,,,,,,,,,119.0,,119.0,,,,,,,,,3.76,,,,
,,,Er0.8Pr0.2Ba2Cu3OZ,,,,"(Er,Pr)Ba2Cu3O7",,,,,,,,shape_01,,73.7,,,,,73.7,,,,,,,,,,,,,
,,,La2Cu1O4.005,,,,La2CuO4,,,4.005,,,,,shape_03,,32.0,,,,,32.0,,,,,,,,,,,,,
,,,Pa0.75Zr0.25,,,,Pa0.75Zr0.25,,,,,,,,,,1.54,,,,,1.54,,,,,,,,,,,,,
,,,As1Ge1Re1,,,,As1Ge1Re1,,,,,,,,,,,,0.33,,,,,,,,,,,,,,,,
,,,Y1Ba2Cu3.92Ni0.08O8,,,,"YBa2(Cu,Ni)4O8",,,,,,,,shape_01,,,,,14.7,,14.7,,,,,,,,,,,,,
M=PC(propylene carbonate). interlayer spacing d = 22.1,,,Li0.37M0.2Hf1N1Cl1,,,,LixMyHfNCl,,,,,,,,,,25.0,,,,,25.0,,,,,,,,,,,,,
,,,Tl2Ba2Cu1O6.19,,,,Tl2Ba2CuO6,,,6.19,,,,,,,,,,45.3,,45.3,,,,,,,,,,,,,
"B = 0 T. d[penet] = T^n, n = 2.47",,,Ba1Fe1.91Ni0.09As2,,,,BaFe1-xNix)2As2,,,,,,,,shape_03,,,18.9,,,,18.9,,,,,,,,,,,,,
,,,Nd0.9Ca0.1Ba2Cu3O7-z,,,,"(Nd,Ca)Ba2Cu3",,,,,,,,shape_01,,85.34,,,,,85.34,,,,,,,,,,,4.22,,
,,,Ag0.91As0.09,,,,Ag0.91As0.09,,,,,,,,,,,,1.32,,,,,,,,,,,,,,,,
,,,Be2Re1,,,,Re1Be2,,,,,,,,,,,,1.68,,,,,,,,,,,,,,,,
,,,La1Ba1Ca1Cu3O7,,,,LaBaCaCu3O7,,,,,,,,,,,,,69.0,,69.0,,,,,,,,,,,,,
hole conc = 0.16. chemical compo. obtained by EDX. hole conc from L3-absorption edge.,,,Bi1.61Pb0.3Sr1.65La0.36Cu1.08O6+z,,,,"(Bi,Pb)2(Sr,La)2CuO6",,,,,,,,shape_01,,,,,34.0,,34.0,,,,,,,,,,,,,
,,,Bi0.019In0.981,,,,,,,,,,,,,,3.86,,,,,3.86,,,,,,,,,,,,,
,,,Hg0.8Ba2Cu1.2O4+y,,-0.009,,"(Hg,Cu)Ba2CuO4",,,,,,,,shape_01,,,,,95.4,,95.4,,,,,1100.0,,,,,,,,
density=5.349 g/cm3,,,Ho1Fe4P12,,,,HoFe4P12,,,,,,,,,,,,4.0,,,,,,,,,,,,,,,,
,,,C1Ba2.5Ca2.5Cu4Oz,,,,"(Cu,C)2(Ba,Ca)Ca2Cu3O11",,,,,,,,,,113.0,,,91.0,,113.0,,,,,,,,,,,,,
[penet] measured by TDR for Hac //c-axis. [penet] in DB shows the value of d[penet] at 0.3Tc,,,Ca8.9La1.1Pt3Fe10As18,,,,(Ca1-xLax)10(Pt3As8)(Fe2As2)5,,,,,,,,shape_01,,23.3,,,,,23.3,,,,,51.5,,,,,,,,
,,395.0,Mo0.15V0.85,,,,V1-xMox,,,,,,,,,,2.28,,,,,2.28,,6.94,,,,,,,,,,,
not bulk SC. but SC sign at 2.0 K,,,Ba1Ti2Sb1Bi1O1,,,,"BaTi2(Sb,Bi)2O",,,,,,,,shape_01,,,,1.85,,,,,,,,,,,,,,,,
DTCDP is the value of c-axis stress dependence of Tc. For a-axis DTCDP=1.2 K/GPa . for b-axis DTCDP=8.1 K/GPa. DTCDP estimated  from thermal expansion coefficient,,,La1.8Sr0.2Cu1O4,,,,"(La,Sr)2CuO4",,,,,,,,shape_03,,,,,29.5,,29.5,,,,,,,,-9.4,,,,,
,,,In0.62Tl0.38,,,,,,,,,,,,,,2.76,,,,,2.76,,,,,,,,,,,,,
,,,Nb0.5Ti0.1Zr0.4,,,,Nb0.5Ti0.1Zr0.4,,,,,,,,,,10.3,,,,,10.3,,,,,,,,,,,,,
,,,Y1Ba2Cu3O6.54,3.3,,,YBa2Cu3Oz,,,6.54,,,,,shape_02,,40.0,,,,,40.0,,,,,,,,,,,,6.2,
Na-content (=0.26 - 0.28) estimated from lattice constant.,,,Na0.3Co1H2.6O3.3,,,,NaxCoO2/1.3H2O,,,,,,,,,,4.8,,,,,4.8,,,,,,,,,,,,,
,,,Tm4Rh6Sn19,,,,Tm4Rh6Sn19,,,,,,,,,,2.3,,,,,2.3,,,,,,,,,,,,,
dTc/dP in K/GPa.,,,Tm1Ni2B2C1,,,,TmNi2B2C,,,,,,,,shape_01,,10.0,,,,,10.0,,,,,,,,-0.176,,,,,
,,,Eu1Ba2Cu2.895Zn0.105OZ,,,,"EuBa2(Cu,Zn)3O7",,,,,,,,,,25.4,,,,,25.4,,,,,,,,,,,,,
,,,Th1.8Pr0.2C3,,,,"(Th,Pr)2C3",,,,,,,,,,,,4.0,,,,,,,,,,,,,,,,
,,,P4Ph5,,,,Ph5P4,,,,,,,,,,1.22,,,,,1.22,,,,,,,,,,,,,
RHN=120K,,,Tl2Ba2Cu1O6.08,,,,Tl2Ba2CuO6,,,6.08,,,,1.03e-09,,16.0,,,,,,16.0,,,,,,,,,,,,,
,,,Nd0.4Ce0.6Co1In5,,,,"(Nd,Ce)CoIn5",,,,,,,,shape_03,,1.74,,,,,1.74,,,,,,,,,,,,,
,,,La1Rh2,,,,La1Rh2,,,,,,,,,,,,1.0,,,,,,,,,,,,,,,,
,,,Gd0.4Pr0.6Ba2Cu3O7-Z,,0.00037,5.51,"(Gd,Pr)Ba2Cu3O7",,,,,,,,shape_01,,,,,,,,,,,,,,,,,,,,
"Tc measured inductively, defined as mid point in transition.",,,Ce0.32Th0.68Ir3,,,,Ce1-xThxIr3,,,,,,,,shape_01,,4.22,,,,,4.22,,,,,,,,,,,,,
,,,Y1Ba2Cu2.7Fe0.3O7-Z,,,,"YBa2(Cu,Fe)3O7",,,,,,,,,,4.0,,,,,4.0,,,,,,,,,,,,,
,,,Ho1Ba2Cu2.925Fe0.075O7-y,,,,"HoBa2(Cu,Fe)3O7",,,,,,,,shape_01,,88.0,,,,,88.0,,,,,,,,,,,,,
,,,Ge3Ti5,,,,Ge3Ti5,,,,,,,,,,,,1.2,,,,,,,,,,,,,,,,
,,,Hg0.7Cr0.3Sr2Ca2Cu3OZ,,,,"(Hg,Cr)Sr2Ca2Cu3Oz",,,,,,,,,,,,,98.0,,98.0,,,,,,,,,,,,,
,,,Eu1Ba2Cu3O7,,,,EuBa2Cu3O7,,,,,,,,,70.0,82.2,86.5,,,7.0,82.2,,,,,,,,,,,1.6,,
,,263.0,Nb0.7Ta0.3,,,,Nb1-xTax,,,,,,,,,,6.8,,,,,6.8,103.5,6.76,,,,,,,,,,,
,,,Nb3Rh0.95Os0.05,,,,"Nb3(Rh,Os)",,,,,,,,shape_01,,2.39,,,,,2.39,,,,,,,,,,,,,
Neel-T determined by sus(peak),,,La2Cu0.99Li0.01O4,,,,"La2(Cu,Li)O4",221.0,,,,,,,shape_01,,,,4.2,,,,,,,,,,,,,,,,
,,,Tl0.5Hg0.5Sr2Ba2Cu2Co3Oz,,,,"(Tl,Hg)Sr2Ba2Cu2(CO3)Oz",,,,,,,,,,72.9,,,,,72.9,,,,,,,,,,,,,
,,,Cr0.055V0.945,,,,V1-xCrx,,,,,,,,,,1.89,,,,,1.89,,,,,,,,,,,,,
"Two-phase sample:1)(Hg,Cu)Sr2LaCu2O6(phase1212,)(Hg-Cu)-O bond along <100>)  and 2)HgSr2LaCu2O6 (phase 1212,Hg-O bond along<110>)with LATA=3.873(3) ATC=12.40(8)",,,Hg1Sr2La1Cu2O6+z,,,,HgSr2LaCu2O6,,,,,,,,shape_02,,,28.0,,,,28.0,,,,,,,,,,,,,
,,,Y0.4Ba0.6Cu1OX,,,,,,,,,,,,,90.0,92.0,93.0,,,,92.0,,,,,,,,,,,,,
,,,La0.6Hf0.4Bi1S2O1,,,,"(La,Hf)OBiS2",,,,,,,,shape_01,,1.74,,,,,1.74,,,,,,,,,,,,,
,,,Sm1.82Ce0.18Cu1O4-y,,,,"(Sm,Ce)2CuO4",,,,,,,,shape_02,,,16.8,,,,16.8,,,,,,,,,,,,,
,,,Ni1P1,,,,NiP,,,,,,,,,,,,1.57,,,,,,,,,,,,,,,,
,,,Sm1.35Ba1.65Cu3O7.07,,,,"Sm(Ba,Sm)2CuO7",,,7.07,,,,,shape_01,10.5,,41.9,,,,26.2,,,,,,,,,,,,,
,,,Ti0.3Zr0.7,,,,Ti1-xZrx,,,,,,,,,,1.36,,,,,1.36,,,,,,,,,,,,,
Tc defined as midpoint of ac-SUS.,,,Pr1Os3.6Ru0.4Sb12,,,,"Pr(Os,Ru)4Sb12",,,,,,,,shape_03,,1.58,,,,,1.58,1.48,,,,,,,,,,,,
,,,Y1Ba2Cu2.8Ni0.2O6.82,,,,"YBa2(Cu,Ni)3O7",,,6.82,,,,,,,45.0,,,,,45.0,,,,,,,,,,,,,
,,,Sb0.25Ti0.75,,,,Sb0.25Ti0.75,,,,,,,,,,7.2,,,,,7.2,,,,,,,,,,,,,
Hc2 defined as Tc(on).,,,La98Lu1.15Tb0.85,,,,"La1-x(Lu,Tb)x",,,,,,,,,,2.582,,,,,2.582,1.38,,,,,,,,,,,,
,,,La1Pt2.1B2.4C1.2,,,,LaPt2B2C,,,,,,,,,,10.5,,,,,10.5,,,,,,,,,,,,,
,,,Ba1Ta2S5,,,,BaTa2S5,,,,,,,,,,3.14,,,,,3.14,,,,,,,,,,,,,
,,,Ca1Rh2P2,,,,CaRh2P2,,,,,,,,shape_03,,,,0.5,,,,,10.7,,,,,,,,,,,
"M= C2H8N2: Vethylenediamine(EDA). intercalated sample. post-ANN(150C,60h). compositions (x,y,z) not shown 8K and 18K Tc phase observed.",,,Li1M1Fe2Se2,,,,LixMyFe2-zSe2,,,,,,,,,,,,,41.0,,41.0,,,,,,,,,,,,,
R(Tc) = 77.7 uOhm.cm. e-ph coupling const = 0.835,,,V2Hf0.8Ti0.2,,,,"V2(Hf,Ti)",,,,,,,,shape_01,,8.8,,,,,8.8,,,,,,,,,,,,,
ortho,,,Zr1Fe1P1,,,,ZrFeP,,,,,,,,,,,,1.8,,,,,,,,,,,,,,,,
,,,Y1Rh4B4,,,,YRh4B4,,,,,,,,,,10.591,,,,,10.591,,,,,,,,0.056,,,,,
not SC. as-grown sample. muonSR measured.,,,La1.8Eu0.2Cu1O4,,,,T'-La1.8Eu0.2Cu1-xNixO4,50.0,,,,,,,shape_01,,,,0.0,,,,,,,,,,,,,,,,
small amount of Ru1-xFexAs impurity. T<SDW> = 140 K.. not bulk SC(from SP),,,Sr1Fe1.6Ru0.4As2,,,,"Sr(Fe,Ru)2As2",,,,,,,,shape_01,,,,2.0,,,,,,,,,,,,,,,,
,,,Er1Ba2Cu2.9Zn0.1O7-y,,,,"ErBa2(Cu,Zn)3O7",,,,,,,,shape_01,,60.4,,,,3.7,60.4,,,,,,,,,,,,,
"impurity phase: Fe7Se8. Tc defined as max of dR/dT. T<STR>(Tetra-to Ortho) = 90 K, defined as max of dR/dT.",,,Fe1Se0.92,,,,FeSe0.92,,,,,,,,shape_01,,7.6,,,,,7.6,,,,,,,,,,,,,
,,,Be2Fe1,,,,Be2Fe1,,,,,,,,,,,,1.4,,,,,,,,,,,,,,,,
,,,Lu0.2Pr0.8Ba1.7Sr0.3Cu3O6.88,,,,"(Lu,Pr)(Ba,Sr)2Cu3O7-d",,,6.88,,,,,shape_01,,,,,,,,,,,6400.0,,,,,,,,,
,,,La1Ba1Ca1Cu3O7,,,,LaBaCaCu3O7,,,,,,,,,,,69.0,,63.0,,63.0,,,,,,,,,,,,,
"ANN(670C, 5d)",,,La1Pd2Ge2,,,,LaPd2Ge2,,,,,,,,shape_01,,1.12,,,,,1.12,,,,,,,,,,,,,
,,,Nb5Pt3,,,,Nb5Pt3,,,,,,,,,,3.73,,,,,3.73,,,,,,,,,,,,,
,,,Bi2Sr1.65La0.35Cu1Oz,,,,"Bi2(sr,La)2CuOz",,,,,,,,,27.0,,38.0,,,,32.5,,,,,,,,,,,,,
,,247.0,Y1Ba2Cu3OX,,,,YBa2Cu3O7,,,,,,,,shape_01,,,,,,,,,1.2,,,,,,,,,,,
,,,Nb3Rh0.98Pd0.02,,,,"Nb3(Rh,Pd)",,,,,,,,shape_01,,2.5,,,,,2.5,,,,,,,,,,,,,
,,,Pb1Mo6S7Se1,,,,"PbMo6(S,Se)8",,,,,,,,,,8.4,,,,,8.4,,,,,,,,,,,,,
,,,Nb3Rh0.98Co0.02,,,,,,,,,,,,,,2.28,,,,,2.28,,,,,,,,,,,,,
,,,Y1Ba2Cu2.97Al0.03O7,,,,"YBa2(Cu,Al)3O7",,,,,,,,shape_01,,,,,,,,,8.4,,,,,,,,,,,
T<SDW> = 182 K estimated from R(T).,,,Sr1Fe2As1.8P0.2,,,,"SrFe2(As,P)2",,,,,,,,shape_01,,,,4.0,,,,,,,,,,,,,,,,
"final heat treatment(950-985C, total 264h). structural data for as-synthesized sample.",,,Mo0.25Sr2Ce3Y1Cu2.75O13+z,,,,"(Cu,Mo)Sr2(Ce,Y)4Cu2O13",,,,,,,,,,56.0,,,,,56.0,,,,,,,,,,,,,
SC properties not investigated,,,Be13La0.75Tm0.25,,,,"(La,Tm)Be13",,,,,,,,,,,,0.0,,,,,,,,,,,,,,,,
,,,Ti0.5Zr0.5,,,,Ti1-xZrx,,,,,,,,,,1.57,,,,,1.57,,,,,,,,,,,,,
uncollapsed-tetra to collapsed tetra transition at T<STR> = 154 K.,,,Ca1Fe2As2,,,,CaFe2As2,154.0,,,,,,,shape_03,,,,0.0,,,,,,,,,,,,,,,,
,,,Bi0.8Sn0.2,,,,Sn1-xBix,,,,,,,,,,7.3,,,,,7.3,,,,,,,,,,,,,
,,,C1Nb2,,,,Nb2C1,,,,,,,,,,,,1.98,,,,,,,,,,,,,,,,
,,,Y0.4Pr0.6Ba1.2Sr0.8Cu3O7,,,,"(Y,Pr)(Ba,Sr)2Cu3O7",,,,,,,,shape_01,5.0,,26.0,,,,15.5,,,,,,,,,,,31.0,,
,,,Tl1.01Sr2.02Lu0.49Ca0.47Cu2.03Oy,,,,"TlSr2(Lu,Ca)Cu2Oy",,,,,,,,shape_01,,,,,46.0,,46.0,,,,,,,,,,,,,
,,,Pd1Se1,,,,Pd1Se1,,,,,,,,,,,,1.0,,,,,,,,,,,,,,,,
Tm is FM order (M//ab-plane). (dTc2/dP) = 0.041 K/GPa for normal-to-SC transition.,,,Er0.46Ho0.54Rh4B4,,,,"(Er,Ho)Rh4B4",,,,,,,,,,7.32,,,,,7.32,,,,,,,,0.028,,,,,
"impurity phaes: Fe2As2Ca6(Al,Ti)4O12",,,Fe2As2Ca5Al1.5Ti1.5O9,,,,"Fe2As2Ca5(Al,Ti)3O9",,,,,,,,shape_02,,,,,15.0,,15.0,,,,,,,,,,,,,
,,,Ta1Se0.7Te1.3,,,,1T-TaSe2-xTex,,,,,,,,shape_03,0.0,,0.54,,,,0.27,,,,,,,,,,,,,
"XRD, IR, resistivity, SUS were measured.",,,La1.83Sr0.17Cu0.98Co0.02O4,,,,"(La,Sr)2(Cu,Co)O4",,,4.0,,,,,shape_01,,16.0,,,,,16.0,,,,,,,,,,,,,
,,,Ho0.43Pr0.57Ba2Cu3O7-Z,,,,"(Ho,Pr)Ba2Cu3O7",,,,,,,,,,9.51,,13.5,,,9.51,,,,,,,,,,,,,
"Tritium concentration x, determined by pressure-volume-temperature techniques.",,,Pd1T0.81,,,,PdTx,,,,,,,,,,4.04,,,,,4.04,,,,,,,,,,,,,
P-induced SC. sample described as (Ca2Cu2O3)(CuO2)1.4276. s/c volume fraction is a few percent. Tc in figure defined as Tc(onset). The other phase c=2.7346A.,,,Ca14Cu24O40.93,,,,Ca14Cu24O41-z,,,40.93,,,,,shape_02,,,8.0,0.0,,,8.0,,,,,,,,,,,,,
over doped: The superconducting gap is estimated by the interlayer tunneling spectroscopy experiments.,,,Bi2Sr2Ca1Cu2OZ,,,,Bi2Sr2CaCu2Oz,,,,,,,,shape_03,,,87.1,,,,87.1,,,,,,,,,,,,50.0,
Co-content from EPMA.,,,Ba1Fe1.91Co0.09As2,,,,"Ba(Fe,Co)2As2",,,,,,,,shape_03,,,,,14.5,,14.5,,,,,,,,,,,,,
,,,In1.15Te1,,,,In1+xTe,,,,,,,,,,2.6,,,,,2.6,,,,,,,,,,,,,
"data from Proc.Natl.Acad.Sci.USA, 108(2011)E1019",,,Ca10Pt4.3Fe9.7As18,,,,"Ca10Pt4As8((Fe1-xPtx)2As2)5, x=0.03",,,,,,,,,,27.0,,,,,27.0,,,,,,,,,,,,,
energy gap obtained from T1(NMR) of Sb(1)-site,,,Pr0.8La0.2Os4Sb12,5.2,,,"(Pr,La)Os4Sb12",,,,,,,,shape_03,,1.8,,,,,1.8,,,,,,,,,,,,,
,,,Li1Ti1.91Cu0.09O4,,,,"Li(Ti,Cu)2O4",,,,,,,,,,14.4,,,,,14.4,,,,,,,,,,,,,
"2nd Tn = 7.0 K. magnetic properties: DB values for H//[100]. For H//[001, moment = 7.85 my-B/Eu, Curie-T = -20.2 K.",,,Eu1Ir1Ge3,,,7.92,EuIrGe3,12.2,,,,,,,shape_03,,,,0.5,,,,,,,,,,,,,,,,
"granular, grain size=250A",,,K3C60,,,,K3C60,,,,,,,,,,,,,,0.5,,33.0,,,,,,2.33,,,,,,
,,,Y0.6Pr0.4Ba2Cu3O6.95,,,,"(Y,Pr)Ba2Cu3Oz",,,6.95,,,,,shape_01,37.0,,,,,,37.0,,,,,,,,,,,,,
Nd4Ba2Cu2O10 inclusions (10 mol%),,,Nd1Ba2Cu3O7-Z,,,,NdBa2Cu3O7-z,,,,,,,,,,,94.5,,,,94.5,,,,,,,,,,,,,
,,,Y0.5Th0.5Ru3B2,,,,"(Y,Th)Ru3B2",,,,,,,,,,1.53,,,,,1.53,,,,,,,,,,,,,
,,,Y1La0.2Ba1.8Cu3O7.57,,,,"Y(La,Ba)2Cu3Oz",,,7.57,,,,,,,89.6,,,,,89.6,,,,,,,,,,,,,
,,,C1Cr4,,,,Cr4C1,,,,,,,,,,,,1.2,,,,,,,,,,,,,,,,
,18.9,,Y1.8Pr0.2Ba4Cu7O15-Z,,4.7e-07,3.2,"(Y,Pr)2Ba4Cu7O15",,,,,,,,,70.0,,,,,,70.0,,,,,,,,,,,,,
,,,Cr0.1V0.9,,,,Cr0.1V0.9,,,,,,,,,,3.21,,,,,3.21,,,,,,,,,,,,,
,,,Cu0.65Zn0.35Ir2S4,,,,"(Cu,Zn)Ir2S4",,,,,,,,,,2.8,,,,,2.8,,,,,,,,,,,,,
,,,Ca0.4Pr0.6Fe1As1F1,,,,"(Ca,Pr)FeAsF",,,,,,,,,,,52.8,,50.0,,50.0,,,,,,,,,,,,,
,,,Hg1Ba2Ca2Cu3F0.2Oz,,,,"HgBa2Ca2Cu3(Fe,O)z",,,,,,,,,,,,,128.4,,128.4,,,,,,,,,,,,,
,,,Y1Ba2Cu4O8,,,,"YBa2(Cu,Ni)4O8",,,,,,,,,,79.7,,,,,79.7,,,,,,,,,,,,,
"In-plane London [penet] measured by TDR, but values not shown . no structural transition. At low temp, d[penet] = A*T^n.",,,Ca10Pt3.41Fe9.59As18,,,,Ca10(Pt3As8)[(Fe2-xPtx)As2]5,,,,,,,,shape_03,,7.38,,,,,7.38,,,,,,,,,,,,,
,,,B2Mg1,,,,MgB2,,,,,,,,,,37.4,,,,,37.4,,,,,,,,,,,,,
not s/c under 1 atm. Pressure induced s/c. Tc(max)=3.13 K at about 9 kBar. dTc/dP is in K/GPa for s/c state.,,,Tm2Fe3Si5,,,,Tm2Fe3Si5,1.1,,,,,,,shape_01,,3.13,,0.0,,,3.13,,,,,,,,4.7,,,,,
70um-dia X 35 um-thickness. nearly hydrostatic pressure ( He medium). Tc by ac-SUS.,,,Sc1,,,,Sc,,,,,,,,,,8.2,,0.0,,,8.2,,,,,,,,,,,,,
fully redused,,,Y0.9Ca0.1Ba2Cu3O6.03,,,,"(Y,Ca)Ba2Cu3Oz",,,6.03,,,,,shape_01,,,19.8,,,,19.8,,,,,,,,,,,,,
,,,Tm2Ba4Cu7O14.732,,,,Tm2Ba4Cu7O14,,,14.732,,,,,shape_01,,,,,88.0,,88.0,,,,,,,,,,,,,
Hall effect at H=2 T.,,,Ba1Fe1.25Ru0.75As2,,,,"Ba(Fe,Ru)2As2",,,,,,,,,,,,,21.0,,21.0,,,,,,,,,,,,,
,,,La1.65Sr0.35Cu1O4,,,,"(La,Sr)2CuO4",,,,,,,-0.182,shape_06,,,,4.2,,,,,,,,,,,,,,3.95,,
"gap values for along a-axis. For c-axis, gap= 1.4meV, 2*gap/kTc=12.  Hc2 defined by (dI/dV) measurements",,,U1Ru2Si2,5.0,,,URu2Si2,,,,,,,,shape_03,,1.3,,,,,1.3,,,,,,,,,,,,,
,,,La1.95Bi0.05Cu1O4.075,,,,"(La,Bi)2CuO4",,,4.075,,,,,shape_01,,25.7,,,,,25.7,,,,,,,,,,,,,
,,,Y1Ba2Cu2.79Zn0.21O6.9,,,,"YBa2(Cu,Zn)3O7",,,6.9,,,,,shape_01,,,,,,,,,,,,,,,,,,,,
F-content not measured. ,,,Nd2Cu1FO4-X,,,,"Nd2Cu(O,F)4",,,,,,,,shape_03,,,,,21.0,,21.0,,,,,,,,,,,,,
,,,La1Ba1.5Ca0.5Cu3O6.46,,,,"(La,Ba,Ca)3Cu3O6",,,6.46,,,,,shape_01,,,,,,,,,,,,,,,,,,,,
,,,Nb0.42Tc0.58,,,,Nb0.42Tc0.58,,,,,,,,,,10.9,,,,,10.9,,,,,,,,,,,,,
"real conc. x = 0.147 in (Ba,K)(Fe1-xMx)2As2 by EPMA.  Tc defined as max of (dR/dT).",,,Ba0.5K0.5Fe1.7Co0.3As2,,,,Ba0.5K0.5(Fe1-xCox)2As2,,,,,,,,shape_03,,13.56,,,14.0,,13.56,,,,,,,,,,,,,
,,,Bi1Pd1,,,,Bi1Pd1,,,,,,,,,,3.74,,,,,3.74,,,,,,,,,,,,,
"RRR = 1.1. Ba8Si38.83Al3.47 by EPMA.  Hc2 defined as R=0.5Rn (H-sweep) and R=zero (T-sweep), SC properties calculated using T-sweep Hc2.",,,Ba8Si42Al4,,,,Ba8Si42Al4,,,,,,,,shape_01,,,,,5.7,,5.7,6.64,,,,436.0,7.0,,,,0.00402,,,
Oxygen content by iodometry. hole conc p<sh>=0.235,,,La0.5Ca0.2Pr0.3Ba1.5Sr0.5Cu3O6.829,,,,"(La,Ca,Pr)(Ba,Sr)2Cu3O7",,,6.829,,,,,shape_01,,34.0,,,,,34.0,,,,,,,,,,,,,
vapor deposition,,,Nb0.71Sn0.29,,,,Nb0.71Sn0.29,,,,,,,,,,18.3,,,,,18.3,,,,,,,,,,,,,
,,,Y1Ba1.7La0.3Cu3O7.1,,,,"Y(ba,La)2Cu3O7",,,7.1,,,,,shape_01,76.8,,84.2,,,8.7,80.5,,,2.1,4.2,,,,,,,16.6,,
,,,Bi2Sr2Ca0.58Y0.42Cu2OZ,,,,"Bi2Sr2(Ca,Y)Cu2Oz",,,,,,,,shape_01,,,,,,,,,,,,,,,,,,17.5,,
,,,Bi2Sr2Nd1.64Ce0.36Cu2O10.23,,,,"Bi2Sr2(Nd,Ce)Cu2O8",,,10.23,,,,,shape_02,,,14.0,,,,14.0,,,,,,,,,,,,,
,,,B5Nb1.9Ti0.1,,,,B5Nb1.9Ti0.1,,,,,,,,,,4.0,,,,,4.0,,,,,,,,,,,,,
,,,As4Mo5,,,,,,,,,,,,,,,,4.2,,,,,,,,,,,,,,,,
AFM order from (Li0.8Fe0.2)OH layers. Tn measured by SP-heat. Anion hight from Fe(2)  layers = 1.288 A.,,,Li0.8Fe1.2Se0.1S0.9H1O1,,,,"(Li,Fe)OH(Se,S)",,,,,,,,shape_01,,,,0.0,0.0,,0.0,,,,,,,,,,,,,Check: Tc=0 (Non-superconducting?)
RES(40K)//ab = 2.36 uOhm.cm. THC(77K)//ab = 96.24 W/m.K. anisotropy factor from Hc2 = 3.77 at T/Tc = 0.6.,,,Mg0.983Al0.017B1,,,,"(Mg,Al)B2",,,,,,,,shape_03,,,,,35.9,,35.9,,,,,,,,,,,,,
heavy fermion s/c. specific heat measured,,,Ce1Cu2Si1.9Ge0.1,,,,"CeCu2(Si,Ge)2",,,,,,,,,,0.2,,,,,0.2,,,,,,,,,,,,,
"1800<d<3000,RH for a-b plane",,,H0.16Y1Ba2Cu3Oz,,,,YBa2Cu3HxOz,,,,,,,,shape_04,,,,,86.4,,86.4,,,,,,,,,,,,,
,,,Ta1S0.4Se1.6,,,,"Ta(S,Se)2",,,,,,,,,,3.04,,,,0.11,3.04,,,,,,,,0.405,,,,,
,,,Ba0.4Na0.6Fe2As2,,,,"(Ba,Na)Fe2As2",,,,,,,,shape_01,,,,,28.7,,28.7,,,,,,,,,,,,,
"Jc(H=0,T=0.5Tc) = 0.698 E+3 A/cm2.",,,Ca1Fe1.898Co0.102As2,,,,"Ca(Fe,Co)2As2",,,,,,,,,,18.5,20.3,,,,18.5,,,,,,,,,,,,,
,,,Y1Ba2Cu2.88Zn0.12O6.95,,,,"YBa2(Cu,Zn)3O7",,,6.95,,,,,,,64.0,,,,,64.0,,,,,,,,,5.32,,,,
,,,Gd0.6Pr0.4Ba2Cu3O6.95,,,,"(Gd,Pr)Ba2Cu3O7",,,6.95,,,,,shape_01,,11.2,,,,,11.2,,,,,,,,,,,,,
"T(sub)=973 K, dep. rate = 8.2 nm/h, thickness = 49 nm, x = 0.86 in MoNx. distortion angle(alpha) = 89.41",,,Mo1N1,,,,MoN,,,,,,,,shape_05,,4.2,,,,,4.2,,,,,,,,,,,,,
,,,Sr2Ru1O4,,,,Sr2RuO4,,,,,,,,shape_03,,,,,1.2,,1.2,,40.9,,,,,,,,,,,
,,,Ba1Fe1.838Co0.094Cu0.068As2,,,,"Ba(Fe,Co,Cu)2As2",,,,,,,,,4.6,,6.0,,,,5.3,,,,,,,,,,,,,
,,,Gd1Ba2Cu2.7Ni0.3OZ,,,8.0,"GdBa2(Cu,Ni)3O7",1.9,,,,,,,shape_01,,,,,,,,,,,,,,,,,,,,
,,,Y1Ba2Cu3O6.72,,,,YBa2Cu3O7,,,6.72,,,,,,,85.0,,,,,85.0,,,,9.75,,,,,,,,,
"M = OMDA . sample prepared by reaction (150 C, 10 days). M-content x not given.",,,M1Ti1N1Cl1,,,,MxTiNCl,,,,,,,,,,,,,15.2,,15.2,,,,,,,,,,,,,
,,,Sm1Fe0.875Ir0.125As1O1,,,,"SmO(Fe,Ir)As",,,,,,,,shape_01,,16.5,,,16.5,,16.5,51.0,,,,,,4.2,,,,,,
,,243.0,Sr1Fe1Ru1As2,,,,"Sr(Fe,Ru)2As2",,,,,,,,shape_01,,,,2.0,,,,,6.9,,,,,,,,,,,
Zn substitutes for Cu successfully (from T-O transition temperature),,,La1.82Sr0.18Cu0.98Zn0.02O4,,,,"(La,Sr)2(Cu,Zn)O4",,,,,,,,shape_01,,,,,17.9,,17.9,,7.64,,,,,,,,,,,
,,,La1.8Sr0.2Cu1O3.95,,,,"(La,Sr)2CuO4",,,3.95,,,,,,,30.4,,,,,30.4,,,,,,,,,,,,,
Ca-content shows nominal value,,,Hg1.4Tl0.6Ba2Y0.2Ca0.8Cu2O8-z,,,,"(Hg,Tl)2Ba2(Y,Ca)Cu2O8",,,,,,,,,,42.1,,,,,42.1,,,,,,,,,,,,,
,,,Ca10Pt3.51Fe9.49As18,,,,Ca10(Pt4As8)(Fe1-xPtxAs)10,,,,,,,,shape_01,,12.44,,,,,12.44,,,,,,,,,,,,,
,,,Si2V5,,,,Si2V5,,,,,,,,,,,,0.35,,,,,,,,,,,,,,,,
,,,Sn0.8In0.2Te0.9Se0.1,,,,Sn0.8In0.2(Te1-xSex),,,,,,,,shape_01,,,3.7,,,,3.7,,,,,,,,,,,,,
,,,Si1,,,,Si1,,,,,,,,,,,,0.33,,,,,,,,,,,,,,,,
,,325.0,Sc0.5Zr0.5,,,,Sc0.5Zr0.5,,,,,,,,,,,,0.022,,,,,4.5,,,,,,,,,,,
,,,Nd1.5Ba1.5Cu3O7+Z,,,,"(Nd,Ba)(Ba,Nd)2Cu3O7",,,,,,,8.4e-09,shape_01,,,,4.2,,,,,,,,,,,,,,,,
CARRIER IN E+21/CM3,,,La1.9Sr0.1Cu1O4,,,,,,,,,,,3.44e-09,shape_01,,31.0,,,,,31.0,,,,,,,,,,,,,
,,,Sm1Ba2Cu2.8Ni0.2O7-z,,,,"SmBa2(Cu,Ni)3O7",,,,,,,,shape_01,,50.0,,,53.0,,50.0,,,,,,,,,,,,,
,,,Hg1Ba2Er1Cu2O6+z,,,,HgBa2ErCu2O6,,,,,,,,shape_02,,,,12.0,,,,,,,,,,,,,,,,
,,,Nb1S1,,,,Nb1S1,,,,,,,,,,,,1.28,,,,,,,,,,,,,,,,
,,,Mo1Re4,,,,Mo1Re4,,,,,,,,,,7.85,,,,,7.85,,,,,,,,,,,,,
,,,Tl0.5Pb0.5Sr1.6Ba0.4Ca2Cu3F2.2OZ,,,,"(Tl,Pb)(Sr,Ba)2Ca2Cu3(F,O)z",,,,,,,,shape_02,,121.0,,,,,121.0,,,,,,,,,,,,,
,,,Hg1Ba2Ca2Cu3F0.5Oz,,,,"HgBa2Ca2Cu3(F,O)z",,,,,,,,,,,,,128.5,,128.5,,,,,,,,,,,,,
,,,Fe0.5Ba1Sr1Ho1Cu2.5O7.462,,,,"(Fe,Cu)BaSrHoCu2O7",,,7.462,,,,,shape_01,,,,,45.2,,45.2,,,,,,,,,,,,,
,,,N1Nb1,,,,N1Nb1,,,,,,,,,,15.23,,,,,15.23,,,,,,,,,,,,,
,,,La1.85Sr0.15Cu0.98Sn0.02O4+Z,,,,"(La,Sr)2(Cu,Sn)O4",,,,,,,,,,,,4.2,,,,,,,,,,,,,,,,
,,,La1.7Sr0.3Cu1O4,,,,"(La,Sr)2CuO4",,,,,,,0.106,shape_06,,,10.0,,,,10.0,,,,,,,,,,,1.16,,
,,,Tm1Ba2Cu2.85Fe0.15O7-y,,,,"TmBa2(Cu,Fe)3O7",,,,,,,,shape_01,,86.0,,,,,86.0,,,,,,,,,,,,,
,,,La5.8Ca2.2Cu6Ni2O20,,,,"(La,Ca)8(Cu,Ni)8O20",,,,,,,,,,,,4.0,,,,,,,1.11,,,,,,,,,
,,,H0.37Mo0.1Nb0.72Pd0.18,,,,"(H,Mo,Nb,Pd)",,,,,,,,,,4.44,,,,,4.44,,,,,,,,,,,,,
clathrate. Hc1 and G-L parameter (=100)  are at T=0.1 K.,,,Ag7O11N1,,,,,,,,,,,,,,1.04,,,,,1.04,,,,,,,,,,0.0002,,,
,,,Bi1.7Pb0.3Sr2Ca0.9Nd0.1Cu2O8.27,,,,"(Bi,Pb)2Sr2(Ca,Nd)Cu2O8",,,8.27,,,,,,,,84.0,,76.67,,76.67,,,,,,,,,,,,,
,,,Ba1Fe2As2,,,,BaFe2As2,,,,,,,,shape_01,,,34.0,0.0,,,34.0,,,,,,,,,,,,,
,,421.0,Cr0.225Fe0.675Al0.1,,,,Cr-Fe-Al,,,,,,,,,,,,1.5,,,,,4.69,,,,,,,,,,,
,,,Hf0.14Re0.86,,,,Hf0.14Re0.86,,,,,,,,,,5.86,,,,,5.86,,,,,,,,,,,,,
,,,La1.1Yb0.7Ba1.1Ca1.4Cu5O11.692,,,,"La2(La,Ba,Yb,Ca)Ba2Cu5Oz",,,11.692,,,,,shape_01,70.0,,,,,,70.0,,,,,,,,,,,,,
Tc from neutron depolarization. commensurate AF observed by elastic neutron scattering.,,,Y1Ba2Cu2.961Co0.039O7+z,,,0.14,"YBa2(Cu,Co)3O7",330.0,,,,,,,,,93.0,,,,,93.0,,,,,,,,,,,,,
not SC.,,,Ni2Ti1In1,,,,Ni2TiIn,,,,,,,,,,,,0.5,,,,,,,,,,,,,,,,
plate like single crystals obtained from samples.,,,Ca0.76Pr0.24Fe1As0.9Sb0.1,,,,"(Ca,Pr)Fe(As,Sb)2",,,,,,,,shape_03,43.0,,,,43.0,,43.0,,,,,,,,,,,,,
dTc/dp=0.8 K/GPa for p>1GPa,,,La1.81Sr0.19Cu1O4,,,,"(La,Sr)2CuO4",,,,,,,,shape_01,,32.1,,,30.8,,32.1,,,,,,,,0.3,,,,,
Tc = 0.1 - 0.6.   738 ,,,Ba0.1Sr0.9Ti1O3,,,,Ba0.1Sr0.9Ti1O3,,,,,,,,,,0.1,,,,,0.1,,,,,,,,,,,,,
carrier p=0.07.P estimated from Tc using Tallon's eq.,,,Bi2Sr1.6La0.4Cu1Oz,,,,"Bi2(Sr,La)2CuOz",,,,,,,3.75,shape_04,9.1,,,,,,9.1,,,,,,,,,,,,,
