Repository: Tejasvini595/superconductor_deepset

## Overview

This repository contains the official implementation of **"From Individual Elements to Macroscopic Materials: In Search of New Superconductors via Machine Learning"**.

The code implements a **DeepSet neural network** for predicting the critical temperature (Tc) of superconducting materials based solely on their chemical composition. By explicitly enforcing permutation invariance, the DeepSet architecture avoids artifacts associated with arbitrary element ordering and provides a physically meaningful framework for learning composition–property relationships in superconducting materials.

File: data/superconductors_kaggle_ready_v2.csv (part 65 of 87)
comment,curiet,debyet,element,gapene,kaizero_value,moment_value,name,neelt,nhc2zero_value,oz,pcohere_value,phc2zero_value,ppenet_value,rh300,shape,t1_value,t2_value,t3_value,tcn_value,tcsus_value,tcwidth_value,critical_temp_K,upper_critical_field_0K_T,gamma_sommerfeld_mJmolK2,resistivity_normal_uOhmcm,resistivity_roomtemp_uOhmcm,penetration_depth_nm,coherence_length_nm,dhc2dt_TK,dtcdp_KGPa,density_gcm3,lower_critical_field_0K_T,thermopower_300K_uVK,energy_gap_meV,data_quality_flag
"High-quality large single crystals of Ni-doped Ba2Fe2As2 were grown, and the phase diagram was established with QCP point of x=0.102.",,,Ba1Fe1.9Ni0.1As2,,,,BaFe1.90Ni0.10As2,,,,,,,,shape_03,,,,,20.1,,20.1,,,,,,,,,,,,,
,,,Nb0.75Al0.19Ge0.06,,,,,,,,,,,,,,20.9,,,,,20.9,,,,,,,3.1,,,,,,
,,,Pb3Zr5,,,,Pb3Zr5,,,,,,,,,,4.6,,,,,4.6,,,,,,,,,,,,,
1065C,,,Y0.84Sr2.16Cu2.78S0.22O7,,,,"(Y,Sr)Sr2(Cu,SO4)3Oz",,,,,,,,,,,,,45.0,,45.0,,,,,,,,,,,,,
,,,Gd0.8Ca0.05Hf0.15Ba2Cu3O6.86,,,,"(Gd,Ca,Hf)Ba2Cu3O7",,,6.86,,,,,shape_01,,80.6,,,,,80.6,,,,,,,,,,,,,
,,,Ir2Nb3,,,,Nb3Ir2,,,,,,,,,,9.8,,,,,9.8,,,,,,,,,,,,,
,,,Y0.85Ca0.15Sr0.5Ba1.5Cu2.5B0.5O7,,,,,,,,,,,,,,55.6,,,,,55.6,,,,,,,,,,,,,
paramag ESR signal measured. R<ab> has the peak at 131 K,,,K0.74Fe1.67Se1.61S0.4,,,,"KFe2(Se,S)2",,,,,,,,shape_03,31.2,,32.8,,,,32.0,,,,,,,,,,,,,
,,,Y1Ba2Cu3O6.43,,,,YBa2Cu3O7,,,6.43,,,,,,,26.4,,,,,26.4,,,,157.0,,,,,,,,,
,,,La1.78Sr0.22Cu0.99Ni0.01O4,,,,"(La,Sr)2(Cu,Ni)O4",,,,,,,,shape_02,,21.2,,,,,21.2,,,,,,,,,,,,,
,,,La1.7Sr0.3Cu0.85Fe0.15O4,,,,"(La,Sr)2(Cu,Fe)O4",,,4.0,,,,,,,,,10.0,,,,,,,2.3,,,,,,,,,
,,,La1.798Nd0.052Ca0.15Cu1O3.96,,,,"(La,Nd,Ca)2CuOz",,,3.96,,,,,,,,,,31.6,,31.6,,,,,,,,,,,,,
,,278.0,Ba1Cu1O2+X,,,,BaCuO2,,,,,,,,,,,,,,,,,52.0,,,,,,,,,,,
"O(18)=96%, Tc shift=1.7K",,,Y1Ba2Cu2.94Cu0.6O7,,,,"YBa2(Cu,Fe)3O7",,,,,,,,shape_01,,89.1,,,89.1,,89.1,,,,,,,,,,,,,
RRR=2.9,,,U1Pd2Al2.01Ga0.99,,,,"UPd2(Al,Ga)3",13.2,,,,,,,,,,,0.05,,,,,147.0,,,,,,,,,,,
,,332.0,Al0.308V0.692,,,,V1-xAlx,,,,,,,,,,,,1.5,,,,,4.19,,,,,,,,,,,
,,,Au1Sb2,,,,Au1Sb2,,,,,,,,,,0.58,,,,,0.58,,,,,,,,,,,,,
,,,Y0.6Pr0.4Ba2Cu3O6.8,,,,"(Y,Pr)Ba2Cu3Oz",,,6.8,,,,,shape_01,,33.9,,,,,33.9,,,,,,,,,,,,,
,,,Y1Ba2Cu3O6.58,,,,YBa2Cu3Oz,,,6.58,,,,,,,,,,57.4,,57.4,,,,,,,,6.0,,,,,
,,,Sr1Pt2.4Pd0.6P1,,,,Sr(Pt1-xPdx)3P,,,,,,,,shape_01,,,7.34,,6.57,,6.57,,,,,,,,,,,,,
,,,Y1Ba1.8Sr0.2Cu3O6.98,,,,"Y(Ba,Sr)2Cu3O7",,,6.98,,,,,shape_01,,89.0,,,,,89.0,,,,,,,,,,,,,
,,,Ir0.28W0.72,,,,W0.72Ir0.28,,,,,,,,,,4.46,,,,,4.46,,,,,,,,,,,,,
,,,Sc0.4Zr0.6,,,,Sc0.4Zr0.6,,,,,,,,,,,,0.04,,,,,,,,,,,,,,,,
,,,La1.85Sr0.15Cu1O4,,,,"(La,Sr)2CuO4",,,4.0,,,,,,,35.2,,,,,35.2,,,,,,,,,,,,,
,,,Nd1.09La0.8Ce0.11Cu1O4-d,,,,"(Nd,La,Ce)2CuO4",,,,,,,,shape_02,13.0,,26.0,,24.0,,24.0,,,,,,,,,,,,,
,,,Y0.98Ca0.02Ba2Cu3O7-z,,,,"(Y,Ca)Ba2Cu3O7",,,,,,,,shape_01,,90.5,,,,,90.5,,,,,,,,,,,,,
,,,Bi1.7Pb0.3Sr1.7La0.3Cu1OY,,,,"(Bi,Pb)2(Sr,La)2CuO6",,,,,,,,,,23.0,,,,,23.0,,,,,,,,,,,,,
,,,Sm1Ba2Cu3O6.82,,,,SmBa2Cu3Oz,,,6.82,,,,,,,59.2,,,,,59.2,,,,2.952,,,1.59,,,,37.6,,
coherence length anisotropy ratio = 23,,,Y1Ba2Cu2.83Fe0.17O7-z,,,,"YBa2(Cu,Fe)3O7",,,,,,,,shape_03,,,72.0,,,,72.0,,,,,,,,,,,,,
"not SC. there are two Tn, higher 39 K, lower 27 K.",,,Ce1Rh2Si2,,,,CeRh2Si2,39.0,,,,,,,shape_01,,,,0.0,,,,,,,,,,,,,,,,
,,,Tm4Ir6Sn19,,,,Tm4Ir6Sn19,,,,,,,,,,,,1.1,,,,,,,,,,,,,,,,
,,,Hg1Ba2Cu1O4+y,,-0.005,,HgBa2CuO4+y,,,,,,,,shape_01,,,,,91.0,,91.0,,,,,1500.0,,,,,,,,
"Using a SANS, empirical fittings to the temperature dependence of the form factor and penetration depth rule out a simple s-wave model, but support the nodes in the gap function.",,,Tl1Ni2Se2,,,,TlNi2Se2,,,,,,,,shape_03,,,,,,,3.55,0.48,,,,71.2,26.1,,,,,,,
unit of gamma = erg/cm3.K2 estimated from Hc.  Hc2 = Hc .,,,Co0.038Mo99.962,,,,Mo1-xCox,,,,,,,,,,0.22,,,,,0.22,15.7,1910.0,,,,,,,,,,,
,,,Au2Na1,,,,Na1Au2,,,,,,,,,,,,1.02,,,,,,,,,,,,,,,,
,,,Bi1In2,,,,Bi1In2,,,,,,,,,,5.6,,,,,5.6,,,,,,,,,,,,,
pressure-induced s/c. incommensulate AF=1.65 K. dTn/dP=-0.76 K/GPa. s/c properties at P=1.63 GPa. gamma in mj/mol-Ce.K2 at P=1.63 GPa. Tc shows Tc(max).,,,Ce2Rh1In8,,,,Ce2RhIn8,2.8,,,,,,,,,2.0,,0.0,,,2.0,53.6,200.0,,,,7.7,9.18,,,,,,
,,,La1.98Ba0.02Cu1O4,,,,"(La,Ba)2CuO4",8.8,,,,,,,,,,,,,,,,,,,,,,,,,,,
,,,Y0.8Pr1.2Ba4Cu7O15-z,,,,"(Y,Pr)2Ba4Cu7O14",,,,,,,,,,40.0,,,,13.0,40.0,,,,,,,,-15.0,,,,,
,,,H0.87Pd1,,,,H0.87Pd1,,,,,,,,,,4.3,,,,,4.3,,,,,,,,,,,,,
,,,Tl1Sr2Ca1Cu2O6.862,,,,TlSr2CaCu2Oz,,,6.862,,,,,shape_01,15.2,,,,,,15.2,,,,,,,,,,,,,
,,,Y1Ba2Cu2.984Zn0.016O7-z,,,,"YBa2(Cu,Zn)3O7",,,,,,,,shape_03,83.0,84.0,,,,,84.0,,,,,,,,,,,,,
ANN(900C),,,Pb0.5Cu0.5Sr2Y0.5Ca0.5Cu2O7-z,,,,"(Pb,Cu)Sr2(Y,Ca)Cu2O7",,,,,,,,shape_01,30.0,38.0,48.0,,,,38.0,,,,,,,,,,,,,
Tc by mutual inductance. (dTc/dP) estimated from Tc(P) figure.,,,La2.9394Ce0.0606In1,,,,"(La,Ce)3In",,,,,,,,,,5.72,,,,,5.72,,,,,,,,-0.82,,,,,
,,,K1Bi1O3,,,,KBiO3,,,,,,,,,,,,,10.2,,10.2,,,,,,,,,,,,,
as-grown sample,,,Tl0.25Li0.25Ba2Ca0.5Mg1.5Cu2Ni1.5O10-z,,,,"(Cu,Tl,Li)Ba2(Ca,Mg)2(Cu,Ni)3O10",,,,,,,,,96.5,,,,103.0,,103.0,,,,,,,,,,,,,
,,,Y1Ba2Cu3.925Zn0.075O8,,,,"YBa2(Cu,Zn)4O8",,,8.0,,,,,shape_01,,,,,25.0,,25.0,,,,,,,,,,,,,
Compositions: Mo5P1.07B1.93.,,,Mo5P0.9B2.1,,,,Mo5P0.9B2.1,,,,,,,,shape_01,8.7,,,,8.9,,8.9,,,,,,,,,,,,,
O-exchange: 0.9<16>O-6.1<18>O,,,Y1Ba2Cu3O7,,,,YBa2Cu3O7,,,,,,,,,,92.0,,,,,92.0,,,,,,,,,,,,,
"M = pyridine-N-oxide. reaction(100C,8h ).",,,M1Ta1S2,,,,(M)TaS2,,,,,,,,,,2.5,,,,,2.5,,,,,,,,,,,,,
,,,Y0.8Ca0.2Ba1.8La0.2Cu3O6.94,,,,"(Y,Ca)(Ba,La)2Cu3Oz",,,6.94,,,,,,,84.0,,,,,84.0,,,,,,,,,,,,,
,,,La1.9Sr0.5Ca0.6Cu0.6O6.055,,,,"La2(Sr,Ca)Cu2O6",,,6.055,,,,,,,,,,,,,,,,28.42,,,,,,,,,
"ANN(680C, 130h). p = 0.093 (determined using Tallon's eq.. with Tc(max)=93.6 K)",,,Y1Ba2Cu3O7-z,,,,YBa2Cu3Oz,,,,,,,,shape_03,,,,,58.4,,58.4,78.5,,,,,2.04,1.82,,,,,,
,,,Hf0.9Rh0.1,,,,Hf1-xRhx,,,,,,,,,,1.9,,,,,1.9,,,,,,,,,,,,,
"Irradiation (1.4 GeV, <208>Pb-ion) effect. Density of deffect expressed by matching field B (T-unit). B = 0.5 T.  d[penet] = T^n, n = 2.66",,,Ba1Fe1.86Co0.14As2,,,,Ba(Fe1-xCox)2As2,,,,,,,,shape_03,,,22.3,,,,22.3,,,,,,,,,,,,,
,32.0,,Y1Ba2Cu3O6.9,,,,YBa2Cu3O7,,,6.9,,,,,,,,95.0,,,,95.0,,,,,,,,,,,,,
magnetic transition = 79.8 K. Pseudogap temp (Rmax) = 143 K. structural transition T<STR> = 90.0 K.,,,Ba1Fe1.958Pd0.042As2,,,,"Ba(Fe,Pd)2As2",,,,,,,,shape_03,,4.1,,,,,4.1,,,,,,,,,,,,,
Neel-T from NMR,,,Ce1Cu2Si1.98Ge0.02,,,,"CeCu2(Si,Ge)2",0.7,,,,,,,,,0.5,,,,,0.5,,,,,,,,,,,,,
,,,La1.8Sr0.2Cu0.9975Zn0.0025O4,,,,"(La,Sr)2(Cu,Zn)O4",,,,,,,,,,30.2,,,,,30.2,,,,,,,,,,,,,
,,,Bi2Sr2Eu1.64Ce0.36Cu2O10.26,,,,"Bi2Sr2(Eu,Ce)2Cu2O10",,,10.26,,,,,shape_01,,27.0,,,,,27.0,,,,,,,,,,,,,
Semi-con,,,Pb1Sr1La1Eu2Cu2Oz,,,,"Pb(Sr,La)2 Eu2 Cu2 Oz",,,,,,,,,,,,4.2,,,,,,,,,,,,,,,,
,,,Y1Ba2Cu2.4Ga0.6O7,,,,"YBa2(Cu,Ga)3O7",,,,,,,,,,63.31,,,,,63.31,,,,,,,,,,,,,
O-content = 3.99 - 3.97. Hall coeff. RH(T) measured.,,,Pr1.85Ce0.15Cu1O3.98,,,,"(Pr,Ce)2CuO4",,,3.98,,,,,shape_01,,21.2,,,,,21.2,,,,,,,,,,,,,
The sample is nonsuperconductive.,,,La1.65Sr0.35Cu1O3.9,,,,"(La,Sr)2CuO4",,,3.9,,,,,shape_01,,,,,,,,,,,,,,,,,,,,
"P-induced SC. Pcr = 8.6 GPa, where Tc(onset) = 25.7 K. T<STR> = 118 K, T<c> = 9.6 GPa. (dT<STR>/dP) = -6.25 K/GPa, P dependence of Hall coeff. measured at 40K",,,Ca1Fe1As1F1,,,,CaFeAsF,,,,,,,,shape_03,,,25.7,0.0,,,25.7,,,,,,,,,,,,,
"THC300=AB-PLANE,FOR C-AXIS,ANISOTROPY=9",,,Tl2Ba2Ca1Cu2O8,,,,Tl2Ba2CaCu2O8,,,,,,,,shape_01,,,,,,,,,,,,,,,,,,,,
"Hc2 defined as R=0.5Rn. DOS = 1.42E+22 /eV.cm3, calculated from [RESN] and [dHc2/dT].. Carrier from Hall coeffic.",,,Sn0.4797Pb0.3203In0.2Te1,,,,"(Sn,Pb)1-xInxTe",,,,,3.95,,,,,4.16,,,,,4.16,,,,,,,1.37,,,,,,
amorphous. Pcrit = 15 GPa(Tc=7.6 K). Tc(max) = 8.4 K(P = 21 GPa). Tc decreases monotonically from Tc(max).,,,Si1,,,,Si,,,,,,,,,,8.4,,0.0,,,8.4,,,,,,,,-0.053,,,,,
R(T) has minimum at 150.2 K.,,,Nb2Pd1S2Se3,,,,"Nb2Pd2(S,Se)5",,,,,,,,shape_01,,,,0.8,,,,,,,,,,,,,,,,
Idealized compounds,,,Lu4Os6Sn19,,,,Lu4Os6Sn19,,,,,,,,,,1.8,,,,,1.8,,,,,,,,,,,,,
starting mixture=C0.6Ba2Ca4Cu5.5O13.2,,,C1Ba3Ca3Cu5O13,,,,"(Cu,C)2Ba3Ca3Cu4O13",,,,,,,,shape_01,,113.0,,,113.0,,113.0,,,,,,,,,,,,,
,,,Ta1Re1Si1,,,,TaReSi,,,,,,,,,,4.4,,,,,4.4,,,,,,,,,,,,,
,,,Nb0.11Re0.78Ta0.11,,,,Nb0.11Re0.78Ta0.11,,,,,,,,,,8.8,,,,,8.8,,,,,,,,,,,,,
"not s/c. adding 5 mol % Ni2B or (Tb,Er)B2C2",,,Er0.8Tb0.7Ni2B2C1,,,,"(Er,Tb)Ni2B2C",10.8,,,,,,,,,,,4.2,,,,,,,,,,,,,,,,
M-intercalated . M = Rb0.5(H2O)y.  H2O content y not given.  interlayer distance d = 900 pm.,,,M1Nb1S2,,,,(M)NbS2,,,,,,,,,,2.9,,,,,2.9,,,,,,,,,,,,,
high temperature form.,,,Te2Th1,,,,Th1Te2,,,,,,,,,,,,1.06,,,,,,,,,,,,,,,,
,,,Bi1Sr0.8Nd0.2Cu1OY,,,,"Bi2(Sr,Nd)3Cu2O8",,,,,,,,,,14.79,,,,,14.79,,,,,,,,,,,,,
,,,B2Mg1,,,,MgB2,,,,,,,,,,38.14,,,,,38.14,,,,,,,,,,,,,
PENET FROM NMR MEASUREMENT,,,Tl2Ba2Cu1O6,,,,Tl2Ba2CuO6,,,,,,,,shape_01,,85.0,,,,,85.0,,,,,1800.0,,,,,,,,
"as-grown - high-P annealing(600C,2 GPa) - post annealing(300C,10h). Tc extracted from R(T) plot.",,,La1Bi1S2F0.5O0.5,,,,"La(O,F)BiS2",,,,,,,,shape_01,,5.43,,,,,5.43,,,,,,,,,,,,,
"Hc1 from M-H curve. Authors say Hc1(0) is underestimation, then G-L parameter(= 31) overestimation. H//[001] direction.",,,Pr1Os4Sb12,,,,PrOs4Sb12,,,,,,,,shape_03,,1.85,,,,,1.85,,,,,,,,,,0.0023,,,
Tn(from Fe and Ce moment) = 40 K and 4 K. Curie-T ( from Ce-moment) = 5 K. dL(10-100K)/L(100K) = -6.9 E-4 by thermal expansion.,5.0,,Ce1Fe1As0.7P0.3O1,,,,"CeFe(As,P)O",40.0,,,,,,,shape_03,,4.0,,,,,4.0,,,,,,,,,,,,,
,,,Sr1Cu1O2.99,,,,SrCuO3+d,,,2.99,,,,,shape_01,,,,,,,,,,,,,,,,,,,,
,,,Nd0.85La1Ce0.15Cu1Oz,,,,"(Nd,La,Ce)2CuO4",,,,,,,,,,,,,14.9,,14.9,,,,,,,,,,,,,
,,,Er0.8Hf0.2Ba2Cu3O6.772,,,,"(Er,Hg)Ba2Cu3Oz",,,6.772,,,,,shape_01,,78.8,,,,,78.8,,,,,,,,,,,,,
,,,Tl2Ba2Cu1O6+Z,,,,Tl2Ba2CUO6,,,,,,,,shape_01,,,,,90.0,,90.0,,,,,,,,,,,,,
,,,Mo1P1,,,,Mo1P1,,,,,,,,,,,,1.03,,,,,,,,,,,,,,,,
Se-concentration x = 0.222 in Pd1-xSex. Tc defined as mid of SUS-change. RRR = 228,,,Pd7Se2,,,,Pd7Se2,,,,,,,,,,,,,0.53,,0.53,,,,,,,0.28,,,,,,
,,,Co1Si2,,,,CoSi2,,,,,,,,,,1.3,,,,,1.3,,,,,,,,,,,,,
,,,Y0.4Cu0.6Ba1.4La0.6Cu3O6.95,,,,"(Y,Ca)(Ba,La)2Cu3Oz",,,6.95,,,,,,,81.0,,,,,81.0,,,,,,,,,,,,,
,,,Cd0.7Mg0.3,,,,Cd0.7Mg0.3,,,,,,,,,,0.105,,,,,0.105,,,,,,,,,,,,,
re-entrant s/c. low temperature phase=ferromagnetic,0.5,,Sn18.59Er4.41Rh6,,,,"(Sn,Er)Er4Rh6Sn18",,,,,,,,,,1.0,,,,,1.0,,,,,,,,,,,,,
,,,La2Cu1O4.056,,,,La2CuO4,240.0,,4.056,,,,,shape_03,,,,,,,,,,,,,,,,,,,,
,,,Y1Ba2Cu3O6.965,,,,YBa2Cu3O7,,,6.965,,,,,shape_01,88.5,,,,,,88.5,,,,,,,,,,,,,
quench,,,Pb0.6Cu0.4Sr1La1Cu1O5.05,,,,"(Pb,Cu)(Sr,La)CuOz",,,5.05,,,,,,,37.6,,,,,37.6,,,,,,,,,,,,,
compositions show nominal values.,,,V0.5Sr2.6Ca5.4Cu7.5O17.3,,,,"(Cu,V)Sr2(Ca,Sr)6Cu3Oz",,,,,,,,,,73.0,,,,,73.0,,,,,,,,,,,,,
RRR = 37. (dC/gamma*Tc) = 1.54. e-ph = 0.453. Debye-T from R(T) analysis.,,238.0,P1W1,,,,WP,,,,,,,,shape_03,,0.834,0.85,,,0.02,0.834,0.0125,1.355,,40.0,,164.20000000000002,,,,,,,
,,,Pd2Y0.95Tm0.05Sn1,,,,"Pd2(Y,Tm)Sn",,,,,,,,,,4.12,,,,,4.12,,,,,,,,,,,,,
,,,Y0.4Pr0.6Sr2Cu2.8Re0.2O6+z,,,,"(Y,Pr)Sr2(Cu,Re)3Oz",,,,,,,,,,25.0,,,,,25.0,,,,,,,,,,,,,
,,,Ho0.85Dy0.15Ni2B2C1,,,,"(Ho,Dy)Ni2B2C",5.89,,,,,,,shape_03,,7.89,,,,,7.89,,,,,,,,,,,,,
,,,Y1Sr2Cu2.85Re0.15O7,,,,"YSr2(Cu,Re)3O7",,,7.0,,,,,shape_01,53.0,,,,,,53.0,,,,,,,,,,,,,
,,390.0,Y1Ba2Cu3O6.84,,,,YBa2Cu3O7,,,6.84,,,,,shape_01,,,,,,,,,4.15,,,,,,,,,,,
"RESRT shows RES(250K). Curie-T shows ferromag-order of Ru, Tm, defined as FMR-onset-temperature.",170.0,,Ru1Sr2Gd1.4Ce0.6Cu2O10+z,,,,"RuSr2(Gd,Ce)2Cu2O10",,,,,,,,,,,45.0,,,,45.0,,,,11000.0,,,,,,,,,
solubility limit: x =< 0.03,,,Mg0.97Mn0.03B2,,,,"(Mg,Mn)B2",,,,,,,,shape_01,,12.4,,,,,12.4,,,,,,,,,,,,,
J//c. RRR = 155.,,,Pt3U1,,,,UPt3,,2.81,,,,,,,,0.53,,,,,0.53,,,,125.0,,,,,,,,,
,,,Sm1Fe0.85Co0.15As1O1,,,,"SmO(Fe,Co)As",,,,,,,,shape_01,,11.75,,,,,11.75,,,,,,,,,,,,,
,,,Bi2Sr2Ca1Cu2O8+z,,,,Bi2Sr2CaCu2O8,,,,,,,,,,,,,85.0,,85.0,,,,,,,,,,,,,
R,,,Y1Ba1Sr1Cu3O6.8,,,,"Y(Ba,Sr)2Cu3Oz",,,6.8,,,,,shape_06,,51.5,,,45.5,,51.5,,,,,,,,,,,,,
,,,Au0.02Nb3Rh0.98,,,,,,,,,,,,,,2.53,,,,,2.53,,,,,,,,,,,,,
"Hydrostatic pressure. SC induced for P > 7GPa, where structure is monoclinic. Tc(max) =  K at P= 8 GPa.",,,Bi2Te3,,,,Bi2Te3,,,,,,,4.1e-07,shape_03,,,,0.0,,,,,,,,,,,,,,,,
,,,Y0.4Cu0.6Ba1.3La0.7Cu3O7,,,,"(Y,Ca)(Ba,La)2Cu3Oz",,,7.0,,,,,,,82.0,,,,,82.0,,,,,,,,,,,,,
refno=1965(PR01100500),,162.0,La3Te4,,,,La3Te4,,,,,,,,,,5.3,,,,,5.3,,4.3,,,,,,,,,,,
"impurity phases: SrF2,SmAs.",,,Sr0.5Sm0.5Fe1As1F1,,,,"(Sr,Sm)FeAsF",,,,,,,,shape_01,,,56.0,,53.5,,53.5,,,,,,,,,,,,,
structure beta = 99.92,,,Y2Br1.25Cl0.75C2,,,,"Y2(Br,Cl)2C2",,,,,,,,,,4.15,,,,,4.15,,,,,,,,,,,,,
,,,Ba0.665K0.335Bi1O2.985,,,,"(Ba,K)BiO3",,,2.985,,,,,,,27.3,,,,,27.3,,,,,,,,,,,,,
,,276.0,La1S1,,,,La1S1,,,,,,,,,,0.84,,,,,0.84,,3.28,,,,,,,,,,,
carrier from Hall coefficient,,,In0.06Sn0.94Te1.01,,,,"(In,Sn)Te1.01",,,,,,,,,,1.36,,,,,1.36,,,,,,,,,,,,,
,,,Y0.76Ca0.24Ba2Cu2.55Co0.45O6.93,,,,"(Y,Ca)Ba2(Cu,Co)3O7",,,6.93,,,,,shape_02,,51.0,,,,,51.0,,,,,,,,,,,,,
Hg1201+unknown inpuriq,,,Hg0.75Ba2Cu1.25O4+z,,,,"(Hg,Cu)Ba2 Cu O4",,,,,,,,shape_01,,,,4.2,,,,,,,,,,,,,,,,
,,,Ir1Ti3,,,,Ir1Ti3,,,,,,,,,,4.97,,,,,4.97,,,,,,,,,,,,,
"PARAMETER=ND CONTENT IN 1+2X, N=100K",,,Nd1.1Ba1.9Cu3O6.9,,,,"Nd(Ba,Nd)2Cu3O7",,,6.9,,,,1.26e-09,shape_01,90.0,92.0,,,,,92.0,,,,,,,,,,,10.3,,
,,,Ba1Ca0.8Cd0.2La1Cu3OZ,,,,"Ba(Ca,Cd)LaCu3Oz",,,,,,,,,,,65.3,,,,65.3,,,,,,,,,,,,,
,,,Y1Ba2Cu3O7-z,,,,YBa2Cu3O7,,,,,,10400.0,,,,92.9,,,,,92.9,,,,,140.0,,,,,,,,
,,,Nb0.75W0.25C1,,,,"(Nb,W)C",,,,,,,,,,13.1,,,,,13.1,,,,,,,,,,,,,
,,,Mn0.73Mo0.27,,,,Mn0.73Mo0.27,,,,,,,,,,,,1.3,,,,,,,,,,,,,,,,
"starting sample is crystal. beta-Sn phase (Tc=3.9 K, dTc/dP = 15 mK/GPa). Tc shows Tc(crit)= Tc(15 GPa). Tc(max) = 5.2 K(P = 17 GPa).",,,Si1,,,,a-Si,,,,,,,,,,5.0,,0.0,,,5.0,,,,,,,,-0.044,,,,,
,,,Hg2Ba1.8Sr0.2Y0.8Ca0.2Cu2O8-z,,,,"Hg2(Ba,Sr)2(Y,Ca)Cu2O8",,,,,,,,,,,,,32.5,,32.5,,,,,,,,,,,,,
,,,La1.85Sr0.15Cu0.96Zn0.04O4,,,,"(La,Sr)2(Cu,Zn)O4",,,,,,,,shape_03,,,,,,,,,,,,,,,,,,,,
,,,Y5Rh6Sn18,,,,Y5Rh6Sn18,,,,,,,,shape_03,,3.14,,,,,3.14,,,,,,,,,,,,,
,,,La1.929Na0.071Cu1O4,,,,"(La,Na)2CuO4",,,,,,,,shape_03,,28.0,,,28.0,,28.0,,,,,,,,,,,,,
,,,Bi2Sr1.6Nd0.4Cu1O6+z,,,,"Bi2(Sr,Nd)2CuO6",,,,,,,,shape_03,,,,,29.5,,29.5,,,,,,,,,,,,,
,,,Y1Ba2Cu3O7-X,,,,YBa2Cu3O7,,,,,,,,,89.5,,93.0,,,,91.25,,,,,,,,,,,,,
,,,Li7Mo15Se19,,,,Li7Mo15Se19,,,,,,,,,,,,0.5,,,,,,,,,,,,,,,,
"RH300=AT 250K,RHN=AT 100K",,,Y1Ba2Cu2.98Ni0.02O7,,,,"YBa2(Cu,Ni)3O7",,,,,,,5.04e-10,,,,,,,,,,,,,,,,,,,,,
"redced sample(280C,IH in Ar/H2flow)",,,Tl0.9Mo0.1Sr1.2La0.8Cu1O5-z,,,,"(Tl,Mo)(Sr,La)2CuO5",,,,,,,,,,,40.0,,34.0,,34.0,,,,,,,,,,,,,
,,,Y1Ba2Cu2.55Ti0.45Oz,,,,"YBa2(Cu,Ti)3O7",,,,,,,,,80.0,,105.0,,,,92.5,,,,,,,,,,,,,
,,,C60K3,,,,K3C60,,,,,,,,,,19.3,,,,,19.3,,,,,,,,,,,,,
"bulk moduluc = 78.4  GPa. c/a = 1.621 . initial compressibility  = 3.96 E-3/GPa for a-axis,  4.22 E-3/GPa for c-axis. Specific heat measurements.",,,Ce1Rh1In5,,,,CeRhIn5,,,,,,,,shape_03,,2.2,,0.0,,,2.2,,,,,,,,,,,,,
,,,La2.5Y0.5Ca1Ba3Cu6.86Fe0.14O16.578,,,,"(La,Y)3CaBa3(Cu,Fe)7Oz",,,16.578,,,,,,73.0,77.0,80.0,,75.0,,77.0,,,,,,,,,,,,,
M = THF (tetrahydrofuran). co-intercalation of Ba and THF,,,Ba0.1M1Hf1N1Cl1,,,,Bax(THF)HfNCl,,,,,,,,,,,,,25.7,,25.7,,,,,,,,,,,,,
,,,Eu1Ba2Cu3O6.962,,,,EuBa2Cu3O7,,,6.962,,,,,,,,,,,,,,,,,,,,,,,,,
,,,Ge7Ir3,,,,Ge7Ir3,,,,,,,,,,0.87,,,,,0.87,,,,,,,,,,,,,
"impurity phases: Bi,Bi2S3.  R not to zero at 2K.",,,Bi3.9Cu0.1S3O4,,,,"(Bi,Cu)4O4S3",,,,,,,,,,,2.99,,,,2.99,,,,,,,,,,,,,
Tc = intragranular Tc. Bi2212 phase exist by XRD.,,,Bi1.6Pb0.4Sr1.8Ba0.2Ca1.99Er0.01Cu3Oz,,,,"(Bi,Pb)2(Sr,Ba)2Ca2Cu3Oz",,,,,,,,,,107.6,,,,,107.6,,,,,,,,,,,,,
,,,Bi2.2Sr1.8Ca1.05Cu1.75Na0.4O8+Z,,,,"Bi2Sr2Ca(Cu,Na)2O8",,,,,,,,,,89.0,,,,,89.0,,,,,,,,,,,,,
,,,Ce1Rh0.8Co0.2In5,,,,"Ce(Rh,Co)In5",3.7,,,,,,,shape_03,,,,,,,,,340.0,,,,,,,,,,,
Not SC. Structural transition (T to O) T<STR> = 145 K. Tc and Tn from muon-SR. T<STR> from XRD and SUS. Local moment = 164 mT at 0 K.,,,La1Fe1As1F0.04O0.96,,,,"La(O,F)FeAs",120.0,,,,,,,,,,,0.0,,,,,,,,,,,,,,,,
R anomaly (SDW) at 140 K.,,,Sm1Fe0.8Zn0.2As1F0.2O0.8,,,,"Sm(O,F)(Fe,Zn)As",,,,,,,,shape_01,,,,5.0,,,,,,,,,,,,,,,,
"ANN(400C,72h,in 2atm O2). p = 0.43 /Cu, estimated from ARPES. overdoped.",,,Bi1.74Pb0.38Sr1.88Cu1O6+z,,,,"(Bi,Pb)2Sr2CuO6",,,,,,,,shape_03,,,,2.0,,,,,,,,,,,,,,-17.1,,
amorphous film. RESN shows resistivity at 25 K.,,,Ru18Zr82,,,,ZrxRuy,,,,,,,,,,3.33,,,,,3.33,,,185.0,,,,2.7,,,,,,
GAMMA FROM SUSCEPTIBILITY,,,Y1Ba2Cu2.52Fe0.48O7.08,,,,"YBa2(Cu,Fe)3O7",,,7.08,,,,,,,,,,,,,,337.0,,,,,,,,,,,
,,,Sm0.1La1.7Sr0.2Cu1O4,,,,"(La,Sm,Sr)2CuO4",,,,,,,,,,,32.0,,,,32.0,,,,,,,,,,,,,
,,,Pd50.745V0.255Sb49,,,,"(Pd,V)1-xSbx",,,,,,,,,,0.91,,,,,0.91,,,,,,,,,,,,,
,,,Au1,,,,Au1,,,,,,,,,,,,0.002,,,,,,,,,,,,,,,,
Na-content = 0.6 - 0.7. (HO)-content y = nearly 2.,,,Na0.6Sn1Ta2S5,,,,Nax(H2O)y(SnS)1+z(TaS2)2,,,,,,,,,,,,,4.0,,4.0,,,,,,,,,,,,,
H//c-axis,,,La1.94Sr0.06Cu1O4+z,,,,"(La,Sr)2CuO4",,,,,,,,shape_03,,8.02,,,,,8.02,,,,,,,,,,,,,
24.6 At%Al. Two step transitions. (dC/Tc) = 60 mJ/g-mol.K2 at 15.7 K.,,230.0,Al1Nb3,,,,Nb3Al,,,,,,,,,,18.7,,,,,18.7,,,,,,,,,,,,,
Sr2CuO2CO3 type,,,Tb1Ba1Cu1B1O5,,,,"(Tb,Ba)2CuO2(BO3)",,,,,,,,,,,,4.2,,,,,,,,,,,,,,,,
Hc2 was defined as mid-point of normal resistivity,,,Nd1.85Ce0.15Cu1O3.98,,,,"(Nd,Ce)2CuO4",,,3.98,,,,,,,19.0,,,,,19.0,,,,,,,1.8,,,,,,
AS-PREPARED,,,Bi2Sr1.5Pb0.5Cu1O6+Z,,,,"Bi2(Sr,Pb)2CuO6",,,,,,,,shape_01,,,,2.0,,,,,,,,,,,,,,,,
,,,Bi1Na1,,,,Bi1Na1,,,,,,,,,,2.25,,,,,2.25,,,,,,,,,,,,,
"gamma in micro-J/g.K2. 80%C60+18%C70+2% solvent. Debye-T estimated from sp.heat below 9K. Two anomaries (90K, 250K) in sp.heat.",,188.0,C60,,,,C60,,,,,,,,,,,,,,,,,893.0,,,,,,,,,,,
,,,La1.85Sr0.15Cu1O4,,,,"(La,Sr)2CuO4",,,,,,,,,,38.0,,,,,38.0,,,,,,,,,,,,,
,,,Rh0.7Ru0.3Se2,,,,"(Rh,Ru)Se2",,,,,,,,,,0.62,,,,,0.62,,,,,,,,,,,,,
,,,Nb0.65Pd0.35,,,,Nb1-xPdx,,,,,,,,,,1.84,,,,,1.84,,,,,,,,,,,,,
M = NH3. x and y not given. AFM at 30.0 K,,,Li0.45M0.3Fe2Te2,,,,LixMyFe2Te2,,,,,,,,,,,,,0.0,,0.0,,,,,,,,,,,,,Check: Tc=0 (Non-superconducting?)
slightly under doped. single crystals aligned under magnetic field. Anisotropy factor = 48.3. Hirr(T) fitting using two fluid model.,,,Hg1Ba2Ca4Cu5Oz,,,,HgBa2Ca4Cu5Oz,,,,,,,,shape_01,,,,,100.0,,100.0,,,,,,,,,,,,,
,,,Ce1Fe1As0.85P0.15F0.05O0.95,,,,"Ce(O,F)Fe(As,P)",3.19,,,,,,,,,,21.3,,21.8,,21.8,,,,,,,,,,,,,
,,,Ba0.6Rb0.4Ti2Sb2O1,,,,Ba1-xRbxTi2Sb2O,,,,,,,,shape_01,,5.71,,,,,5.71,,,,,,,,,,,,,
"d(x-ray)=11.4g/cm3, Tc(zero)=2K",,,Nd1.72Ta3.28S2,,,,,,,,,,,,,,4.3,,,,,4.3,,,,,,,,,,,,,
"P = 0.6  GPa. SC parameters were calculated from muon-SR data. Two gaps: lower gap, d=0.08 meV (2D/kTc) = 1.1.  higher one in DB. GL(kappa) = 17",,,Rb1Fe2As2,4.1,,,RbFe2As2,,,,,,,,shape_01,,,,,1.73,,1.73,,,,,287.0,,,,,,,0.3,
,,,La2Cu1O4.022,,,,La2CuO4,,,,,,,,shape_01,,,,,42.0,,42.0,,,,,,,,,,,,,
silicon clathrate,,,Na2.9Ba4.5Si46,,,,Ba6Na2Si46,,,,,,,,,,3.5,,,,,3.5,,,,,,,,,,,,,
,,,Hg1Ba2Cu1O4.39,,,,HgBa2CuO4+d,,,4.39,,,,,shape_01,,,22.0,,,,22.0,,,,,,,,,,,,,
,,,Y1Ba1.5La0.5Cu3O7.17,,,,"Y(Ba,La)2Cu3O7",,,7.17,,,,,shape_01,57.0,,,,,,57.0,,,,,,,,,,,,,
,,203.0,Th0.4Y0.6,,,,Th1-xYx,,,,,,,,shape_01,,,,1.2,,,,,5.26,,,,,,,,,,,
,,,Y0.4Pr0.6Ba2Cu3O6.965,,,,"(Y,Pr)Ba2Cu3O7",,,6.965,,,,,shape_01,,,,4.2,,,,,,,,,,,,,,,,
not SC.,,200.0,La1Ir2Si2,,,,LaIr2Si2,,,,,,,,shape_01,,,,0.4,,,,,8.1,,,,,,,,,,,
,,,Ir0.95Rh0.05,,,,Ir1-xRhx,,,,,,,,,,0.075,,,,,0.075,,,,,,,,,,,,,Info: Very Low Tc (<0.1K)
,,,C0.25N0.75Nb0.85Ti0.15,,,,C0.25N0.75Nb0.85Ti0.,,,,,,,,,,17.8,,,,,17.8,,,,,,,,,,,,,
,,,Tl1Sr2Sr0.5Eu0.5Cu2O7-Z,,,,"TlSr2(Sr,Eu)Cu2O7",,,,,,,,shape_01,55.0,,87.0,,,,71.0,,,,,,,,,,,,,
HALL COEFF. IN PLANE,,,Nd1.83Ce0.17Cu1O4-Z,,,,"(Nd,Ce)2CuO4",,,,,,,6.1e-10,shape_03,,23.3,,,,,23.3,,,,,,,,,,,,,
,,,Sr1Pb1SbO3-Z,,,,"Sr(Pb,Sb)O3",,,,,,,-2.13e-06,,,,,2.0,,,,,,,4.23,,,,,,,,,
,,,Al0.175Nb0.775Zr0.05,,,,Al0.175Nb0.775Zr0.05,,,,,,,,,,10.0,,,,,10.0,,,,,,,,,,,,,
,,,Bi1.8Pb0.2Sr1.61La0.39Cu0.99Ga0.01Oz,,,,"(Bi,Pb)2(Sr,La)2(Cu,Ga)Oz",,,,,,,,shape_01,,,,,21.8,,21.8,,,,,,,,,,,,,
,,,Sr14Cu24O41,,,,Sr14Cu24O41,,,,,,,,shape_03,,,,,,,,,,,,,,,,,,,,
,,,As2Ti1,,,,As2Ti1,,,,,,,,,,,,1.1,,,,,,,,,,,,,,,,
RRR=9.4,,,U1Pd2Al2.94Ga0.06,,,,"UPd2(Al,Ga)3",13.9,,,,,,,,,1.51,,,,,1.51,,,,,,,,,,,,,
,,,Re0.65Ta0.35,,,,Re0.65Ta0.35,,,,,,,,,,1.58,,,,,1.58,,,,,,,,,,,,,
"Jc difines by Imicro. V/cm, oriented sample",,,Bi1.8Pb0.4Sr1.9Ca2Cu3Oz,,,,"(Bi,Pb)2Sr2Ca2Cu3Oz",,,,,,,,,,110.0,,,,,110.0,,,,,,,,,,,,,
impurity phase = CaFe1.85Co1.03As1.82 (27.5 %),,,Ca1Fe0.69Co0.31As1H1,,,,"CaH(Fe,Co)As",,,,,,,,,,,,2.0,,,,,,,,,,,,,,,,
,,,Y1Ba2Cu2.2Co0.8O7.18,,,,"YBa2(Cu,Co)3O7",,,7.18,,,,,,,,,10.0,,,,,,,,,,,,,,,,
,,,Nd1Pr0.5Ce0.5Sr2Cu2Nb1O10-z,,,,"(Nd,Pr,Ce)2Sr2Cu2NbO10",,,,,,,,,,20.5,,,,,20.5,,,,,,,,,,,,,
,,,Eu1.6Sr1.8Ce0.6Cu3O8.6,,,,"(Eu,Sr)2(Eu,Ce)2Cu3O8",,,8.6,,,,,,,30.0,,,,,30.0,,,,,,,,,,,,,
small level of impurity phese,,,Y1Ni1Co1B2C1,,,,"Y(Ni,Co)2B2C",,,,,,,,,,0.0,,,,,0.0,,,,,,,,,,,,,Check: Tc=0 (Non-superconducting?)
,,,Y1Ba2Cu3O6.1,,,,YBa2Cu3Oz,390.0,,6.1,,,,,shape_01,,,,,,,,,,,,,,,,,,,,
,,,Sm0.25Fe0.75Se0.85,,,,"(Sm,Fe)Se0.85",,,,,,,,,,,9.2,,,,9.2,,,,,,,,,,,,,
"phase-I, not s/c.",,,Sc1Ni2B2C1,,,,ScNi2B2C,,,,,,,,,,,,4.2,,,,,,,,,,,,,,,,
,,,La1Ni0.72Bi2,,,,LaNixBi2,,,,,,,,shape_05,,,4.05,,,0.1,4.05,,,545.0,589.0,,,,,,,,,
"R(T) = R0 +A*T^2, R0 in DB, A = 3.14E-8 Ohm.cm/K^2.",,,La1Fe1P1F0.1O0.9,,,,"LaFeP(O,F)",,,,,,,,shape_01,,6.2,,,,,6.2,,,,,,,,,,,-34.2,,
as-sintered. Cu-valence = 2.18,,,Hg1.4Tl0.6Ba2Y0.6Ca0.4Cu2O7.78,,,,"(Hg,Tl)2Ba2(Y,Ca)Cu2Oz",,,7.78,,,,,,,,,,84.6,,84.6,,,,,,,,,,,,,
,,,Y1Ba2Cu3.8Fe0.2O8,,,,"YBa2(Cu,Fe)4O8",,,,,,,,,,,64.0,,,,64.0,,,,,,,,,,,,,
,,,Al1Nb2Ni1,,,,Al1Nb2Ni1,,,,,,,,,,4.2,,,,,4.2,,,,,,,,,,,,,
,,,Ce1Ru2Sc1,,,,Ce1Ru2Sc1,,,,,,,,,,6.2,,,,,6.2,,,,,,,,,,,,,
"Impurity phases: Bi2S3, EuF2.4. R not to zero at 2.0 K. Semicon-like down to Tc.",,,Eu0.5La0.5F1Bi1S2,,,,"(Eu,La)BiS2F",,,,,,,,shape_01,,,2.2,,,,2.2,10.0,,,,,,,,,,,,
,,,Sr0.6Ca0.333Cu1O2.2,,,,"(Sr,Ca)CuO2",,,2.2,,,,,,,,,,98.0,,98.0,,,,,,,,,,,,,
,,,Er0.85Hf0.15Ba2Cu3O6.813,,,,"(Er,Hg)Ba2Cu3Oz",,,6.813,,,,,shape_01,,79.9,,,,,79.9,,,,,,,,,,,,,
,,,Sr0.7Ba1.3Y1Cu2.8Al0.2O6.81,,,,"(Cu,Al)(Sr,Ba)2YCu2O7",,,6.81,,,,,,,,,,,,,,,,,,,,,,,,,
Sample 1.  Anisotoropic ratio(Hc2 c-axis/Hc2 ab-plane) = 106    from surface resistance of micro wave .,,,Bi2Sr2Ca1Cu2O8+x,,,,Bi2Sr2CaCu2O8+y,,,,,,,,shape_05,,81.8,,,,4.0,81.8,,,,,,,,,,,,,
,,,Pd1.25Te2,,,,PdxTe2,,,,,,,,shape_01,,2.2,,,,,2.2,,,,,,,,,,,,,
,,,La1Sr1Cu0.5Mn0.5O3.99,,,,"(La,Sr)2(Cu,Mn)O4",,,3.99,,,,,,,,,10.0,,,,,,,4400.0,,,,,,,,,
,,,Bi2Sr2Ca1Cu2O8.242,,,,Bi2 Sr2 Ca Cu2 O8 Ix,,,8.242,,,,,shape_01,,73.9,,,,,73.9,,,,,,,,,,,-3.22,,
,,,Au5Cd8,,,,Au5Cd8,,,,,,,,,,,,1.28,,,,,,,,,,,,,,,,
"Tc defined as maximum (dM/dT). impurity phase : BaCuO2, CuO",,,La1Ba1Ca1Cu2.5P0.5O9-z,,,,"LaBaCa(Cu,(PO4))3O7",,,,,,,,,,,,,20.0,,20.0,,,,,,,,,,,,,
,,,Ho0.45Pr0.55Ba2Cu3O7-Z,,,,"(Ho,Pr)Ba2Cu3O7",,,,,,,,,,20.7,,10.3,,,20.7,,,,,,,,,,,,,
IR-shifts were measured.,,,La1.86Sr0.14Cu0.99Li0.01O4,,,,"(La,Sr)2(Cu,Li)O4",,,,,,,,,33.7,,42.8,,,,38.25,,,,,,,,,,,,,
,,,Nb0.13Zr0.87,,,,Nb0.13Zr0.87,,,,,,,,,,6.42,,,,,6.42,,,,,,,,,,,,,
not SC.,,,Cu2Zr1Al1,,,,Cu2ZrAl,,,,,,,,,,,,0.5,,,,,,,,,,,,,,,,
,,,La1.97Sr0.03Cu1O4.06,,,,"(La,Sr)2CuO4",,,4.06,,,,,,,39.0,,,,,39.0,,,,,,,,,,,,,
P-P dimer distance = 3.6760A  uncollapsed tetragonal structure,,,Ba1Ni2P2,,,,BaNi2P2,,,,,,,,shape_01,,,,,2.53,,2.53,,,,,,,,,,,,,
,,,Pb2Sr2Pr1Cu3O9,,,,Pb2Sr2PrCu3O9,,,9.0,,,,,shape_01,,,,,,,,,,,,,,,,,,,,
"ANN(1000C,4d)",,,Th1Pd2Si2,,,,ThPd2Si2,,,,,,,,shape_01,,,,,,,1.1,,,,,,,,,,,,,
,,,Bi1.7Pb0.3Sr2Ca0.6Y0.4Cu2O8,,,,"(Bi,Pb)2Sr2(Ca,Y)Cu2O8",,,,,,,,,,63.5,,,,,63.5,,,,,,,,,,,12.5,,
,,,Bi2Sr1.9La0.1Cu1O6+Z,,,,"Bi2(Sr,La)2CuO6",,,,,,,,shape_01,,,20.0,,,,20.0,,,20000.0,35000.0,,,,,,,,,
,,,Tm1Ni1.88Fe0.12B2C1,,,,"Er(Ni,Fe)2B2C",,,,,,,,,,5.52,,,,,5.52,,,,,,,,,,,,,
,,,Bi2Sr2Ca0.75Y0.25Cu1.94Zn0.06O8+z,,,,"Bi2Sr2(Ca,Y)(Cu,Zn)2O8",,,,,,,,shape_01,,36.6,,,,,36.6,,,,,,,,,,,,,
muon-SR,,,C60K3,,,,K3C60,,,,,,,,,,19.3,,,,,19.3,,,,,480.0,,,,,,,,
,,,Tl1Ba2Ca0.7Gd0.3Cu2O7,,,,"TlBa2(Ca,Gd)Cu2O7",,,,,,,,shape_01,,,78.0,,,,78.0,,,,,,,,,,,,,
amorphous film. RESN shows resistivity at 25 K.,,,Ru22Zr78,,,,ZrxRuy,,,,,,,,,,3.73,,,,,3.73,,,193.0,184.0,,,2.3000000000000003,,,,,,
In<115> NQR measured. gap & Curie-T were obtained from NQR measurements.,,,Ce1Rh0.4Ir0.6In5,4.69,,,"Ce(Rh,Ir)In5",,,,,,,,shape_03,,0.91,,,,,0.91,,,,,,,,,,,,,
,,,Hg1Ba2Ca2Cu3F0.3Oz,,,,"HgBa2Ca2Cu3(F,O)z",,,,,,,,,,,,,128.8,,128.8,,,,,,,,,,,,,
AFM2 observed only by NMR.,,,La0.9Sr0.1Fe1As0.8P0.4O1,,,,La0.9Sr0.1FeAs1-xPxO,,,,,,,,shape_01,11.14,,,,,,11.14,,,,,,,,,,,,,
Tetra-to-monoclinic structural transition T<STR> = 275 K,,,La1Pt1.94Ge2.06,,,,LaPt2-xGe2+x,,,,,,,,shape_01,,0.95,,,0.96,,0.95,,,,,,,,,,,,,
"Tc, thermopower measured for 0.2 =< x =< 0.8 in Bi2Sr2-xSmxCuOz. Sm-content not given. Tc vs S(290K) shown in figure.",,,Bi2Sr1.6Sm0.4Cu1Oz,,,,"Bi2(Sr,LSm2CuOz",,,,,,,,shape_03,,23.0,,,,,23.0,,,,,,,,,,,,,
,2.2,,Gd1Ba2Cu2.925Ni0.075OZ,,,7.95,"GdBa2(Cu,Ni)3O7",2.11,,,,,,,shape_01,,79.0,,,,,79.0,,,,,,,,,,,,,
,,,Mg0.815Al0.092B2,,,,"(Mg,Al)B2",,,,,,,,shape_03,,,,,32.0,,32.0,,,,,,,,,,,,,
,,,Co0.01Ti0.99,,,,Co0.01Ti0.99,,,,,,,,,,,,1.5,,,,,,,,,,,,,,,,
"Ca(n+1)M(n)Fe2As2O(3n-1) series,  n=4",,,Ca5Sc2Ti2Fe2As2Oz,,,,"Ca5(Sc,Ti)4Fe2As2Oz",,,,,,,,,31.4,,41.3,,,,36.35,,,,,,,,,,,,,
,,,Yb0.7Pr0.3Ba2Cu3O7-z,,,,"(Yb,Pr)Ba2Cu3O7",,,,,,,,shape_01,,,,,68.0,,68.0,,,,,,,,,,,,,
,,,Ga25Mn4.92V70.08,,,,"(V,Mn)75Ga25",,,,,,,,,,10.1,,,,,10.1,,,,,,,,,,,,,
[gamma] obtained by fitting using Debye and Einstein models. Tc and [gapene] from SP-heat.,,,Ba0.7K0.3Fe2As2,3.73,,,"(Ba,K)Fe2As2",,,,,,,,shape_01,,36.5,,,,,36.5,,53.0,,,,,,,,,,,
tetragonal-II phase. not s/c.,,,Na0.1O3W1,,,,Na0.1O3W1,,,,,,,,,,,,0.04,,,,,,,,,,,,,,,,
,,,Sb1V3,,,,Sb1V3,,,,,,,,,,0.8,,,,,0.8,,,,,,,,,,,,,
,,380.0,Ho1Ba2Cu4O8,,,10.4,,,,,,,,,shape_01,76.0,,81.0,,,,78.5,,,,,,,,,,,,,
,,346.0,Y0.7Th0.3C1.35,,,,,,,,,,,,,,17.0,,,,,17.0,,4.7,,,,,,,,,,,
,,,Nb1Rh1P1,,,,NbRhP,,,,,,,,,,4.08,,,,,4.08,,,,,,,,,,,,,
,,,Bi2Sr2Ca0.7K0.3Cu2OZ,,,,"Bi2Sr2(Ca,K)Cu2O8",,,,,,,,,,71.0,,,,,71.0,,,,,,,,,,,,,
"R,XPS,FITR were measured.",,,Tl0.5Ba2Ca1Mg1Cu3.5O10-z,,,,"(Cu,Tl)Ba2(Ca,Mg)2Cu3O10",,,,,,,,,,96.5,,,,14.5,96.5,,,,,,,,,,,,,
Tc defined as midpoint of ac-SUS.,,,Pr1Os4Sb12,,,,PrOs4Sb12,,,,,,,,shape_03,,1.83,,,,,1.83,2.18,,,,,,,,,,,,
Curie-T from SUS( Curie-Weis law),1.27,,U1Co1Ge0.94Si0.06,,,,"UCo(Ge,Si)",,,,,,,,shape_01,,0.423,,,0.333,,0.423,,,,,,,,,,,,,
,,,Y1.4Th0.6C2.4,,,,"(Y,Th)2C3",,,,,,,,,,15.4,,,,,15.4,,,,,,,,,,,,,
,,,La1.475Nd0.4Ba0.125Cu1O4,,,,"(La,Nd,Ba)2CuO4",,,,,,,,,5.0,,10.0,,,,7.5,,,,,,,,,,,,,
,,,Y1Ba2Cu3O6.19,,,,YBa2Cu3O7,,,6.19,,,,,shape_01,,,,,,,,,,,,,,,,,,,,
pressure-induced s/c. Tc=Tc(max)=0.752 K at p=12 kbar. S/c and ferro-  disappear at p=16 kbar.,53.0,,Ge2U1,,,,UGe2,,,,,,,,shape_03,,0.752,,0.0,,,0.752,,,,,,,,,,,,,
,,,Er1Ba2Cu3O6.53,,,,ErBa2Cu3Oz,,,6.53,,,,,,,54.3,,,,,54.3,,,,,,,,,,,,,
Tc measured at p=20 kbar,,,La1.8Sr0.2Cu1O4,,,,"(La,Sr)2CuO4",,,,,,,,,,,,,33.3,,33.3,,,,,,,,,,,,,
,,,Nb3Os0.02Rh0.98,,,,,,,,,,,,,,2.42,,,,,2.42,,,,,,,,,,,,,
"RRR = 60. Ferroquadrupole order T<Q> = 2.0 K. R=R0 + A*T^2exp(-d/T),  A = 5.1 uOhm.cm/K2, d = 2.0 K.",,,Pr1Ti2Al20,,,,PrTi2Al20,,,,,,,,shape_03,,,0.14,,,,0.14,,,0.93,,,,,,,,,,
,,,Ni0.5V0.16Zr0.34,,,,Ni0.5V0.16Zr0.34,,,,,,,,,,0.43,,,,,0.43,,,,,,,,,,,,,
,,403.0,Y1Ba2Cu2.91Zn0.09O7,,,,"YBa2(Cu,Zn)3O7",,,,,,,,shape_01,,56.0,,,,,56.0,,12.35,,,,,,,,,,,
,,,La1Sb1,,,,La1Sb1,,,,,,,,,,,,1.02,,,,,,,,,,,,,,,,
,,,Ce1Sn3,,,,CeSn3,,,,,,,,,,,,0.07,,,,,,,,,,,,,,,,
,,,Gd0.9Pr0.1Ba2Cu3Oz,,,,"(Gd,Pr)Ba2Cu3O7",,,,,,,,,,80.3,,,,,80.3,,,,,,,,,,,,,
,,,Y1Ba2Cu3O6.85,,,,YBa2Cu3O7,,,6.85,,,,,shape_01,,89.0,,,,,89.0,,,,,,,,,,,,,
,,,Pd2Y0.9Ho0.1Sn1,,,,"Pd2(Y,Ho)Sn",,,,,,,,,,4.06,,,,,4.06,,,,,,,,,,,,,
,,,Y0.9Ca0.1Ba1.6La6Cu3O7.18,,,,"(Y,Ca)(Ba,La)2Cu3Oz",,,7.18,,,,,,,43.0,,,,,43.0,,,,,,,,,,,,,
,,,Rh0.01Zr0.99,,,,Zr1-xRhx,,,,,,,,,,4.5,,,,,4.5,,,,,,,,,,,,,
,,,Ba1Bi3,,,,BaBi3,,,,,,,,,,5.8,,,,,5.8,,,,,,,,,,,,,
,,,Y0.9Pr0.1Ba2Cu3O6.5,,,,"(Y,Pr)Ba2Cu3Oz",,,6.5,,,,,shape_01,,38.7,,,,,38.7,,,,,,,,,,,,,
,,,La0.908Tm0.092Sn3,,,,La1-xTmxSn3,,,,,,,,,,4.18,,,,,4.18,,,,,,,,,,,,,
"nominal C-composition. Jc(H), Hirr(T) were measured.",,,Mg1B1.95C0.05,,,,"Mg(B,C)2",,,,,,,,shape_01,,38.0,,,,,38.0,,,,,,,,,,,,,
,,,Bi3Ni1,,,,NiBi3,,,,,,,,,,3.6,,,,,3.6,,,,,,,,,,,,,
M = NH3. x and y not given.,,,Li0.45M0.3Fe2Se2,,,,LixMyFe2Se2,,,,,,,,,,,,,41.2,,41.2,,,,,,,,,,,,,
,,,Y2Ba4Cu7O14.6,,,,Y2Ba4Cu7O15,,,14.6,,,,,shape_01,,,,,41.2,,41.2,,,,,,,,,,,,,
,,,Hg0.9Re0.1Ba2Ca1Cu2O6+z,,,,"(Hg,Re)Ba2CaCu2O6",,,,,,,,,,,,,120.0,22.0,120.0,,,,,,,,,,,,,
space group = Cmcm,,,B1Re3,,,,Re3B,,,,,,,,,,4.7,,,,,4.7,,,,,,,,,,,,,
,,,Y1Ba2Cu2.98Ni0.02O6.95,,,,"YBa2(Cu,Ni)3O7-z",,,6.95,,,,,shape_01,,,,,87.5,,87.5,,,,,,,,,,,,,
,,,La1.826Ba0.174Cu1O4,,,,"(La,Ba)2CuO4",,,,,,,,,,,,,,,,,10.45,,,,,,,,,,,
,,,Nb0.75Al0.21Ge0.04,,,,,,,,,,,,,,19.7,,,,,19.7,,,,,,,,,,,,,
,,,Al5Y2,,,,Al5Y2,,,,,,,,,,,,1.55,,,,,,,,,,,,,,,,
,,,Be4.4Rh1,,,,Be4.4Rh1,,,,,,,,,,,,1.4,,,,,,,,,,,,,,,,
,,,Ba1Fe1.9Pt0.1As2,,,,"Ba(Fe,Pt)2As2",,,,,,,,shape_01,,,25.2,,,,25.2,93.0,,,,,,5.4,,,,,,
,285.0,,La1.78Sr0.22Cu0.94Ni0.06O4,,,,"(La,Sr)2(Cu,Ni)O4",,,4.0,,,,,shape_01,,,,,,,,,,,,,,,,,,,,
,,,Hg0.8Mn0.2Ba2Ca1Cu2O6.2,,,,"(Hg,Mn)Ba2CaCu2O6",,,6.2,,,,,,,,,,114.0,,114.0,,,,,,,,,,,,,
,,,N1Ta1,,,,N1Ta1,,,,,,,,,,,,4.2,,,,,,,,,,,,,,,,
Glassy sample,,416.0,Bi3Pb1Sr3Ca3Cu3.98Fe0.02OX,,,,"(Bi3Pb)Sr3Ca3(Cu,Fe)4Ox",,,,,,,,shape_02,58.0,,80.0,,,,69.0,,,,,,,,,6.59,,,,
"RRR = 350, where J//<100>.  (dC) = 120 mJ/mol.K. (dC/gamma*Tc) = 1.56 where Tc(SP) = 5.5 K. Several dHvA branches are observed.",,,Bi3Sr1,,,,SrBi3,,,,,,,,shape_03,,5.9,,,,,5.9,,14.0,0.21,,,,,,,,,,
O-exchange rate by weight change. Tc defined as R=0.5Rn. isotope effect of structural transformation(LTO-to-LTT) = -0.32.,,,La1.5Nd0.4Sr0.1Cu1O4,,,,"(La,Nd,Sr)2CuO4",,,,,,,,shape_01,,11.0,,,,,11.0,,,,,,,,,,,,,
R(T): expornent = 0.93.,,,Sm1Fe1As1H0.066O0.934,,,,"Sm(O,H)FeAs",,,,,,,,shape_01,,,43.3,,,,43.3,,,,,,,,,,,,,
,,,Y0.71Er0.29Rh4B4,,,,"(Y,Er)Rh4B4",,,,,,,,,,10.0,,,,,10.0,,,,,,,,,,,,,
,,,Ru1Sr2Gd1.3Ce0.7Cu2Oz,,,,"RuSr2(Gd,Ce)2Cu2Oz",,,,,,,,shape_01,14.0,22.0,30.0,,,,22.0,,,,,,,,,,,,,
RRR = 12.3,,201.0,La0.8Th0.2Pt4Ge12,,,,"(La,Th)Pt4Ge12",,,,,,,,shape_01,7.78,8.06,8.29,,,,8.06,,30.7,,,,,,,,,,,
,,,Bi2Sr2Ca1Cu2O8,,,,Bi2Sr2CaCu2O8,,,,,,,,,,75.0,,,,,75.0,,,,,,,,,,,,,
T<STR> = 74.8 K,,,Ba0.75K0.25Fe2As2,,,0.456,"(Ba,K)Fe2As2",74.9,,,,,,,,,28.5,,,,,28.5,,,,,,,,,,,,,
,,,Y0.6Pr0.4Ba0.8Sr1.2Cu3O6.89,,,,"(Y, Pr)(Ba,Sr)2Cu3O7-d",,,6.89,,,,,shape_01,,49.0,,,,12.0,49.0,,,,,,,,,,,,,
Tc(R) = 3.3 K. (dC) = 35.8 mJ/mol.K2. (dC/gamma*Tc) = 1.7 . e-ph coupling = 0.82.,,99.0,Au0.24La0.76,,,,La1-xAux,,,,,,,,,,3.28,,,,0.2,3.28,,,,,,,,,,,,,
TC OBEY A-G THEORY,,,Nd1.85Ce0.15Cu0.999Co0.001O4,,,,"(Nd,Ce)2(Cu,Co)O4",,,,,,,,shape_01,,15.5,,,,,15.5,,,,,,,,,,,,,
,,,Tm1Ba2Cu4O8,,,,TmBa2Cu4O8,,,,,,,,shape_01,,78.6,,,,,78.6,,,,,,,,,,,,,
"not s/c. Curie-T in DB is for H//ab. Curie-T for H//c is 2.5K. optical conductivity, specific heat were measured.",,,Sr2Ru0.9Ti0.1O4,,,,"Sr2(Ru,Ti)O4",,,,,,,,shape_03,,,,0.3,,,,,,,,,,,,,,,,
"ANN(1600C,4h, in vac)",,,Nb5Si3,,,,alpha-Nb5Si3,,,,,,,,,,,,0.01,,,,,,,,,,,,,,,,
,,,Ag2I1,,,,Ag2I1,,,,,,,,,,0.066,,,,,0.066,,,,,,,,,,,,,Info: Very Low Tc (<0.1K)
,,,Ce1Pt5,,,,Ce1Pt5,,,,,,,,,,,,0.32,,,,,,,,,,,,,,,,
,,,La0.997Gd0.003Al2,,,,"(La,Gd)Al2",,,,,,,,,,1.89,,,,,1.89,,,,,,,,,,,,,
Tc defined as mid of SP-jump,,,Al1La3,,,,La3Al,,,,,,,,,,6.0,,,,,6.0,2.7,,,,,,,,,,,,
,,,Hf0.15Mo0.85,,,,Hf0.15Mo0.85,,,,,,,,,,,,1.02,,,,,,,,,,,,,,,,
underdoped sample. single crystals aligned under magnetic field. Hirr(T) fitting using two fluid model.,,,Hg1Ba2Ca4Cu5Oz,,,,HgBa2Ca4Cu5Oz,,,,,,,,shape_01,,,,,87.0,,87.0,,,,,,,,,,,,,
,,,Be13Mo1,,,,Be13Mo,,,,,,,,,,,,1.68,,,,,,,,,,,,,,,,
"90%O(18),TC0-TC=0.84",,,La1.925Sr0.075Cu1O4,,,,"(La,Sr)2CuO4",,,,,,,,shape_01,,21.2,,,,,21.2,,,,,,,,,,,,,
re-entrant SC. no minimum in Hc2(T) at Neel-T.,,,Ho0.75Y0.25Ni2B2C1,,,,"(Ho,Y)Ni2B2C",3.9,,,,,,,shape_03,7.6,,,,,0.5,7.6,,,,,,,,,,,,,
,,,Ho1Sr2Cu2.85Re0.15Oy,,,,"HoSr2(Cu,Re)3Oz",,,,,,,,shape_01,42.0,,51.0,,,,46.5,,,,,,,,,,,,,
,,,Sb0.236V0.764,,,,V1-xSbx,,,,,,,,,,,,1.5,,,,,,,,,,,,,,,,
detailed structure parameters are obtained.,,,Fe1Sr2Y0.5Nd0.5Cu2O6+z,,,,"FeSr2(Y,Nd)Cu2O6",,,,,,,,shape_01,,,,,23.0,,23.0,,,,,,,,,,,,,
,,,Fe0.05Ni0.05Zr0.9,,,,Fe0.05Ni0.05Zr0.9,,,,,,,,,,3.9,,,,,3.9,,,,,,,,,,,,,
,,,Tl1.5Pb1Nd2Sr2Cu2OX,,,,,,,,,,,,,,,44.1,,,,44.1,,,,,,,,,,,,,
M = NH3 intercalated sample.,,,Na0.8M0.6Fe1.86Se1.6S0.4,,,,"Na0.80M0.6Fe1.86(Se,S)2",,,,,,,,shape_01,,,,,42.2,,42.2,,,,,,,,,,,,,
"nominal C-composition. Jc(H), Hirr(T) were measured.",,,Mg1B1.6C0.4,,,,"Mg(B,C)2",,,,,,,,shape_01,,35.8,,,,,35.8,,,,,,,,,,,,,
,,,Sr4V2.85TI0.15O9.6,,,,"Sr4(V,Ti)3O10",,,9.6,,,,,,,,,4.2,,,,,,,,,,,,,,,,
,,,Eu1.55La0.3Ce0.15Cu1O4,,,,"(Eu,La,Ce)2CuO4",,,,,,,,shape_01,,,10.0,,,,10.0,,,,,,,,,,,,,
Yb occupy off-centred interstitial stes,,,C60Tb2.75,,,,Yb3C60,,,,,,,,,,,,,5.4,,5.4,,,,,,,,,,,,,
R not to zero at 4 K.,,,Ca1Fe2As1.925P0.075,,,,"CaFe2(As,P)2",,,,,,,,shape_01,,,13.0,,,,13.0,,,,,,,,,,,,,
,,,Ca3Rh4Ge13,,,,Ca3Rh4Ge13,,,,,,,,,,2.1,,,,,2.1,,,,,,,,,,,,,
,,,Bi1Ni1,,,,Ni1Bi1,,,,,,,,,,4.25,,,,,4.25,,,,,,,,,,,,,
Two phases : high-Tc phase (Tc= 45 K) and low-Tc phase (Tc = 32 K).,,,Na0.7M0.3Fe1Se1,,,,Nax(NH3)yFeSe,,,,,,,,,,,45.0,,,,45.0,,,,,,,,,,,,,
RRR = 1.5,,,La0.9Y0.1Fe1As1F0.1O0.9,,,,"(La,Y)(O,F)FeAs",,,,,,,,shape_01,,,7.0,,,,7.0,,,,,,,,,,,,,
,,,Y0.4Pr0.6Ba1.5Ca0.5Cu3O7-z,,,,"(Y,Pr)(Ba,Ca)2Cu3O7",,,,,,,,,26.7,,,,,,26.7,,,,,,,,,,,,,
,,,Bi2Sr2Ca0.9Ce0.1Cu2O8+y,,,,"Bi2Sr2(Ca,Ce)Cu2O8",,,,,,,,shape_01,,,,,52.0,,52.0,,,,,,,,,,,,,
,,,Hf1W2,,,,HfW2,,,,,,,,,,,,0.35,,,,,,,,,,,,,,,,
,,,La2.375Ca1.25Ba2.375Cu6O14.062,,,,"(La,Ca)3(Ba,Ca)3Cu6O14",,,14.062,,,,,,78.0,,,,,,78.0,,,,,,,,,,,,,
,,,Be13Ga1,,,,Be13Ga1,,,,,,,,,,5.6,,,,,5.6,,,,,,,,,,,,,
compound,,,Pb2Sr2Gd1Cu3O8+y,,,,Pb2Sr2GdCu3O8,2.3,,,,,,,,,,,,,,,,,,,,,,,,,,,
Tc=1.64 K at P=20 kbar,,,Rb0.27W1O3,,,,RbxWO3,,,,,,,,,,1.9,,,,,1.9,,,,,,,,-0.13,,,,,
,,,Tm1Ir4B4,,,,TmIr4B4,,,,,,,,,,1.75,,,,,1.75,,,,,,,,,,,,,
,,,Pr1Ba2Cu3O6.96,,1.51e-06,,PrBa2Cu3Oz,,,6.96,,,,,shape_01,,,,,,,,,139.7,,,,,,,,,,,
,,,C0.55Sr2.03Ca0.62Y0.35Cu2.35O6.79,,,,"(C,Cu)(Sr,Ca)2(Y,Ca,Sr)Cu2O7",,,6.79,,,,,,,,60.0,,,,60.0,,,,,,,,,,,,,
,,,La1.2Ba1.8Cu3O7.98,,,,"La(Ba,La)2Cu3Oz",,,7.98,,,,,,,,,,,,,,,,,,,,,,,,,
fraction of fcc phase = 75 %,,,K2Rb1C60,,,,K2RbC60,,,,,,,,,,23.0,,,,,23.0,,,,,,,,,,,,,
,,,La1.75Sr0.25Cu1O4,,,,"(La,Sr)2CuO4",,,,,,,,,,30.0,,,,,30.0,,,,,,,,0.0,,,,,
spin reorientation temp. = 11.0,,,Y0.25Gd0.75Ni2B2C1,,,,"(Y,Gd)Ni2B2C",14.4,,,,,,,,,,,1.8,,,,,,,,,,,,,,,,
,,,Gd1.75Pr0.1Ce0.15Cu1O4,,,,"(Gd,Pr,Ce)2CuO4",154.0,,,,,,,,,,,,,,,,,,,,,,,,,,,
"b-axis whisker. RRR = 114. Tc(R) depends on current density. small diamagnetism. Maybe, sample composed of isolated filament SCs with diameter less than [penet]",,,Ta1Se3,,,,TaSe3,,,,,,,,,,2.0,,,,,2.0,,,7.91,898.0,,,,,,,,,
"M = tetradecylamine. reaction( 25C,30min).",,,M1Ta1S2,,,,(M)TaS2,,,,,,,,,,2.4,,,,,2.4,,,,,,,,,,,,,
NQR measured,,,La1Ni1As1F0.1O0.9,3.2,,,"La(O,F)NiAs",,,,,,,,,,4.0,,,,,4.0,,,,,,,,,,,,,
"M =valeramide . reaction(150C,21d ).",,,M1Ta1S2,,,,(M)TaS2,,,,,,,,,,2.9,,,,,2.9,,,,,,,,,,,,,
,,,Lu0.8Ce0.1Ca0.1Ba2Cu3O7-d,,,,"(Lu,Ce,Ca)Ba2Cu3O7",,,,,,,,shape_04,74.0,,,,,,74.0,,,,,,,,,,,,,
,,,Mo0.25Sr2Ce2.01Gd0.99Cu2.75O11+z,,,,"(Cu,Mo)Sr2(Ce,Gd)3Cu2O11+z",,,,,,,,shape_01,,,,,47.3,,47.3,,,,,,,,,,,,,
,,,Pt1V3,,,,V3Pt,,,,,,,,,,2.63,,,,,2.63,,,,,,,,-0.041,,,,,
,,,Y1Ba1.8La0.2Cu3O7.03,,,,"Y(Ba,La)2Cu3O7",,,7.03,,,,,shape_01,86.9,,90.5,,,5.8,88.7,,,1.4,2.9,,,,,,,9.3,,
,,,Ir0.265O0.085Zr0.65,,,,Ir0.265O0.085Zr0.65,,,,,,,,,,2.3,,,,,2.3,,,,,,,,,,,,,
,,,Bi2Sr2Ca1Cu2Zn0.067C2.144H1.072N0.536Oz,,,,(ZnPc)Bi2Sr2CaCu2O8,,,,,,,,,,,45.3,,,,45.3,,,,,,,,,,,,,
,,,Dy1Ba2Cu2.8Fe0.2O6.93,,,,"DyBa2(Cu,Fe)3O7",,,6.93,,,,,shape_01,,58.0,,,59.0,,58.0,,,,,,,,,,,,,
ANN(750C),,,La0.3Sm0.7Bi1S2F0.5O0.5,,,,"(La,Sm)(O,F)BiS2",,,,,,,,shape_01,,5.14,,,5.22,,5.14,,,,,,,,,,,,,
,,,Ho0.55Pr0.45Ba2Cu3O7-Z,,,,"(Ho,Pr)Ba2Cu3O7",,,,,,,,,,39.8,,,,5.6,39.8,,,,,,,,,,,,,
,,,Nb0.8Sn0.2,,,,Nb0.8Sn0.2,,,,,,,,,,18.5,,,,,18.5,,,,,,,,,,,,,
,1.01,,Ba0.47K0.53Bi0.995Pr0.005O3,,,,"(Ba,K)(Bi,Pr)O3",,,,,,,,shape_03,,,,,9.0,,9.0,,,,,,,,,,,,,
,,,Pr1.85Ce0.15Cu1O4+z,,,,"(Pr,Ce)2CuO4",,,,,,,,shape_03,,22.9,,,,,22.9,,,,,,,,,,,,,
,,,Ni0.05Pd0.95Te2,,,,Ni0.05Pd0.95Te2,,,,,,,,,,1.4,,,,,1.4,,,,,,,,,,,,,
"SUPERCON. IS SEEN ONLY FOR X<0.2 IN BI(2+X),REDUCED SAMPLE 3220",,,Bi2.15Sr1.85Cu1O5.4+Z,,,,,,,,,,,1.31e-09,,,6.0,,,,,6.0,,,,,,,,,,,,,
,,,Hg1Ba2Cu1O4.27,,,,HgBa2CuO4,,,4.27,,,,,,,86.7,,,,,86.7,,,,,,,,,,,,,
sp-heat was measured. gamma not shown explicitly.,,,La1.6Nd0.4Cu1O4,,,,"(La,Nd)2CuO4",250.0,,,,,,,,,,,,,,,,,,,,,,,,,,,
,,,Nd1.82Ce0.18Cu1Oz,,,,"(Nd,Ce)2CuO4",,,,,,,,,,,18.0,,,,18.0,,,,,,,,,,,,,
,,,Y1Ba2Cu2.4Co0.6O7.08,,,,"YBa2(Cu,Co)3O7",,,7.08,,,,,,,,,10.0,,,,,,,,,,,,,,,,
,,,Ir0.07Rh0.07Os0.86,,,,(IrRh)1-xOsx,,,,,,,,,,0.064,,,,,0.064,,,,,,,,,,,,,Info: Very Low Tc (<0.1K)
SEMICON,,,Bi2Sr1La1Cu1O6.5,,,,Bi2MLaCuO6.5,,,,,,,,,,,,4.2,,,,,,,,,,,,,,,,
,,,Y1Ba2Cu3O6.89,,,,YBa2Cu3O7,,,6.89,,,,,,,92.0,,,,,92.0,,,,,,,,,,,,,
Thermopower and Thermal conductivity has thermal hysteresis due to structural transition from P3[-]1 to P1[-] at 250 K,,215.0,Ir1Te2,,,,Ir1-xRhxTe2,,,,,,,,shape_01,,,,2.0,,,,,3.77,,,,,,,,,2.37,,
,,,Tl2Ba2Ca1Cu2O8,,,,Tl2Ba2CaCu2O8,,,,,,,,shape_01,,107.2,,,,,107.2,,,,,,,,1.6,,,,,
,,,Pb0.5V0.5Sr2Ca0.7Y0.3Cu2OZ,,,,"(Pb,V)Sr(Ca,Y)Cu2O2",,,,,,,,,61.0,,,,61.0,,61.0,,,,,,,,,,,,,
,,,Lu1.9Dy0.1Fe3Si5,,,,"(Lu,Dy)2Fe3Si5",,,,,,,,shape_01,,,,,3.77,,3.77,,,,,,,,,,,,,
"R(T) = R0 + A*T^n for Tc < T < 100K, n = 1.41, A = 0.21E-5 Ohm.cm/K^n.  RH(50K) = -5.50E-3 cm3/C.",,,La1Fe1As0.4P0.6F0.1O0.9,,,,"LaFe(As,P)(O,F)",,,,,,,,shape_01,,,21.4,,,,21.4,,,,,,,,,,,,,
,,,Hg1Ba2Cu1O4+z,,,,HgBa2CuO4,,,,,,,,,,,,,87.0,,87.0,,,,,,,,,,,,,
"In the overdoped Bi2Sr2Cu2O8+d, superconductivity disappears due to vanishing copupling, eliminating phononic mechanism and originating the spin-fluctuation.",,,Bi2Sr2Cu1O8+d,,,,Bi2Sr2CuO2O8+d,,,,,,,,shape_03,,,,,,,91.0,,,,,,,,,,,,16.0,
"M = NH4OH . reaction(25C,30min ).",,,M1Ta1S2,,,,(M)TaS2,,,,,,,,,,3.3,,,,,3.3,,,,,,,,,,,,,
,170.0,,Ru0.9Sr2Dy1Cu2O7.8,,,,RuSr2DyCu2Oz,,,7.8,,,,,shape_01,,,,5.0,,,,,,,,,,,,,,,,
"R(T) = R0 + A*T^n for Tc < T < 100K, n = 2.05, A = 0.03E-5 Ohm.cm/K^n.  RH(50K) = -3.06E-3 cm3/C.",,,Nd1Fe1P1F0.1O0.9,,,,"NdFeP(O,F)",,,,,,,,shape_01,,,2.9,,,,2.9,,,,,,,,,,,,,
carrier from Hall coefficient,,,In0.1Sn0.9Te1.01,,,,"(In,Sn)Te1.01",,,,,,,,,,1.75,,,,,1.75,,,,,,,,,,,,,
,,,Mo0.42Re0.58,,,,Mo0.42Re0.58,,,,,,,,,,8.4,,,,,8.4,,,,,,,,,,,,,
,,,Sm1Fe0.875Co0.125As1O1,,,,"SmO(Fe,Co)As",,,,,,,,shape_01,,12.8,,,,,12.8,,,,,,,,,,,,,
95%1212 phase,,,Hg0.5Pb0.5Sr2Ca0.5Y0.5Cu2Oz,,,,"(Hg, Pb) Sr2 (Ca, Y) Cu2 Oz",,,,,,,,shape_01,80.0,,100.0,,,,90.0,,,,,,,,,,,,,
,,,Au1Nb3,,,,Nb3Au,,,,,,,,shape_01,,11.5,,,,,11.5,,,,,,,,,,,,,
,,,Er0.01La0.99,,,,La1-xErx,,,,,,,,,,5.31,,,,,5.31,,,,,,,,,,,,,
,,,Y0.4Ca0.6Ba1.2La0.8Cu3O7.07,,,,"(Y,Ca)(Ba,La)2Cu3Oz",,,7.07,,,,,,,82.0,,,,,82.0,,,,,,,,,,,,,
,,,Mo0.62Os0.38,,,,Mo0.62Os0.38,,,,,,,,,,5.65,,,,,5.65,,,,,,,,,,,,,
as-prepared sample not s/c.,,,Co1Sr2Y0.65Ca0.35Cu2O7+z,,,,"CoSr2(Y,Ca)Cu2O7",,,,,,,,shape_01,,,,,38.0,,38.0,,,,,,,,,,,,,
RRR=1.8,,,Mg0.65Al0.175Li0.175B2,,,,Mg1-x(AlLi)xB2,,,,,,,,shape_01,,30.7,,,25.1,5.0,30.7,,,28.0,,,,,,,,,,
coexistence of s/c and weak FM. Tirr=88 K.,,,Eu1.4Ce0.6Sr2Ru1Cu2O10,,,,"(Eu,Ce)2Sr2RuCu2O10",,,,,,,,shape_01,,,,,35.0,,35.0,,,,,,,,,,,,,
Hc(0)= 574 Oe. (delta-C/gamma*Tc) = 1.37,,392.0,Al0.08V0.92,,,,V1-xAlx,,,,,,,,,,2.36,,,,,2.36,,8.5,,,,,,,,,,,
,,,Y1Ba2Cu3.76Fe0.24O8,,,,"YBa2(Cu,Fe)4O8",,,8.0,,,,,shape_01,,,,,,,,,,,,,,,,,,,,
Neel-T from muon-SR,,,Pr0.92La1Ce0.08Cu1O4,,,,"(Pr,La,Ce)2CuO4",138.7,,,,,,,shape_03,,,,2.0,,,,,,,,,,,,,,,,
gamma-phase. Hall mobility = 2.0 cm3/V.sec,,,Te3Tl5,,,,Tl5Te3,,,,,,,4.2,,2.19,,2.23,,,,2.21,,,,,,,,,,,,,
C<e> = A*exp(-d0/T) + gamma-0*T: d0 = 0.39 K and gamma-0 = 0.028 mJ/mol for T<0.15 K.. Hc2 measured for H//[100],,,Ce1Cu2Si2,,,,CeCu2Si2,,,,,,,,shape_03,,0.6,,,,,0.6,,,,,,,,,,,,,
,5.4,,Gd1Ba2Cu3OX,,,7.9,GdBa2Cu3O7,,,,,,,,shape_01,,93.4,,,,,93.4,,,,,,,,,,,,,
,,,Tl1Sr2Ca1Cu2OZ,,,,"TlSr2CaCu2(O,F)z",,,,,,,,,35.0,,,,,,35.0,,,,,,,,,,,,,
,,,Si3Ti5,,,,Si3Ti5,,,,,,,,,,,,1.2,,,,,,,,,,,,,,,,
Broad SC transition around 2 K.,,,Th1Si1.5Co0.5,,,,ThSi2-xCox,,,,,,,,shape_01,,2.0,,,,,2.0,,,,,,,,,,,,,
,,,Nd1Ba2Cu2.7Ga0.3O6.68,,,,"NdBa2(Cu,Ga)O7-y",,,6.68,,,,,shape_01,,,,,,,,,,,,,,,,,,,,
"scutterudite. H//principal axis. sample has twoTc, second Tc = 1.75 K. delta-C/gamma*Tc = 3.",,165.0,Pr1Os4Sb12,,,,PrOs4Sb12,,,,,,,,,,1.85,,,,,1.85,2.1,313.0,,,,,,,,,,,
TETRA-ORTHO PHASE TRANSITION 220-250K,,,La2Ni1O4,,,0.85,La2NiO4,74.0,,4.0,,,,,shape_01,,,,,,,,,,,,,,,,,,,,
,,,La1.85Sr0.15Cu0.98Ga0.02O4,,,0.8,"(La,Sr)2(Cu,Ga)O4",,,,,,,,shape_01,,8.3,,,,,8.3,,,,,,,,,,,,,
O(18)=77%,,,Y0.65Pr0.2Ca0.15Ba2Cu3O7-d,,,,"(Y,Pr,Ca)Ba2Cu3O7-d",,,,,,,,shape_01,,39.3,,,38.5,,39.3,,,,60.0,,,,,,,,,
,,,Nb2.739Ta0.261Al1,,,,"(Nb,Ta)3Al",,,,,,,,,,15.4,,,,,15.4,,,,,,,,,,,,,
,,,U0.99Gd0.01Pd2Al3,,,,"(U,Gd)Pd2Al3",14.0,,,,,,,,,1.16,,,,,1.16,,,,,,,,,,,,,
