Repository: Tejasvini595/superconductor_deepset

## Overview

This repository contains the official implementation of **"From Individual Elements to Macroscopic Materials: In Search of New Superconductors via Machine Learning"**.

The code implements a **DeepSet neural network** for predicting the critical temperature (Tc) of superconducting materials based solely on their chemical composition. By explicitly enforcing permutation invariance, the DeepSet architecture avoids artifacts associated with arbitrary element ordering and provides a physically meaningful framework for learning composition–property relationships in superconducting materials.

File: data/superconductors_kaggle_ready_v2.csv (part 66 of 87)
comment,curiet,debyet,element,gapene,kaizero_value,moment_value,name,neelt,nhc2zero_value,oz,pcohere_value,phc2zero_value,ppenet_value,rh300,shape,t1_value,t2_value,t3_value,tcn_value,tcsus_value,tcwidth_value,critical_temp_K,upper_critical_field_0K_T,gamma_sommerfeld_mJmolK2,resistivity_normal_uOhmcm,resistivity_roomtemp_uOhmcm,penetration_depth_nm,coherence_length_nm,dhc2dt_TK,dtcdp_KGPa,density_gcm3,lower_critical_field_0K_T,thermopower_300K_uVK,energy_gap_meV,data_quality_flag
,,,Y1Ba2Cu3O6.91,,,,YBa2Cu3Oz,,,6.91,,,,,shape_03,,,92.0,,,,92.0,,,,,,,,,,,,,
powder sample. Dln(a)/dp=1.20 E-3 /kbar. Volume compressibility=4.08 E-3 /kbar. By XRD,,,C60K3,,,,K3C60,,,,,,,,,,19.3,,,,,19.3,,,,,,,,,,,,,
,,,La1.8Sr0.2Cu0.98Ni0.02O4,,,,"(La,Sr)2(Cu,Ni)O4",,,,,,,,shape_01,,16.8,,,,,16.8,,,,,,,,,,,,,
,,,Nb0.05Mo0.95C1,,,,"(Nb,Mo)C",,,,,,,,,,13.5,,,,,13.5,,,,,,,,,,,,,
"THC300=THC150, TP300=TP200",,,Y0.1Pr0.9Ba2Cu4O8,,,,"(Y,Pr)Ba2Cu4O8",,,,,,,,shape_01,,,,5.0,,,,,,,3400.0,,,,,,,47.2,,
"dtc/dp for C-axial pressure,twinmed sample",,,Y1Ba2Cu3O6.89,,,,YBa2Cu3Oz,,,6.89,,,,,shape_03,,90.8,,,,,90.8,,,,,,,,-0.27,,,,,
Semi-con,,,Pb1Sr1.2La0.8Gd2Cu2Oz,,,,"Pb(Sr,La)2 Gd2 Cu2 Oz",,,,,,,,,,,,4.2,,,,,,,,,,,,,,,,
SP-jump dC = 61 mJ/mol.K2. (dC/gamma*Tc) = 1.45. e-ph coupling = 0.5,,170.0,Th7Fe2.43Ni0.57,,,,Th7(Fe0.81Ni0.19)3,,,,,,,,,,1.05,,,,,1.05,,40.0,,,,,,,,,,,
not s/c,,,La1.6Sr0.4Ca0.6La0.4Cu2O6-Z,,,,"(La,Sr)2(Ca,La)Cu2O6",,,,,,,,shape_01,,,,10.0,,,,,,,,,,,,,,,,
unit of gamma = erg/cm3.K2 estimated from Hc.  Hc2 = Hc .,,,Co0.015Mo99.985,,,,Mo1-xCox,,,,,,,,,,0.59,,,,,0.59,57.3,1960.0,,,,,,,,,,,
,,,Hg0.7V0.3Sr1.2La0.8Cu1O4+z,,,,,,,,,,,,,,49.7,,,,,49.7,,,,4.78,,,,,,,-4.56,,
electron =  17 e/f.u  Low T (1200C) synthesis.,,,Zr1Ru1P1,,,,ZrRuP,,,,,,,,shape_01,,4.0,,,,,4.0,,,,,,,,,8.172,,,,
SIN(1000C),,,B2Nb0.83,,,,NbxB2,,,,,,,,shape_01,,9.77,,,,,9.77,,,,,,,,,,,,,
,,,Hg0.9Tl0.1Ba2Cu1Oz,,,,"(Hg,Tl)Ba2CuOz",,,,,,,,shape_01,69.7,79.8,84.7,,,,79.8,,,,,,,,,,,,,
,,,Sr0.9La0.1Cu1O2,,,,"(Sr,La)CuO2",,,,,,,,,,,,,42.0,,42.0,,,,,,,,,,,,,
STABLE FOR LOW TEMP.(77-200K) CYCLE,,,Bi1.6Pb0.3Sb0.1Sr2Ca2Cu3OZ,,,,"(Bi,Pb,Sb)2Sr2Ca2Cu3O10",,,,,,,,shape_02,132.0,,,,,,132.0,,,,,,,,,,,,,
RES77=RES(T=50 K),,,Pr1Ba1.9Sr0.1Cu3Oz,,,,"Pr(Ba,Sr)2Cu3Oz",17.3,,,,,,,shape_01,,,,5.0,,,,,,,,,,,,,,,,
,,,Y0.9Pr0.1Ba2Cu3O7-z,,,,"(Y,Pr)Ba2Cu3O7",,,,,,,,shape_01,,88.8,,,,,88.8,,,,,,,,,,,,,
,,,Zr0.926Lu0.074B12,,,,Zr1-xLuxB12,,,,,,,,shape_03,,,,,4.49,,4.49,,,,,,,,,,,,,
fully oxygenated,,,Y1Ba1.5La0.5Cu3Oz,,,,,,,,,,,,shape_01,,,,,42.6,,42.6,,,,,,,,,,,,,
,,,Bi1.6Pb0.4Sr2Ca2Cu3Oz,,,,"(Bi,Pb)2Sr2Ca2Cu3O10",,,,,,,,shape_02,109.8,,,,,,109.8,,,,,,,,,,,,,
,,,Ga0.71V0.29,,,,Ga0.71V0.29,,,,,,,,,,4.2,,,,,4.2,,,,,,,,,,,,,
,,,Nd1Ba2Cu3O6.3,,,,NdBa2Cu3O6+x,1.5,,6.3,,,,,shape_01,,,,,,,,,,,,,,,,,,,,
"as-annealed(950C,1w). non-stoichiometric effect.",,,Ce1.01Pt3Si1,,,,CePt3Si,,,,,,,,,,,,,0.75,,0.75,,,,,,,,,,,,,
"thickness = 1000A. ANN(650C, 5.0E-7 Torr < P(O2) < 1.0E-6 Torr)",,,La1.92Ce0.08Cu1O4,,,,"(La,Ce)2CuO4",,,,,,,-3.1e-10,shape_04,13.9,,,,,,13.9,,,,,,,,,,,,,
Hc2 defined by ac-SUS and SP-heat,,,Li2Pd3B1,,,,Li2Pd3B,,,,,,,,shape_01,,7.46,,,,,7.46,4.08,,,,,9.0,,,,,,,
,,,Mo6Se7.7Te0.3,,,,"Mo6(Se,Te)8",,,,,,,,,,6.66,,,,,6.66,,,,,,,3.88,,,,,,
NOT SUPERCOND.,2.0,,Bi4Sr4Gd2Cu4O16+Y,,,7.84,BI4SR4GD2CU4O16,,,,,,,,,,,,,,,,,,,,,,,,,,,,
,,,Y3Os4Ge13,,,,Y3Os4Ge13,,,,,,,,,,3.9,,,,,3.9,,,,,,,,,,,,,
,,,Eu0.4Ba0.6Cu1O3-X,,,,,,,,,,,,,,8.0,16.0,,,,8.0,,,,,,,,,,,,,
,,,Cr3Ir1,,,,Cr3Ir1,,,,,,,,,,0.168,,,,,0.168,,,,,,,,,,,,,
,,,V75Ge12.5Sb12.49,,,,"V3(Ge,Sb)",,,,,,,,,,4.71,,,,,4.71,,,,,,,,,,,,,
gap(0.19 K) = 270 ueV. Tunneling spectra by TEM.,,,Pr1Os4Sb12,3.4,,,PrOs4Sb12,,,,,,,,shape_03,,1.85,,,,,1.85,,,,,,,,,,,,,
,41.7,,Eu1Rh3B2,,,,EuRh3B2,,,,,,,,shape_01,,,,1.2,,,,,,,,,,,,,,,,
,,,Ga6La1,,,,LaGa6,,,,,,,,,,,,1.7,,,,,,,,,,,,,,,,
,,,Re0.33Sr2Y1Cu2.67Oz,,,,"(Re,Cu)Sr2YCu2Oz",,,,,,,,shape_01,,33.0,,,,,33.0,,,,,,,,,,,,,
,,,As1Bi1Pb1Sb1,,,,As1Bi1Pb1Sb1,,,,,,,,,,9.0,,,,,9.0,,,,,,,,,,,,,
not SWC. Curie-T shows ferromagnetic Curie-T; T<FM> defined as peak point of as-SUS.,0.59,,Pr0.2Nd0.8Os4Sb12,,,,"(Pr,Nd)Os4Sb12",,,,,,,,shape_03,,,,0.2,,,,,,,,,,,,,,,,
,210.0,,La1.8Sr0.2Cu0.985Ni0.015O4,,,,"(La,Sr)2(Cu,Ni)O4",,,4.0,,,,,shape_01,,,,,,,,,,,,,,,,,,,,
,,,Mg1C1Ni2.99Fe0.01,,,,"MgC(Ni,Fe)3",,,,,,,,,,,,,6.25,,6.25,,,,,,,,,,,,,
,,,La1.71Sr0.29Cu0.94Co0.06O4,,,,"(La,Sr)2(Cu,Co)O4",,,,,,,,shape_01,,,,,33.0,,33.0,,,,,,,,,,,,,
,,,Ca0.4La0.6Ba1.35La0.65Cu3Oy,,,,"(Ca,La)(Ba,La)2Cu3Oz",,,,,,,,,,,,,79.4,,79.4,,,,,,,,1.37,,,,,
,,,Pd1Sn4,,,,Pd1Sn4,,,,,,,,,,,,1.35,,,,,,,,,,,,,,,,
,,,Y1Ba2Cu2.85Ni0.15O6.96,,,,"YBa2(Cu,Ni)3O7",,,6.96,,,,,,,,,,,,,,,,,,,,,,,,,
,,,Tl2Ba2Ca2Cu3OZ,,,,TlBa2Ca2Cu3Oz,,,,,,,,shape_04,118.0,,127.0,,,,122.5,,,,,,,,,,,,,
RRR = 13.5. thermopowor S(T) measured.,,,Ge1La3,,,,La3Ge,,,,,,,,,,3.7,,,,,3.7,,,,,,,,,,,,,
,,,C1W1,,,,C1W1,,,,,,,,,,,,0.3,,,,,,,,,,,,,,,,
not SC,,,Co1Sr2Y1.3Ce0.7Cu2O9,,0.0005,5.29,"CoSr2(Y,Ce)2Cu2O9",67.0,,,,,,,,,,,10.0,,,,,,,,,,,,,,,,
,,,Yb1Ba2Cu2.982Zn0.018O6.9,,,,"YBa2(Cu,Zn)3O7",,,6.9,,,,,shape_03,,85.1,,,,,85.1,,,,,,,,1.7,,,,,
,,,Y2Re3Si5,,,,Y2Re3Si5,,,,,,,,,,1.76,,,,,1.76,,,,,,,,,,,,,
C-content (estimated from lat-a) = 0.06864,,,Mg1B1.9C0.1,,,,"Mg(B,C)2",,,,,,,,,,33.98,,,,,33.98,,,,,,,,,,,,,
thickness=750A. Ce-content by ICP. second Tc = 16.6K.,,,Pr1.848Ce0.152Cu1O4-z,,,,"(Pr,Ce)2CuO4",,,,,,,,shape_05,,,19.8,,,2.4,19.8,,,,,169.0,,,,,,,,
low temp phase,,,Sr2Cu1C1O5,,,,"Sr2CuO2(CO3,BO3)",285.0,,,,,,,,,,,,,,,,,,,,,,,,,,,
,,,Te4Ti3,,,,Te4Ti3,,,,,,,,,,,,1.13,,,,,,,,,,,,,,,,
sp-heat measured between 0.9 and 12 K.. not SC.,,273.0,Rh0.015Zr0.985,,,,Zr1-xRhx,,,,,,,,,,,,0.9,,,,,3.83,,,,,,,,,,,
Hc2 defined by ac-SUS and SP-heat,,,Li2Pd2.4Pt0.6B1,,,,"Li2(Pd,Pt)3B",,,,,,,,shape_01,,5.47,,,,,5.47,3.25,,,,,10.0,,,,,,,
As-grown sample. Two type of FM(Tm= 4.5 & 7.5 K) for x >= 0.45. Lattice const. given in Fig. MPH155246 for 0=<x=<1.,4.78,,Ce1Bi1S2F0.45O0.55,,,,"Ce(O,F)BiS2",,,,,,,,shape_01,2.18,,2.41,,,,2.295,,,,,,,,,,,,,
,33.2,,Nd1Ru3B2,,,,NdRu3B2,,,,,,,,shape_01,,,,1.2,,,,,,,,,,,,,,,,
"RESISTIVE PEAK AT TC(ON), IMPURITY PHASES EXIST",,,La1.9Ba0.1Cu1O4,,,,"(La,Ba)2CuO4",,,,,,,,shape_01,,30.0,,,,,30.0,,,,1.22,,,,,,,,,
,,,Y1Ba2Cu3O6.67,,,,YBa2Cu3Oz,,,6.67,,,,,,57.9,,60.3,,,,59.1,,,,,,,,,,,,,
compound,,,Bi2Sr2Ca0.9Y0.1Cu2O8.23,,,,"Bi2Sr2(Ca,Y)Cu2O8",,,8.23,,,,,,,,,,85.0,,85.0,,,,,,,,,,,,,
,,,Nb3Sn0.4Al0.6,,,,,,,,,,,,,,13.6,,,,,13.6,,,,,,,,,,,,,
,,,Lu4Co6Sn19,,,,Lu4Co6Sn19,,,,,,,,,,1.5,,,,,1.5,,,,,,,,,,,,,
,,,Zr1Rh1Si1,,,,ZrRhSi,,,,,,,,,,10.5,,,,,10.5,,,,,,,,,,,,,
,,,Ir0.775Pt0.175Rh0.05,,,,Ir0.775Pt0.175Rh0.5,,,,,,,,,,0.032,,,,,0.032,,,,,,,,,,,,,Info: Very Low Tc (<0.1K)
proton irradiation effect of Tc. overdoped sample,,,Ba1Fe1.774Co0.226As2,,,,"Ba(Fe,Co)2As2",,,,,,,,shape_03,,12.8,,,,,12.8,,,,,200.0,,,,,,,,
"as-prepared, Hirr defined as Jc=1000A/cm2",,,Hg0.9Re0.1Ba2Ca2Cu3OZ,,,,"(Hg,Re)Ba2Ca2Cu3Oz",,,,,,,,,,,,,135.0,,135.0,,,,,,,,,,,,,
,,,Y2La0.6Ba3.4Cu6O14.02,,,,,,,14.02,,,,,,,60.0,,,,,60.0,,,,,,,,,,,,,
,,,Y0.88Tb0.12Ba2Cu3O7-Z,,,,"(Y,Tb)Ba2Cu3O7",,,,,,,,,,92.1,,,,,92.1,,,,,,,,,,,,,
prosity=0.12 C11=143GPa sound velocity VY=2.609,,379.0,Nd1.85Ce0.15Cu1O4-z,,,,"(Nd,Ce)2CuO4",,,,,,,,shape_01,,21.0,,,,,21.0,,,,,,,,,6.481,,,,
nominal composition. Ca-deficiency = 0.048 by NED.,,,Ca1.9Cu1Cl2O2,,,,Ca2-xCuO2Cl2,,,,,,,,,,,,,15.0,,15.0,,,,,,,,,,,,,
,,,Ti0.66Zr0.33,,,,Ti0.66Zr0.33,,,,,,,,,,1.36,,,,,1.36,,,,,,,,,,,,,
,,,Cu1Co1.98Cr0.02S4,,,,"Cu(Co,Cr)2S4",,,,,,,,,,3.4,,,,,3.4,,,,,,,,,,,,,
,,,La1.828Sr0.172Cu1O4,,,,"(La,Sr)2CuO4",,,,,,,,,,,,,37.5,,37.5,,,,,,,,,,,,,
"400C,12H in O2",,,Hg0.8Ba2Cu1.2O4+Z,,,,"(Hg,Cu)Ba2CuOz",,,,,,,,shape_03,,,,,80.0,,80.0,,,,,,,,,,,,,
[penet] measured by TDR for Hac //c-axis. [penet] in DB shows the value of d[penet] at 0.3Tc,,,Ca8.2La1.8Pt3Fe10As18,,,,(Ca1-xLax)10(Pt3As8)(Fe2As2)5,,,,,,,,shape_01,,21.9,,,,,21.9,,,,,49.0,,,,,,,,
,,,La1Bi1S1.4Se0.6F0.5O0.5,,,,"La(O,F)Bi(S,Se)",,,,,,,,shape_01,3.0,,,,3.0,,3.0,,,,,,,,,,,,,
,,,Y0.75Ca0.25Ba2Cu3O6.008,,,,"(Y,Ca)Ba2Cu3O6",,,6.008,,,,,,24.4,,45.3,,,,34.85,,,,,,,,,,,,,
not SC. La-doped V2Al20. SP-heat analyzed by Debye and Einstein model.,,430.0,La1V2Al20,,,,LaV2Al20,,,,,,,,,,,,0.4,,,,,20.0,,,,,,,,,,,
HIPed sample notS/C,,,Ga1Sr1.8Ca0.2Yb0.8Ca0.4Cu2O6.994,,,,"Ga(Sr,Ca)2(Yb,Ca)Cu2O7",,,6.994,,,,,,,,,5.0,,,,,,,,,,,,,,,,
,,,Zr1Ru1P1,,,,ZrRuP,,,,,,,,,10.56,,12.34,,,,11.45,,,,,,,,,,,,,
"impurity phase=CaHgO2,CaTlOz",,,Hg0.67Tl1.33Ba2Ca1Cu2O8+z,,,,"(Hg,Tl)2Ba2CaCu2O8",,,,,,,,,,,100.0,,,,100.0,,,,,,,,,,,,,
,,,Sm1La0.8Sr0.2Cu1O3.925,,,,"Sm(La,Sr)CuOz",,,3.925,,,,,shape_01,,,,,19.6,,19.6,,,,,,,,,,,,,
,,,Y1Ba2Cu2.8Zn0.2O6.79,,,,"YBa2(Cu,Zn)3O7",,,6.79,,,,,,,45.0,,,,,45.0,,,,,,,,,,,,,
,,500.0,Y1Ba2Cu4O8+-Z,,,,YBa2Cu4O8,,,,,,,,,82.0,,,,,,82.0,,,,,,,,,,,,,
,,,Nd2Cu1O3.99,,,,Nd2CuO4,,,3.99,,,,,,,,,5.0,,,,,,,,,,,,,,,,
,,,Cu0.2Ir1Te1.7Se0.3,,,,"CuxIr(Te,Se)2",,,,,,,,shape_01,,,1.68,,,,1.68,,,,,,,,,,,,,
Hc2 by permeability. PENET is London penetration depth.,,,Nb0.995Ta0.005,,,,Nb1-xTax,,,,,,,,,,9.226,,,,,9.226,,,,,35.300000000000004,34.300000000000004,,,,,,,
quasihydrostatic pressure upto 8 GPa. Tc shows extraporated (P=0) value from Tc(P).,,,Ni40Zr60,,,,Ni1-xZrx,,,,,,,,,,2.31,,,,,2.31,,,,,,,,0.0245,,,,,
,,,Y1Ba1.75Cu2.75Co0.25O7.06,,,,"YBa2(Cu,Co)3O7",,,7.06,,,,,shape_01,63.0,,,,,,63.0,,,,,,,,,,,,,
,,,Ti0.1V0.9,,,,V1-xTix,,,,,,,,,,6.03,,,,,6.03,,,,,,,,,,,,,
,,,C8K1,,,,C8K1,,,,,,,,,,0.55,,,,,0.55,,,,,,,,,,,,,
M=pyridine. M-intercalated TaS2,,,M0.5Ta1S2,,,,MxTaS2,,,,,,,,,,3.2,,,,,3.2,,,,,,,,,,,,,
,,,B6Pr1,,,,B6Pr1,,,,,,,,,,,,0.35,,,,,,,,,,,,,,,,
,,,Pd0.2Ti0.8,,,,"(Zr,Pd)",,,,,,,,,,4.71,,,,,4.71,,,,,,,,,,,,,
,,,La1Ba1.25Ca0.75Cu3OX,,,,"La(Ba,Ca)2Cu3O7",,,,,,,,,,78.2,,,,,78.2,,,,,,,,,,,,,
Hc(0)= 1279 Oe. (delta-C/gamma*Tc) = 1.36,,402.0,Si0.01V0.99,,,,V1-xSix,,,,,,,,,,4.66,,,,,4.66,,10.4,,,,,,,,,,,
,,,Y1Ba2Cu3O7-Z,,,,YBa2Cu3O7,,,,,,,,shape_01,,91.0,,,,,91.0,,,,,,,,1.1,,,,,
quenched sample,,,La3Ni1,,,,La3Ni,,,,,,,,shape_01,,2.4,,,,,2.4,,,,,,,,,,,,,
not S/C (1.9K),,,Ba1Nb2O5,,,,BaNb2O5,,,,,,,,shape_01,,,,1.9,,,,,,,,,,,,,,,,
"Two-phase sample:1)HgSr2(Nd,Ca)Cu2O6(structure 1212,in which Hg-O bond is along <110>;2)Hg2Sr4(Nd,Ca)Cu2OZ(phase2212)or Hg2Sr4(Nd,Ca)3Cu5OZ(phase2435)withLATA=3.853(2),LATC=14.00(5)2=28.00(5).",,,Hg1Sr2Nd0.925Ca0.075Cu2O6+z,,,,"HgSr2(Nd,Ca)Cu2O6",,,,,,,,shape_02,,,56.0,,,,56.0,,,,,,,,,,,,,
4% 2223,,,Bi1.7Pb0.3Sr2Ca1.95Sm0.05Cu3OZ,,,,"(Bi,Pb)2Sr2(Ca,Sm)2Cu3O10",,,,,,,,,76.0,,100.0,,,24.0,88.0,,,,,,,,,,,,,
dTc/dT is for P-region of P>0.08 kbar.,,,K1Hg1C4,,,,KHgC4,,,,,,,,,0.85,,1.42,,,,1.135,,,,,,,,-0.49,,,,,
Bi2212 phase <7-14 %,,,Bi2.1Sr1.1Ca0.8Cu1O6+z,,,,"Bi2(Sr,Bi,Ca)2CuO6",,,,,,,,,,,,,77.4,,77.4,,,,,,,,,,,,,
4398,,,Bi2Sr0.9La1.1Cu1O6+Z,,,,"Bi2(Sr,La)2CuO6",33.0,,,,,,,shape_01,,,,4.2,,,,,,,,,,,,,,,,
,,,Tl0.58Pb0.4Sr1.6Ba0.4Ca2Cu3OZ,,,,"(Tl,Pb)(Sr,Ba)2Ca2Cu3Oz",,,,,,,,shape_01,,110.0,,,,,110.0,,25.0,,,,,,,,,,,
,,,Sm0.9Th0.1Fe1As1O1,,,,"(Sm,Th)OFeAs",,,,,,,,shape_01,,51.4,,,,,51.4,,,,,,,,,,,,,
RRR = 150. R(T) has a steep drop at T0 (= 2.0 K) due to multipolar ordering,,,Pr1Ti2Al20,,,,PrTi2Al20,,,,,,,,shape_03,,,0.19,,,,0.19,,,,,,,,,,,,,
,,,Y1Ba2Cu2.94Zn0.06O6.9,,,,"YBa2(Cu,Zn)3Oz",,,6.9,,,,,shape_03,,,80.0,,,,80.0,,,,,,,,,,,,,
,395.0,,La1.84Sr0.16Cu0.99Ni0.01O4,,,,"(La,Sr)2(Cu,Ni)O4",,,4.0,,,,,shape_01,,,,,,,,,,,,,,,,,,,,
,,,Ga0.4Co0.6Sr2Tm0.6Ca0.4Cu2Oz,,,,"(Ga,Co)Sr2(Tm,Ca)Cu2Oz",,,,,,,,,20.0,,40.0,,,,30.0,,,,,,,,,,,9.28,,
"R(T) measured at 2.0 =< T =< 5.0 K, for H//ab and H//c ( H =< 0.3 T). R(onset) around 3K, but R not to zero at T=2 K.",,,Ce1Bi1S2O1,,,,CeOBiS2,,,,,,,,shape_03,,,3.0,,,,3.0,,,,,,,,,,,,,
,,,Th1Pt4Ge12,,,,ThPt4Ge12,,,,,,,5.76e-11,shape_01,,4.62,,,,,4.62,,,,,,,,,,,-0.656,,
,,,Sr3Cu2Cl1O5,,,,Sr3Cu2O5Cl,,,,,,,,,,,,,70.0,,70.0,,,,,,,,,,,,,
,,,C1Ta1,,,,Ya1C1,,,,,,,,,,10.2,,,,,10.2,,,,,,,,,,,,,
M = PC (propylene carbonate).  co-intercalation of Eu and PC,,,Eu0.13M1Hf1N1Cl1,,,,Eu0.13(PC)HfNCl,,,,,,,,,,,,,25.6,,25.6,,,,,,,,,,,,,
Tc defined as maximum of (dR/dT) in  (dR/dT) vs T plot. (dTc/da) = 17.1 K/A for pressure effect.,,,Ba8Si46,,,,Ba8Si46,,,,,,,,,,8.4,,,,,8.4,,,,,,,,,,,,,
,,,Cu0.7Zn0.3Ir2S4,,,,"(Cu,Zn)Ir2S4",,,,,,,,,,2.8,,,,,2.8,,,,,,,,,,,,,
"INSULATING,20 KOHM.CM AT 100K,KAIZERO IN EMU/CM3.OE",,,Pr1.5Ce0.5Sr2Cu2Nb1O10,,1.37e-05,2.6,"(R,Ce)2Sr2Cu2NbO10",,,,,,,,,,,,,,,,,,,,,,,,6.39,,,,
,,,Eu1Ba2Cu3O7-y,,,,EuBa2Cu3O7,,,,,,,,shape_01,,94.5,,,,3.0,94.5,,,,,,,,,,,,,
,,,Nd0.75Pr0.25Ba2Cu3O6.75,,,,"(Nd,Pr)Ba2Cu3O7",,,6.75,,,,,shape_01,,,,4.2,,,,,,,,,,,,,,,,
,,,Y1Ba2Cu2.925Ni0.075O7-Z,,,,"YBa2(Cu,Ni)3O7",,,,,,,,,,82.1,,,,,82.1,,,2.42,,,,,,,,,,
,,,La1.85Ca0.15Cu1O4,,,,"(La,Ca)2CuO4",,,,,,,,,,,,,20.6,,20.6,,,,,,,,,,,,,
,,,Sr1Nb2Oz,,,,SrNb2Oz,,,,,,,,,,,,,11.5,,11.5,,,,,,,,,,,,,
Fig=Hc2,,,Y1Ni2B2C1,,,,YNi2B2C,,,,,,,,shape_01,,15.6,,,,,15.6,90.0,,,,,60.0,0.8,,,800.0,,,
,,,Gd1.85Ce0.15Cu1O4,,,,"(Gd,La,Ce)2CuO4",4.73,,,,,,,shape_01,,,,1.5,,,,,,,,,,,,,,,,
,,,Hf1W2,,,,Hf1W2,,,,,,,,,,,,1.02,,,,,,,,,,,,,,,,
anneald sample,,,Bi2Sr1.95Ba0.05Ca1Cu2Oz,,,,"Bi2(Sr,Ba)2CaCu2O8",,,,,,,,,75.9,80.0,,,,2.0,80.0,,,,,,,,,,,,,
Si-clathrate,,,Na0.3Ba6.2Si46,,,,"(Na,Ba)Si46",,,,,,,,,,4.0,,,,,4.0,,,,,,,,,,,,,
,,,As1Bi1Pb1,,,,,,,,,,,,,,9.0,,,,,9.0,,,,,,,,,,,,,
,,,Al0.3Ga0.7V3,,,,Al0.3Ga0.7V3,,,,,,,,,,13.9,,,,,13.9,,,,,,,,,,,,,
carrier = 1.24 E+22 /cm3,,,As0.33In1Te0.67,,,,,,,,,,,,,,0.85,,,,,0.85,,,,,,,,,,,,,
,,,Nd1.4Ba1.2Sr0.4Cu3O6.874,,,,"(Nd,Ba,Sr)3Cu3Oz",,,6.874,,,,,shape_01,,,,,,,,,,,,,,,,,,,,
,,,Be13U1,,,,,,,,,,,,shape_03,,0.9,,,,,0.9,12.5,,,,,,,,,,,,
x = 0.33 - 0.36 in BaFe(2As1-xPx)2.Tc = 29 K sampl.   e-irradiation effect investigated by TDO measurements. e-dose = 2.7 C/cm2. Value of penetration depth not given.,,,Ba1Fe2As1.34P0.66,1.3,,,"BaFe2(As,P)2",,,,,,,,,,,23.2,,,,23.2,,,,,,,,,,,,,
,,,La1.875Sr0.125Cu1OZ,,,,"(La,Sr)2CuO4",,,,,,,,,,34.3,,,,,34.3,,,,,,,,,,,,,
"High-quality large single crystals of Ni-doped Ba2Fe2As2 were grown, and the phase diagram was established with QCP point of x=0.103.",,,Ba1Fe1.88Ni0.12As2,,,,BaFe1.88Ni0.12As2,,,,,,,,shape_03,,,,,19.0,,19.0,,,,,,,,,,,,,
,,,Mo0.8Pt0.2,,,,Mo0.8Pt0.2,,,,,,,,,,4.56,,,,,4.56,,,,,,,,,,,,,
,,,Y1Ba2Cu3.94Zn0.06Oz,,,,"YBa2(Cu,Zn)4O8",,,,,,,,,,46.8,,,,,46.8,,,,,,,,,,,,,
,,,Tl1Sr2Sr0.5Y0.5Cu2O7-Z,,,,"TlSr2(Sr,Y)Cu2O7",,,,,,,,shape_01,77.0,,90.0,,,,83.5,,,,,,,,,,,,,
,,,B5Nb1.9Sc0.1,,,,B5Nb1.9Sc0.1,,,,,,,,,,6.6,,,,,6.6,,,,,,,,,,,,,
,,,Pb1Cu3Ba1Sr1Y1O8,,,,"(Pb,Cu)2(Ba,Sr)2YCu2O8",,,8.0,,,,,shape_01,,,,,,,,,,,6260000.0,,,,,,,,,
,,,Ca0.4La0.6Ba1.35La0.65Cu3Oy,,,,"(Ca,La)(Ba,La)2Cu3Oz",,,,,,,,,,,,,74.4,,74.4,,,,,,,,3.7,,,,,
,,,Ti50V50,,,,,,,,,,,,,,4.5,,,,,4.5,,,,,,,,,,,,,
P-induced SC. Pcrit = 5.5 kbar.,,,C60Cs3,,,,Cs3C60,47.1,,,,,,,,,,,2.0,35.7,,35.7,,,,,,,,,,,,,
nominal composition = (Cu0.5V0.5)Sr2Ca2Cu3O9.6. susceptibility(5 K) = -7.17 emu/g.,,,Cu4.5V0.5Sr2Ca1Oz,,,,"(Cu,V)Sr2Ca3Cu4Oz",,,,,,,,,,107.0,,,,,107.0,,,,,,,,,,,,,
,,,La6Ca2Cu6Ni2O20,,,,"(La,Ca)8(Cu,Ni)8O20",,,,,,,,,,,,4.0,,,,,,,0.95,,,,,,,,,
,,,Ba2Yb1Cu3O6.66,,,,CuBa2YbCu2Oz,,,6.66,,,,,shape_01,,,,,65.3,,65.3,,,,,,,,,,,,,
not SC. Actualconcentration of Pt (in DB value) is 44 % of nominal values. Fermi liquid temperature T<FL> = 2.84 K.,,,Ce1Ir0.828Pt0.172In5,,,,CeIr1-xPtxIn5,,,,,,,,shape_03,,,,0.2,,,,,420.0,,,,,,,,,,,
,,,Nb0.47Ta0.53,,,,Nb0.47Ta0.53,,,,,,,,,,6.2,,,,,6.2,,,,,,,,,,,,,
delta Tc=-0.26,,,Y1Ba2Cu3O6.41,,,,YBa2Cu3O7,,,6.41,,,,,,,49.5,,,,,49.5,,,,,,,,,,,,,
"THERMAL CONDUCTIVITY, UNIT=W/M.K",,,Y1Ba2Cu3O6.9,,,,YBa2Cu3Oz,,,6.9,,,,,,,92.0,,,,,92.0,,,,,,,,,,,,,
,,,Gd1Ba2Cu2.94Mn0.06Oz,,,,"GdBa2(Cu,Mn)3Oz",,,,,,,,,,,71.08,,,,71.08,,,,,,,,,,,,,
Conditions for CaRb-1144 phase formation discussed.,,,Sr1Rb1Fe4As4,,,,SrRbFe4As4,,,,,,,,shape_01,,,35.7,,35.1,,35.1,,,,,,,,,,,,,
electron(2.5 MeV) irradiation effect. irradiation rate = 3E-5 C/s.cm2. (dTc/dR0) = -350 mK/uOhm.cm,,,Ba1Fe1.52Ru0.48As2,,,,Ba(Fe1-xRux)2As2,,,,,,,,shape_03,,17.8,,,,,17.8,,,866.0,,,,,,,,,,
,,,Sm1Sr2Ta0.8Sn0.2O8-z,,,,"SmSr2(Ta,Sn)Cu2O8-z",,,,,,,,,,,,,30.0,,30.0,,,,,,,,,,,,,
,,,Bi2Sr2Ca1Cu2OX,,,,Bi2Sr2CaCu2O8,,,,,,,,shape_03,,89.0,,,,,89.0,,,,,,,,,,,,,
,,,Y1Ba2Cu2.94Zn0.06O6.7,,,,"YBa2(Cu,Zn)3O7-d",,,6.7,,,,,shape_05,23.0,,,,,,23.0,,,,650.0,,,,,,,,,
,,,Bi1.95Sr1.25La0.8Cu1O4,,,,"Bi2(Sr,La)2CuO4",,,,,,,,,,19.0,,,,,19.0,,,,,,,,,,,,,
C-content (estimated from lat-a) = 0.19692,,,Mg1B1.4C0.6,,,,"Mg(B,C)2",,,,,,,,,,19.45,,,,,19.45,,,,,,,,,,,,,
"optimally doped, H//c-axis",,,Hg1Ba2Ca2Cu3O8+Z,,,,HgBa2Ca2Cu3O8,,,,,,,,shape_03,,,,,130.0,,130.0,,,,,,,,,,,,,
,,,Nb2.49V0.51Au1,,,,,,,,,,,,,,4.6,,,,,4.6,,,,,,,,,,,,,
,,320.0,Tm1Ni2B2C1,,,,TmNi2B2C,1.5,,,,,,,,,10.2,,,,,10.2,,35.0,,,,,,,,,,,
,,,La1.78Sr0.22Cu0.97Ru0.03O4,,,,"(La,Sr)2(Cu,Ru)O4",,,,,,,,,,15.6,,,,,15.6,,,,,,,,,,,,,
p-induced s/c. P<crit> = 4.5 GPa. Tc(max) = 0.6 K at 13 GPa.,,,Lu1,,,,Lu,,,,,,,,,,0.6,,0.0,,,0.6,,,,,,,,,,,,,
,,,Y0.82Pr0.1Ca0.08Ba2Cu3O7-z,,,,"(Y,Pr,Ca)Ba2Cu3O7",,,,,,,,shape_01,,83.4,,,,,83.4,,,,,,,,,,,,,
apical site = BrCl.,,,Ca1.7Na0.3Cu1Br1Cl1O2,,,,"(Ca,Na)2CuO2BrCl",,,,,,,,shape_01,,23.5,,,,,23.5,,,,,,,,,,,,,
,,,B1Sr2Ca4Cu5O13,,,,BSr2Ca4Cu513,,,,,,,,,,,,,85.0,,85.0,,,,,,,,,,,,,
,,,Hf1V2H0.4,,,,HfV2Hx,,,,,,,,,,8.42,,,,,8.42,,,,,,,,,,,,,
ANN sample. hole = 0.34,,,Bi0.5Pb0.25S0.25Sr2Ca0.7Nd0.3Cu2O6.97,,,,"(Bi,Pb,S)Sr2(Ca,Nd)Cu2Oz",,,6.97,,,,,,,,,,75.0,,75.0,,,,,,,,,,,,,
,,,Pb0.35Sn0.53In0.12Te1,,,,"(Pb,Sn,In)Te",,,,,,,,shape_01,3.5,,,,,,3.5,,,,,,,,,,,,,
films by vacuum evaporation,,,O1W3,,,,O1W3,,,,,,,,,,3.35,,,,,3.35,,,,,,,,,,,,,
,,,Ho0.75Y0.25Ni2B2C1,,,,"(Ho,Y)Ni2B2C",3.65,,,,,,,shape_01,,10.2,,,,,10.2,,,,,,,,,,,,,
slightly high Ag conc. by EDS. Anomaly in R(T) at 180 K due to CDW. R(T) starts to deviate from normal value at 2.5 K,,,La2Bi3Ag1S6O2,,,,La2O2Bi3AgS6,,,,,,,,shape_01,0.5,,,,,,0.5,,,,,,,,,,,,,
,,,Sm1Fe1As1F0.2O0.8,,,,"Sm(O,F)(Fe,Zn)As",,,,,,,,shape_01,,,,,52.5,,52.5,,,,,,,,,,,,,
"RRR = 10.2  . Anisotropy = 2.09 (onset),  2.06 (off). K-content x from WDS.",,,Ba0.66K0.34Fe2As2,,,,"(Ba,K)Fe2As2",,124.7,,,253.0,,,shape_03,,,,,38.9,,38.9,,,,300.0,,,,,,,,,
whiskers,,,C1Tc1,,,,,,,,,,,,,,3.85,,,,,3.85,,,,,,,,,,,,,
beta-FeSe type,,,Mn0.1Fe0.9Se0.85,,,,"(Mn,Fe)Se0.85",,,,,,,,,,11.0,,,,,11.0,,,,,,,,,,,,,
,,,La1.89Sr0.11Cu1O4,3.48,,,"(La,Sr)2CuO4",,,,,,,,,,10.0,,,,,10.0,,,,,,,,,,,,,
,,,As3Pt2,,,,As3Pt2,,,,,,,,,,,,0.35,,,,,,,,,,,,,,,,
,,,Ba1Fe1.8Co0.2As2,,,,"Ba(Fe,Co)2As2",,,,,,,-1.14,shape_03,,,22.0,,,0.6,22.0,,,,,,,,,,,,,
,,,Gd0.9Pr0.95Ce0.15Cu1O4,,,,"(Gd,Pr,Ce)2CuO4",,,,,,,,,,0.001,,,,,0.001,,,,,,,,,,,,,Info: Very Low Tc (<0.1K)
,,,Si2Zr3,,,,Zr3Si2,,,,,,,,,,,,1.2,,,,,,,,,,,,,,,,
,,,Er0.75Ca0.1Hf0.15Ba2Cu3O6.796,,,,"(Er,Ca,Hf)Ba2Cu3O7",,,6.796,,,,,shape_01,,73.6,,,,,73.6,,,,,,,,,,,,,
,,,Nb0.991Ta0.009,,,,Nb0.991Ta0.009,,,,,,,,,,8.87,,,,,8.87,,,,,,,,,,,,,
,,,Ce3Ir2Ge2,,,1.92,Ce3Ir2Ge2,7.5,,,,,,,shape_01,,,,2.0,,,,,,,,,,,,,,,,
,,,Y1Sr2Cu2.7Mo0.3O7-d,,,,"(Y,Pr)Sr2(Cu,Mo)3O7",,,,,,,,shape_01,,33.2,,,,,33.2,,,,,,,,,,,,,
,,,Y1Ni1.94Ru0.06B2C1,,,,"Y(Ni,Ru)2B2C",,,,,,,,,,8.7,,,,,8.7,,,,,,,,,,,,,
Single crystal of  BaFe2(As1-xPx)2 has been grown successfully by a Ba2As3/Ba2P3 self-flux.,,,Ba1Fe2As1.22P0.78,,,,BaFe2(As0.39P0.61)2,,,,,,,,shape_03,,,,,,,9.1,,,,,,,,,,,,,
,,,Nd1.85Ce0.15Cu1O4-Y,,,,"(Nd,Ce)2CuO4",,,,,,,,shape_01,24.0,,,,,,24.0,,,,,,,,,,,,,
,,,Ca1Ba1La0.2Nd0.8Cu3O7-Z,,,,"CaBa(La,Nd)Cu3O7",,,,,,,,shape_01,,57.0,,,,,57.0,,,,12.23,,,,,,,,,
"Sr- and Zn-content by ICP. optimal doping: Sr=0.142, Zn=0.0287.  structural transition Td1 = 182 K.",,,La1.85Sr0.15Cu0.971Ni0.029O4,,,,"(La,Sr)2(Cu,Ni)O4",,,,,,,,shape_03,,,,,11.6,9.2,11.6,,,,,,,,,,,,,
not SC down to 1.6 K.,,,Y1Rh1Si1,,,,YRhSi,,,,,,,,,,,,1.6,,,,,,,,,,,,,,,,
"nearly single hease,Annealed sample",,,Hg0.8W0.2Sr2.45La0.55Cu2Oz,,,,"(Hg,W)Sr2(Sr,La)Cu2Oz",,,,,,,,,41.0,,91.0,,,,66.0,,,,,,,,,,,,,
,,,Ce0.84Y0.16Ru2,,,,"(Ce,Y)Ru2",,,,,,,,,,4.92,,,,,4.92,,,,,,,,,,,,,
,,,Bi3.875Co0.125S3O4,,,,"(Bi,Co)4O4S3",,,,,,,,shape_01,,,5.93,,4.79,,4.79,,,,,,,,,,,,,
Eu-content by WDS.,,,Sr0.958Eu0.042Fe1.76Co0.24As2,,,,"(Sr,Eu)(Fe,Co)2As2",,,,,,,,shape_03,16.2,,19.0,,13.3,,13.3,,,,,,,,,,,,,
,,,Bi2Sr2Ca0.8Pr0.2Cu2O8,,,,"Bi2Sr2(Ca,Pr)Cu2O8",,,,,,,,,,73.0,,,,,73.0,,,,,,,,,,,,,
,,,La1.78Sr0.22Cu0.99Ni0.01O4,,,,"(La,Sr)2(Cu,Ni)O4",,,,,,,,,,21.3,,,,,21.3,,,,,,,,,,,,,
Annealing at 350 C. TP300= at 290K. ,,,Bi2.1Sr1.15La0.75Cu1O6+Z,,,,"Bi2(Sr,Bi,La)2CuO6",,,,,,,,shape_03,,15.1,,,,,15.1,,,,,,,,,,,16.7,,
,,,Pb1.6V0.4Sr2Ca0.5Y0.5Cu3Oz,,,,"(Pb,V)2Sr2(Ca,Y)Cu3Oz",,,,,,,,shape_01,,,,,,,,,,,93.0,,,,,,,,,
Film thickness = submicron. electroplating with no Ce(+3) ion in electrolyte.,,,Pb7Bi3,,,,Pb7Bi3,,,,,,,,shape_04,,7.8,,,,,7.8,,,,,,,,,,,,,
spin gap = 130 K. spin gap temp T* = 221 K.,,,La1.8Sr0.2Cu1O4,,,,"(La,Sr)2CuO4",,,,,,,,shape_04,,22.3,,,,,22.3,,,,,,,,,,,,,
Debye-T calculated from R(T). e-ph coupling const. = 0.878,,823.3,Mg1B1.92C0.08,,,,"Mg(B,C)2",,,,,,,,,,38.3,,,,,38.3,,,,,,,,,,,,,
[gamma] < 20 mJ/mol.K2,,,Nd1Pd2Al3,,,2.28,NdPd2Al3,7.7,,,,,,,,,,,1.5,,,,,20.0,,,,,,,,,,,
,,,H0.69Nb0.8Pd0.2,,,,"(H,Nb,Pd)",,,,,,,,,,3.56,,,,,3.56,,,,,,,,,,,,,
Ruddlesden-Popper series n=2 structure (95% volume fraction. resistivity monotonically increase as lowering T,,,Ba2K1Bi2O7,,,,Ba2KBi2O7,,,,,,,,,,,,4.2,,,,,,,,,,,,,,,,
,,,Y0.6Pr0.4Ba0.4Sr1.6Cu3O7-d,,,,"(Y, Pr)(Ba,Sr)2Cu3O7-d",,,,,,,,shape_02,,50.0,,,,9.0,50.0,,,,,,,,,,,,,
"ANN(290-450C,Ar-flow)",,,Hg1.4Tl0.6Ba2Y1Cu2O7.92,,,,"(Hg,Tl)2Ba2YCu2Oz",,,7.92,,,,,,,,,4.2,,,,,,,,,,,,,,,,
Heavy-fermion SC.,,,U1Ni2Al3,,,,UNi2Al3,5.0,,,,,,,shape_03,,1.1,,,,,1.1,,130.0,,,,,,,,,,,
,,,La0.9Nd0.1Pt1Si1,,,,"(La,Nd)PtSi",,,,,,,,shape_01,,1.42,,,,,1.42,,,,,,,,,,,,,
,,,V1.5Nb1.5Sb1,,,,,,,,,,,,,,7.4,,,,,7.4,,,,,,,,,,,,,
,,,Mo0.52Re0.48,,,,Mo0.52Re0.48,,,,,,,,,,11.1,,,,,11.1,,,,,,,,,,,,,
"In-plane anisotropy of Hc2, C<e> are measured. C<e> depends on H-direction (H//a or H//b)",,,Cu1.5Pb5Bi6Se23,,,,Cu1.5(PbSe)5(Bi2Se3)6,,,,,,,,shape_03,,2.7,,,,,2.7,,,,,,,,,,,,,
,,,Hg1Ba2Cu1O4.025,,,,HgBa2CuOz,,,4.025,,,,,shape_01,,,,,20.0,,20.0,,,,,,,,,,,,,
,,,Lu1Te1,,,,Lu1Te1,,,,,,,,,,,,0.35,,,,,,,,,,,,,,,,
,,,Ru0.1Zr0.9,,,,Ru0.1Zr0.9,,,,,,,,,,5.7,,,,,5.7,,,,,,,,,,,,,
,,,Sm1Ba2Cu3O6.709,,,,SmBa2Cu3O7,,,6.709,,,,,,,59.8,,,,,59.8,,,,,,,,,,,,,
,,,In1Sb1Sn1,,,,In1Sb1Sn1,,,,,,,,,,2.5,,,,,2.5,,,,,,,,,,,,,
not SC,659.0,,Fe2Zr1,,,,ZrFe2,,,,,,,,,,,,4.2,,,,,,,,,,,,,,,,
monoclinic beta=92.1,,,Sc1Ir3B2,,,,ScIr3B2,,,,,,,,,,,,1.2,,,,,,,,,,,,,,,,
,,,Ag0.7Hg0.3,,,,Ag0.7Hg0.3,,,,,,,,,,,,0.33,,,,,,,,,,,,,,,,
,,,N0.8Nb1,,,,N0.8Nb1,,,,,,,,,,8.9,,,,,8.9,,,,,,,,,,,,,
T<SDW> = 172 K.,,,Ca1Fe2As2,,,,CaFe2As2,,,,,,,,shape_03,,,,2.0,,,,,,,,,,,,,,,,
The Sample is c-axis-aligned poly crystal.,,,Hg1Ba2CaCu3O8+d,,,,HgBa2Ca2Cu3O8+d,,,,,,,,shape_01,,,,,,,,,,,,,,,,5.8,,,,
P-induced SC. hydrostatic pressure using DAC. Tc increases with P upto 90 GPa (Tc=17K).,,,Y1,,,,Y,,,,,,,,,,17.0,,0.0,,,17.0,,,,,,,,,,,,,
,,,H0.4La1.89Sr0.11Cu0.995Fe0.005O4,,,,"(La,Sr)2CuO4",,,4.0,,,,,shape_01,,13.5,16.0,,,,13.5,,,,,,,,,,,,,
,,397.0,Cs1C8,,,,CsC8,,,,,,,,,,,,,,,,,0.45,,,,,,,,,,,
,,,Cu3Sn1,,,,Cu3Sn1,,,,,,,,,,,,1.31,,,,,,,,,,,,,,,,
41%2223,,,Bi1.7Pb0.3Sr2Ca1.99Sm0.01Cu3OZ,,,,"(Bi,Pb)2Sr2(Ca,Sm)2Cu3O10",,,,,,,,,107.0,,115.0,,,8.0,111.0,,,,,,,,,,,,,
"successive reducing , annealing 310C",,,Hg0.4Ce0.6Sr2.5Ca0.4Cu2.1O7-z,,,,"(Hg,Ce)Sr2(Sr,Ca)Cu2O7",,,,,,,,,,,,,51.0,,51.0,,,,,,,,,,,,,
RRR=2.7,,,Mg0.93Al0.07B2,,,,"(Mg,Al)B2",,,,,,,,shape_01,,35.8,,,,,35.8,,,,,,,,,,,,,
,20.0,,Y1Ba2Cu2.7Ni0.3O6.88,,,,"YBa2(Cu,Ni)3O7",,,6.88,,,,,,,73.0,,,,,73.0,,,,,,,,,,,,,
Neel temperature was determined by uSR measurements.,,,La1.67Eu0.2Sr0.18Cu1O4,,,,"(La,Eu,Sr)2CuO4",22.0,,,,,,,,,,,,,,,,,,,,,,,,,,,
,,,V2.94Fe0.06Si1,,,,,,,,,,,,,,13.4,,,,,13.4,,,,,,,,,,,,,
,,,Nd2Ba4Cu7O15.38,,,,Nd2Ba4Cu7O14,,,15.38,,,,,shape_01,,35.0,,,,,35.0,,,,,,,,,,,,,
"Ba-content by EDS. Tn nearly equal to T<STR> measured by SUS and RES. Tc defined as sharp drop of R, but not to zero (maybe filamentary SC)",,,Ba1Fe1.988Mo0.012As2,,,,"Ba(Fe,Mo)2As2",,,,,,,,shape_03,,,16.3,,,,16.3,,,,,,,,,,,,,
,,,Gd1.55Sm0.3Ce0.15Cu1O4,,,,"(Gd,Sm,Ce)2CuO4",150.0,,,,,,,,,,,,,,,,,,,,,,,,,,,
thermopower = +1.85 uV/K,,,Au0.24Te0.76,,,,TexAu1-x,,,,,,,,,,1.72,,,,,1.72,,,,,,,,,,,,,
hole(outer plane) = 0.148. hole(inner plane) = 0.132 determined from NMR(Knight shift).  Neel-T from T1(NMR). spontaneous moment below Tn* = 30 K.,,,Ba2Ca3Cu4F2O8,,,,Ba2Ca3Cu4O10,80.0,,,,,,,shape_01,,55.0,,,,,55.0,,,,,,,,,,,,,
,,,Ca1Ba1Dy1Cu3O7-Z,,,,CaBaDyCu3O7,,,,,,,,,,65.0,,,,,65.0,,,,95.02,,,,,,,,,
"The lattice parameters show a linear x-dependence in Nb5Ir3-xPtxO, but Tc shows nonlinear x-dependency.",,,Nb5Ir1Pt2O1,,,,Nb5Ir1.0Pt2.0O,,,,,,,,shape_03,,,,,,,7.41,,,,,,,,,,,,,
,,,Bi1.5Pb0.5Sr1.2La0.8Cu1O6.183,,,,"(Bi,Pb)2(Sr,La)2CuO6",,,6.183,,,,,,,,,,,,,,,,,,,,,,,,,
quasihydrostatic pressure upto 8 GPa. Tc shows extraporated (P=0) value from Tc(P).,,,Ni29Zr71,,,,Ni1-xZrx,,,,,,,,,,2.92,,,,,2.92,,,,,,,,0.107,,,,,
,,,Y0.6Ca0.4Ba1.2La0.8Cu3O7.15,,,,"(Y,Ca)(Ba,La)2Cu3Oz",,,7.15,,,,,,,67.0,,,,,67.0,,,,,,,,,,,,,
,,,Pr0.8Sr0.2Fe1As1O1,,,,"(Pr,Sr)FeAsO",,,,,,,,shape_01,,15.0,,,,,15.0,,,,,,,,,,,11.0,,
,,,Pr1Ni2B2C1,,,,PrNi2B2C,,,,,,,,,,,,2.0,,,,,,,,,,,,,,,,
"penet = 243nm, Tc = 6.10 K from muon-SR.. G-L = 16.0",,,Ba1Pt3.25Au0.75Ge12,4.3,,,"Ba(Pt,Au)4Ge12",,,,,,,,,,,,,6.25,,6.25,,,3680.0,,240.0,15.0,,,,,,1.13,
F-content x in LaO1-xFx)BiS2 = 0.37 by EPMA.,,,Nd1Bi1S2F0.7O0.63,,,,"Nd(O,F)BiS2",,,0.63,,,,,shape_03,,,5.24,,,,5.24,,,,,,,,,,,,,
Thermopower = -6.2uV/K at 30 C.,,,La1Tl2.25Sn0.75,,,,"La(Tl,Sn)3",,,,,,,,shape_01,,1.05,,,,,1.05,,,,,,,,,,,,,
"A15,Nb,sigma phases",,,Nb78Ga20Mn2,,,,"Nb78(Ga,Mn)22",,,,,,,,,,8.87,,,,,8.87,10.4,,,,,,1.7,,,,,,
,,,Y1Ba2Cu2.89Al0.11O7,,,,"YBa2(Cu,Al)3O7",,,,,,,,,,,82.0,,,,82.0,,,,,,,,,,,,,
,,,Pb2Sr2Dy1.48Ce2.74Cu3O16,,,,"(Pb2Cu)Sr2(Dy,Ce)5Cu2O16",,,,,,,,shape_05,,,,,,,,,,,11000000.0,,,,,,,,,
,,,V3Ga0.975Bi0.025,,,,,,,,,,,,,,14.7,,,,,14.7,,,,,,,,,,,,,
,,,Ho1Ni2B2C1,,,,HoNi2B2C,8.5,,,,,,,shape_01,,8.0,,,,,8.0,,,,,,,,,,,,,
,,,Ca1Zn5,,,,Ca1Zn5,,,,,,,,,,,,0.34,,,,,,,,,,,,,,,,
,,,Gd1Ba2Cu3O6.9,,,7.79,GdBa2Cu3O7,,,6.9,,,,,,,92.0,,,,,92.0,,,,,,,,,,,,,
,,,Eu1Ba2Cu2.9Co0.1O6.97,,,,"EuBa2(Cu,Co)3O7",,,6.97,,,,,,,72.7,,,,,72.7,,,,,,,,,,,,,
M=THF(tetrahydrofuran: C4H8O). c-axis oriented sample. isotope effect (N<14> - N<15>). NMR of N<15> measured.,,,Li0.48M0.3Hf1N1Cl1,,,,Li0.48M0.3HfNCl,,,,,,,,,,25.5,,,,,25.5,,,,,,,,,,,,,
,,,Bi1.7Pb0.3Sr2Ca0.65Y0.35Cu1.94Zn0.06O8,,,,"(Bi,Pb)2Sr2(Ca,Y)(Cu,Zn)2O8",,,,,,,,,,62.1,,,,,62.1,,,,,,,,,,,7.05,,
,,,Bi1In1,,,,Bi1In1,,,,,,,,,,,,0.5,,,,,,,,,,,,,,,,
,,,Mg0.99Pb0.01B2,,,,"(Mg,Pb)B2",,,,,,,,,35.9,,,,,,35.9,,,,,,,,,,,,,
,,,Ba0.511K0.489Fe1.772Co0.228As2,,,,"(Ba,K)(Fe,Co)2As2",,,,,,,,shape_03,,22.0,,,,,22.0,,,,,,,,,,,,,
"T(sub)=973 K, dep. rate = 54 nm/h, thickness = 108 nm,",,,Mo2N1,,,,beta-Mo2N,,,,,,,,shape_05,,5.2,,,,,5.2,,,,,,,,,,,,,
"RRR = 1.94. T<STR>=45.9K (cubic-Tetra). -(dHc2/dT) = 1.33, 1.42, 1.52, 1.57, 1.57, 1.54 T/K and Hc2(0) = 4.0, 5.1, 6.1, 8.9, 8.7, 8.5 T for P = 3.5, 6, 8.5, 12, 14, 15 GPa, respectively.",,,Mo3Sb7,,,,Mo3Sb7,,,,,,,,shape_03,,2.35,,,,,2.35,2.96,,79.6,,,,1.25,,,,,,
,,,Bi2Sr1.6Eu0.4Cu1O6+z,,,,"Bi2(Sr,Eu)2CuO6",,,,,,,,shape_03,,,,,16.0,,16.0,,,,,,,,,,,,,
,,,Dy1Ba1Sr1Cu3O6.4,,,,"Dy(Ba,Sr)2Cu3O7",,,6.4,,,,,,,,,10.0,,,,,,,180000.0,,,,,,,,,
,,,Y1Ba1.4Sr0.6Cu4O7.95,,,,"Y(Ba,Sr)2Cu4O8",,,7.95,,,,,shape_01,,,82.0,,,,82.0,,,,,,,,,,,,,
,,,H0.46Mo0.1Nb0.72Pd0.18,,,,"(H,Mo,Nb,Pd)",,,,,,,,,,4.82,,,,,4.82,,,,,,,,,,,,,
,,,Ir0.9Nb0.1,,,,Ir1-xNbx,,,,,,,,,,0.06,,,,,0.06,,,,,,,,,,,,,Info: Very Low Tc (<0.1K)
,,,Y1Ba2Cu3.88Ga0.12O8,,,,"YBa2(Cu,Ga)4 O8",,,,,,,,,65.0,,82.0,,,,73.5,,,,,,,,,,,,,
,,,B2Mg1,,,,MgB2,,,,,,,,shape_01,,38.5,,,,,38.5,,,,,,,,,,,,,
,,,Nb3Rh0.98Ir0.02,,,,"Nb3(Rh,Ir)",,,,,,,,shape_01,,2.43,,,,,2.43,,,,,,,,,,,,,
"Single phase HgSr2(Dy,Ce)Cu2O6(structure 1212,in which Hg-O bond is along<110>)",,,Hg1Sr2Dy0.667Ce0.333Cu2O6+z,,,,"HgSr2(Dy,Ce)Cu2O6",,,,,,,,shape_01,,,,4.2,,,,,,,,,,,,,,,,
Tc defined as intersect of M=0 and line with thehighest dM/dT,,,Y1Ba1.4Sr0.6Cu4O8,,,,"Y(Ba,Sr)2Cu4O8",,,,,,,,shape_01,,,,,81.2,,81.2,,,,,,,,,,,,,
"Fig. Show P=1,2,3 for a,b,c axis thermopower",,,Sr14Cu24O41,,,,"(Sr,Ca)14Cu24O41",,,,,,,,shape_03,,,,20.0,,,,,,,,,,,,,,,,
,,,La1.73Sr0.27Cu0.94Ti0.06O4,,,,"(La,Sr)2(Cu,Ti)O4",,,,,,,,shape_01,,,30.0,,,,30.0,,,,,,,,,,,,,
,,,Y1Ba2Cu0.88Co0.12O7-d,,,,"YBa2(Cu,Co)3O7",,,,,,,,shape_03,,,,,66.3,,66.3,,,,,,,,,,,,,
Curie-T from SUS.,,,Dy1Ga6,,,10.87,DyGa6,11.7,,,,,,,,,,,1.7,,,,,,,,,,,,,,,,
,,,Bi4Sr3Ca3Cu3.8Mn0.2Oz,,,,"Bi4Sr3Ca3(Cu,Mn)4Oz",,,,,,,,,54.0,,,,72.0,,72.0,,,,5.62,,,,,,,,,
,,,Rh0.03Zr0.97,,,,Zr1-xRhx,,,,,,,,,,3.38,,,,,3.38,,,,,,,,,,,,,
,,,K2Mo6Se6,,,,K2Mo6Se6,,,,,,,,,,,,1.0,,,,,,,,,,,,,,,,
"impurity phases: BiNi, Bi",,,Bi3Ni0.95Fe0.05,,,,Bi3Ni1-xFex,,,,,,,,shape_01,,,,,4.08,,4.08,,,,,,,,,,,,,
,,,Ir5La1,,,,Ir5La1,,,,,,,,,,2.13,,,,,2.13,,,,,,,,,,,,,
O2 pressure = 19.1GPa,,,Er1Sr2Cu3Oz,,,,ErSr2Cu3Oz,,,,,,,,,,60.0,,,60.0,,60.0,,,,,,,,,,,,,
,,,Er0.1Pr0.9Ba2Cu3O7,,,,"(Er,Pr)Ba2Cu3O7",15.0,,,,,,,shape_01,,,,,,,,,,,,,,,,,,,,
"De-oxygenation(700C,27H in vac 1.0E-2 Torr). 2223+2212(a=5.380,C=30,69A).Tc=87K by TP",,,Bi1.6Pb0.4Sr2Cu3Ca2O10.11,,,,"(Bi,Pb)2Sr2Ca2Cu3O10",,,10.11,,,,,shape_02,84.0,,,,,,84.0,,,,,,,,,,,,,
structure is trigonal,,,Ba1Si2,,,,BaSi2,,,,,,,,,,5.3,,,,,5.3,,,,,,,,,,,,,
"(1/T)-term in SP-heat, a =  5.077  E-4 cal/mol.K",,506.0,Fe0.45Co0.45Al0.1,,,,Fe-Co-Al,,,,,,,,,,,,1.5,,,,,1.01,,,,,,,,,,,
R shows SC-like drop.,,,Sr1Si1.4Ni0.6,,,,"Sr(Si,Ni)2",,,,,,,,shape_01,,,,1.72,,,,,3.14,,400.0,,,,,,,,,
,,,Pr0.102Th0.898,,,,Th1-xPrx,,,,,,,,,,0.95,,,,,0.95,,,,,,,,,,,,,
,,,Pd1Te2,,,,,,,,,,,,,,1.69,,,,,1.69,,,,,,,,,,,,,
"[gap], [penet] are from muon-SR analysis. Two gaps:  large gap in DB, small one = 3.2 meV, (2d/kTc) = 2.0",,,Ba0.7Rb0.3Fe2As2,5.8,,,"(Ba,Rb)Fe2As2",,,,,,,,shape_01,,36.9,,,,,36.9,,,,,249.0,,,,,,,9.2,
,,,La1Si5,,,,alpha-LaSi5,,,,,,,,,10.7,,11.7,,11.4,,11.4,,,,,,,,,,,,,
apical site = Cl.,,,Ca1.85Na0.15Cu1Cl2O2,,,,"(Ca,Na)2CuO2Cl2",,,,,,,,shape_01,,25.0,,,,,25.0,,,,,,,,,,,,,
,,,Y1Ba2Cu2.9Ni0.1OX,,,,"YBa2(Cu,Ni)3O7",,,,,,,,shape_01,,82.9,,,,,82.9,,,,,,,,,,,,,
"neutron irradiated sample(fluence=1 E+19 n/cm2), then ANN(400C,24h). (dlnTc/dP) = -0.038 /GPa",,,B2Mg1,,,,MgB2,,,,,,,,,,30.4,,,,,30.4,,,,,,,,-1.15,,,,,
,,,Y1Ba2Cu3O7,,,0.0,Y Ba2 Cu3 O7,,,,,,,,,,,,,92.0,,92.0,,,,,,,,,5.78,,,,
"nominal/ Sr:V:Fe(III)-oxide:As-oxide = 20:11:5:5.  SIN(1323 K, 60h)",,,Sr2V1Fe1As1O3,,,,Sr2VO3FeAs,,,,,,,,,,,33.0,,,,33.0,,,,,,,,,,,,,
e/a ratio = 5.0,,,V2Ir1B2,,,,V2IrB2,,,,,,,,,,1.12,,,,,1.12,,,,,,,,,,,,,
,,,Bi2Sr1.6La0.4Cu1O6.26,,,,"Bi2(Sr,La)2CuO6",,,6.26,,,,,,,14.3,,,,,14.3,,,,,,,,,,,,,
,,,Y1Sr2Cu2.7W0.3O6.9,,,,"YSr2(Cu,W)3O7",,,6.9,,,,,shape_01,24.0,,,,,,24.0,,,,,,,,,,,,,
,,,Pb1S3Ti1,,,,Pb1S3Ti1,,,,,,,,,,,,0.05,,,,,,,,,,,,,,,,
OZ=3.99-3.              97,,,Gd1.85Ce0.15Cu1O3.99,,,,"(Gd,Ce)2CuO4",,,3.99,,,,,,,,,4.2,,,,,,,,,,,,,,,,
,,,Nd1.7945Y0.0555Ce0.15Cu1O4,,,,"(Nd,Y,Ce)2CuO4",,,,,,,,shape_01,,,,,19.0,,19.0,,,,,,,,,,,,,
O-content from iodometric method,,,Gd0.96Ca0.04Ba1Sr1Cu3O6.9138,,,,"(Gd,Ca)BaSrCu3Oz",,,6.9138,,,,,shape_01,65.0,,77.0,,,,71.0,,,,,,,,,,,,,
,,,Lu1Se1,,,,Lu1Se1,,,,,,,,,,0.56,,,,,0.56,,,,,,,,,,,,,
,,,Nb3Rh0.5Au0.5,,,,,,,,,,,,,,6.6,,,,,6.6,,,,,,,,,,,,,
magnetic orderring T measured by Mossbauer and bulk SUS. Tm = 0.325 K,,,Eu0.0034La0.9966,,,,La1-xEux,,,,,,,,,,3.95,,,,,3.95,,,,,,,,,,,,,
OZ shows 'largest possible' O-content calculated from Cu-valence (=2.26),,,Mo0.25Sr2Ce0.9Y1.1Cu2.75O9+z,,,,"(Cu,Mo)Sr2(Ce,Y)2Cu2O7",,,,,,,,shape_01,,,,,61.0,,61.0,,,,,,,,,,,,,
,,,La1.7Nd0.15Ca0.056Ba0.094Cu1O4,,,,"(La,Nd,Ca,Ba)2CuO4",,,,,,,,,,16.0,,,,,16.0,,,,,,,,,,,,,
weight fraction ,,,Bi0.6Cd0.4,,,,Bi0.6Cd0.4,,,,,,,,,,0.53,,,,,0.53,,,,,,,,,,,,,
oxygen reduction dz is about 0.03.,,,Pr0.85La1Ce0.15Cu1O4,,,,"(Pr,La,Ce)2CuO4",,,,,,,,shape_03,,,,,24.0,,24.0,,,,,,,,,,,,,
YBCO/MGO/PB PLANAR JUNCTION,,,Y1Ba2Cu3OZ,6.2,,,YBa2Cu3O7,,,,,,,,shape_04,75.0,,85.0,,,,80.0,,,,,,,,,,,,20.0,
annealed sample. O-content by structural analysis.,,,Hg0.75Mo0.25Ba2Cu1O4.51,,,,"(Hg,Mo)Ba2CuOz",,,4.51,,,,,shape_01,,,,,40.0,,40.0,,,,,,,,,,,,,
,,,Os0.05Rh0.04Ti0.91,,,,Os0.05Rh0.04Ti0.91,,,,,,,,,,3.5,,,,,3.5,,,,,,,,,,,,,
,,,La1.725Ba0.275Cu1O4,,,,"(La,Ba)2CuO4",,,,,,,,shape_01,,,,,,,,,,,,,,,,,,13.0,,
"M = NH3. y not given. High Tc phase (SC-2) appears above 8 GPa. For  low Tc phase (SC-1) , Tc  linearly decreases with P.",,,M1Cs0.4Fe1Se1,,,,(NH3)yCs0.4FeSe,,,,,,,,,,,33.0,,31.0,,31.0,,,,,,,,,,,,,
,,,La2Cu1O4,,,,La2CuO4,,,,,,,,,,,,,,,,,,7800.0,346.0,,,,,,,,,
,,,Cr0.2V0.8,,,,V1-xCrx,,,,,,,,,,1.9,,,,,1.9,,,,,,,,,,,,,
Two-step Tc in R-T curve. The lower(Ru-1232) = 10 K. The higher(Ru-1222) shown in T3 of TBL. Curie-T shows ferromagnetic temp.,60.0,,Ru0.9Nb0.1Sr2.2Gd1Ce1.8Cu2Oz,,,,"(Ru,Nb)Sr2(Gd,Ce,Sr)3Cu2Oz",,,,,,,,,,,18.0,,17.0,,17.0,,,,,,,,,,,,,
,,,Gd1Ba2Cu2.64Fe0.36O6.99,,,,"GdBa2(Cu,Fe)3Oz",,,6.99,,,,,,,21.0,,,,,21.0,,,,,,,,,,,,,
not SC.  structural transition(P4nmm-to-Cmma) at 150 K. T<SDW> = 105 K. F-content by WDS (not nominal).,,,Pr1Fe1As1F0.044O0.956,,,,"Pr(O,F)FeAs",,,,,,,,shape_01,,,,1.5,,,,,,,,,,,,,,,,
,,,Mo0.3Si1,,,,,,,,,,,,,,11.7,,,,,11.7,,,,,,,,,,,,,
tunneling with barrier film(40A).,,,Mo0.6Re0.4,3.86,,,"(Mo,Re)",,,,,,,,,,12.3,,,,,12.3,,,,,,,,,,,,,
"T<CDW> = 233 K, cohere<CDW> = 10 A.",,3.9,Lu2Ir2.91Rh0.09Si5,,,,"Lu2(Ir,Rh)3Si5",,,,,,,,shape_01,,,3.8,,,,3.8,,5.7,,,,,,,,,,,
,,,Mg1C1Ni2.99Ru0.01,,,,"MgC(Ni,Ru)3",,,,,,,,,,6.72,,,,,6.72,,28.8,,,,,,,,,,,
,,,Pb1.75Ca0.2Y0.8Sr2Cu2.85Cr0.15O8+z,,,,,,,,,,,,,,,,,65.0,,65.0,,,,,,,,,,,,,
,,,Rh0.53Se0.47,,,,Rh0.53Se0.47,,,,,,,,,,6.0,,,,,6.0,,,,,,,,,,,,,
Hall coeffic. RH(50K)=2.55 E-3 cm3/C. DOS = 1.61 states/eV from SP-data.  Hc2 defined as R=0.8Rn.,,,La1Fe1As1F0.14O0.86,,,,"La(O,F)FeAs",,,,,,,,shape_01,,,,,18.0,,18.0,37.5,,,,,,,,,,,,
,,,Hf0.661W0.339,,,,Hf1-xWx,,,,,,,,,,2.51,,,,,2.51,,,,,,,,,,,,,
"Lattice const measured up to 30 GPa by angle dispersive XRD. bulk modulus= 40 (in DB) and 142 GPa for P < 12 and for P < 30 GPa, respectively.",,,Ba1Pd2As2,,,,BaPd2As2,,,,,,,,shape_03,,,,,,,,,,,,,,,-0.25,,,,,
"imprity phase=Li2CuO2,Y2Ba2CuO5",,,Y1Ba2Cu3Li0.3O7-z,,,,YBa2Cu3LixO7,,,,,,,,,,86.0,,,,,86.0,,,,,,,,,,,,,
Polycrystalline sample,,,Er0.9Pr0.1Ba2Cu3O7-Z,,,,"(Er,Pr)Ba2Cu3O7-z",,,,,,,,shape_01,,,80.0,,,,80.0,,,750.0,,,,,,,,,,
,,,C1Os2W3,,,,C1Os2W3,,,,,,,,,,2.9,,,,,2.9,,,,,,,,,,,,,
,,,Y1Ba2Cu2.94Zn0.06O7+Z,,,,"YBa2(Cu,Zn)3O7",,,,18.2,,,,,,68.0,,,,,68.0,100.0,,,,,,2.1,,,,,,
,,,Mo6.3Pb1S6Se2,,,,Mo6.3Pb1S6Se2,,,,,,,,,,5.4,,,,,5.4,,,,,,,,,,,,,
,,,Hg2Ba1Sr1Y1Cu2O8-z,,,,"Hg(Ba,Sr)2YCu2O8",,,,,,,,,,,,,32.0,,32.0,,,,,,,,,,,,,
,,,Lu0.7Pr0.3Ba2Cu3O7,,,,"(Lu,Pr)Ba2Cu3O7",,,,,,,,shape_01,,73.5,,,,,73.5,,,,,,,,,,,,,
"MgB1.9 by EPMA. Hc1(0)=27.5 mT, Hc2(0)=9.2 T for H//c. Hc2(0) by linear extraporation. cohere<c>=25 A. Anisotropy=2.6. Resistivity well-fitted by a+bT+cT2.",,,B2Mg1,,,,MgB2,,,,,,,,shape_03,,38.6,,,,,38.6,25.5,,,,,6.5,,,,0.0384,,,
,,,Gd1Ba2Cu2.94Zn0.06O7-y,,,,"GdBa2(Cu,Zn)3O7",,,,,,,,shape_01,,65.9,,,,8.0,65.9,,,,,,,,,,,,,
,,,Sm1.45Ba1.55Cu3O7.09,,,,"(Sm,Ba)(Ba,Sm)2Cu3O7",,,7.09,,,,,,,,,,,,,,,,14.03,,,,,,,115.9,,
,,,La1.85Sr0.12Ca0.016Ba0.014Cu1O4,,,,"(La,Sr,Ca,Ba)2CuO4",,,,,,,,,,30.0,,,,,30.0,,,,,,,,,,,,,
SC from impurity phases. RRR = 4.6. DOS = 15.03 states/eV.fu,,343.0,La1Ru2B2,,,,LaRu2B2,,,,,,,,shape_01,,,,1.8,,,,,6.8,,,,,,,,,,,
no bulk s/c,,,Mg0.7Al0.3B2,,,,"(Mg,Al)B2",,,,,,,,shape_01,,27.1,,,,,27.1,,,,,,,,,,,,,
M = NH3. x and y in LixMyFe2(TezSe1-z)2 not given. compositions = (Li:Fe:Te:Se= 0.16:1:0.60:0.38 ) by ICP-AES. H*= unpinned to pinned vortex transition. Hg= transition to vortex glass state,,,Li1M1Fe2Se0.4Te0.6,,,,Lix(NH3)yFe2(TezSe1-z)2,,,,,,,,,,20.28,,,,,20.28,,,,,,,,,,,,,
,,,Nd1.15Ba1.85Cu3O7+z,,,,"Nd(Ba,Nd)2Cu3O7",,,,,,,,,,,,,67.1,,67.1,,,,,,,,,,,,,
,,,Bi1Pb1Sr1.6La0.4Cu1O6.065,,,,"(Bi,Pb)2(Sr,La)2CuO6",,,6.065,,,,,,,19.8,,,,,19.8,,,,,,,,,,,,,
DTCDP is the value of c-axis stress dependence of Tc.For a-axis DTCDP=7.0 K/GPa . for b-axis DTCDP=5.9 K/GPa. DTCDP estimated from thermal expansion coefficient,,,La1.9Sr0.1Cu1O4,,,,"(La,Sr)2CuO4",,,,,,,,shape_03,,,,,28.5,,28.5,,,,,,,,-13.8,,,,,
,,,Cd0.04In0.96,,,,In1-xCdx,,,,,,,,shape_01,3.252,,3.267,,,,3.2595,,,,,,,,,,,,,
,,,Ca10Pt4Fe10As18,,,,Ca10(Pt4As8)(FeAs)10,,,,,,,,shape_01,,38.0,,,,,38.0,,,,,,,,,,,,,
,,,Ge2Nb3,,,,Ge2Nb3,,,,,,,,,,,,1.2,,,,,,,,,,,,,,,,
not SC,,,Pb4Ag1Bi12Se23,,,,(Pb1-xAgxSe)5(Bi2Se3)6,,,,,,,,shape_03,,,,1.2,,,,,,,,,,,,,,,,
,,,Ge0.29Nb0.71,,,,,,,,,,,,,,6.0,,,,,6.0,,,,,,,,,,,,,
,,,Zr1V1.85Fe0.15,,,,"Zr(V,Fe)2",,,,,,,,,,6.41,,,,,6.41,,,,,,,,,,,,,
fully oxygenated,,,Y1Ba1.7La0.3Cu3Oz,,,,,,,,,,,,shape_01,,,,,65.6,,65.6,,,,,,,,,,,,,
impurity phase=A2,,,V0.75Si0.175Al0.075,,,,V1-x-ySixAly,,,,,,,,,,11.1,,,,,11.1,,,,,,,,,,,,,
,,,Tl1Ba2Ca0.8Y0.2Cu2O7,,,,"TlBa2(Ca,Y)Cu2O7",,,,,,,,,,97.6,,,,,97.6,,,,,,,,,,,,,
,,,Y0.6Ca0.4Sr1.6Ba0.4Cu2Ga1O7,,,,"(Y,Ca)(Sr,Ba)2Cu2GaO7",,,7.0,,,,,,,56.0,,,,,56.0,,,,,,,,,,,,,
,,,O0.105Pd0.285Zr0.61,,,,O0.105Pd0.285Zr0.61,,,,,,,,,,2.09,,,,,2.09,,,,,,,,,,,,,
heat treated in NH3 gas,,,Sr0.2W1S2,,,,Sr0.2(NH3)xWS2,,,,,,,,,,3.5,,,,,3.5,,,,,,,,,,,,,
,,,Nd1.96Ce0.04Cu1O4,,,,"(Nd,Ce)2CuO4",,,,,,,,,,,,,,,,,,,,,,,,,,-115.0,,
,133.0,,Ru1Sr2Gd1Cu2O8,,,,RuSr2GdCu2O8,,,,,,,,shape_06,,,,,35.0,,35.0,,,,,,,,,,,,,
,,,Lu0.6Pr0.4Ba2Cu3O7,,,,"(Lu,Pr)Ba2Cu3O7",,,,,,,,shape_04,54.0,,,,,,54.0,,,,,,,,,,,,,
,,,H0.87Pd1,,,,PdHx,,,,,,,,,,2.95,,,,,2.95,,,,,,,,,,,,,
,,,Am0.01Si2Th1,,,,Am0.01Si2Th1,,,,,,,,,,2.66,,,,,2.66,,,,,,,,,,,,,
RRR = 10.0. thermopowor S(T) measured.,,,Co1La3,,,,La3Co,,,,,,,,,,4.0,,,,,4.0,,,,,,,,,,,,,
,,,Er1Ba2Cu3O7,,,4.9,ErBa2Cu3O6+x,0.62,,7.0,,,,,shape_03,92.0,,,,,,92.0,,,,,,,,,,,,,
,,,Mo0.97Fe0.03Ga4,,,,"(Mo,Fe)Ga4",,,,,,,,,,5.13,,,,,5.13,,,,,,,,,,,,,
annealed,,,Bi2Sr2Ca1Cu2OZ,,,,Bi2Sr2CaCu2Oz,,,,,,,,shape_03,,,,,85.5,,85.5,,,,,,,,,,,,,
"cubic,  like Be.",,,Bi0.26Tl0.74,,,,,,,,,,,,,,4.15,,,,,4.15,,,,,,,,,,,,,
energy gap = 5-7 meV by STM.,,,B2Mg1,3.5,,,MgB2,,,,,,,,,,39.0,,,,,39.0,,,,,,,,,,0.045,,,
"Strain induced by gluind to glass substrate. The strain size not clear (See text).  For strain free sample, Tc = 6.88  K.",,,Ca1Fe1.902Co0.098As2,,,,"Ca(Fe,Co)2As2",,,,,,,,,,,,,15.8,,15.8,,,,,,,,,,,,,
4324,,,La0.2Nd0.8Ca1Ba1Cu3O7-Z,,,,"(La,Nd)CaBaCu3O7",,,,,,,,shape_01,,57.0,,,,,57.0,,,,12.23,,,,,,,,,
3.0GPa 970C,,,Hg0.5Pb0.5Sr2Ca2Cu3Oz,,,,"Hg(Ba,Sr)2Ca2Cu3O8",,,,,,,,,,,107.5,,107.0,,107.0,,,,,,,,,,,,,
,,,Ag5Cd8,,,,Ag5Cd8,,,,,,,,,,,,1.28,,,,,,,,,,,,,,,,
carrier p=0.19. P estimated from Tc using Tallon's eq.,,,Bi2Sr1.6La0.4Cu1Oz,,,,"Bi2(Sr,La)2CuOz",,,,,,,1.55,shape_04,25.5,,,,,,25.5,,,,,,,,,,,,,
space G = Pnma(#62).,,,Lu1Rh1Sb1,,,,LuRhSb,,,,,,,,,,,,1.7,,,,,,,,,,,,,,,,
,,,Pb2Sr2Y0.61Ca0.39Cu3O8,,,,"Pb2Sr2(Y,Ca)Cu3O8",,,,,,,,,,,79.0,,,,79.0,,,,,,,,,,,,,
"F in apical sites. NMR study. Inner CO2-plane has M=0.16 m<B>, hole = 0.06 - 0.08. Outer plane has M=0.29 m<B>, ele = 0.06 - 0.08.",,,Ba2Ca3Cu4F2O8,,,,Ba2Ca3Cu4O8F2,100.0,,,,,,,,,,,,55.0,,55.0,,,,,,,,,,,,,
,,222.0,Y2Rh3Sn5,,,,,,,,,,,,shape_01,,,,,,,,,,,,,,,,,,,,
as-cast,,,Th1Pt2Ge2,,,,ThPt2Ge2,,,,,,,,shape_01,,,,,,,1.1,,,,,,,,,,,,,
,,,Mo2Zr1,,,,Mo2Zr1,,,,,,,,,,4.75,,,,,4.75,,,,,,,,,,,,,
B-content not given. hole concentration = 1.19E+21/cc. Tc defined as mid point. G-L parameter = 11.9,,,C1,,,,B-doped diamond,,,,,,,,shape_01,,2.62,,,,,2.62,2.23,,,,,,,,,,,,
"TP(120 K) = -58.7 uV/K. THC has a peak value (3.27 W/K.m) at 23.5 K (from Fig.), but text says 17 K.",,,K0.65Fe1.41Se2,,,,KxFe2Se2,,,,,,,,shape_03,,32.0,,,,,32.0,,,,,,,,,,,,,
as-grown. orthorhombicity=4.87 E-3. Tc=91.5 K from field cooling measurement.,,,La1Ba2Cu3O7-z,,,,LaBa2Cu3O7,,,,,,,,shape_01,,,,,93.0,,93.0,,,,,,,,,,,,,
,,,La0.8Pr0.2Ba2Cu3O7,,,,"(La,Pr)Ba2Cu3O7",5.8,,,,,,,shape_01,,,,,59.8,,59.8,,,,,,,,,,,,,
"M = C3H7NO. interlayer distance, d = 13.0 A..",,,Li0.05M0.26Zr1N1Cl1,,,,LixMyZrNCl,,,,,,,,,,15.0,,,,,15.0,,,,,,,,,,,,,
,,,Sn1Y2,,,,Sn1Y2,,,,,,,,,,,,1.15,,,,,,,,,,,,,,,,
,,,Ru0.4W0.6,,,,Ru0.4W0.6,,,,,,,,,,5.0,,,,,5.0,,,,,,,,,,,,,
SC properties due to minor phase: YSr2Cu3Oz which are on the grain boundaries.,,,Sr2Y1Ru0.5Cu0.5O6,,,,"Sr2Y(Ru,Cu)O6",,,,,,,,,,,,,64.0,,64.0,,,,,,,,,,,,,
S-O coupling (ramda<SO>) = 0.3,,,Ga23.6V76.4,,,,V3Ga,,,,,,,,,,14.6,,,,,14.6,22.3,,,,,,4.3,,,,,,
polycrystall,,,La1.763Sr0.237Cu1O4,,,,"(La,Sr)2CuO4",,,,,,,,shape_04,,13.0,17.0,,,,13.0,,,,,,,,,,,,,
,,,Ho0.2Pr0.8Ba2Cu3O7,,,,"(Ho,Pr)Ba2Cu3O7",12.7,,,,,,,shape_01,,,,,,,,,,,,,,,,,,,,
,,,Y1Ba2Cu3O6.78,,,,YBa2Cu3O7,,,6.78,,,,,shape_03,69.2,,,,,,69.2,,,,321.8,,,,,,,,,
,,,B1Sr2Ca3Cu4O2N+3,,,,,,,,,,,,shape_01,,,,,110.0,,110.0,,,,,,,,,,,,,
,,,Al2C1V3,,,,Al2C1V3,,,,,,,,,,,,4.2,,,,,,,,,,,,,,,,
,,,Ho1Ba2Cu4O8,,,,R Ba2 Cu4 O8,,,,,,,,shape_03,,79.2,,,,,79.2,,,,,,,,,,,,,
valence of Cu(calculated) = 2.03.,,,Ba2Ca1Cu2F2O4,,,,"Ba2CaCu2O4(O,F)2",,,,,,,,,,,,,82.0,,82.0,,,,,,,,,,,,,
,,,Ag1Cl2,,,,Ag1Cl2,,,,,,,,,,,,1.9,,,,,,,,,,,,,,,,
,,,Bi1.95Sr1.85La0.2Cu1O4,,,,"Bi2(Sr,La)2CuO4",,,,,,,,,,27.0,,,,,27.0,,,,,,,,,,,,,
,,,Y1Ba2Cu4O8,,,,YBa2Cu4O8,,,,,,,,shape_01,,,80.0,,,,80.0,,,,,,,,,,,,,
