Repository: Tejasvini595/superconductor_deepset

## Overview

This repository contains the official implementation of **"From Individual Elements to Macroscopic Materials: In Search of New Superconductors via Machine Learning"**.

The code implements a **DeepSet neural network** for predicting the critical temperature (Tc) of superconducting materials based solely on their chemical composition. By explicitly enforcing permutation invariance, the DeepSet architecture avoids artifacts associated with arbitrary element ordering and provides a physically meaningful framework for learning composition–property relationships in superconducting materials.

File: data/superconductors_kaggle_ready_v2.csv (part 67 of 87)
comment,curiet,debyet,element,gapene,kaizero_value,moment_value,name,neelt,nhc2zero_value,oz,pcohere_value,phc2zero_value,ppenet_value,rh300,shape,t1_value,t2_value,t3_value,tcn_value,tcsus_value,tcwidth_value,critical_temp_K,upper_critical_field_0K_T,gamma_sommerfeld_mJmolK2,resistivity_normal_uOhmcm,resistivity_roomtemp_uOhmcm,penetration_depth_nm,coherence_length_nm,dhc2dt_TK,dtcdp_KGPa,density_gcm3,lower_critical_field_0K_T,thermopower_300K_uVK,energy_gap_meV,data_quality_flag
,,,Ce1Ru2,,,,CeRu2,,,,,,,,,,6.1,,,,,6.1,,,,,,,,,,,,,
,,,Ca7.16Ce2.84Pt3Fe10As18,,,,(Ca1-xCex)(Pt3As8)(FeAs)10,,,,,,,,shape_01,,,,,18.9,,18.9,,,,,,,,,,,,,
,,,Nb3Tl0.1Sn0.9,,,,"Nb3(Tl,Sn)",,,,,,,,,,18.25,,,,,18.25,,,,,,,,,,,,,
,,,Bi1.7Pb0.3Sr2Ca0.99Nd0.01Cu2O8.03,,,,"(Bi,Pb)2Sr2(Ca,Nd)Cu2O8",,,8.03,,,,,,,,102.0,,82.5,,82.5,,,,,,,,,,,,,
definition oh Hc1 not clear.,,,Pd2Hf1Al1,,,,Pd2HfAl,,,,,,,,,,3.8,,,3.4,,3.8,,,,,,,,,,0.0103,,,
,,,La1Zn1,,,,La1Zn1,,,,,,,,,,1.04,,,,,1.04,,,,,,,,0.085,,,,,
,,,Cd1Tl0.7Ba1Cu1O4.5,,,,"(M,Tl)BaCuO4.5",,,,,,,,,45.0,,60.0,,,,52.5,,,,,,,,,,,,,
,,,Os0.3Ta0.7,,,,Os0.3Ta0.7,,,,,,,,,,,,1.2,,,,,,,,,,,,,,,,
"Pb and Sn content measured by EDX: (Pb/Ti) = 0.52, (Sn/Ti) = 0.059",,,Pb1.044Sn0.116Ti2Se5.16,,,,(Pb1-xSnxSe)1.6(TiSe2)2,,,,,,,,shape_03,,4.19,,,,,4.19,,,,,,,,,,,,,
,,,La0.99Nd0.01,,,,La1-xNdx,,,,,,,,,,5.18,,,,,5.18,,,,,,,,,,,,,
,,,La0.95Y0.05Fe0.995Mn0.005As1F0.11O0.89,,,,"(La,Y)Fe0.995Mn0.005AsO0.89F0.11",,,,,,,,shape_01,,21.0,,,,,21.0,,,,,,,,,,,,,
,,,Eu1Ba2Cu3O6.9,,,,EuBa2Cu3O7,,,6.9,,,,,shape_01,88.0,,,,,,88.0,,,,,,,,,,,,,
,,,C2Cr3,,,,C2Cr3,,,,,,,,,,,,1.28,,,,,,,,,,,,,,,,
,,,Bi2Sr2Ca1Cu2O8,,,,Bi2Sr2CaCu2O8,,,,,,,,shape_03,82.0,,,,,4.0,82.0,,,,,,,,,,,,,
,,,Ir0.02Nb3Rh0.98,,,,,,,,,,,,,,2.43,,,,,2.43,,,,,,,,,,,,,
Li-intercalated layered Nb-oxide.,,,Li0.34Cs1Ca2Nb3O10,,,,LixCsCa2Nb3O10,,,,,,,,,,,,,5.4,,5.4,,,,,,,,,,,,,
,,,Y0.8Ca0.2Ba2Cu3OZ,,,,"(Y,Ca)BaCu3O7",,,,,,,,,74.0,,,,,,74.0,,,,,,,,,,,,,
,,,La0.8Y0.2Fe0.992Mn0.008As1F0.11O0.89,,,,"La0.8Y0.2(Fe,Mn)AsO0.89F0.11",,,,,,,,shape_01,,22.7,,,,,22.7,,,,,,,,,,,,,
,,,La1.9Sr0.1Cu1O4,,,,"(La,Sr)2CuO4",,,,,,,,shape_01,33.0,,,,,3.0,33.0,,1.54,,,,,,,,,,,
magnetic hardness = 10 kOe,27.3,,Er1Ru3B2,,,,ErRu3B2,,,,,,,,shape_01,,,,1.2,,,,,,,,,,,,,,,,
"High pressure annealing(600C, P=2 GPa).",,,La1Bi1S2F0.7O0.3,,,,"La(O,F)BiS2",,,,,,,,shape_01,4.56,,7.63,,7.86,,7.86,,,,,,,,,,,,,
Li-intercalated layered niobium oxide,,,Li0.34K1Ca2Nb3O10,,,,LixKCa2Nb3O10,,,,,,,,shape_01,,,,,5.39,,5.39,,,,,,,,,,,,,
,,,Ru2Sc1,,,,Ru2Sc1,,,,,,,,,,2.24,,,,,2.24,,,,,,,,,,,,,
,,,Y1Sr2Cu2.7Mo0.3O7-z,,,,,,,,,,,,shape_01,,33.2,,,,,33.2,,,,,,,,,,,,,
,,,Er1Ni2B2C1,,,,ErNi2B2C,,,,,,,,,,10.0,,,,,10.0,,,,,,,,,,,,,
,,,Y2C2I2,,,,Y2C2I2,,,,,,,,,,,,,9.97,,9.97,,,,,,,,1.05,,,,,
resistivity(5K)=96 uOhm.cm. Hall coeffic. = 2.0 E-3 cm3/C,,,Ba1Ta2S5,,,,BaTa2S5,,,,,,,,,,2.88,,,,,2.88,,,,,,,,,,,,,
,,,Ba0.47K0.53Bi1O3,,,,"(Ba,K)BiO3",,,,,,,,shape_03,,,,,11.0,,11.0,,,,,,,,,,,,,
,,,I1Bi2Sr2Ca0.6Y0.4Cu2Oz,,,,"IBi2Sr2(Ca,Y)Cu2O8",,,,,,,,shape_03,,86.0,88.0,,86.0,,86.0,,,,,,,,,,,,,
spin gap temp. = 57.5 K,,,Y1Ba2Cu2.98Gd0.02O7-z,,,,"YBa2(Cu,Gd)3O7",,,,,,,,shape_01,41.9,42.5,,,,,42.5,,,,,,,,,,,,,
Superconductivity doesn't appear.,,,La2Cu1O4,,,,La2CuO4,,,4.0,,,,,shape_03,,,,,,,,,,,,,,,,,,,,
"Effect of non-magnetic rare earth substitution for Zr on mixed anion Zr(P,Se)2 superconductors.",,,Zr1.6Lu0.4P1.25Se0.75,,,,Zr1.60Lu0.40P1.25Se0.75,,,,,,,,shape_02,,,,,,,7.241,,,,,,,,,,,,,
NMR of <75>As and (31>P measured.,,,Ba1Fe1.97Mn0.03As1.3P0.7,,,,"Ba(Fe,Mn)2(As,P)2",,,,,,,,shape_01,,16.0,,,,,16.0,,,,,,,,,,,,,
,,,Eu1.3Ba1.7Cu3O6.983,,,,"Eu(Ba,Eu)2Cu3O7",,,6.983,,,,,,,,,,,,,,,,,,,,,,,,,
,,,Y1Ba2Cu3O7-Z,,,,YBa2Cu3O7,,,,,,,,shape_01,,90.0,,,,,90.0,,,,,,,,,5.24,,,,
"Single phase, ISOTOPE=ln (1-dTc/Tc)/ln(M16/M18). ,ISOEL=O",,,La1.85Sr0.15Cu0.97Ni0.03O4+z,,,,"(La,Sr)2(Cu,Ni)O4",,,,,,,,shape_01,,,,,12.7,,12.7,,,,,,,,,,,,,
,,,Be0.944Co0.056,,,,Be0.944Co0.056,,,,,,,,,,,,0.45,,,,,,,,,,,,,,,,
RRR=22.9. Hc2(T) shown in Fig.4. Hc2(0) estimated from Hc2(T) by fitting.,,,Y1Ni2B2C1,,,,YNi2B2C,,,,,,,,,,15.5,,,,,15.5,8.67,,,,,,,,,,,,
FM order at Curie Temp.,1.05,,Tb1.2Mo6S8,,,,TbMo6S8,,,,,,,,,,1.8,,,,,1.8,,,,,,,,,,,,,
RRR=30,,,U1Pd2Ga3,,,,"UPd2(Al,Ga)3",12.2,,,,,,,,,,,0.05,,,,,230.0,,,,,,,,,,,
RHN=80K,,,Nd1.86Ce0.14Cu1O3.96,,,,"(Nd,Ce)2CuO4",,,3.96,,,,,,,21.3,,,,,21.3,,,,,,,,,,,,,
"High-quality large single crystals of Ni-doped Ba2Fe2As2 were grown, and the phase diagram was established with QCP point of x=0.099.",,,Ba1Fe1.925Ni0.075As2,,,,BaFe1.925Ni0.075As2,52.0,,,,,,,shape_03,,,,,13.2,,13.2,,,,,,,,,,,,,
"Trigonal(H) to monoclinic(L) phase transition, T<STR> = 290 K.  Hall const in DB shows ones at 2 K.",,,Ir1Te1.9Se0.1,,,,"Ir(Te,Se)2",,,,,,,-0.000312,shape_01,,,,1.8,,,,,,,,,,,,,,,,
,,,Y1Ba2Cu2O6.92,,,,YBa2Cu3Oz,,,6.92,,,,,shape_01,,,,,,,,,,,,,,,,,,,,
impurity phase: Bi. RH(4K) = -8.3 E-2 cm3/C.,,,Sr0.4La0.6Bi1S2F1,,,,"(Sr,La)FBiS2",,,,,,,,shape_01,2.67,2.96,,,,,2.96,,,,,,,,,,,,,
(delta-C/T) at Tc  = 22.4  mJ/mol.K2,,,La2.406Pr0.594Tl1,,,,"(La,Pr)3Tl",,,,,,,,,,2.4,,,,,2.4,,,,,,,,,,,,,
,,,Pr1Ru3B2,,,,PrRu3B2,6.85,,,,,,,,,,,1.2,,,,,,,,,,,,,,,,
angular dependence of Hc2 measured,,,Rb0.16W1O3,,,,RbxWO3,,,,,,,,shape_03,,4.8,,,,0.17,4.8,,,,,,,,,6.88,,,,
,,,Sn1Mo6S8,,,,SnMo6S8,,,,,,,,,,13.4,,,,,13.4,34.4,,,,,,3.7,,,,,,
,,,Gd0.9Mo0.1Ba2Cu3O6.907,,,,"(Gd,Mo)Ba2Cu3O7",,,6.907,,,,,shape_01,,65.9,,,,,65.9,,,,,,,,,,,,,
density=9.6 g/cm3,,,Lu1Rh1.2Sn4,,,,,,,,,,,,,,4.0,,,,,4.0,,,,,,,2.03,,,,,,
"Impurity phase: Fe7Se8(less than 8%). Compositions = Fe0.88Te0.82Se0.09S0.09  by EDX.   R = R0*exp[(T0/T)^n], T0 = 403 K.",,,Fe1Te0.8Se0.1S0.1,,,,FeTe1-x-ySexSy,,,,,,,,shape_01,9.9,,,,6.6,,6.6,,,,,,,,,,,,,
,,,Nb80Ga16Fe4,,,,"Nb80(Ga,Fe)20",,,,,,,,,,10.3,,,,,10.3,12.1,,,,,,,,,,,,
"ANN(970C, 50h,P(O2)=100 bar)  ",,,La1.8Sr0.2Ca1Cu2O6,,,,"(La,Sr)2CaCu2O6",,,,,,,,shape_02,,45.0,,,,,45.0,,,,,,,,,,,,,
,,,Ca1Ho1Cu1Cl1Oz,,,,CaHoCuO3Cl,,,,,,,,shape_01,,,,5.0,,,,,,,,,,,,,,,,
,,,Bi2Sr2Ca0.6Pr0.4Cu2Oz,,,,"Bi2Sr2(Ca,Pr)Cu2O8",,,,,,,,shape_03,,81.6,,,,,81.6,,,,,,,,,,,,,
,,,Bi2Sr2Ca1Cu2Oz,,,,Bi2Sr2CaCu2O8,,,,,,,,shape_01,89.0,,,,,10.0,89.0,,,,1.3,,,,,,,,,
"constant current=0.50mA(oxidize),Cu-valence=2.235",,,La1.75Ba0.25Cu1O4,,,,"(La,Ba)2CuO4",,,,,,,,shape_01,,,,4.2,,,,,,,,,,,,,,,,
,,,Hg0.85Re0.15Ba2Cu1O4.55,,,,"(Hg,Re)Ba2CuO4",,,4.55,,,,,shape_01,,,,,93.7,,93.7,,,,,,,,,,,,,
(delta-C/gamma*Tc) = 1.2,,239.0,Pd1Te1.04,,,,PdTe1.04,,,,,,,,,,2.45,,,,,2.45,,4.15,,,,,,,,,,,
Tc depends on O-content.,,,Sm1Fe1As1O1-z,,,,SmOzFeAs,,,,,,,,,,,53.8,,,,53.8,,,,,,,,,,,,,
,,232.0,La0.9709Ce0.0291Sn3,,,,"(La,Ce)Sn3",,,,,,,,,,3.47,,,,,3.47,,11.49,,,,,,,,,,,
Idealized compounds,,,Sc4Ir6Ge19,,,,Sc4Ir6Ge19,,,,,,,,,,1.4,,,,,1.4,,,,,,,,,,,,,
,,,Cu4.5Sr2Ca3Cr0.5O11.45,,,,"(Cu,Cr)Sr2Ca3Cu4Oz",,,11.45,,,,,shape_01,,,,,71.0,,71.0,,,,,,,,,,,,,
,,,Ga1V1.95,,,,,,,,,,,,,,5.3,,,,,5.3,,,,,,,,,,,,,
hydrostatic and non-hydrostatic Tc(P) were measured.,,,La3Te4,,,,La3Te4,,,,,,,,shape_01,,4.61,,,,,4.61,,,,,,,,-0.635,,,,,
penetration depth by muon-SR.,,,Na2Cs1C60,,,,Na2CsC60,,,,,,,,,,11.0,,,,,11.0,,,,,800.0,,,,,,,,
sul=(100)CaGaAlO3,,,Lu1Ba2Cu3O7,,,,LuBa2Cu3O7,,,,,,,,shape_04,,,,,86.0,4.0,86.0,,,,,,,,,,,,,
,,,Bi0.16Pb0.35V0.05Sr2Ca2Cu3O10.12,,,,"(Bi,Pb,V)2Sr2Ca2Cu3O10",,,10.12,,,,,,103.7,,,,,,103.7,,,,3.3,,,,,,,,,
,,,Dy1Ba2Cu2.95Ni0.05OX,,,10.6,"DyBa2(Cu,Ni)3O7",,,,,,,,shape_01,,87.5,,,,,87.5,,,,,,,,,,,,,
,,,Nd1.4Ba1.4Sr0.2Cu3O6.956,,,,"(Nd,Ba,Sr)3Cu3Oz",,,6.956,,,,,shape_01,,,,,,,,,,,,,,,,,,,,
film thickness=3600A ,,,La1.865Sr0.135Cu1O4,,,,"(La,Sr)2CuO4",,,,,,,,shape_05,,,31.0,,,,31.0,,,,,590.0,,,,,,,,
,,,Pd2Y0.6Er0.4Sn1,,,,"Pd2(Y,Er)Sn",,,,,,,,,,2.77,,,,,2.77,,,,,,,,,,,,,
,,,Cd0.17Tl0.83,,,,Cd0.17Tl0.83,,,,,,,,,,2.3,,,,,2.3,,,,,,,,,,,,,
,,,Sm1Ba2Cu3O6.941,,,,SmBa2Cu3O7,,,6.941,,,,,,,90.7,,,,,90.7,,,,,,,,,,,,,
,,,Nd1Ba2Cu2.95Zn0.05OX,,,3.2,"NdBa2(Cu,Zn)3O7",,,,,,,,shape_01,,65.0,,,,,65.0,,,,,,,,,,,,,
,,,Pr1.85Ce0.15Cu0.993Ni0.007O4.065,,,,"(Pr,Ce)2(Cu,Ni)O4",,,4.065,,,,,shape_01,,,7.02,,,,7.02,,,,,,,,,,,,,
(dC/gamma*Tc) = 0.5,,,Ce1Rh0.07Co0.93In5,,,,"Ce(Rh,Co)In5",,,,,,,,shape_03,,1.89,,,,,1.89,,560.0,,,,,,,,,,,
impurity=BaCeO2,,,Lu0.7Ce0.15Ca0.15Ba2Cu3O7-z,,,,"(Lu,Ce,Ca)Ba2Cu3O7",,,,,,,,,66.0,,,,,,66.0,,,,,,,,,,,,,
"metal intercalated-FeAs. Synthetic conditions: K = 0.0290g, FeAs = 0.3999g, Liq. ammonia = 15ml, reaction duration = 2.5 days.",,,K1Fe2Se2,,,,KFe2Se2,,,,,,,,,,,40.0,,,,40.0,,,,,,,,,,,,,
,,,Fe1Hf2,,,,Fe1Hf2,,,,,,,,,,,,1.02,,,,,,,,,,,,,,,,
Ag-content x = 0.23 by EDX. Tc(SUS) defined as T where SUS become negative. Hc2(0) = 1.04 T using linear approx.,,,Sn0.8Ag0.2Te1,,,,Sn1-xAgxTe,,,,,,,,shape_01,,,2.4,,2.29,,2.29,0.72,,,,,,,,,,,,
,,,Ca2Cu1Cl2.4O2,,,,Ca2CuO2Cl2+z,,,,,,,,,,,,,38.0,,38.0,,,,,,,,,,,,,
film made at 10 K ,,,In1Sb1,,,,,,,,,,,,,,4.8,,,,,4.8,,,,,,,,,,,,,
,,,Be13U1,,,,UBe13,,,,,,,,,,,0.96,,0.88,,0.88,,,,,,,,,,,,,
,,,Na1Fe0.963Cu0.037As1,,,,"Na(Fe,Cu)As",,,,,,,,shape_03,2.6,,,,,,2.6,,,,,,,,,,,,,
R(T)-exponent = 1.56. (dC/gamma*Tc) = 3.06),,276.0,Ir0.19Rh0.75Se2,,,,Ir0.94-xRhxSe2,,,,,,,,,,,7.49,,,,7.49,,,,,,,,,,,,,
"Samples decomposed at ambient atmosphere, then stored in deciccate(vac).",,,Nd1Ni0.89Bi2,,,,NdNi0.89Bi2,,,,,,,,shape_01,,,4.1,,,,4.1,,,,,,,,,,,,,
,,,La0.8Y0.2Fe0.995Mn0.005As1F0.11O0.89,,,,"(La,Y)Fe0.995Mn0.005AsO0.89F0.11",,,,,,,,shape_01,,26.6,,,,,26.6,,,,,,,,,,,,,
,,,Nd0.7Pr0.3Ba1.5Sr0.5Cu3O7-z,,,,"(Nd,Pr)(Ba,Sr)2Cu3O7",,,,,,,,shape_01,,,,29.0,,,,,,,,,,,,,,,,
Neel temperature was determined by uSR measurements.,,,La1.76Eu0.2Sr0.09Cu1O4,,,,"(La,Eu,Sr)2CuO4",14.0,,,,,,,,,,,,,,,,,,,,,,,,,,,
,,,Pd2Y0.7Yb0.3Sn1,,,,"Pd2(Y,Yb)Sn",,,,,,,,,,4.03,,,,,4.03,,,,,,,,,,,,,
,,,La1.825Sr0.175Cu1O4-Y,,,,"(La,Sr)2CuO4",,,,,,,,,,,37.5,,,,37.5,,,,,,,,,,,,,
,,,Al2Zn2Zr1,,,,Al2Zn2Zr1,,,,,,,,,,,,0.08,,,,,,,,,,,,,,,,
,,,Nd1.35Ba1.65Cu3O7.02,,,,"Nd(Ba,Nd)2Cu3Oz",,,7.02,,,,,,,35.9,,,,,35.9,,,,,,,,,,,,,
non-superconductorsurpressed  by Pr's antferromagnetic order,19.1,,Pr1.5Ce0.5Sr2Cu2Ta1O10-d,,,,"(Pr,Ce)2Sr2TaCu2O10",,,,,,,,shape_01,,,,,,,,,,,,,,,,,,,,
Pb0.26 Bi1.74 Sr1.85 Ca0.9 Cu1.95 O8+z by EPMA,,,Pb0.24Bi1.76Sr2Ca1Cu2O8+z,,,,"(Pb,Bi)2Sr2CaCu2O8",,,,,,,,shape_03,,68.0,,,,,68.0,,,,,1900.0,,,,,,,,
,,,Y0.2Pr0.8Ba2Cu3O6.95,,,,"(Y,Pr)Ba2Cu3O7",,,6.95,,,,,shape_01,,,,,,,,,104.0,,,,,,,,,,,
surface /n (001),,,Ni0.08Ta1S2,,,,2H-NixTaS2,,,,,,,,shape_03,,,,1.8,,,,,,,,,,,,,,,,
as-prepared,,,Sr2Cu1O3.4,,,,Sr2CuO3+z,,,3.4,,,,,shape_01,,,,,75.0,,75.0,,,,,,,,,,,,,
annealed,,,Bi2Sr2Ca0.65Pr0.35Cu2OZ,,,,"Bi2Sr2(Ca,Pr)Cu2Oz",,,,,,,,shape_03,,,,,68.8,,68.8,,,,,,,,,,,,,
,,,Yb0.2Pr0.8Ba1.7Sr0.3Cu3O6.92,,,,"(Yb,Pr)(Ba,Sr)2Cu3O7-d",,,6.92,,,,,shape_01,,,,,,,,,,,4410.0,,,,,,,,,
,,,Ca0.906Nd0.094Fe2As2,,,,Ca1-xNdxFe2As2,,,,,,,,shape_03,,19.3,,,,,19.3,,,,,,,,,,,,,
M = NH3. M-content (y)  not given. M(=NH3) intercalated sample.,,,M1K0.4Fe1Se1,,,,(NH3)yK0.4FeSe,,,,,,,,shape_01,,27.2,,,30.0,,27.2,,,,,,,,,,,,,
,,,Pt3Y7,,,,Pt3Y7,,,,,,,,,,0.82,,,,,0.82,,,,,,,,,,,,,
rapid quench ,,,Sb0.7Sn0.3,,,,Sb0.7Sn0.3,,,,,,,,,,2.85,,,,,2.85,,,,,,,,,,,,,
,,,La1.85Ca0.15Cu1O4,,,,"(La,Ca)2CuOz",,,,,,,,shape_01,,,34.0,,,,34.0,,,,,,,,,,,,,
beta-Po type structure,,,Au0.075Sb0.85Te0.075,,,,AuxSb1-2xTex,,,,,,,,shape_01,,,,,4.5,,4.5,,,,,,,,,,,,,
"[phc2]//c-axis ([001]), [nhc2]//c-plane ([100])",,,U1Pd2Al3,,,,UPd2Al3,,3.3,,,3.9,,,shape_03,,2.0,,,,,2.0,,,,,,,,,,,,,
,,,Ru0.76Nb0.24Sr2Sm1.2Ce0.8Cu2Oz,,,,"(Ru,Nb)Sr2(Sm,Ce)2Cu2Oz",,,,,,,,shape_01,,,,,25.0,,25.0,,,,,,,,,,,,,
,,,Y1Sr2Cu2.7Co0.3O6.5,,,,"YSr2(Cu,Co)3O7",,,6.5,,,,,shape_01,13.0,,,,,,13.0,,,,,,,,,,,,,
,,,Y1Ba2Cu3.6Fe0.4O8+Z,,,,"YBa2(Cu,Fe)4O8",380.0,,,,,,,,,,,4.2,,,,,,,,,,,,,,,,
Tc drop around 9 GPa comes from lattice sotening.,,,C6Ca1,,,,CaC6,,,,,,,,,,11.6,,,,,11.6,,,,,,,,,,,,,
,,,Tl0.5Ba2Ca3Cu2.5Zn2O12-z,,,,"(Cu,Tl)Ba2Ca3(Cu,Zn)4O12",,,,,,,,,115.3,,,,,,115.3,,,,,,,,,,,,,
"P = 110-125-160 kbar,  RRR = 8",,,Y1,,,,Y,,,,,,,,,,2.5,,,,,2.5,,,,,,,,,,,,,
,,,Y1Ru3B2,,,,YRu3B2,,,,,,,,,,,,1.2,,,,,,,,,,,,,,,,
P=170 kbar,,,P1,,,,P,,,,,,,,,,5.8,,,,,5.8,,,,,,,,,,,,,
,,,La1.9Sr0.2Ca0.9Cu2O6.029,,,,"La2(Sr,Ca)Cu2O6",,,6.029,,,,,,,,,,,,,,,,24.51,,,,,,,,,
,,,Y1Ba2Cu3.98Zn0.02O8,,,,"YBa2(Cu,Zn)4 O8",,,,,,,,,58.1,,77.0,,,,67.55,,,,,,,,,,,,,
SOUND VELOCITY,,,Bi2Sr2Ca1Cu2O8,,,,Bi2Sr2CaCu2O8,,,,,,,,shape_03,,,85.0,,,,85.0,,,,,,,,,,,,,
,,,Y1Ba2Cu2.97Ni0.03S0.03Oz,,,,"YBa2(Cu,Ni)3(O,S)7",,,,,,,,,,89.0,,,,,89.0,,,,,,,,,,,,,
,,,La0.87Sr0.13Fe1As1O1,,,,"(La,Sr)OFeAs",,,,,,,0.06,,15.0,,25.6,,,,20.3,,,,,,,,,,,,,
,,,Co0.02V0.98,,,,V1-xCox,,,,,,,,,,2.61,,,,,2.61,,,,,,,,,,,,,
,,,Bi3.2Pb0.6V0.2Sr4Ca5Cu7Oz,,,,"(Bi,Pb,V)4Sr4Ca5Cu7Oz",,,,,,,,shape_02,,,110.5,,,,110.5,,,,,,,,,,,,,
,,,Al0.1Fe0.9Se0.85,,,,"(Al,Fe)Se0.85",,,,,,,,,,,8.5,,,,8.5,,,,,,,,,,,,,
,,,Hg0.95Sb0.05Ba2Ca2Cu3O8+Z,,,,"(Hg,Sb)Ba2Ca2Cu3O8",,,,,,,,shape_01,132.0,,,,,,132.0,,,,,,,,,,,,,
TC AND LATTICE PARAMETERS ARE GIVEN AS A FUNCTION OF OXYGEN CONTENT,,,Y1Ba2Cu2.82Fe0.18O6.895,,,,"YBa2(Cu,Fe)3O7",,,6.895,,,,,shape_01,,87.7,,,,,87.7,,,,,,,,,,,,,
,,,Bi4Sr3Ca2.5Tm0.5Cu4O16.52,,,,,,,16.52,,,,,,,81.0,,,,,81.0,,,,,,,,,,,,,
,,,B12Yb0.01Zr0.99,,,,B12Yb0.01Zr0.99,,,,,,,,,,4.4,,,,,4.4,,,,,,,,,,,,,
,,,Y1Ba2Cu2.7Zn0.3O7,,,,"YBa2(Cu,Zn)3O7",,,,,,,,,,27.0,,,,,27.0,,,,,,,,,,,,,
Cu-valence=2.13,,,Hg1Ba2Cu1O4.07,,,,HgBa2CuO4+z,,,4.07,,,,,shape_01,,,,,91.0,,91.0,,,,,,,,,,,,,
,,,Y1Ba2Cu3O7-X,,,,YBa2Cu3O7,,,,,,,,,84.0,90.0,92.0,,,,90.0,,,,,,,,,,,,,
Curie-Weiss law for T > 50 K. H//[110],,,Np1Pd5Al2,,,3.22,NpPd5Al2,,,,,,,,shape_02,,,,,5.0,,5.0,,,,,,,,,,,,,
"Tc defined as R(ab) = 0  (dTc/dP) = 3.0 K/GPa at P = 0 (ortho-), = 0.0 K/GPa at Pc ( = 1.6 GPa (tetragonal)",,,La1.855Sr0.145Cu1O4,,,,"(La,Sr)2CuO4",,,,,,,,shape_03,32.2,,,,,,32.2,,,,,,,,3.0,,,,,
,,,La1.9Gd0.1Ba2Ca0.2Cu4.2O9.839,,,,"(La,Gd)2Ba2CaxCu4+xOz",,,9.839,,,,,shape_01,15.0,,,,,,15.0,,,,,,,,,,,,,
,,,V75Si20Ga5,,,,"V3(Si,Ga)",,,,,,,,,,12.33,,,,,12.33,,,,,,,,,,,,,
,,,Pr1Ca1Cu3O7,,,,PrBaCaCu3O7,,,,,,,,shape_01,,,,4.2,,,,,,,,,,,,,,,,
,,,Y1Ba2Cu2.88Zn0.12O6.63,,,,"YBa2(Cu,Zn)3O7-y",,,6.63,,,,2.8e-09,shape_03,,,,,,,,,,,,,,,,,,,,
,,,Tl1Fe3Te3,,,,TlFe3Te3,,,,,,,,,,,,1.0,,,,,,,,,,,,,,,,
,,,Fe0.8Co0.2Se1,,,,"(Fe,Co)Se",,,,,,,,,,,,2.0,,,,,,,,,,,,,,,,
P-induced SC. P and T cycle: (P=100 GPa) - (cool to 4 K) - warm to 100-150 K and apply next P) - (cool to 4K). Tc increases with increasind P from 60 K phase (P<160 GPa),,,H2S1,,,,H2S,,,,,,,,,,,60.0,,,,60.0,25.0,,,,,,,,,,,,
RRR=4.0,,,U1Pd2Al2.55Ga0.45,,,,"UPd2(Al,Ga)3",13.5,,,,,,,,,0.76,,,,,0.76,,,,,,,,,,,,,
Co-content by WDS. structural transition at T=130 K.,,,Sr1Fe1.916Co0.084As2,,,,"Sr(Fe,Co)2As2",,,,,,,,shape_03,,,,,,,2.0,,,,,,,,,,,,,
,,,Hg1Ba2Ca2Cu3O8.22,,,,HgBa2Ca2Cu3O8+d,,,8.22,,,,,shape_02,,,,,107.0,,107.0,,,,,,,,,,,,,
,,,Ca1Fe0.85Ni0.15As1F1,,,,"CaF(Fe,Ni)As",,,,,,,,,,,8.72,,,,8.72,,,,,,,,,,,,,
"nominal C-composition. Jc(H), Hirr(T) were measured.",,,Mg1B1.8C0.2,,,,"Mg(B,C)2",,,,,,,,shape_01,,36.8,,,,,36.8,,,,,,,,,,,,,
,,,Mg0.8Al0.1Li0.1B2,,,,"(Mg,Al,Li)B2",,,,,,,,,,31.0,,,,,31.0,,,,,,,,,,,,,
,,,Bi2Sr2Ca1Cu2O8+z,,,,"Bi2Sr2(Ca,Y)Cu2O8",,,,,,,,shape_01,,,,,,,,,,,2.11,,,,,,,-5.3,,
lattice constant by NED. s/c properties not measured.,,,Ho1Ni1B1C1,,,,HoNiBC,9.82,,,,,,,,,,,,,,,,,,,,,,,,,,,
,,,Y1Ba2Cu2.826Zn0.174O6.89,,,,"YBa2(Cu,Zn)3O7",,,6.89,,,,,shape_01,,,,,,,,,,,,,,,,,,,,
R=EXP(T0/T)**N,,,Tl2Ba2Ca1Cu2O8+Z,,,,Tl2Ba2CaCu2O8,,,,,,,5.68e-09,shape_01,87.0,98.0,,,,,98.0,,,,15.1,,,,,,,,,
"M= C2H8N2: ethylenediamine(EDA). as-intercalated sample. compositions (x,y,z) not shown. lower Tc = 8 K from non-intercalated regin(FAs)",,,Li1M1Fe2Se2,,,,LixMyFe2-zSe2,,,,,,,,,,,,,45.0,,45.0,,,,,,,,,,,,,
Annealed at 300C in O2 flow,,,Y0.5La0.3Pr0.2Ba2Cu3O7-z,,,,"(Y,La,Pr)Ba2Cu3O7",,,,,,,,shape_01,,44.8,,,,,44.8,,,,,,,,,,,,,
1065C,,,Y0.74Ca0.16Sr2.1Cu2.78S0.22O7,,,,"(Y,Ca,Sr)(Sr)2(Cu,SO4)3Oz",,,,,,,,,,,,,34.9,,34.9,,,,,,,,,,,,,
,,,Pb2Cu0.9La1.1Cu2O6.28,,,,,,,6.28,,,,,,,33.4,,,,,33.4,,,,9.47,,,,,,,,,
quench,,,Pb0.5Cu0.5Sr0.8La1.2Cu1O5.1,,,,"(Pb,Cu)(Sr,La)2CuOz",,,5.1,,,,,,,34.9,,,,,34.9,,,,,,,,,,,,,
optimal-doped,,,Hg1Ba2Cu1O4+Z,,,,HgBa2CuO4+z,,,,,,,,shape_06,,,,,97.0,,97.0,,,,,,,,,,,3.0,,
Tc = 1.38K from SP. (dC/Tc) = 9.13 mJ/mol.K2.  (dC/gamma*Tc) = 1.325. lattice term in SP (beta) = 1.266 mJ/mol.K4. e-ph = 0.496. Hc2(0) = 0.86 T from linear approx.,,210.0,La1Pd2Sb2,,,,LaPd2Sb2,,,,,,,,shape_01,1.2,,1.4,,,,1.3,0.58,6.89,,,,23.3,0.6,,,,,,
,,,Y1Ba2Cu3.6Fe0.4O8,,,,"YBa2(Cu,Fe)4O8",,,8.0,,,,,shape_01,,,,,,,,,,,,,,,,,,,,
,,,Tb1Fe1As1O0.85,,,,TbOxFeAs,,,0.85,,,,,,,42.0,,,,,42.0,,,,,,,,,,,,,
,,,Th1.4Er0.6C3,,,,"(Th,Er)2C3",,,,,,,,,,8.1,,,,,8.1,,,,,,,,,,,,,
HYDROSTATIC PRESSURE UPTO 1GPA,,,Bi1.9Pb0.1Sr2Ca1Cu2O8.2,,,,"(Bi,Pb)2Sr2CaCu2O8",,,8.2,,,,,shape_01,,73.5,,,,,73.5,,,,,,,,2.0,,,,,
,,,Sn0.97Te1,,,,SnTe,,,,,,,,,,0.189,,,,,0.189,,,,,,,,,,,,,
RRR=13. R(300K) = 235 uOhm.cm.  R(0 K) = 18.7 uOhm.cm.,,,Pr1Os3.8Ru0.2Sb12,,,,"Pr(Os,Ru)4Sb12",,,,,,,,shape_03,,1.68,,,,,1.68,,,,,,,,,,,,,
not s/c,,,Ba8Si19Ge27,,,,"Ba8(Si,Ge)46",,,,,,,,,,,,2.0,,,,,,,,,,,,,,,,
"highest critical temperature of around 250K was achieved in a high pressure as around 150GPa, isotope effect observed",,,La1H10,,,,LaH,,,,,,,,shape_01,,,,,,,250.0,,,,,,,,,,,,,Warning: Statistical Tc Outlier (IQR)
,,,Nb2.85Ta0.15Sn1,,,,"(Nb,Ta)3Sn",,,,,,,,,,18.3,,,,,18.3,,,,,,,,,,,,,
,,,Er1Ba2Cu3O7,,,,ErBa2Cu3O7,,,7.0,,,,,,,92.5,,,,,92.5,,,,,,,,,,,,,
"M = quinoline. reaction(160C,16d ).",,,M1Ta1S2,,,,(M)TaS2,,,,,,,,,,2.8,,,,,2.8,,,,,,,,,,,,,
"gaps measured by STM using in situ cleaved grains. two gaps: large gap in DB, small gap = 0.9 meV (2d/kTc = 2.56)",,,Ba8Si46,3.7,,,Ba8Si46,,,,,,,,shape_01,,8.1,,,,,8.1,,,,,,,,,,,,1.3,
"M=EDA(ethylenediamine, C2H8N2), M-content y not given. For phase-III, c = 11.55, Tc(SUS) = 4.2 K.",,,Li0.2M1Ti1Se2,,,,LixMyTiSe2,,,,,,,,shape_01,,,,,2.4,,2.4,,,,,,,,,,,,,
"polycrystal films (d=500A) on MgO substrates (Ts=480C), with growth rate of 0.7 A/s. R not to zero down to 4 K.",,,La1Ni1Bi1O1,,,,LaNiBiO,,,,,,,,shape_04,,,5.5,,,,5.5,,,,,,,,,,,,,
,,,Tl1Sr2Ba2Cu2C0.8N0.2O10,,,,"TlSr2Ba2Cu2O7(CO3,NO3)",,,,,,,,,,49.0,,,,,49.0,,,,,,,,,,,,,
,,,Ca1.9Na0.1Cu1Cl2O2,,,,"(Ca,Na)CuO2Cl2",,,,,,,,shape_01,,,,,8.0,,8.0,,,,,,,,,,,,,
,,,Y1Ba1.9La0.1Cu3.95Zn0.05O8,,,,"Y(Ba,La)2(Cu,Zn)4O8",,,,,,,,shape_01,,,,,33.3,,33.3,,,,,,,,,,,,,
"Tcsus is 44K, independent of x,solubility limit x=0.1",,,Sr0.9Nd0.1Cu1O2,,,,"(Sr,Nd)CuO2",,,,,,,,,,,,,44.0,,44.0,,,,,,,,,,,,,
,,,Al0.046In0.151Sn0.803,,,,Al0.046In0.1151Sn0.8,,,,,,,,,,4.38,,,,,4.38,,,,,,,,,,,,,
,,,Nb3Rh0.98Ru0.02,,,,,,,,,,,,,,2.42,,,,,2.42,,,,,,,,,,,,,
,,,Ba0.613K0.387Bi1O3,,,,"(Ba,K)BiO3",,,,,,,,,,30.7,,,,,30.7,,,,,,,,,,,,,
,,,Tl1Sr1.2La0.8Cu1O5,,,,"Tl(Sr,La)2CuO5",,,,,,,,shape_01,,,27.0,,,,27.0,,,,,,,,,,,,,
,,,Nd1.55La0.3Th0.15Cu1O4,,,,"(Nd,La,Th)2CuO4",,,,,,,,shape_01,,,22.0,,,,22.0,,,,,,,,,,,,,
,,,Bi2Sr2Ca0.7Gd0.3Cu2O8,,,,"Bi2Sr2(Ca,Gd)Cu2O8",,,,,,,,,,48.0,,,,,48.0,,,,,,,,,,,,,
,,,Nb0.68Zr0.32,,,,Nb0.68Zr0.32,,,,,,,,,,10.05,,,,,10.05,,,,,,,,,,,,,
,,,Ca0.2Cd0.8La1Ba1Cu3Oz,,,,"(Ca,Cd)(La,Ba)2Cu3O7",,,,,,,,shape_01,,,,10.0,,,,,,,103500.0,,,,,,,,,
hole conc = 0.19. chemical compo. obtained by EDX. hole conc from L3-absorption edge.,,,Bi1.91Sr1.69La0.4Cu0.98O6+z,,,,"Bi2(Sr,La)2CuO6",,,,,,,,shape_01,,,,,16.0,,16.0,,,,,,,,,,,,,
,,,La0.7Pr0.3Pb3,,,,La1-xPrxPb3,,,,,,,,,,0.37,,,,,0.37,,,,,,,,,,,,,
"Hg1223>60%,Hg1212=5%, Hg2435=30%",,,Hg1Ba2Ca2Cu3Oz,,,,HgBa2Ca2Cu3O8,,,,,,,,,130.0,133.0,,,133.0,,133.0,,,,,,,,,,,,,
,,,Mg0.6Zn0.2Al0.2B2,,,,"(Mg,Zn,Al)B2",,,,,,,,shape_01,,7.5,,,,,7.5,,,,,,,,,,,,,
,,,N1U1,,,,N1U1,,,,,,,,,,,,1.2,,,,,,,,,,,,,,,,
RRR=5.4. Thermopower(300K)=8.6 microV/K. Figure shows thermal conductivity.,,,B2Mg1,,,,MgB2,,,,,,,,,,38.7,,,,,38.7,,,,,,,,,,,,,
,,,Y0.125Lu0.875Ba2Cu3OX,,,,"(Y,Lu)Ba2Cu3O7",,,,,,,,,,87.9,,,,,87.9,,,,,,,,,,,,,
,,,Y1Ba2Cu3OX,,,,YBa2Cu3O7,,,,,,,,,48.0,,92.0,,,,70.0,,,,,,,,,,,,,
,,,Y1Ba2Cu2.913Zn0.087O6+z,,,,"YBa2(Cu,Zn)3O7",,,,,,,,shape_03,,,,,57.0,,57.0,,,,,,,,,,,,,
,,,Ni1Zr2,,,,Ni1Zr2,,,,,,,,,,1.6,,,,,1.6,,,,,,,,,,,,,
,,,Y1Sr2Cu2.7Co0.3O6.7,,,,"YSr2(Cu,Co)3O7",,,6.7,,,,,shape_01,27.0,,,,,,27.0,,,,,,,,,,,,,
,,,Bi2Sm0.5Ca2.5Cu2OZ,,,,"Bi2(R,Ca)2CaCu2O8",,,,,,,,shape_01,27.0,,46.0,,,,36.5,,,,,,,,,,,,,
not s/c. CurieT shows magnetic transition.,14.17,,Ho1Ru3.5Si2,,,,HoRu3.5Si2,,,,,,,,,,,,1.0,,,,,,,,,,,,,,,,
,,,La1.75Sr0.25Cu1O4,,,,"(La,Sr)2CuO4",,,,,,,,shape_01,16.2,,,,,,16.2,,,,,,,,,,,,,
Phase-II(8.8 <P<21 GPa). P-induced SC. Tc & Hc2 for P=11 GPa.,,,Ag0.05Bi1.95Se3,,,,AgxBi2-xSe3,,,,,,,,shape_03,,,,0.0,,,,,,,,,,,,,,,,
The oxygen content was determined from precision iodometric titration method(ref.29).,,,Pr1Ba2Cu3O6.88,,,,PrBa2Cu3O7+z,18.0,,6.88,,,,,shape_02,,,,2.0,,,,,,34000.0,,,,,,,,,,
Cu-valence=2.28,,,Hg1Ba2Cu1O4.14,,,,HgBa2CuO4,,,4.14,,,,,shape_01,,,,,,,,,,,,,,,,,,,,
(dTc/dP) shows  for 20 < P < 28 katm,,,Tl1,,,,Tl,,,,,,,,,,2.376,,,,,2.376,,,,,,,,-0.142,,,,,
,,,La1.65Nd0.2Ca0.122Ba0.028Cu1O4,,,,"(La,Nd,Ca,Ba,)2CuO4",,,,,,,,,,27.1,,,,,27.1,,,,,,,,,,,,,
,,,Y0.95Ca0.05Ba2Cu2.95Co0.05O6.75,,,,"(Y,Ca)Ba2(Cu,Co)3O7",,,6.75,,,,,shape_01,,64.0,,,,,64.0,,,,,,,,,,,,,
R(300)=101.4mOhm,,,Er1Ba2Cu2.28Co0.18O6.74,,,,"ErBa2(Cu,Co)3O7",,,6.74,,,,,shape_01,26.0,34.0,40.0,,,,34.0,,,,,,,,,,,,,
(dC/Tc) = 26.8 mJ/mol.K2,,,Ba1Fe1.884Co0.116As2,,,,"Ba(Fe,Co)2As2",,,,,,,,shape_03,,22.7,,,,,22.7,,,,,,,,,,,,,
,,,Tl1Ba1.4La0.6Cu1O5,,,,"Tl(Ba,La)2CuO5",,,,,,,,shape_01,,,38.0,,,,38.0,,,,,,,,,,,,,
,,,Nd1Ba2Cu3O6.23,,,,"Nd(Ba,Nd)2Cu3O6+z",289.0,,6.23,,,,,shape_03,,,,,60.5,1.5,60.5,,,,,,,,,,,,,
4444,,500.0,La0.3Sr0.7Ti1O3,,,,"(La,Sr)TiO3",,,,,,,,shape_01,,,,1.2,,,,,,,,,,,,,,,,
,,,Th1Ir0.8Os1.2,,,,"Th(Ir,Os)2",,,,,,,,,,3.22,,,,,3.22,,,,,,,,,,,,,
semiconductor,,,Hg0.5Pb0.5Sr2Nd1.5Ce0.5Cu2Oz,,,,"(Hg,Pb)Sr2(R,Ce)2 Cu2 Oz",,,,,,,,shape_01,,,,4.2,,,,,,,,,,,,,,,,
,,,C1.35Th0.9Y0.1,,,,C1.35Th0.9Y0.1,,,,,,,,,,,,4.0,,,,,,,,,,,,,,,,
,,,Nd1.85Ce0.15Cu1O4,,,,"(Nd,Ce)2CuO4",,,,,,,,shape_01,,,24.0,,,,24.0,,,,,,,,,,,,,
,,,Lu0.8Ce0.1Ca0.1Ba2Cu3O7-z,,,,"(Lu,Ce,Ca)Ba2Cu3O7",,,,,,,,,73.0,,,,,,73.0,,,,,,,,,,,,,
like Pd4Te                                                                        00003180,,,Si2Th1,,,,,,,,,,,,,,2.4,,,,,2.4,,,,,,,,,,,,,
R=0 at T=1.1K,,,Ce1Ir1In5,,,,CeIrIn5,,,,,,,,shape_03,,0.4,,,,,0.4,,,,,,,,,,,,,
structure type not clear.,12.03,,Dy1Rh4B4,,,,DyRh4B4,,,,,,,,,,,,1.0,,,,,,,,,,,,,,,,
,,,In3La1,,,,In3La1,,,,,,,,,,0.7,,,,,0.7,,,,,,,,,,,,,
,,,B5Mo1.7Ti0.3,,,,B5Mo1.7Ti0.3,,,,,,,,,,7.1,,,,,7.1,,,,,,,,,,,,,
,,,Y0.1Pr0.9Ba2Cu4O8,,,,"(Y,Pr)Ba2Cu4O8",,,,,,,,shape_02,,,,,,,,,,,,,,,,,,,,
,,,Nb3Rh0.9Os0.1,,,,"Nb3(Rh,Os)",,,,,,,,shape_01,,2.3,,,,,2.3,,,,,,,,,,,,,
,,,Th1Si1Co1,,,,ThCoSi,,,,,,,,shape_01,,2.84,,1.7,,,2.84,,,,,,,,,,,,,
,,,Bi2Sr1.6La0.4Ca1Cu2OZ,,,,"Bi2(Sr,La)2CaCu2O8",,,,,,,,shape_01,,,,,,,,,,,,,,,,,,11.6,,
,,,Nb13.75Ta41.25Rh45,,,,NbxTayRhz,,,,,,,,,3.49,,3.63,,,,3.56,,3.33,,,,,,,,,,,
,,,Zr0.935Lu0.065B12,,0.000114,,"(Zr,Lu)B12",,,,,,,,shape_03,,4.77,,,4.53,,4.77,,,,,,,,,,,,,
,,,Ir0.05Nb3Rh0.95,,,,Ir0.05Nb3Rh0.95,,,,,,,,,,2.38,,,,,2.38,,,,,,,,,,,,,
"Mossbauer: hyperfine parameyers of Eu-site,",,,Pb2Sr2Y0.75Eu0.25Cu3O8+z,,,,"Pb2Sr2(Y,Eu)Cu3O8",,,,,,,,shape_01,,,,77.0,,,,,,,,,,,,,,,,
,,,Bi1.6Pb0.4Sr2Ca2Cu2.9Fe0.1OZ,,,,,,,,,,,,,,,94.2,,,,94.2,,,,,,,,,,,,,
Dy-content (x) estimated from de Gennes factor,,,Lu0.772Dy0.228Ni2B2C1,,,,"(Lu,Dy)Ni2B2C",,,,,,,,shape_03,,11.77,,,,,11.77,,,,,,,,,,,,,
,,,Mo0.33Cu0.67Sr2Y1Cu2Oz,,,,"(Bi,Mo,Cu)Sr2YCu2O7",,,,,,,,shape_01,,,35.7,,,,35.7,,,,,,,,,,,,,
,,,La2Cu1O4,,,,La2CuO4,265.0,,4.0,,,,,shape_01,,,,,,,,,,,,,,,,,,,,
small transition at 75K,,,Hg2Ba2Y0.4Ca0.6Cu2O8-z,,,,"Hg2Ba2(Y,Ca)Cu2O8",,,,,,,,,,,,,45.0,,45.0,,,,,,,,,,,,,
"84%O(18), isotope effect using T3 value",,,Ru1Sr2Gd1Cu2O8,,,,RuSr2GdCu2O8,,,,,,,,shape_01,35.0,,46.0,,,,40.5,,,,,,,,,,,,,
,,,Nb3Os1,,,,,,,,,,,,,,1.05,,,,,1.05,,,,,,,,,,,,,
"neutron fluence = 3.8E+19 n/cm2. Delta-C/gamma*Tc=1.4, gamma (in mJ/K2.gat)",,367.0,Al0.24Nb0.76,3.2,,,Nb3Al,,,,,,,,shape_01,,3.9,,,,,3.9,,3.5,,,,,,,,,,,
,,,Dy0.9Tb0.1Ni2B2C1,,,,"(Dy,Tb)Ni2B2C",10.0,,,,,,,shape_03,,,,,4.7,,4.7,,,,,,,,,,,,,
"2212 PHASE DOMINANT,TWO TC",,,Bi1.8Pb0.2Sr2Ca2In0.3Cu3OZ,,,,"(Bi,Pb)2Sr2Ca2(In)XCu3OZ",,,,,,,,shape_02,69.0,81.0,110.0,,,,81.0,,,,,,,,,,,,,
,,,Nd1Ba2Cu2.7Ni0.3O7-y,,,,"NdBa2(Cu,Ni)3O7",,,,,,,,shape_01,,62.0,,,,,62.0,,,,,,,,,,,,,
There exists trace of beta-Thsi2,,,Th1Si1.2Co0.8,,,,ThSi2-xCox,,,,,,,,shape_01,,,,1.7,,,,,,,,,,,,,,,,
,,,La1.8Sr0.2Cu0.97Ni0.03O4,,,,"(La,Sr)2(Cu,Ni)O4",,,,,,,,shape_01,,10.9,,,,,10.9,,,,,,,,,,,,,
,,,Tm2Fe1C4,,,,Tm2FeC4,,,,,,,,shape_01,,,,,,1.8,,,,,,,,,,7.97,,,,
"Ts=970C,P=3.0GPa",,,Hg0.95Mo0.05Sr2Ca2Cu3Oz,,,,"(Hg,Mo)Sr2Ca2Cu3O8",,,,,,,,,,,106.0,,,,106.0,,,,,,,,,,,,,
not s/c. no sign of s/c and magnetic transition down to 2 K.,,,Ce1Ir2B2C1,,,,CeIr2B2C,,,,,,,,shape_01,,,,2.0,,,,,,,,,,,,,,,,
,,,B1Cr2,,,,Cr2B1,,,,,,,,,,,,1.2,,,,,,,,,,,,,,,,
not SC. Schottky term(alpha) = 11.59 mJ.K2/mol.,,257.4,Na0.48Co1O2,,,,NaxCoO2,,,2.0,,,,,shape_03,,,,0.4,,,,,8.231,,,,,,,,,,,
not bulk SC. Cluster spin glass state below 5 K. Semicon-like R(T) for T* < 60 K.  Curie-Weiss law for T > 60 K.,,,K1Cr3As3,,0.0003,0.68,KCr3As3,,,,,,,,,,,,4.0,,,,,,,1000.0,,,,,,,,,
,,,Pr1.75Ce0.25Cu1O4,,,,"(Pr,Ce)2CuO4",,,,,,,,,,,,,,,,,6.96,,,,,,,,,,,
not SC,,,Ga1Sr2Tm0.75Ca0.25Cu2O7,,,,"GaSr2(Tm,Ca)Cu2O7",,,,,,,,shape_01,,,,,28.0,,28.0,,,,,,,,,,,,,
,,,Eu1Ba2Cu2Co1O7.31,,,,"EuBa2(Cu,Co)3O7",,,7.31,,,,,,,,,10.0,,,,,,,,,,,,,,,,
RRR=1.5,,,Y0.05Tb0.95Ni2B2C1,,,,"(Y,Tb)Ni2B2C",13.3,,,,,,,,,,,,,,,,,,,,,,,,,,,
,,,Nb25Ti65Zr10,,,,,,,,,,,,,,7.7,,,,,7.7,,,,,,,,,,,,,
,,,Y1Ba2Cu3F0.05Oz,,,,"YBa2Cu3(O,F)7",,,,,,,,,,92.5,,,,,92.5,,,,,,,,,,,,,
,,,Bi2Sr2Ca1Cu2O8,8.0,,,Bi2Sr2CaCu2O8,,,,,,,,,,88.0,,,,,88.0,,,,,,,,,,,,,
,,,Pr0.925Gd0.925Ce0.15Cu1O4,,,,"(Pr,Gd,Ce)2CuO4",,,,,,,,,,,13.9,,9.5,,9.5,,,,,,,,,,,,,
RRR=6.03. not s/c,,,Y0.2Pr0.8Ni2B2C1,,,,"(Y,Pr)Ni2B2C",,,,,,,,shape_01,,,,4.2,,,,,,,,,,,,,,,,
4432,,,La1.875Sr0.125Cu1O4,,,,"(La,Sr)2CuO4",,,,38.0,,3730.0,,shape_03,,32.0,32.4,,,,32.0,23.0,,,,,,1.0,,,,,,
,,,Y1Sr2Cu2.6Fe0.4O7,,,,"YSr2(Cu,Fe)3O7",,,7.0,,,,,shape_01,21.0,,,,,,21.0,,,,,,,,,,,,,
AF. hole/Cu = 0.05,,,Bi2Sr2Ca0.5Er0.5Cu2O8,,,,"Bi2Sr2(Ca,Er)Cu2O8",50.0,,,,,,,shape_03,,,,,,,,,,,,,,,,,,,,
space-G=Pm3<->m. thickness d = 75 nm,,,Mg1C1Ni3,,,,MgCNi3,,,,,,,,,,3.9,,,,,3.9,,,,,,,,,,,,,
,,,Y1Ba1Sr1Cu3O6.94,,,,RBaSrCu3O7,,,6.94,,,,,shape_01,,79.0,,,,,79.0,,,,,,,,,,,,,
Dislocation-free sample.,,,Bi2Sr1.9Ca1Cu2O8+y,,,,Bi2Sr2CaCu2O8,,,,,,,,shape_03,92.0,,96.0,,,,94.0,,,,,,,,,,,,,
,,,Y1Ba2Cu3.8Co0.2O8,,,,"YBa2(Cu,Co)4 O8",,,,,,,,,37.0,,63.0,,,,50.0,,,,,,,,,,,,,
,,,V1,,,,V,,,,,,,,,,5.16,,,,,5.16,,,,,,,,0.176,,,,,
R(60K) = 2.18  mOhm.cm,,,Sm1Fe0.99Ni0.01As1F0.12O0.88,,,,"Sm(O,F)(Fe,Ni)As",,,,,,,,shape_01,,,45.7,,,,45.7,,,,,,,,,,,,,
,,,Re0.65Ta0.35,,,,Re0.65Ta0.35,,,,,,,,,,1.58,,,,,1.58,,,,,,,,,,,,,
"details in Proc.Natl.Acad.Sci.USA, 77(1980)3132",,,Ti1Ru1P1,,,,TiRuP,,,,,,,,,,1.33,,,,,1.33,,,,,,,,,,,,,
,,,Hf1V2D0.75,,,,HfV2Dx,,,,,,,,,,4.29,,,,,4.29,,,,,,,,,,,,,
,,,Y1Pd4.2B3C0.3,,,,YPd4.2B3C0.3,,,,,,,,,,24.0,,,,,24.0,,,,,,,,,,,,,
,,,Y1Ba2Cu3H0.14O6.91,,,,YBa2Cu3HxOz,,,,,,,,,88.7,,93.2,,,,90.95,,,,,,,,,,,,,
,,,Mo5.25Nb0.75Te8,,,,Mo5.25Nb0.75Te8,,,,,,,,,,,,1.7,,,,,,,,,,,,,,,,
Tc(max) = 15.1 K at P = 7.5 GPa.,,,C6Ca1,,,,CaC6,,,,,,,,,,11.6,,,,,11.6,,,,,,,,0.5,,,,,
,,,Al4La1,,,,Al4La1,,,,,,,,,,,,1.15,,,,,,,,,,,,,,,,
,,,Y1Ba2Cu2.9Ni0.1O6.93,,,,"YBa2(Cu,Ni)3O7-z",,,6.93,,,,,shape_01,,,,,75.0,,75.0,,,,,,,,,,,,,
sample has two paramag-regions and AFM phase. Abrupt decrease of Tc at around  5GPa related to tha change of hyperfine field (Mossbauer),,,Rb0.8Fe1.6Se2,,,,Rb0.8Fe2Se2,,,,,,,,shape_03,,,,,32.4,,32.4,,,,,,,,,,,,,
,,,Re1,,,,Re,,,,,,,,,,1.7,,,,,1.7,,,,,,,,-0.023,,,,,
dTc/dP in K/GPa.,,118.0,Yb1Pd2Sn1,,,,,,,,,,,,,,1.82,,,,,1.82,,,,,,,,0.193,,,,,
"residual-[gamma] = 9.8 mJ/mol.K2. (dC/gamma*Tc) = 0.27 . Two gap model: large one in DB, small one (2D/kTc) = 1.54.",,,Ba1Fe1.92Co0.08As2,3.49,,,"Ba(Fe,Co)2As2",,,,,,,,shape_03,,5.8,,,,,5.8,,14.9,,,,,,,,,,,
Tc defined as Tc(on) for (dTc/dP). Tc(CDW) = 60 K. (dTc(CDW)/dP) = 42 K/GPa.,,,Te3Zr1,,,,ZrTe3,,,,,,,,shape_03,1.9,,4.0,,,,2.95,,,,,,,,-5.6,,,,,
,,,La0.75Sr0.25Cu1O4,,,,"(La,Sr)2CuO4",,,,,,,,shape_01,,14.4,,,,,14.4,,,,,,,,,,,,,
,,,La1.8Sr0.2Cu1O3.99,,,,"(La,Sr)2CuO4",,,3.99,,,,,,,27.5,,,,,27.5,,,,,,,,,,,,,
,,,Fe0.01La0.01Rh0.98,,,,Fe0.01La0.01Rh0.98,,,,,,,,,,0.75,,,,,0.75,,,,,,,,,,,,,
,,,Y1Ba2Cu3OX,,,,YBa2Cu3O7,,,,,,,,,89.0,91.5,92.0,,,,91.5,50.0,,,,,,,,,,,,
,,,Gd0.922Pr0.078Ba2Cu3O7,,,,"(Gd,Pr)Ba2Cu3O7",,,,,,,,shape_01,,84.0,,,,,84.0,,,,,,,,,,,,,
Tc defined as inflection point in R-T curve. Tc(max) = 25.6 K at P=1.0 GPa.,,,Sm1Fe1As1F0.13O0.87,,,,"Sm(O,F)FeAs",,,0.87,,,,,,,24.7,,,,,24.7,,,,,,,,0.9,,,,,
,,,La1Ba1Ca1Cu2.8Ni0.2O6.837,,,,"La(Ca,Ba)2(Cu,Ni)3O7",,,6.837,,,,,shape_01,30.0,,,,,,30.0,,,,,,,,,,,,,
"Ba-content by EDS. Tn nearly equal to T<STR> measured by SUS and RES. Tc defined as sharp drop of R, but not to zero (maybe filamentary SC)",,,Ba1Fe1.868Mo0.132As2,,,,"Ba(Fe,Mo)2As2",,,,,,,,shape_03,,,,0.0,,,,,,,,,,,,,,,,
,,,Gd0.8Pr0.2Ba2Cu3O7-Z,,,,"(Gd,Pr)Ba2Cu3O7",,,,,,,,shape_01,,56.0,,,,,56.0,,,,,,,,,,,,,
sp-heat measured for 1.5<T<7 K.,,,La1.875Ba0.125Cu0.875Zn0.125O4,,,,"(La,Ba)2(Cu,Zn)O4",,,,,,,,shape_01,,,,,,,,,12.32,,,,,,,,,,,
,,,Ag0.005Zn0.995,,,,Ag0.005Zn0.995,,,,,,,,,,0.763,,,,,0.763,,,,,,,,,,,,,
TD1=225.,,,La1.875Ba0.05Sr0.075Cu1O4,,,,"(La,Ba,Sr)2CuO4",,,,,,,,shape_01,,17.0,,,,,17.0,,,,,,,,,,,,,
"ANN(800C,24h,in N2)-ANN(300C,24h,in O2)",,,Fe1Sr2Y1Cu2O7.32,,,,FeSr2YCu2Oz,,,7.32,,,,,shape_01,,,,2.0,,,,,,,,,,,,,,,,
,,,Ce1Co1In4.5Cd0.5,,,,"CeCo(In,Cd)5",,,,,,,,,,1.35,,,,,1.35,,,,,,,,,,,,,
"Tc measured inductively, defined as mid point in transition.",,,La0.71Ce0.29Ir3,,,,La1-xCexIr3,,,,,,,,shape_01,,3.08,,,,,3.08,,,,,,,,,,,,,
,,,Nb0.51Mo0.49C1,,,,"(Nb,Mo)C",,,,,,,,,,12.22,,,,,12.22,,,,,,,,,,,,,
,,,Sm0.5Ca0.5Sr0.7Ba1.3Cu2.6C0.4O7-z,,,,"(Sm,Ca)(Sr,Ba)2(Cu,CO3)3Oz",,,,,,,,shape_01,,,77.0,,,,77.0,,,,,,,,,,,,,
substrate temp. = 350 C,,,Nb1N1.34O0.27,,,,NbNxOy,,,0.27,,,,,shape_04,,11.3,,,,1.4,11.3,,,,,,,,,,,,,
"P-induced SC. optimal P = 16 GPa(Tc(max) = 4.2 K). T<CDW> = 80 K(P=0). P-dependence of T<CDW> in MTC157573. R(T), s(T), k(T) are measured.",,,Bi4I4,,,,beta-Bi4I4,,,,,,,,shape_03,,,4.2,0.0,,,4.2,,,,,,,,,,,,,
,,,Nb2.859V0.141Al1,,,,"(Nb,V)3Al",,,,,,,,,,17.2,,,,,17.2,,,,,,,,,,,,,
not s/c.,,351.0,Cr0.2V0.8,,,,V1-xCrx,,,,,,,,,,,,1.0,,,,,6.4,,,,,,,,,,,
LTO-LTT phase transition at 74 K,,,La1.45Nd0.4Sr0.15Cu1O4,,,,"(La,Nd,Sr)2CuO4",,,,,,,,shape_03,,9.8,,,,,9.8,,,,,,,,,,,,,
,,,Hg1Ba2Cu1O4.16,,,,HgBa2CuO4+delta,,,4.16,,,1990.0,,shape_01,,,,,88.0,,88.0,,,,,,,,,,,,,
not s/c ,,,Sm1Ba1.65Pr0.35Cu3O7.1,,,,"Sm(Ba,Pr)2Cu3Oz",,,7.1,,,,,shape_01,,,,4.2,,,,,,,,,,,,,,,,
,,,La1.85Sr0.15Cu1O4-Y,4.0,,,"(La,Sr)2CuO4",,,,,,,,,,33.0,,,,,33.0,,,,,,,,,,,,,
,,,Mo0.4W0.6C1,,,,"(Mo,W)C",,,,,,,,,,11.3,,,,,11.3,,,,,,,,,,,,,
"Annealed sample. compositions and homogeneity measured by EDX analysis. Jc(5K,0 T) = 1 E+5 A/cm2 using Bean model.",,,Fe1Se0.39Te0.61,,,,"Fe(Se,Te)",,,,,,,,shape_03,,,,,14.0,,14.0,,,,,,,,,,,,,
whiskers,,,Cr3Ru1,,,,,,,,,,,,,,3.3,,,,,3.3,,,,,,,,,,,,,
,,,Tl1Sr2Ca1Cu2O6.825,,,,TlSr2CaCu2Oz,,,6.825,,,,,shape_01,40.0,,,,,,40.0,,,,,,,,,,,,,
,,,Y0.85Pr0.15Ba2Cu3O6.5,,,,"(Y,Pr)Ba2Cu3Oz",,,6.5,,,,,shape_01,,35.8,,,,,35.8,,,,,,,,,,,,,
,,,Bi2Sr2Y1.64Ce0.36Cu2O10.22,,,,"Bi2Sr2(Y,Ce)Cu2O8",,,10.22,,,,,shape_02,,,20.0,,,,20.0,,,,,,,,,,,,,
,,,Nb1Te2,,,,Nb1Te2,,,,,,,,,,,,2.0,,,,,,,,,,,,,,,,
as-cast,,,Ir0.4Nb0.55O0.05,,,,"(Nb,Ir,O)",,,,,,,,,,10.5,,,,,10.5,,,,,,,,,,,,,
,,,Eu0.2Pr0.8Ba2Cu3O7,,,,"(Eu,Pr)Ba2Cu3O7",14.6,,,,,,,shape_01,,,,,,,,,,,,,,,,,,,,
H//c-axis,,,Y1Ba2Cu3O6.35,,,,YBa2Cu3Oz,,,6.35,,,,,shape_03,,8.9,,,,,8.9,,,,,,,,,,,,,
semiconducting Pr1.14Ba1.88Cu2.94Mg0.04O7-z by ICP,,,Pr1.14Ba1.86Cu3O7-z,,,,"Pr(Ba,Pr)2Cu3O7",,,,,,,,shape_03,,,,25.0,,,,,,,,,,,,,,,,
,,,Er0.187Ho0.813Rh4B4,,,,"(Er,Ho)Rh4B4",5.21,,,,,,,,,6.43,,,,,6.43,,,,,,,,,,,,,
"A15,Nb,sigma phases.",,,Nb80Ga13Co7,,,,"Nb80(Ga,Co)20",,,,,,,,,,7.92,,,,,7.92,,,,,,,,,,,,,
O-content by iodometry.,,,La1.1Ba1.5Ca0.4Cu3O6.82,,,,"La(Ba,La,Ca)2Cu3O7",,,6.82,,,,,shape_01,70.0,,,,72.0,,72.0,,,,,,,,,,,,,
,,,Pb0.5V0.5Sr2Ca0.6Er0.6Cu2OZ,,,,"(Pb,V)Sr2(Ca,Er)Cu2Oz",,,,,,,,shape_01,43.8,,,,,,43.8,,,,,,,,,,,,,
,,,Tl2Ba2Ca0.7Y0.3Cu1.96Co0.04O8+z,,,,"Tl2Ba2(Ca,Y)(Cu,Co)2O8",,,,,,,,shape_01,,21.5,,,,,21.5,,,,,,,,,,,55.9,,
4432,,,La1.8Sr0.2Cu1O4,,,,"(La,Sr)2CuO4",,,,33.0,,2830.0,,shape_03,,29.8,29.8,,,,29.8,33.0,,,,,,1.5,,,,,,
,,,La1Pb3,,,,La1Pb3,,,,,,,,,,4.07,,,,,4.07,,,,,,,,,,,,,
,,,Ir0.987W0.013,,,,Ir1-xWx,,,,,,,,,,0.107,,,,,0.107,,,,,,,,,,,,,
,,,Bi2Sr2Ca2Cu3Zn0.017C0.544H0.272N0.136Oz,,,,(ZnPc)Bi2Sr2Ca2Cu3Oz,,,,,,,,,,,87.1,,,,87.1,,,,,,,,,,,,,
"ANN(1000C,3d). AlB2phase",,,Ca1Cu0.25Si1.6,,,,CaCuxSiy,,,,,,,,,3.0,,,,3.0,,3.0,,,,,,,,,,,,,
,,,Y0.8Ca0.2Ba0.9La0.1Cu3OZ,,,,"(Y,Ca)(Ba,La)2Cu3Oz",,,,,,,,shape_01,80.7,,,,,,80.7,,,,,,,,,,,,,
,,,Sr2Cu1Cl1.2O4.,,,,"Sr2Cu(O,Cl)4",,,,,,,,shape_01,,,,,,,,,,,,,,,,,,43.0,,
,,,Hg1Ba2Ca1Cu2O6+D,,,,HgBa2CaCu2O6+D,,,,,,,,shape_05,122.0,,,,,,122.0,,,,,,,,,,,,,
two SC phases,,,La0.75Y0.25Ni1C2,,,,"(La,Y)NiC2",,,,,,,,,,1.65,,,,,1.65,,6.45,,,,,,,,,,,
,,,La1.56Ba1.44Cu2.86O6.98,,,,,,,6.98,,,,,,,,,,,,,,,,,,,,,,,,,
Tc shows Tc(on).,,,Ca1Al0.3Ga0.7Si1,,,,"Ca(Al,Ga)Si",,,,,,,,shape_01,,3.0,,,,,3.0,,,,,,,,,,,,,
,,,Ir0.3Ru0.2Rh0.5,,,,Ir1-x-yRuxRhy,,,,,,,,,,0.02,,,,,0.02,,,,,,,,,,,,,Info: Very Low Tc (<0.1K)
Tox=500C. Tox is the temperature where O3 gas suply is stopped during the post-growth cooling.,,,Pb1Sr2Cu1O5+Z,,,,PbSr2CuO5+z,,,,,,,,shape_04,40.0,,,,,,40.0,,,,,,,,,,,,,
,,,Y1Ba2Cu4O8,,,,YBa2Cu4O8,,,,,,,,shape_01,,81.0,,,,,81.0,,,,,,,,,6.13,,,,
,,,Dy1Ba2Cu2.99Zn0.01O7-y,,,,"DyBa2(Cu,Zn)3O7",,,,,,,,shape_01,,89.5,,,,,89.5,,,,,,,,,,,,,
"zone melting growth rate = 10 mm/h, P(He) = 0.1 MPa",,,Ge1Nb3,,,,Nb3Ge,,,,,,,,,,,,6.4,,,,,,,,,,,,,,,,
Tc measured at p=20 kbar,,,La1.895Ba0.105Cu1O4,,,,"(La,Ba)2CuO4",,,,,,,,,,,,,33.1,,33.1,,,,,,,,,,,,,
,,,C1Hf0.5Nb0.5,,,,,,,,,,,,,,4.8,,,,,4.8,,,,,,,,,,,,,
,,,C8K1,,,,,,,,,,,,,,0.39,,,,,0.39,,,,,,,,,,,,,
,,,Y1Ba1.75Nd0.25Cu3Oz,,,,"Y(Ba,Nd)2Cu3Oz",,,,,,,,shape_01,94.0,,96.0,,93.0,,93.0,,,,,,,,,,,,,
Tc by SP-heat.  (dC/Tc) = 73.8 mJ/mol.K2.,,,Pr0.4La0.6Os4Sb12,,,,"(Pr,La)Os4Sb12",,,,,,,,shape_03,,1.172,,,,,1.172,,,,,,,,,,,,,
beta-FeSe type,,,Cu0.02Fe0.98Se0.85,,,,"(Cu,Fe)Se0.85",,,,,,,,,,4.1,,,,,4.1,,,,,,,,,,,,,
,,,Au0.33La0.67,,,,Au0.33La0.67,,,,,,,,,,3.2,,,,,3.2,,,,,,,,,,,,,
,,,Sr1Ga0.55Si1.45,,,,"Sr(Ga,Si)2",,,,,,,,,,3.4,,,,,3.4,,,,,,,,,,,,,
Ar Annealed (500C for 5h) Sample.,,,Tl0.98Sr2.05Lu0.68Ca0.26Cu2.03Oy,,,,"TlSr2(Lu,Ca)Cu2Oy",,,,,,,,shape_01,,,,,42.0,,42.0,,,,,,,,,,,,,
,,,Y1.2Th0.8C2.9,,,,"(Y,Th)2C3",,,,,,,,,,15.8,,,,,15.8,,,,,,,,,,,,,
,,,Ti0.564V0.376Fe0.06,,,,"(Ti,V)1-xFex",,,,,,,,,,5.32,,,,,5.32,,,,,,,,,,,,,
,,,Dy1Ni1.99Co0.02B2C1,,,,"Dy(Ni,Co)2B2C",,,,,,,,shape_01,,3.1,,,,,3.1,,,,,,,,,,,,,
,,,Pr1Ba2Cu2.85Zn0.15O7-d,,,2.77,"PrBa2(Cu,Zn)3O7",17.0,,,,,,,shape_01,,,,,,,,,,,,,,,,,,,,
Mo6Se8 leads to MoSe2 contamination. Tc defined as midpoint of mutual inductance.,,,Mo6Se7.6,,,,Mo6Se8,,,,,,,,,,6.28,,,,,6.28,,,,,,,,,,,,,
,,,In0.91Te1,,,,In1-xTe,,,,,,,,,,2.04,,,,,2.04,,,,,,,,,,,,,
S/C is shown in ESR. Granular superconductor structure model is shown,,,Gd1.4Ce0.6Sr2Cu2Ti1O10,,,,"(Gd,Ce)2Sr2Cu2TiO10",,,,,,,,shape_01,,11.0,,,,3.0,11.0,,,,,,,,,,,,,
"metal intercalated-FeAs. Synthetic conditions: Eu = 0.0843g, FeAs = 0.3001g, Liq. ammonia = 15ml, reaction duration = 10 days.",,,Eu1Fe2Se2,,,,EuFe2Se2,,,,,,,,,,,40.0,,,,40.0,,,,,,,,,,,,,
,,,Ce1Ru2,,,,Ce1Ru2,,,,,,,,,,4.9,,,,,4.9,,,,,,,,,,,,,
,,,Hg0.97Tl0.03,,,,Hg0.97Tl0.03,,,,,,,,,,4.109,,,,,4.109,,,,,,,,,,,,,
"ANN(900C,10d). magnetic order at 1.7K and 2K",,,Ce1Pd2Ge1,,,,CePd2Ge,,,,,,,,shape_01,,,,0.5,,,,,,,,,,,,,,,,
under doped: The superconducting gap is estimated by SIS tunneling conductances.,,,Bi2Sr2Ca1Cu2OZ,,,,Bi2Sr2CaCu2Oz,,,,,,,,shape_03,,,70.0,,,,70.0,,,,,,,,,,,,50.0,
,,,Bi0.055Sn0.945,,,,Sn1-xBix,,,,,,,,,,3.94,,,,,3.94,,,,,,,,,,0.0274,,,
Ca-content by EDX,,,Hg1.5Pb0.5Ba2Y0.29Ca0.71Cu2O8-z,,,,"(Hg,Pb)2Ba2(Y,Ca)Cu2O8",,,,,,,,,,80.4,,,,,80.4,,,,,,,,,,,,,
,,,Pr1Ba2Cu2.8Co0.2O6.99,,,,"PrBa2(Cu,Co)3O7",,,6.99,,,,,,,,,10.0,,,,,,,,,,,,,,,,
impurity phase,,,Lu0.93Pr0.07Ba2Cu3O7-z,,,,"(Lu,Pr)Ba2Cu3O7",,,,,,,,shape_02,78.0,,,,,,78.0,,,,,,,,,,,,,
,,,Bi2Sr2Ca2Cu3Zn0.013C0.416H0.208N0.104Oz,,,,(ZnPc)Bi2Sr2Ca2Cu3Oz,,,,,,,,,,,91.0,,,,91.0,,,,,,,,,,,,,
,,,Tm1Rh4B4,,,,TmRh4B4,0.4,,,,,,,,,9.8,,,,,9.8,,,,,,,,,,,,,
GAP=46MEV BY HREELS,,,Bi2Sr2Ca1Cu2O8,6.0,,,Bi2Sr2CaCu2O8,,,,,,,,shape_03,,88.5,,,,5.0,88.5,,,,,,,,,,,,,
,,,Au1Sn1,,,,Au1Sn1,,,,,,,,,,1.25,,,,,1.25,,,,,,,,,,,,,
RRR=8.94. De Gennes factor=2.2,,,Y0.8Tb0.2Ni2B2C1,,,,"(Y,Tb)Ni2B2C",,,,,,,,shape_03,,11.43,,,,,11.43,,,,,,,,,,,,,
"For P=1.51 GPa, Hc2/n/ = 67T, dHc2/dT = -2.68 T/K. For P=1.92 GPa, Hc2/n/ = 57.6T, dHc2/dT = -2.36 T/K",,,Ba1Fe1.852Co0.148As2,,,,"Ba(Fe,Co)2As2",,73.0,,,,,,shape_03,,,23.4,,,,23.4,,,,,,,,,,,,,
semiconductive,,,Bi2Sr2Ga1Cu2Oz,,,,Bi2Sr2GaCu2O8,,,,,,,,,,,,5.0,,,,,,,,,,,,,,,,
,,,Rh0.04Ti0.96,,,,Rh0.04Ti0.96,,,,,,,,,,2.0,,,,,2.0,,,,,,,,,,,,,
,,,Pb1Sr0.8Ba1.2Y0.7Ca0.3Cu3O9.63,,,,,,,9.63,,,,,,,,,6.0,,,,,,,,,,,,,,,,
,,,Bi1.95Sr1.65Nd0.4Cu1O4,,,,"Bi2(Sr,Nd)2CuO4",,,,,,,,,,35.0,,,,,35.0,,,,,,,,,,,,,
,,,Be13Y1,,,,Be13Y1,,,,,,,,,,,,1.4,,,,,,,,,,,,,,,,
,,,La2Sr0Cu0.95Zn0.05O4,,,,"La2(Cu,Zn)O4",231.0,,,,,,,shape_01,,,,,,,,,,,,,,,,,,,,
,,,Nd1.85Ce0.15Cu0.999Ni0.001O4,,,,"(Nd,Ce)2(Cu,Ni)O4",,,,,,,,shape_01,,19.5,,,,,19.5,,,,,,,,,,,,,
,,,V2.7Ti0.3Si1,,,,V2.7Ti0.3Si1,,,,,,,,,,10.9,,,,,10.9,,,,,,,,,,,,,
,,,Ce1Co0.91Pt0.09In4.975Hg0.025,,,,"Ce(Co,Pt)(In,Hg)5",,,,,,,,shape_01,,1.41,,,,,1.41,,,,,,,,,,,,,
no bulk s/c,,,Mg0.6Al0.4B2,,,,"(Mg,Al)B2",,,,,,,,shape_01,,12.2,,,,,12.2,,,,,,,,,,,,,
"Solid State Commun.,24(1977)699",,,Lu1Th3.4Ru0.6B4,,,,"Lu(Rh,Ru)4B4",,,,,,,,,,9.0,,,,,9.0,,,,,,,,,,,,,
,,,La1.85Sr0.15Cu0.97Ni0.03OX,,,,"(La,Sr)2(Cu,Ni)O4",,,,,,,,,,24.0,,,,,24.0,,,,,,,,,,,,,
Tc calculated from Tc(Pb) = 7.20 K (not shown),,,Pb0.95Sb0.05,,,,Pb1-xSbx,,,,,,,,,,7.83,,,,,7.83,,,,,,,,,,,,,
,,,C1Ta0.4Ti0.6,,,,,,,,,,,,,,4.8,,,,,4.8,,,,,,,,,,,,,
,,,C1Nb0.4Ta0.6,,,,C1Nb0.4Ta0.6,,,,,,,,,,10.0,,,,,10.0,,,,,,,,,,,,,
B substitutes for C. GL parameter = 0.3 (type-I SC). supercooling appears. Hc(0) = 115 Oe for warming (S-to-N) .,,,B0.039C0.961Si1,,,,B-doped SiC,,,,,,,,,,1.4,,,,0.15,1.4,80.0,,,,,,,,,,,,
,,,La1.84Sr0.16Cu1O4,,,,"(La,Sr)2CuO4",,,,,,,,shape_01,,37.0,,,,,37.0,,,,,,,,,,,,,
space-G = Pm3<->m,,,Mg1C1Ni2.9Co0.1,,,,"MgC(Ni,Co)3",,,,,,,,,,7.29,,,,,7.29,,,,,,,,,,,,,
Tm = 7.5 K (FM order by Ce),,,Ce0.6Nd0.4Bi1S2F0.7O0.3,,,,"(Ce,Nd)O0.3F0.7BiS2",,,,,,,,shape_01,,,,,3.256,,3.256,,,,,,,,,,,,,
gap by point contact tunneling. Lower gap(pai) = 2.84 meV.,,,Mg0.98Al0.02B2,,,,"(Mg,Al)B2",,,,,,,,shape_03,,,,,35.9,,35.9,,,,,,,,,,,,6.89,
valence of Cu(calculated) = 2.04.,,,Ba2Ca1Cu2F1.8O4.2,,,,"Ba2CaCu2O4(O,F)2",,,,,,,,,,,,,87.0,,87.0,,,,,,,,,,,,,
"hole concentration p = 0.209, estimated using Tallon's eq. energy gap from thermal conductivity using d-wave SC theory.",,,Tl2Ba2Cu1O6+z,7.6,,,Tl2Ba2CuO6,,,,,,,,shape_03,,72.0,,,,,72.0,,,,,,,,,,,,23.0,
not SC above 0.3 K.,,,Eu2Sr1Bi2S4F4,,,,Eu2SrBi2S4-xSexF4,,,,,,,,shape_01,,,,0.3,,,,,,,,,,,,,,,,
,,,Fe1Se0.328Te0.492,,,,"Fe(Se,Te)0.82",,,,,,,,,,13.8,,,,,13.8,,,,,,,,,,,,,
,,,Te3V2,,,,Te3V2,,,,,,,,,,,,1.13,,,,,,,,,,,,,,,,
,,,C60Rb3,,,,Rb3C60,,,,,,,,,,29.5,,,,,29.5,,,,,,,,,,,,,
,,,Fe0.5Ni0.5Zr2,,,,"(Fe,Ni)Zr2",,,,,,,,,,2.45,,,,,2.45,,,,,,,,,,,,,
"4444, insulator",,,Y0.9Ca0.1Ti1O3,,,,"(Y,Ca)TiO3",,,,,,,,shape_01,,,,1.2,,,,,,,,,,,,,,,,
,,,U1Os3B2,,,,UOs3B2,,,,,,,,shape_01,,,,1.2,,,,,,,,,,,,,,,,
,,,Sr1Fe1.85Co0.15As2,,0.00078,,"Sr(Fe,Co)2As2",,,,,,,,shape_01,,,,1.8,,,,,,,8.0,,,,,,,,,
82 % C<13> sample used. Tc of this sample = 17.8K. Gap by NMR.,,,C60K3,3.4,,,K3C60,,,,,,,,,,19.6,,,,,19.6,,,,,,,,,,,,,
,,,La0.99Y0.01Fe0.995Mn0.005As1F0.11O0.89,,,,"(La,Y)Fe0.995Mn0.005AsO0.89F0.11",,,,,,,,shape_01,,7.5,,,,,7.5,,,,,,,,,,,,,
,,,Y1Ba2Cu2.8Co0.2Oz,,,,"YBa2(Cu,Co)3O7",,,,,,,,,,61.0,,,,,61.0,,,,,,,,,,,,,
rapid quench,,,Au0.167Pd0.166Te0.667,,,,Au0.167Pd0.166Te0.66,,,,,,,,,,4.6,,,,,4.6,,,,,,,,,,,,,
,,,Pd2Y0.8Dy0.2Sn1,,,,"Pd2(Y,Dy)Sn",,,,,,,,,,1.4,,,,,1.4,,,,,,,,,,,,,
Tc shows Tc(on).,,,Ca1Al0.2Ga0.8Si1,,,,"Ca(Al,Ga)Si",,,,,,,,shape_01,,3.24,,,,,3.24,,,,,,,,,,,,,
,,,Y1Ba2Cu3O6.9,,,,YBa2Cu3O7,,,6.9,,,,,shape_01,,91.0,,,,,91.0,,,,,,,,,,,,,
,,,H2.45La1,,,,H2.45La1,,,,,,,,,,,,1.8,,,,,,,,,,,,,,,,
,,,Y1Ba2Cu3O6.72,,,,YBa2Cu3O7,,,6.72,,,,,shape_01,,64.6,,,,,64.6,,,,,,,,,,,,,
not s/c,,,Tm1Ru3B2,,,,TmRu3B2,18.3,,,,,,,,,,,1.2,,,,,,,,,,,,,,,,
sample contains impurity phases.,,,Mg0.9Zn0.1C0.98Ni3,,,,"(Mg,Zn)CyNi3",,,,,,,,,,4.5,,,,,4.5,,,,,,,,,,,,,
,,,Nd0.8Pr0.2Ba2Cu3O6.85,,,,"(Nd,Pr)Ba2Cu3O7",,,6.85,,,,,shape_01,,30.2,,,,,30.2,,,,,,,,,,,,,
filamentary SC. not bulk SC,,,Ce0.6Nd0.4F0.7Bi1S2O0.7,,,,"(Ce,Nd)(O,F)BiS2",,,,,,,,,,,,,3.25,,3.25,,,,,,,,,,,,,
,,,Y0.8Pr0.2Ba2Cu3O6.95,,,,"(Y,Pr)Ba2Cu3O7",,,6.95,,,,,shape_01,,73.3,,,,2.7,73.3,,49.4,,,,,,,,,,,
,,,Na1N1C60,,,,Na-N-C60,,,,,,,,,,14.7,,,,,14.7,,,,,,,,,,,,,
