Repository: Tejasvini595/superconductor_deepset

## Overview

This repository contains the official implementation of **"From Individual Elements to Macroscopic Materials: In Search of New Superconductors via Machine Learning"**.

The code implements a **DeepSet neural network** for predicting the critical temperature (Tc) of superconducting materials based solely on their chemical composition. By explicitly enforcing permutation invariance, the DeepSet architecture avoids artifacts associated with arbitrary element ordering and provides a physically meaningful framework for learning composition–property relationships in superconducting materials.

File: data/superconductors_kaggle_ready_v2.csv (part 68 of 87)
comment,curiet,debyet,element,gapene,kaizero_value,moment_value,name,neelt,nhc2zero_value,oz,pcohere_value,phc2zero_value,ppenet_value,rh300,shape,t1_value,t2_value,t3_value,tcn_value,tcsus_value,tcwidth_value,critical_temp_K,upper_critical_field_0K_T,gamma_sommerfeld_mJmolK2,resistivity_normal_uOhmcm,resistivity_roomtemp_uOhmcm,penetration_depth_nm,coherence_length_nm,dhc2dt_TK,dtcdp_KGPa,density_gcm3,lower_critical_field_0K_T,thermopower_300K_uVK,energy_gap_meV,data_quality_flag
,,,Sm1Fe0.965Mn0.035As1F0.11O0.89,,,,"Sm(Fe,Mn)As(O,F)",,,,,,,,shape_01,,31.3,,,,,31.3,,,,,,,,,,,,,
,,,Ho1Rh4B4,,,,HoRh4B4,,,,,,,,,,1.4,,,,,1.4,,,,,,,,,,,,,
"Single phase HgSr2(Nd,Ce)Cu2O6(structure 1212,in wichi Hg-O bond is along<110>)",,,Hg1Sr2Nd0.333Ce2Cu2O6+z,,,,"HgSr2(Nd,Ce)Cu2O6",,,,,,,,shape_02,,,,4.2,,,,,,,,,,,,,,,,
,,,Nb1C0.9N0.1,,,,,,,,,,,,,,16.97,,,,,16.97,,,,,,,,,,,,,
,,,Y1Ba2Cu2.85Ga0.049Ni0.101O7-z,,,,"YBa2(Cu,Ga,Ni)3O7",,,,,,,,shape_01,,70.7,,,,,70.7,,,,,,,,,,,,,
large single crystal,,,La1.93Sr0.07Cu1O4,,,,"(La,Sr)2CuO4",,,,,,,,shape_03,,,,,15.4,,15.4,,,,,,,,,,,,,
,,,Nb0.4Re0.6,,,,Nb0.4Re0.6,,,,,,,,,,2.5,,,,,2.5,,,,,,,,,,,,,
,,,La1,,,,La1,,,,,,,,,,3.3,,,,,3.3,,,,,,,,,,,,,
,,,Pt2Y8,,,,,,,,,,,,,,0.9,,,,,0.9,,,,,,,,,,,,,
,,,Y1Sr2Cu2.7Ti0.3O7.144,,,,"YSr2(Cu,Ti)3O7",,,7.144,,,,,shape_01,,12.0,,,,,12.0,,,,,,,,,,,,,
[Hg1201]n(Sr2CuO2CO3)m,,,Hg0.5Mo0.5Sr4Cu2C1O9+z,,,,"(Hg,Mo)Sr4Cu2(CO3)O6",,,,,,,,,,,,,74.0,,74.0,,,,,,,,,,,,,
energy gap obtained from T1(NMR) of Sb(2)-site,,,Pr0.2La0.8Os4Sb12,3.4,,,"(Pr,La)Os4Sb12",,,,,,,,shape_03,,1.07,,,,,1.07,,,,,,,,,,,,,
,,,Ba1Bi1O3,,,,"(Ba,K)BiO3",,,,,,,,,,,,4.2,,,,,,,,,,,,,,,,
,,,Y1Ba1.7La0.3Cu3O7.02,,,,"(Y,Ca)(Ba,La)2Cu3Oz",,,7.02,,,,,,,61.0,,,,,61.0,,,,,,,,,,,,,
Glassy sample,,470.0,Bi3Pb1Sr3Ca3Cu3.96Fe0.04OX,,,,"(Bi3Pb)Sr3Ca3(Cu,Fe)4Ox",,,,,,,,shape_02,28.0,,65.0,,,,46.5,,,,,,,,,6.08,,,,
dTc/dp in K/Gpa. Hydrostatic pressure.,,,La0.9Ce0.1Ru2,,,,"(La,Ce)Ru2",,,,,,,,,,3.012,,,,,3.012,,,,,,,,-0.109,,,,,
not SC.,,,Cu2In1Ti1,,,,Cu2InTi,,,,,,,,,,,,0.5,,,,,,,,,,,,,,,,
,,,La1.67Sr0.33Cu0.94Co0.06O4,,,,"(La,Sr)2(Cu,Co)O4",,,,,,,,shape_01,,,,,29.0,,29.0,,,,,,,,,,,,,
,,,Bi1.7Pb0.3Sr2Ca0.7Y0.3Cu2O8.25,,,,"(Bi,Pb)2Sr2(Ca,Y)Cu2O8",,,8.25,,,,,,,72.0,,,,,72.0,,,,,,,,,,,,,
,,,Ho1Ba2Cu3O7-y,,,,HoBa2Cu3O7,,,,,,,,shape_01,,90.0,,,,,90.0,,,,,,,,,,,,,
,,,Bi2Sr2Ca0.8Eu0.2Cu2O8.26,,,,"Bi2Sr2(Ca,Eu)Cu2O8",,,8.26,,,,,,,90.4,,,,,90.4,,,,,,,,,,,,,
super structure was detected,,,Y1.2Ba2Cu3O6.98,,,,YBa2Cu3O7,,,6.98,,,,,shape_01,,,,,93.4,2.4,93.4,,,,,,,,,,,,,
T<SDW> = 150 K from R(T).,,,La1Ni1As1O1,,,,LaONiAs,,,,,,,,,,,2.75,,,,2.75,,,,,,,,,,,,,
,,,Ce1Co1In4.85Sn0.15,,,,"CeCo(In,Sn)5",,,,,,,,shape_01,,,0.44,,,,0.44,,,,,,,,,,,,,
,,,Y0.2Pr0.8Ba1Sr1Cu3O6.9,,,,"(Y,Pr)(Ba,Sr)2Cu3O7",,,6.9,,,,,,,,,,,,,,,,,,,,,,,,,
"Ba-content by EDS. Tn nearly equal to T<STR> measured by SUS and RES. Tc defined as sharp drop of R, but not to zero (maybe filamentary SC)",,,Ba1Fe1.946Mo0.056As2,,,,"Ba(Fe,Mo)2As2",,,,,,,,shape_03,,,4.9,,,,4.9,,,,,,,,,,,,,
dTc/dp=0.12 K/Gpa,,,Nb0.76Al0.18Ge0.06,,,,,,,,,,,,,,17.88,,,,,17.88,,,,,,,,0.12,,,,,
semicon-like,,,Pr1Ba1.5La0.5Cu3O7.16,,,,"Pr(Ba,La)2Cu3O7",,,7.16,,,,,,,,,4.2,,,,,,,,,,,,,,,,
"Tc(lat-c) and Tc(p) measured. hole density as a function of lattice const. c,  p = 11.491y + 5.17E+9*y^6 where y = 1-c/c0, c0 = 1.18447 nm",,,Y1Ba2Cu3O6.75,,,,YBa2Cu3O6+z,,,6.75,,,,,shape_03,,,,,75.3,,75.3,,,,,,,,,,,,,
,,,C60Rb3,,,,,,,,,,,,,,,,,30.0,,30.0,,,,,,,,,,32.0,,,
,,,Th1Ni1Si1,,,,ThNiSi,,,,,,,,shape_01,,2.0,,,,,2.0,,,,,,,,,,,,,
dTc/dP in K/GPa.,,,Lu1Ni0.8Cu0.2B1C1,,,,"Lu(Ni,Cu)BC",,,,,,,,,,3.38,,,,,3.38,,,,,,,,-0.17,,,,,
dz=z(as-grown)-z(reduced) = 0.018,,,Nd1.87Ce0.13Cu1O4,,,,"(Nd,Ce)2CuO4",99.5,,,,,,,shape_03,,,,,,,,,,,,,,,,,,,,
,,,Tl2Ba2Ca0.9Y0.1Cu2O8+z,,,,"Tl2Ba2(Ca,Y)Cu2O8",,,,,,,,shape_01,,105.8,,,,,105.8,,,,,,,,,,,7.68,,
Al-content = 5.39 by EDS.,,,Ba8Si41Al5,,,,"Ba8(Si,Al)46",,,,,,,,,,,,,6.0,,6.0,,,,,,,,,,,,,
,,,Ca1Ti1O3,,,,Ca1Ti1O3,,,,,,,,,,,,0.1,,,,,,,,,,,,,,,,
solid solution. P-type conductivity,,,Sn0.855Ge0.095In0.05Te1,,,,"(Sn,Ge,In)Te",,,,,,,,shape_01,,1.48,,,,,1.48,,,,,,,,,,,,,
Bi2223-phase=94%. Bi2212+unknown phase = 6 %. Thermal expansion coeff. = 7.90 E-7 /K.,,,Bi1.6Pb0.4Sr2Ca2Cu3Oz,,,,"(Bi,Pb)2Sr2Ca2Cu3Oz",,,,,,,,shape_01,107.0,,116.0,,,,111.5,,,,,,,,,,,,,
,,,V2.781Co0.219Ga1,,,,,,,,,,,,,,8.4,,,,,8.4,,,,,,,,,,,,,
RRR=2.0. G-L parameter = 240,,,Pb1Mo6S8,,,,PbMo6S8,,,,,,,,,,14.4,,,,,14.4,65.0,,,,,1.9,7.3,,,,,,
,14.0,,Bi4Sr4Er2Cu4OZ,,,9.39,,,,,,,,,,,,,,,,,,,,,,,,,,,,,
,,,Au1Zn3,,,,Au1Zn3,,,,,,,,,,1.21,,,,,1.21,,,,,,,,,,,,,
"Tc measured for three different C<13> content (1.1, 33, 33 %) . Tc by M(T)",,,C60Rb3,,,,Rb3C60,,,,,,,,shape_01,,30.5,,,,,30.5,,,,,,,,,,,,,
,,,Be0.89Cu0.11,,,,Be0.89Cu0.11,,,,,,,,,,1.11,,,,,1.11,,,,,,,,,,,,,
,,,Nb0.75Ti0.15Zr0.1,,,,Nb0.75Ti0.15Zr0.1,,,,,,,,,,9.7,,,,,9.7,,,,,,,,,,,,,
[penet from mu-SR,,,Ba1Pt4Ge12,,,,BaPt4Ge12,,,,,,,,shape_01,,5.3,,,,,5.3,,,,,203.0,,,,,,,,
semi-con like,,,Nd1.85Ce0.15Cu1O4-z,,,,"(Nd,Ce)2CuO4",,,,,,,,,,,,4.2,,,,,,,,,,,,,,,,
F-content was not determined,,,Hg1Ba2Ca1Cu2FO6+z,,,,"HgBa2CaCu2(O,F)6",,,,,,,,,,,128.0,,,,128.0,,,,,,,,,,,,,
prepared by sintering at T > 1200C. HT phase,,,Zr1Os1P1,,,,ZrOsP,,,,,,,,shape_01,,7.4,,,,,7.4,,,,,,,,,,,,,
,,,Ge1V3,,,,Ge1V3,,,,,,,,,,6.1,,,,,6.1,,,,,,,,,,,,,
,,,Y1Ba2Cu3.98Fe0.02O8,,,,"YBa2(Cu,Fe)4O8",,,,,,,,,59.0,,82.0,,,,70.5,,,,,,,,,,,,,
,,,Ba5Cu3Oz,,,,Ba5Cu3Oz,,,,,,,,shape_01,,,,5.0,,,,,,,,,,,,,,,,
,,,Cd0.06Cu0.94Se2,,,,Cd0.06Cu0.94Se2,,,,,,,,,,1.3,,,,,1.3,,,,,,,,,,,,,
composition analyzed by SEM-EDX.  Ag:Cu:Ba:Cu = 0.47:4.48:2.24:2.81,,,Ag1Ba2Ca3Cu4O11-z,,,,"(Ag,Cu)Ba2Ca3Cu4O11",,,,,,,,,,117.0,,,,,117.0,,,,,,,,,,,,,
Mossbauer of Fe measured,,,Y0.8Pr0.2Ba2Cu3.925Fe0.075O8,,,,"(Y,Pr)Ba2(Cu,Fe)4O8",,,,,,,,,,10.0,,,,,10.0,,,,,,,,,,,,,
,32.0,,Bi4Sr4Tm2Cu4OZ,,,7.66,,,,,,,,,,,,,,,,,,,,,,,,,,,,,
,,,Te3Zr1,,,,Te3Zr1,,,,,,,,,,,,1.13,,,,,,,,,,,,,,,,
,,,Y1Ba2Cu2.8Fe0.2O6.76,,,,"YBa2(Cu,Fe)3O7",,,6.76,,,,,shape_01,,27.8,,,,,27.8,,,,,,,,,,,,,
hole doping p = 0.260 estimated using (Tc/Tcmax) = 1-82.6(p-0.16)^2 with Tcmax = 90 K.,,,Tl2Ba2Cu1O6,,,,Tl2Ba2CuO6,,,,,,,,shape_03,15.0,,,,,,15.0,10.0,,,,,,,,,,,,
,,,Bi0.02In0.98,,,,Bi0.02In0.98,,,,,,,,,,3.845,,,,,3.845,,,,,,,,,,,,,
e-ph coupling = 0.67,,472.0,V3Ga0.2Si0.8,,,,"V3(Ga,Si)",,,,,,,,,,10.5,,,,,10.5,,,,,,,,,,,,,
,,,Sm1.7575Y0.0925Ce0.15Cu1O4,,,,"(Sm,Y,Ce)2CuO4",,,,,,,,shape_01,,,,,14.0,,14.0,,,,,,,,,,,,,
,,,Bi3Sr1,,,,Bi3Sr1,,,,,,,,,,5.7,,,,,5.7,,,,,,,,,,,,,
,,,La1.85Sr0.15Cu1O4,,,,"(La,Sr)2CuO4",,,,,,,,,,39.0,,,,,39.0,,,,,,,,3.5,,,,,
,2.57,,Ce1Fe1As0.55P0.45F0.05O0.95,,,,"CeFe(As,P)O0.95F0.05",,,,,,,,shape_01,,,15.1,,15.0,,15.0,,,,,,,,,,,,,
T0=79K(LTO TO LTT),,,La1.4Nd0.4Sr0.2Cu1O4,,,,,,,,,,,,shape_03,,21.7,,,,,21.7,,,,,,,,,,,,,
Thermopower = -6.53 uV/K at 30 C.,,,La1In2.25Sn0.75,,,,"La(In,Sn)3",,,,,,,,shape_01,,0.75,,,,,0.75,,,,,,,,,,,,,
gamma (=9.0 mj/atom.K2) calculated from Hc(0) (=0.284 T). G-L parameter =4,,,Th0.9La0.9Ru2,,,,"(Th,La)Ru2",,,,,,,,,,3.05,,,,,3.05,1.86,27.0,,,,,,,,,,,
,,,La0.98Lu0.02,,,,La0.98Lu0.02,,,,,,,,,,4.643,,,,,4.643,,,,,,,,,,,,,
"R(300K)=156 microOhm.cm, RH(300K)=9.0E-4 cm3/C",,,Cu3.2Mo6S8,13.0,,,CuxMo6S8,,,,,,,,shape_03,,7.6,,,,,7.6,,,,,,,,,,,,,
Optimally doped,,,Bi2Sr2Ca1Cu2O8,,,,Bi2 Sr2 Ca Cu2 O8,,,,,,,,shape_03,,86.1,,,,,86.1,,,,,,,,,,,,,
,,,Y0.8Ca0.2Ba2Cu2.8Co0.2OZ,,,,"(Y,Ca)Ba2(Cu,Co)3Oz",,,,,,,,shape_01,,84.0,,,,,84.0,,,,,,,,,,,,,
,,,Y1Ba2Cu3O6.93,,,,YBa2Cu3Oz,,,6.93,,,,,,89.9,,91.8,,,,90.85,,,,,,,,,,,,,
,,,Tl0.5Ba2Ca3Cu1.5Zn3O12-z,,,,"(Cu,Tl)Ba2Ca3(Cu,Zn)4O12",,,,,,,,,121.3,,,,,,121.3,,,,,,,,,,,,,
,,,Ba2Ca4Cu6O12+z,,,,CuBa2Ca4Cu5O12,,,,,,,,shape_02,,95.0,,,,,95.0,,,,,,,,,,,,,
,,,Pd2Yb1Sn1,,,,Pd2YbSn,,,,,,,,,,2.42,,,,,2.42,,,,,,,,,,,,,
layer compound (MS)nTS2.,,,Sm1.15Nb1S3.15,,,,(SmS)1.15NbS2,,,,,,,,shape_03,,,,0.07,,,,,,,,,,,,,,,,
,,,Al3Ti1,,,,Al3Ti1,,,,,,,,,,,,1.02,,,,,,,,,,,,,,,,
,,,Bi2Sr2Ca1Cu1.982Fe0.018O8+d,,,,"Bi2Sr2Ca(Cu,Fe)2O8",,,,,,,,shape_03,,,,,71.5,,71.5,,,,,267.0,,,,,,,,
dTc/dx=-7 K/at%Zn,,,Hg1Ba2Cu0.97Zn0.03O4+z,,,,"HgBa2(Cu,Zn)O4",,,,,,,,shape_01,,,,,78.0,,78.0,,,,,,,,,,,,,
oriented crystal. applied field //<100> for muon-SR.,,,Pr1Os4Sb12,4.9,,,PrOs4Sb12,,,,,,,,,,1.85,,,,,1.85,,,,,353.40000000000003,,,,,,,,
"Debye-T from resistivity(Bloch-Gruneisen), not s/c",,460.0,B2Nb1,,,,NbB2,,,,,,,,,,,,0.37,,,,,,,,,,,,,,,,
,,,Tl0.54Pb0.45Te0.05Sr1.7Ba0.3Ca2Cu3Oz,,,,"(Tl,Pb,Te)(Sr,Ba)2Ca2Cu3Oz",,,,,,,,shape_01,,120.2,,,,,120.2,,,,,,,,,,,,,
,,,Ga0.65Cd0.4Sr2Y1Cu2O7+z,,,,"(Ga,Cd)Sr2YCu2O7",,,,,,,,,,,38.0,,,,38.0,,,,,,,,,,,,,
T(SUS)=77.0,,,Y1Ba2Cu4O8,,,,YBa2Cu4O8,,,,,,,,shape_01,,82.9,,,,,82.9,,,,,,,,,,,,,
,,,La1.85Sr0.15Cu1O4,,,,"(La,Sr)2CoO4",,,,,,,,shape_01,,,,,,,,,,,,,,,,,,16.5,,
,,,Y1Ba2Cu2.6Al0.4O7,,,,"YBa2(Cu,Al)3O7",,,7.0,,,,,,,42.0,,,,,42.0,,,,,,,,,,,,,
,,,Pt1Sb1,,,,Pt1Sb1,,,,,,,,,,2.1,,,,,2.1,,,,,,,,,,,,,
As-Fe-As bond angle = 102.16 degree,,,Ca4Al2Fe2As2O6,,,,Ca4Al2O6Fe2As2,,,,,,,,,,,28.2,,,,28.2,,,,,,,,,,,,,
K-content estimated from Tc-x(Phys.Rev.B41(1990)4126),,,Ba0.5K0.5Bi1O3,,,,"(Ba,K)BiO3",,,,,,,,shape_03,,,,,20.0,,20.0,12.3,,,,,,,,,,,,
un-twin sample,,,Y1Ba2Cu3O7-d,,,,YBa2Cu3O7-d,,,,,,,,shape_03,,,,,,,,,2.4,,,,,,,,,,,
SP-heat measured down to 2 K,44.0,,U2Rh1C2,,3.7e-06,2.8,"U2(Pt,Rh)C2",22.5,,,,,,,shape_01,,,,0.38,,,,,,,,,,,,,,,,
,,,Y1Ba2Cu2.85Zn0.15O7,,,,"YBa2(Cu,Zn)3O7",,,,,,,,,,45.53,,,,,45.53,,,,2.256,,,,,,,,,
,,,Dy1Ba2Cu2.98Ni0.02O6.72,,,,"DyBa2(Cu,Ni)3O7",,,6.72,,,,,shape_01,,83.0,,,88.0,,83.0,,,,,,,,,,,,,
,,,V50Ti49Mo1,,,,,,,,,,,,,,6.9,,,,,6.9,,,,,,,,,,,,,
,,,Er0.65Ca0.2Hf0.15Ba2Cu3O6.83,,,,"(Er,Ca,Hf)Ba2Cu3O7",,,6.83,,,,,shape_01,,80.9,,,,,80.9,,,,,,,,,,,,,
,,,Ca10Fe8.2Pt4.8As18,,,,"Ca10(Pt4As8)((Fe,Pt)2As2)5",,,,,,,,,,,,,38.0,,38.0,,,,,,,,,,,,,
"z<0.1, Tc for dTc/dP determined by Tc(on)",,,Nd1Ba2Cu3O7-z,,,,NdBa2Cu3O7,,,,,,,,shape_03,,87.5,,,,7.0,87.5,,,,,,,,3.4,,,,,
,,,Cu0.98Co0.02Rh2S4,,,,"(Cu,Co)Rh2S4",,,,,,,,,,1.0,,,,,1.0,,,,,,,,,,,,,
Oxygen content by iodometry. hole conc p<sh>=0.218,,,La0.8Ca0.1Pr0.1Ba1.5Sr0.5Cu3O6.856,,,,"(La,Ca,Pr)(Ba,Sr)2Cu3O7",,,6.856,,,,,shape_01,,56.0,,,,,56.0,,,,,,,,,,,,,
,,,H0.886Pd1,,,,,,,,,,,,,,3.478,,,,,3.478,,,,,,,,,,,,,
Oxygen content by iodometry. hole conc p<sh>=0.161,,,La0.4Pr0.6Ba1.5Sr0.5Cu3O6.941,,,,"(La,Pr)(Ba,Sr)2Cu3O7",,,6.941,,,,,shape_01,,,,10.0,,,,,,,,,,,,,,,,
,,,Pb0.5Sr2Y0.6Ca0.4Cu2.5O6.97,,,,,,,6.97,,,,,,,67.0,,,,,67.0,,,,,,,,,,,,,
amorphous.,,,Zr46.75Ti8.25Cu7.5Ni10Be27.5,,,,Zr-Ti-Cu-Ni-Be,,,,,,,,,,1.84,,,,,1.84,3.6,,,,,,2.5,,,,,,
,,,Sr0.6La0.4Fe1As1F1,,,,"(Sr,La)FeAsF",,,,,,,,,24.6,,29.5,,,,27.05,,,,,,,,,,,,,
,,,Ca8.44La1.56Pt3Fe10As18,,,,(Ca1-xLax)(Pt3As8)(FeAs)10,,,,,,,,shape_01,,,,,32.3,,32.3,,,,,,,,,,,,,
,,,Ce1Co1.33Ni0.67,,,,Ce1Co1.33Ni0.67,,,,,,,,,,,,0.33,,,,,,,,,,,,,,,,
,,,Hg1.2Tl0.8Ba2Ca3Cu4Oz,,,,"(Hg,Tl)2Ba2Ca3Cu4Oz",,,,,,,,,,,,,114.0,,114.0,,,,,,,,,,,,,
,,,La1.85Sr0.15Cu0.97Ni0.03O4,,,,"(La,Sr)2(Cu,Ni)O4",,,,,,,,shape_01,,,,,13.5,,13.5,,,,,,,,,,,,,
,,,Ta0.8Mo0.2C1,,,,"(Ta,Mo)C",,,,,,,,,,8.5,,,,,8.5,,,,,,,,,,,,,
,,,Ta1,,,,Ta,,,,,,,,,,4.43,,,,,4.43,,,,,,,,-0.26,,,,,
R is not zero at 10 K.,,,La1.73Sr0.27Cu0.94Mn0.06O4,,,,"(La,Sr)2(Cu,Mn)O4",,,,,,,,shape_01,,,37.0,,,,37.0,,,,,,,,,,,,,
Hall const in DB shows ones at 2 K.,,215.0,Ir1Te1.3Se0.7,,,,"Ir(Te,Se)2",,,,,,,-0.001186,shape_01,,,,1.8,,,,,1.39,,,,,,,,,,,
,,,La1P1,,,,LaP,,,,,,,,,,,,0.015,,,,,,,,,,,,,,,,
e-ph coupling = 0.76,,498.0,Si1V3,,,,V3Si,,,,,,,,,,16.7,,,,,16.7,,,,,,,,,,,,,
"R-expornent, n = 1.16  in R = R0 + A*T^n",,,Na1Fe0.978Cu0.022As1,,,,"Na(Fe,Cu)As",,,,,,,,shape_03,,11.6,,,,,11.6,,,,,,,,,,,,,
,,,La1.9Ca1.1Cu2O6+z,,,,"La2(Sr,Ca)Cu2O6",,,,,,,,,,,,,,,,,,,16.79,,,,,,,,,
,,,Co0.05Rh0.04Ti0.91,,,,Co0.05Rh0.04Ti0.91,,,,,,,,,,4.0,,,,,4.0,,,,,,,,,,,,,
,,,Ba0.3La1.7Hg0.15Cu0.85O4-Y,,,,,,,,,,,,,10.0,28.0,36.0,,,,28.0,,,,,,,,,,,,,
electron =  18 e/f.u,,,Zr1Rh1P1,,,,ZrRhP,,,,,,,,shape_01,,1.5,,,,,1.5,,,,,,,,,,,,,
,,,Gd1Ba2Cu2.82Fe0.18O9-Z,,,,,,,,,,,,,31.0,42.0,57.0,,,,42.0,,,,,,,,,,,,,
,,,Ta0.25V0.75,,,,Ta0.25V0.75,,,,,,,,,,2.8,,,,,2.8,,,,,,,,,,,,,
,,,La1.5Ba1.3Ca0.2Cu3O6.957,,,,"(La,Ba,Ca)3Cu3O6",,,6.957,,,,,shape_01,,,,,35.0,,35.0,,,,,,,,,,,,,
,,,Tl2Ba2Ca1Cu2O7.833,,,,Tl2Ba2CaCu2O8,,,7.833,,,,,shape_01,,112.0,,,,,112.0,,,,,,,,,,,,,
,,,Pr1Ba2Cu2.7Ni0.3OZ,,,,"PrBa2(Cu,Ni)3O7",12.0,,,,,,,,,,,4.2,,,,,,,,,,,,,,,,
e-ph coupling constant = 0.38,,261.0,Fe1Zr2,,,,Zr2Fe,,,,,,,,,,0.17,,,,,0.17,,14.5,,,,,,,,,,,
,,,Pb2Sr2Dy1.44Ce0.93Cu3O12,,,,"(Pb2Cu)Sr2(Dy,Ce)3Cu2O12",,,,,,,,shape_05,,,,,,,,,,,50000.0,,,,,,,,,
Tc was measured for MRh4B4 + 2[RhB] material. structure type not clear.,,,Tm1Rh4B4,,,,TmRh4B4,,,,,,,,,9.73,9.86,,,,,9.86,,,,,,,,,,,,,
Tc by mutual inductance.,,,Ca1Si1.9,,,,CaSi1.9,,,,,,,,,,1.35,,,,,1.35,,,,,,,,,,,,,
,,,Nd1.2Ba1.4Sr0.4Cu3O6.731,,,,"(Nd,Ba,Sr,)3Cu3Oz",,,6.731,,,,,shape_01,,,,,65.0,,65.0,,,,,,,,,,,,,
broad transition,,,C1W2,,,,C1W2,,,,,,,,,,5.2,,,,,5.2,,,,,,,,,,,,,
Tc by ac method. (dTc/dP) determined from the least squares fit.,,,Ag0.76Sn1.24Se2,,,,Ag1-xSn1+xSe2,,,,,,,,,,6.72,,,,0.1,6.72,,,,,,,,-0.68,,,,,
,,,Sr14Cu24O41,,,,Sr14Cu24O41,,,41.0,,,,,shape_06,,,,,,,,,,,250000.0,,,,,,,,,
,,,Y1Os1B4,,,,YOsB4,,,,,,,,,,1.4,,,,,1.4,,,,,,,,,,,,,
,,,V3Si0.986Sb0.014,,,,,,,,,,,,,,10.5,,,,,10.5,,,,,,,,,,,,,
,,,C0.026N0.974Nb1,,,,C0.026N0.974Nb1,,,,,,,,,,17.2,,,,,17.2,,,,,,,,,,,,,
not SC. RRR = 1.6. (dTn/dP) = 0.13 K/kbar. Tn by resistivity measurement.,,,U0.975Ce0.025Ru2Si2,,,,"(U,Ce)Ru2Si2",15.6,,,,,,,shape_03,,,,0.35,,,,,,,,,,,,,,,,
,,,Ca1Ir2,,,,Ca1Ir2,,,,,,,,,,4.0,,,,,4.0,,,,,,,,,,,,,
,,,Ga1Nb3,,,,Ga1Nb3,,,,,,,,,,20.3,,,,,20.3,,,,,,,,,,,,,
,,,La1Ba2Cu3OZ,,,,LaBa2Cu3O7,,,,,,,,,70.3,,,,,,70.3,,,,,,,,,,,,,
,,,La1.83Sr0.17Cu0.94Ni0.06O4,,,,"(La,Sr)2(Cu,Ni)O4",,,,,,,,shape_01,,,,4.0,,,,,,,,,,,,,,,,
,,,Sm1Fe0.825Co0.175As1O1,,,,"SmO(Fe,Co)As",,,,,,,,shape_01,,5.8,,,,,5.8,,,,,,,,,,,,,
"Maki's parameter(alpha)=1.4, e-p coupling=1.0",,,Sn1Fe0.05Mo6S8,,,,SnFe0.05Mo6S8,,,,,,,,,,7.05,,,,,7.05,60.0,,,,,,26.0,,,,,,
AB PLANE GAP,,,Y1Ba2Cu3O7,4.95,,,YBa2Cu3O7,,,,,,,,shape_02,,89.0,,,,,89.0,,,,,,,,,,,,,
,,,Ga1Nb3,,,,Ga1Nb3,,,,,,,,,,14.5,,,,,14.5,,,,,,,,,,,,,
refno=1965(PR01100500),,175.0,La1Te1,,,,LaTe,,,,,,,,,,1.48,,,,,1.48,,4.65,,,,,,,,,,,
spin gap = 308 K. ,,,La1.955Sr0.045Cu1O4,,,,"(La,Sr)2CuO4",,,,,,,,shape_04,,,,1.5,,,,,,,,,,,,,,,,
,,,Bi2Sr2Ca1Cu2OZ,,,,Bi2Sr2CaCu2O8,,,,,,,,shape_01,,,,,,,,,,,,,,,,,,-3.21,,
Hc2(0.9Rn) and Hirr(0.1Rn) were measured upto 7T. pHirr = 53.9T and nHirr = 27.7T. Anisotropy(Hc2) = 2.2.,,,Fe1Te0.65Se0.35,,,,FeTe1-xSex,,39.2,,,87.9,,,shape_03,,,15.0,,,,15.0,,,,,,,,,,,,,
"HgI2-intercalation, interlayer distance=19.6",,,Hg1I2Bi2Sr1.5Ca1.5Cu2OZ,,,,"HgI2-Bi2(Sr,Ca)2CaCu2Oz",,,,,,,,,,,,,68.0,,68.0,,,,,,,,,,,,,
Hc2 defined as 0.8Rn. Hc2(0)//ab = 18.4 T from (dHc2/dT) and WHH theory. anisotropy = 4.5 by Hc2.,,,Zr1N1Cl0.7,,,,ZrNClx,,,,71.0,27.0,,,shape_03,,,12.8,,,,12.8,,,,,,,,,,,,,
,,,La1.94Sr0.06Cu1O4,,,,"(La,Sr)2CuO4",,,,,,,,shape_03,,,,,14.0,,14.0,,,,,,,,,,,,,
,,,Ag0.5Al0.5Th2,,,,"(Ag,Al)Th2",,,,,,,,,,0.78,,,,,0.78,,,,,,,,,,,,,
,,,Tl0.05Hg0.95Ba2Ca2Cu3O8+z,,,,"(Tl,Hg)Ba2Ca2Cu3O8",,,,,,,,,134.0,,,,,,134.0,,,,,,,,,,,,,
,,,Nb3Si1,,,,,,,,,,,,,,1.5,,,,,1.5,,,,,,,,,,,,,
amorphous Ga film,,,Ga1,,,,amorphous-Ga,,,,,,,,shape_04,,7.84,,,,,7.84,,,,,,,,,,,,,
,,,Hf1V2,,,,HfV2,,,,,,,,,,9.34,,,,,9.34,,,,,,,,,,,,,
e-ph coupling const. = (0.29). Specific heat measurements.,,330.0,Re0.25Ta0.75,,,,Ta1-xRex,,,,,,,,,,,,0.06,,,,,2.42,,,,,,,,,,,
Tc calculated from Tc(Pb)=7.195 K (not given by the Authors),,,Hg0.0307Pb0.9693,,,,Pb1-xHgx,,,,,,,,,,7.134,,,,,7.134,,,,,,,,,,,,,
,,,Bi1.6Pb0.4Sr2Ca1.9Sm0.1Cu3Oz,,,,"(Bi,Sr)2Sr2(Ca,Sm)2Cu3Oz",,,,,,,,shape_01,70.0,,,,,,70.0,,,,,,,,,,,,,
,,,Y1Ba2Cu2.655Co0.345O7.29,,,,"YBa2(Cu,Co)3O7",,,7.29,,,,,shape_01,,,,,,,,,,,,,,,,,,,,
,,,Y1Ba2Cu2.95Zn0.05O6.56,,,,"YBa2(Cu,Zn)3Oz",,,6.56,,,,,shape_03,,24.0,,,,,24.0,,,,,,,,,,,,,
nominal compo: x=0.10 in MgC1.5-xBxNi3.,,,Mg1C0.853B0.072Ni3,,,,"Mg(C,B)Ni3",,,,,,,,,,,,,6.76,,6.76,,,,,,,,,,,,,
not SC. T<SDW> = 165 K,,,Sr1Fe1.9Mn0.1As2,,,,"Sr(Fe,Mn)2As2",,,,,,,,shape_01,,,,4.0,,,,,,,,,,,,,,,,
"SC not measured. Compositions, Zr:Os:Si = 29:34:35 by EDX,  molar weight = 309.5 g/mol. unit cell = 0.1925 nm3",,,Zr1Os1Si1,,,,ZrOsSi,,,,,,,,shape_01,,,,,,,,,,,,,,,,10.68,,,,
"P(O2)=2000 bar, 300C, 10H",,,Hg1Ba2Ca4Cu5Oz,,,,HgBa2Ca4Cu5Oz,,,,,,,,shape_02,,,,,111.0,,111.0,,,,,,,,,,,,,
,,,Bi2Sr2Ca1Cu2O8.16,,,,Bi2Sr2CaCu2Oz,,,8.16,,,,,shape_01,85.0,,,,,,85.0,,,,,,,,,,,,,
,,,Ga0.15Nb3Sn0.7Tl0.15,,,,Ga0.15Nb3Sn0.7Tl0.15,,,,,,,,,,18.14,,,,,18.14,,,,,,,,,,,,,
semicon,,,Pr0.6Ca0.4Ba1La1Cu3O7.29,,,,"(Pr,Ca)(Ba,La)Cu3O7",,,7.29,,,,,,,,,,,,,,,,,,,,,,,,,
,,,La1.82Sr0.18Cu0.985Zn0.015O4,,,,"(La,Sr)2(Cu,Zn)O4",,,4.0,34.5,,,,shape_01,,,,,,,,,,,,,,,,,,,,
,,,Y1Ba2Cu2.94Zn0.06O6.76,,,,"YBa2(Cu,Zn)3O7",,,6.76,,,,,shape_01,,41.1,,,,,41.1,,,,,,,,,,,,,
,,,Mo0.1Sr2Ce2.01Y0.99Cu2.9O11+z,,,,"(Cu,Mo)Sr2(Ce,Y)3Cu2O11",,,,,,,,shape_01,,,,,34.0,,34.0,,,,,,,,,,,,,
magnetically aligned sample. optimum oxygen content. H//c-axis,,,La1.919Sr0.081Cu1O4+z,4.08,,,"(La,Sr)2CuO4",,,,,,,,,,20.6,,,,,20.6,,0.56,,,,,,,,,,,
"composition by EPMA. Bi,Pb,Y,Al entered from crucible and flux. Cu-site large deficiency. Semicon-like.",,,Ca5.9Sr3.5Bi0.3Y0.1Pb0.1Al0.1Cu15.1O29,,,,"(Sr,Ca)10Cu17O29",,,,,,2.5,,shape_03,70.0,,80.0,,,,75.0,,,,,,,,,,,,,
dTc/dx=-170 K,,,Nd0.9Ca0.05Pr0.05Ba2Cu3O7-z,,,,"(Nd,Ca,Pr)Ba2Cu3O7",,,,,,,,shape_01,,81.4,,,,,81.4,,,,,,,,,,,10.94,,
Y124 + Y123,,,Y1Ba2Cu3.84Fe0.16O8,,,,"YBa2(Cu,Fe)4O8",,,,,,,,,,61.0,,,,,61.0,,,,,,,,,,,,,
,,,La0.75Nd0.25Ba1Ca1Cu3O7,,,,"(La,Nd)BaCaCu3O7",,,,,,,,,,,,,55.0,,55.0,,,,,,,,,,,,,
,,,Y1Ba2Cu2.3Fe0.7O7.484,,,,"(Cu,Fe)Ba2YCu2O7",,,7.484,,,,,shape_01,,,,,60.0,,60.0,,,,,,,,,,,,,
,,,Sr2Ru1O4,,,,Sr2RuO4,,0.0378,,920.0,,,,shape_03,,,,,1.201,,1.201,,,,,,,,,,,,,
,,,Y0.7Pr0.3Ba2Cu3O6.65,,,,"(Y,Pr)Ba2Cu3Oz",,,6.65,,,,,shape_01,,46.0,,,,,46.0,,,,,,,,,,,,,
,,,Gd1Ba2Cu2.98Zn0.02O7-y,,,,"GdBa2(Cu,Zn)3O7",,,,,,,,shape_01,,86.3,,,,3.0,86.3,,,,956.0,,,,,,,,,
M-intercalated . M = Cs0.33(NMF)y.  NMF = N-methylformamide. NMF content (y) not given. interlayer distance d = 1750 pm.,,,M1Ta1S2,,,,(M)TaS2,,,,,,,,,,4.6,,,,,4.6,,,,,,,,,,,,,
,,,Co1Ge3,,,,Co1Ge3,,,,,,,,,,,,1.02,,,,,,,,,,,,,,,,
,,,Sr1Ti1O3,,,,SrTiO3,,,,,,,,shape_03,,0.214,,,,,0.214,,,,,,,,,,,,,
,,,Se1,,,,Se1,,,,,,,,,,,,1.26,,,,,,,,,,,,,,,,
AFM order from (Li0.8Fe0.2)OH layers. Tn measured by SP-heat. Anion hight from Fe(2)  layers = 1.370 A.,,,Li0.8Fe1.2Se0.34S0.66H1O1,,,,"(Li,Fe)OH(Se,S)",,,,,,,,shape_01,,,,,18.4,,18.4,,,,,,,,,,,,,
"M = 4-propylpyridine . reaction (200C,5d ).",,,M0.25Ta1S2,,,,(M)0.25TaS2,,,,,,,,,,2.75,,,,,2.75,,,,,,,,,4.04,,,,
,,,Hg0.92Ba2.05Cu1.03O4.065,,,,HgBa2CuOz,,,4.065,,,,,,,91.6,,,,,91.6,,,,,,,,,,,,,
,,,Ba0.62K0.38Bi1O3,,,,"(Ba,K)BiO3",,,,,,,,shape_03,,21.5,,,,,21.5,,,,,,,,,,,,,
TEP(max)=150K(20.0microV/K),,,Bi1.7Pb0.3Sr2Ca1.5Sm0.5Cu3Oz,,,,"(Bi,Pb)2Sr2(Ca,Sm)2Cu3O10",,,,,,,,,,,,4.2,,,,,,,,,,,,,,15.0,,
Sr2CuO2CO3 type,,,Sm1Ba1Cu1B1O5,,,,"(Sm,Ba)2CuO2(BO3)",,,,,,,,,,,,4.2,,,,,,,,,,,,,,,,
"two step transition,second is due to Al1223,higher Tc due to Al1234",,,Al1Sr2Ca2Cu3O9.3,,,,AlSr2Ca2Cu3Oz,,,9.3,,,,,shape_02,,63.0,,,,,63.0,,,,,,,,,,,,,
as-sintered,,,Pb0.5Cu0.5Sr1La1Cu1O5.15,,,,"(Pb,Cu)(Sr,La)2CuOz",,,5.15,,,,,,,28.0,,,,,28.0,,,,,,,,,,,,,
,,,Cu0.81Sb0.19,,,,Cu0.81Sb0.19,,,,,,,,,,0.07,,,,,0.07,,,,,,,,,,,,,Info: Very Low Tc (<0.1K)
,,,Ca10Pt3.72Fe9.28As18,,,,Ca10(Pt4As8)(Fe1-xPtxAs)10,,,,,,,,shape_01,,14.9,,,,,14.9,,,,,,,,,,,,,
,,,Y1Ba2Cu2.94Ni0.06O7,,,,"YBa2(Cu,Ni)3O7",,,7.0,,,,,shape_04,,,,,62.0,,62.0,,,,,390.0,,,,,,,,
,,,La1.8Sr0.2Cu0.99Zn0.01O4,,,,"(La,Sr)2(Cu,Zn)O4",,,,,,,,shape_03,25.7,26.4,27.1,,,,26.4,,,,,,,,,,,,,
"ANN(240C,21d in O2). TP300 = TP(290K). P determined from TP(290K) using TP(290K)-p relation.",,,Hg1Ba2Cu1O4+z,,,,HgBa2CuOz,,,,,,,,,,,,,92.0,,92.0,,,,,,,,,,,-0.1,,
,,,Bi2Sr2Ca1Cu2Oz,,,,Bi2Sr2CaCu2O8,,,,,,,,shape_03,,,87.0,,,,87.0,,,,,,,,,,,,,
,,,Y1Ba2Cu3O7-d,,,,YBa2Cu3O7-d,,,,,,,,shape_03,,88.6,,,,,88.6,,,,,,,,,,,,,
Tc defined as 0.5Rn. RRR=10.6. hidden order T0 and AFM order Tn shown in Fig. (dT0/dp) = 0.10 K/kbar. (dTn/dP) = 0.23 K/kbar.,,,U1Ru2Si2,,,,URu2Si2,,,,,,,,shape_03,,1.41,,,,,1.41,,,,,,,,,,,,,
not SC down to 1.6 K.,,,Tb1Ir1Si1,,,,TbIrSi,,,,,,,,,,,,1.6,,,,,,,,,,,,,,,,
P-induced SC. Pcr = 8.0 GPa. Tc = 5.39 K (in DB)  at Pcr.  topological phase transition at about 2 GPa.,,,Bi1Te1I1,,,,BiTeI,,,,,,,,,,,5.39,0.0,,,5.39,,,,,,,,,,,,,
,,,Y0.8Ca0.2Ba1.95Nd0.05Cu3OZ,,,,"(Y,Ca)(Ba,Nd)2Cu3O7",,,,,,,,,76.0,,,,,,76.0,,,,,,,,,,,,,
,,,Ir0.7Re0.3,,,,Ir1-xRex,,,,,,,,,,1.7,,,,,1.7,,,,,,,,,,,,,
T<SDW> = 134 K.,,,Ba1Fe2As2,,,,BaFe2As2,,,,,,,,shape_03,,,0.0,,,,0.0,,,,,,,,,,,,,Check: Tc=0 (Non-superconducting?)
,,,Y1Ba2Cu2.94Zn0.06O6.9,,,,"YBa2(Cu,Zn)3O7",,,6.9,,,,,shape_01,,67.1,,,,,67.1,,,,,,,,,,,,,
,,,U1Os3B2,,,,UOs3B2,,,,,,,,,,,,1.2,,,,,,,,,,,,,,,,
"A15,Nb,sigma phases",,,Nb80Ga16Mn4,,,,"Nb80(Ga,Mn)20",,,,,,,,,,6.03,,,,,6.03,6.13,,,,,,1.5,,,,,,
"RRR=7.2. DB shows values for sigma-band. For pai-band, gap=2.85 meV, gapene = 1.70.",,,B2Mg1,4.4,,,MgB2,,,,,,,,shape_01,,39.0,,,,,39.0,,,,,,,,,,,,7.5,
,,,Sm1.85Th0.15Cu1O4-z,,,,"(Sm,Th)2CuO4",,,,,,,,shape_01,,,13.0,,,,13.0,,,,,,,,,,,,,
,,,V2.7Cr0.3Si1,,,,V2.7Cr0.3Si1,,,,,,,,,,11.3,,,,,11.3,,,,,,,,,,,,,
,,,Al2N1Nb3,,,,,,,,,,,,,,1.3,,,,,1.3,,,,,,,,,,,,,
,,,Au2Nb3,,,,,,,,,,,,,,,,1.2,,,,,,,,,,,,,,,,
,,,Bi1.8Pb0.2Pd1,,,,Bi2-xPbxPd,,,,,,,,shape_01,,,4.5,,4.4,,4.4,,,,,,,,,,,,,
,,,Pd50.745Ru0.255Sb49,,,,"(Pd,Ru)1-xSbx",,,,,,,,,,1.57,,,,,1.57,,,,,,,,,,,,,
,,,Tl1Ba0.8Sr1.2Pr1Cu2O7-d,,,,"Tl(Ba,Sr)2PrCu2O7",5.0,,,,,,,shape_01,,,,,,,,,,,,,,,,,,,,
,,,Sr2Cu2Mn1S2O2,,,5.3,Sr2Cu2MnO2S2,29.5,,,,,,,,,,,,,,,,,,,,,,,,,,,
T<SDW/STR> = 196 K. Tn(Eu) = 19 K.,,,Eu1Fe2As2,,,,"Eu(Fe,Ir)2As2",19.0,,,,,,,shape_01,,,,2.0,,,,,,,,,,,,,,,,
TP300 in DB shows the value at 320 K.,,,Bi3.95Ag0.05S3O4,,,,Bi4-xAgxO4S3,,,,,,,,shape_01,,,3.52,,,,3.52,,,,,,,,,,,-33.8,,
,,,Nb3Rh0.98Ru0.02,,,,"Nb3(Rh,Ru)",,,,,,,,shape_01,,2.42,,,,,2.42,,,,,,,,,,,,,
,,,Al2Th3,,,,Al2Th3,,,,,,,,,,2.6,,,,,2.6,,,,,,,,,,,,,
spin gap temp. = 70.4 K,,,Y1Ba2Cu2.95Gd0.05O7-z,,,,"YBa2(Cu,Gd)3O7",,,,,,,,shape_01,43.3,44.8,,,,,44.8,,,,,,,,,,,,,
,,,Si2Zr1,,,,Si2Zr1,,,,,,,,,,,,1.02,,,,,,,,,,,,,,,,
,,,Y0.9Pr0.1Ba2Cu3O7-Z,,,,"(Y,Pr)Ba2Cu3O7",,,,,,,,shape_01,89.0,90.0,90.8,,,,90.0,,,,1.23,,,,,,,2.15,,
The nematic fluctuations are systematically studied by the uniaxis pressure-dependent resistivity in the electron-doped iron-based superconductor BaFe2-xNixAs2.,,,Ba1Fe1.85Ni0.15As2,,,,BaFe185Ni0.15As2,,,,,,,,shape_03,,,,,,,14.1,,,,,,,,,,,,,
,,,Nd1.85Ce0.15Cu0.98Co0.02O4,,,6.9,"(Nd,Ce)2(Cu,Co)O4",,,,,,,,shape_01,,,,3.0,,,,,,,,,,,,,,,,
,,,Gd1Fe0.8Ir0.2As1O1,,,,"GdO(Fe,Ir)As",,,,,,,,,,,18.9,,17.6,,17.6,24.0,,,,,,1.9,,,,,,
,,,Mo0.57Re0.43,,,,Mo0.57Re0.43,,,,,,,,,,14.0,,,,,14.0,,,,,,,,,,,,,
"Type-I s/c. dHc2/dT, Hc2(0) in DB represent dHc/dT, Hc(0), respectively.",,71.9,Hg1,,,,Hg,,,,,,,,,,4.16,,,,,4.16,380.0,1.79,,,,,0.02033,,,,,,
,,,Ca1Fe0.8Co0.2As1F1,,,,"CaF(Fe,Co)As",,,,,,,,,,,16.6,,,,16.6,,,,,,,,,,,,,
NMR measured. NMR measured. measurement of Ce- and F-content was not shown.,,,Tl2Ba2Ca0.9Ce0.1Cu1.98Fe0.02F0.2O7.9,,,,"Tl2Ba2(Ca,Ce)(Cu,Fe)2(F,O)8",,,,,,,,,,103.0,,,106.0,,103.0,,,,,,,,,,,,,
,,,Nb1.8Ta1.2Sn1,,,,"(Nb,Ta)3Sn",,,,,,,,,,14.1,,,,,14.1,,,,,,,,,,,,,
,,,Gd1Ba2Cu3O7-z,,,,Gd Ba2 Cu3 O7,,,,,,,,shape_01,,,,,,,,,,,,,,,,5.549,,,,
,,,Y2Pd1Ge3,,,,Y2PdGe3,,,,,,,,,,3.58,,,,,3.58,,,,,,,,,,,,,
#NAME?,,,Bi1.4Pb0.6Sr2Ca1.2Ga0.8Cu3O7,,,,"(Bi,Pb)2Sr2(Ca,Ga)Cu2O8",,,,,,,,shape_02,,67.7,,,,,67.7,,,,,,,,,,,,,
,,,Er1Rh4B4,,,,ErRh4B4,,,,,,,,,,8.7,,,,,8.7,,,,,,,,,,,,,
Effect on superconducting transition temperature of non-magnetic rare earth atoms was studied to substitute A-atom into APX-based superconductors.,,,Hf1P1.55S0.45,,,,HfPS,,,,,,,,shape_02,,,,,,,4.9,,,,,,,,,,,,,
"Ca substitution effect in Fe-based superconductor EuRbFe4As4; magnetic order was suppressed to 5K, but Tc is almost unchanged.",,,Eu0.5Ca0.5Rb1Fe4As4,,,,Eu0.50Ca0.50RbFe4As4,,,,,,,,shape_01,,,,,36.5,,36.5,,,,,,,,,,,,,
"M = NH3. x and y not given. Two phase-SC, Tc = 25.7 K for phase2.",,,Na0.45M0.3Fe2Se1.6Te0.4,,,,"NaxMyFe2(Se,Te)2",,,,,,,,,,,,,43.2,,43.2,,,,,,,,,,,,,
,,,As3Pd5,,,,As3Pd5,,,,,,,,,,,,1.9,,,,,,,,,,,,,,,,
,,,Li2.6Ti1.9O4,,,,Li-Ti-O4,,,,,,,,shape_01,,11.2,,,,,11.2,148.0,,,,,,2.0,,,,,,
,4.5,,Gd1Ba2Cu2.9Ni0.1OX,,,7.7,"GdBa2(Cu,Ni)3O7",,,,,,,,shape_01,,84.5,,,,,84.5,,,,,,,,,,,,,
"compositions of K and Fe are nearly 0.8 and 1.65 , respectively by EDX.",,,K0.8Fe1.993Cr0.007Se2,,,,K0.8Fe2-xCrxSe2,,,,,,,,,,,11.0,,,,11.0,,,,,,,,,,,,,
,,,Bi1La2,,,,La2Bi,,,,,,,,,,0.76,,,,,0.76,,,,,,,,,,,,,
,,,Ta1,,,,Ta1,,,,,,,,,,4.463,,,,,4.463,,,,,,,,,,,,,
,,,Bi2Sr2Ca1Cu2O8,,,,Bi2Sr2CaCu2O8,,,,,,,,,,,,,,,,,,,,,,,,,,1.16,,
15 K phase in La2CuO4.12. volume fraction = 36.9%,,,La2Cu1O4+z,,,,La2CuO4+z,,,,,,,,,,,,,15.0,,15.0,,,,,,,,,,,,,
SC-volume  is max for x = 0.4 in Ru1-xRhxAs. gap estimated from NMR measurements.,,,Ru0.6Rh0.4As1,2.0,,,Ru1-xRhxAs,,,,,,,,shape_03,,,,,1.8,,1.8,,,,,,,,,,,,,
,,,Co0.1Zr0.9,,,,,,,,,,,,,,3.9,,,,,3.9,,,,,,,,,,,,,
Nb1-xB2 is superconducting for 0.04<x=<0.5 with AlB2 structure.,,,B2Nb0.84,,,,NbB2,,,,,,,,,,9.1,,,,,9.1,,,,,,,,,,,,,
,,,Er0.5Y0.5Ba2Cu3O7-z,,,,"(Er,Y)Ba2Cu3O7",,,,,,,,shape_01,,91.8,,,,,91.8,,,,,,,,,,,,,
"cubic,  like Be.",,,Bi2Ir1,,,,,,,,,,,,,,3.0,,,,,3.0,,,,,,,,,,,,,
,,,Bi2Sr2Ca0.62Y0.38Cu1.94Zn0.06O8+z,,,,"Bi2Sr2(Ca,Y)(Cu,Zn)2O8",,,,,,,,shape_01,,41.8,,,,,41.8,,,,,,,,,,,,,
,,,Er0.6Pr0.4Ba2Cu3OZ,,,,"(Er,Pr)Ba2Cu3O7",,,,,,,,shape_01,,55.0,,,,,55.0,,,,,,,,,,,,,
"MUON SPIN RESONANCE,ANOMOLOUS TEMP DEPENDENCE",,,La1.85Sr0.15Cu1O4,,,,"(La,Sr)2CuO4",,,,,,,,,,37.0,,,,,37.0,,,,,2500.0,,,,,150.0,,,
,,,Ge2Hf1,,,,HfGe2,,,,,,,,shape_04,,2.2,,,,,2.2,,,,,,,,,,,,,
,,,Bi2Sr2Ca0.75La0.25Cu2O8+Z,,,,"Bi2Sr2(Ca,La)Cu2O8",,,,,,,,shape_03,,,,,17.4,,17.4,,,,,,,,,,,,,
,,,Ba2Bi2.25Sb0.75,,,,Ba2Bi(Sb1-xBix)2,,,,,,,,,,4.06,,,,,4.06,,,,,,,,,,,,,
not superconducting,,,Y1Sr2Cu2.5Se0.5O7-z,,,,"YSr2(Cu,Se)3O7",,,,,,,,,,,,10.0,,,,,,,,,,,,,,,,
,,,Lu0.3Pr0.7Ba1.7Sr0.3Cu3O6.9,,,,"(Lu,Pr)(Ba,Sr)2Cu3O7-d",,,6.9,,,,,shape_01,,,,,,,,,,,4300.0,,,,,,,,,
,,,Ca9.35Dy0.65Pt3Fe10As18,,,,(Ca1-xDyx)(Pt3As8)(FeAs)10,,,,,,,,shape_01,,,,,20.9,,20.9,,,,,,,,,,,,,
SC properties not investigated,25.0,,Be13Gd1,,,,GdBe13,25.7,,,,,,,,,,,0.0,,,,,,,,,,,,,,,,
,,,Y0.6Ca0.4Ba1.9Nd0.1Cu3Oz,,,,"(Y,Ca)(Ba,Nd)2Cu3Oz",,,,,,,,shape_01,76.2,80.3,,,,5.5,80.3,,,,,,,,,,,,,
,,,Bi0.05In0.95,,,,,,,,,,,,,,4.65,,,,,4.65,,,,,,,,,,,,,
,,,Bi2Sr2Ca1Cu2Oz,,,,Bi2Sr2CaCu2O8,,,,,,,,shape_03,87.0,,92.0,,,5.0,89.5,,,,,,,,,,,,,
,,,Mo0.2Nb0.608Pd0.192,,,,"(Mo,Nb,Pd)",,,,,,,,,,1.34,,,,,1.34,,,,,,,,,,,,,
,,,Ho0.01La0.99,,,,La1-xHox,,,,,,,,,,5.18,,,,,5.18,,,,,,,,,,,,,
underdoped. oxygen content not measured.,,,Bi2Sr2Ca1Cu2O8+z,12.3,,,Bi2Sr2CaCu2O8,,,,,,,,shape_03,,83.0,,,,,83.0,,,,,,,,,,,,88.0,
RRR=8.94. De Gennes factor=1.6,,,Y0.85Tb0.15Ni2B2C1,,,,"(Y,Tb)Ni2B2C",,,,,,,,shape_03,,12.54,,,,,12.54,,,,,,,,,,,,,
,,,Nb3Rh0.3Os0.7,,,,"Nb3(Rh,Os)",,,,,,,,shape_01,,,,1.7,,,,,,,,,,,,,,,,
"Pb and Sn content measured by EDX: (Pb/Ti) =   0.38, (Sn/Ti) = 0.132",,,Pb0.928Sn0.232Ti2Se5.16,,,,(Pb1-xSnxSe)1.6(TiSe2)2,,,,,,,,shape_03,,4.53,,,,,4.53,,,,,,,,,,,,,
,,,Li1Fe1As1,,,,LiFeAs,,,,,,,,shape_01,,,,,18.0,,18.0,,,,,,,,,,,,,
,,,S1Ti1,,,,S1Ti1,,,,,,,,,,,,1.0,,,,,,,,,,,,,,,,
structure analized using Amaa. FIR measured.,,,Bi2Sr2.1Y0.1Ca0.8Cu2O8.26,,,,"Bi2(Sr,Y,Ca)3Cu2O8",,,8.26,,,,,shape_01,,,,,96.0,,96.0,,,,,,,,,,,,,
,,,Pr1.7575Y0.0925Ce0.15Cu1O4,,,,"(Pr,Y,Ce)2CuO4",,,,,,,,shape_01,,,,,14.5,,14.5,,,,,,,,,,,,,
,,,Ba4Pb3O10,,,,Ba4Pb3O10,,,,,,,-1.8e-08,shape_01,,,,4.2,,,,,,,3.5,,,,,,,,,
,,,Gd1Ba2Cu2.7Fe0.3O6.9,,,,"GdBa2(Cu,Fe)3O7",,,6.9,,,,,,,41.0,,,,,41.0,,,,,,,,,,,,,
dTc/dP = -0.38 K/GPa for hydrostatic P < 2 GPa. (dTc/dP) = -0.76 K/GPa at P = 2.1 GPa.,,,K2Cr3As3,,,,K2Cr3As3,,,,,,,,shape_03,,6.1,,,,,6.1,,,,,,,,-0.38,,,,,
,,,Sn2.5Mo15Se19,,,,Sn2.5Mo15Se19,,,,,,,,,,,,0.5,,,,,,,,,,,,,,,,
Tc by ac-sus.,,,K1Hg1C8,,,,KHgC8,,,,,,,,shape_03,,1.85,,,,,1.85,,,,,,,,-0.65,,,,,
"P-content by EDX. T<STR> = 61.6 K, T<SDW> = 53.4 K. not bulk SC. At P=2 GPa, sample shows bulk SC (Tc=13 K) from Meissner signal.",,,Ba1Fe2As1.5P0.5,,,,"BaFe2(As,P)2",,,,,,,,shape_03,,29.9,,,,,29.9,,,,,,,,,,,,,
,,,Nb0.93Ni0.07B2,,,,Nb1-xNixB2,,,,,,,,shape_01,,,,,5.1,,5.1,,,,,,,,,,,,,
,,,Y1.4Ce0.5Sr2.1Cu2.75S0.25Oz,,,,,,,,,,,,,,20.0,,,,,20.0,,,,,,,,,,,,,
"1um particle size, ANN(700 C, 4h in He)",,,Y1Ba2Cu3O6.1,,,,YBa2Cu3Oz,,,6.1,,,,,shape_01,,,,,0.0,,0.0,,,,,,,,,,,,,Check: Tc=0 (Non-superconducting?)
,,,Hf0.5Re0.5,,,,Hf0.5Re0.5,,,,,,,,,,,,1.02,,,,,,,,,,,,,,,,
not SC. graphite layer distance = 5.25 A.,,,Ba1C6,,,,BaC6,,,,,,,,,,,,0.3,,,,,,,,,,,,,,,,
,,,La1.3Ba1.4Sr0.3Cu3O6.91,,,,"La(Ba,Sr)2Cu3O7",,,6.91,,,,,,,50.0,,,,,50.0,,,,,,,,,,,,,
"Hg1223>75% volume, inpurity phase=CaHgO2,Hg1234, Ba2Ca2Cu3Oz",,,Hg1Ba2Ca2Cu3O8.28,,,,HgBa2Ca2Cu3O8,,,8.28,,,,,shape_02,118.0,,119.0,,,,118.5,,,,,,,,,,,,,
,,,Er1Ni1.98Fe0.02B2C1,,,,"Er(Ni,Fe)2B2C",,,,,,,,,,8.8,,,,,8.8,,,,,,,,,,,,,
R(T)-exponent = 0.03. (dC/gamma*Tc) = 3.0),,253.0,Ir0.94Se2,,,,Ir0.94-xRhxSe2,,,,,,,,,,,6.24,,,,6.24,,6.41,,,,,,,,,,,
,,,Al0.08Au0.92,,,,"(Au,Al)",,,,,,,,,0.0751,0.088,0.0934,,,,0.088,,,,,,,,,,,,,Info: Very Low Tc (<0.1K)
,,,Nb0.9Ru0.1,,,,Nb0.9Ru0.1,,,,,,,,,,2.8,,,,,2.8,,,,,,,,,,,,,
,,,Mo0.77Si0.23,,,,Mo0.77Si0.23,,,,,,,,,,1.7,,,,,1.7,,,,,,,,,,,,,
lattice term in SP (beta) = 0.435 mJ/mol.K4,,,Al2Si2U1,,,,UAl2Si2,,,,,,,,,,1.34,,,,,1.34,,27.9,,,,,,,,,,,
,,,Yb1Ba2Cu3O7-Z,,,,YbBa2Cu3O7,,,,,,,,shape_01,,,,,,,,,,,,,,2.7,,,,,,
,,,Y1Ba2Cu2.61Ga0.39O7,,,,"YBa2(Cu,Ga)3O7",,,,,,,,,,64.8,,,,,64.8,,,,12.67,,,,,,,,,
Quasi-two-dimensional superconductivity in SnSe2 via organic ion intercalation,,,Tb0.5Sn1Se2,,,,(TBA)0.5SnSe2,,,,,,,,shape_03,,,,,6.4,,6.4,,,,,,,,,,,,,
,,,La1.99Ba0.01Cu1O4,,,,"(La,Ba)2CuO4",129.0,,,,,,,,,,,,,,,,,,,,,,,,,,,
,,,B6Tb1,,,,B6Tb1,,,,,,,,,,,,0.35,,,,,,,,,,,,,,,,
,,,Y0.87Pr0.13Ba2Cu3O7-d,,,,"(Y,Pr)Ba2Cu3O7",,,,,,,,shape_03,,,85.0,,,,85.0,,,,,,,,,,,,,
,,,La1.5Pb0.45Sr0.05Cu1Oz,,,,"(La,Pb,Sr)2CuOz",,,,,,,,,,,,,27.0,,27.0,,,,,,,,,,,,,
z=nominal value,,,Cu0.5P0.5Sr2Ca1.8Y0.2Cu3O9.45,,,,"(Cu,P)Sr2(Ca,Y)2Cu3Oz",,,9.45,,,,,,,,,,76.0,,76.0,,,,,,,,,,,,,
unit of gamma = erg/cm3.K2 estimated from Hc.  Hc2 = Hc .,,,Mo1,,,,Mo,,,,,,,,,,0.92,,,,,0.92,94.7,1960.0,,,,,,,,,,,
,,,P1Rh2,,,,,,,,,,,,,,1.3,,,,,1.3,,,,,,,,,,,,,
Hall coeffic. [RHN] and [carrier] at 30K,,,Pr1Fe0.95Co0.05As1O1,,,,"PrO(Fe,Co)As",,,,,,,,,,,4.7,,,,4.7,,,,,,,,,,,,,
,,,Co0.022Ru0.978,,,,Ru1-xCox,,,,,,,,,,0.27,,,,,0.27,,,,,,,,,,,,,
,,,Ir0.49Os0.21Rh0.3,,,,Ir1-x-yOsxRhy,,,,,,,,,,0.27,,,,,0.27,,,,,,,,,,,,,
,,,Lu1.94Dy0.06Fe3Si5,,,,"(Lu,Dy)2Fe3Si5",,,,,,,,shape_01,4.4,4.52,,,4.38,,4.52,,,,,,,,,,,,,
,,,Pd1Sn2,,,,Pd1Sn2,,,,,,,,,,3.34,,,,,3.34,,,,,,,,,,,,,
,,,Y1Ba2Cu3O7-Z,,,,YBa2Cu3O7,,,,,,,,,,91.0,,,,,91.0,,,,,,,,,,,,,
,,,Cu1Te1,,,,,,,,,,,,,,,,1.26,,,,,,,,,,,,,,,,
CRITICAL CONC.=0.57 FOR Y1-XPRXBA2CU3O7 SYSTEM,,,Y0.8Pr0.2Ba2Cu3OZ,,,,"(Y,Pr)Ba2Cu3O7",,,,,,,,shape_01,,71.3,,,,,71.3,,,,,,,,,,,,,
Sp heat was measured. RESRT=150 micro-Ohm.cm. Moment = 9.32/f.u,,,Er1Ni2B2C1,,,,ErNi2B2C,,,,,,,,shape_01,,10.3,,,,,10.3,,,,,,,,,,,,,
R is not zero at 5K. remanent = 0.44 m< B >.,,,Ru0.95Co0.05Sr2Gd1CuO8,,,,"(Ru,Co)Sr2GdCu2O8",,,,,,,,shape_01,,5.5,21.0,5.0,,,5.5,,,,,,,,,,,,,
,,,Y1.8Sn0.2C2.7,,,,"(Y,Sn)2C3",,,,,,,,,,10.2,,,,,10.2,,,,,,,,,,,,,
,,,Gd1Ba2Cu3O7-z,,,,GdBa2Cu3O7,,,,,,,,,,,,,91.4,,91.4,,,,,,,,,,,,,
,,,Y1Sr0.5Ba1.5Cu2.5B0.5O7,,,,,,,,,,,,,,15.0,,,,,15.0,,,,,,,,,,,,,
"Single phase,ISOTOPE=ln(1-dTc/Tc)/ln(M16/M18). ,ISOEL=O",,,La1.85Sr0.15Cu0.988Zn0.012O4+z,,,,"(La,Sr)2(Cu,Zn)O4",,,,,,,,shape_01,,,,,23.7,,23.7,,,,,,,,,,,,,
,,,Y0.8Ca0.2Sr1Ba1Cu2.7Co0.3O6+Z,,,,"(Y,Ca)SrBa(Cu,Co)3O7",,,,,,,1.45e-09,shape_01,,58.0,,,,9.0,58.0,,,,1.74,,,,,,,,,
,,,La1.85Sr0.15Cu0.9Zn0.1OZ,,,,"(La,Sr)2(Cu,Zn)O4",,,,,,,,shape_05,,,,,,,,,,,,,,,,,,,,
inductive penetration depth,,,Co1U6,,,,U6Co,,,,,,,,,,2.43,,,,,2.43,,,,,1300.0,,,,,,,,
HIP,,,Pb0.6Cu0.4Sr1.1La0.9Cu1O5.19,,,,"(Pb,Cu)(sr,La)2CuOz",,,5.19,,,,,,,25.0,,,,,25.0,,,,,,,,,,,,,
M-intercalated . M = Na0.5(H2O)y.  H2O content y not given.  interlayer distance d = 897 pm.,,,M1Nb1S2,,,,(M)NbS2,,,,,,,,,,3.1,,,,,3.1,,,,,,,,,,,,,
,,,Al1Lu3,,,,Al1Lu3,,,,,,,,,,,,1.1,,,,,,,,,,,,,,,,
"Jc(5K)=3.9E+6 A/cm2 for H=O, Jc(5K)=3E+6 A/cm2 for H=5KOe",,,Hg0.7Bi0.3Sr2Ca0.75Pr0.25Cu2O6+z,,,,"(Hg,Bi)Sr2(Ca,Pr)Cu2O6",,,,,,,,,,,,,91.0,,91.0,,,,,,,,,,,,,
M = EDA. co-intercalated (Ca and EDA) to 2H-MoSe2. lattice const (a) and EDA content x not measured. SC-volume fraction = 2 % at 2K. Tc depends on EDOS.,,,Ca1M1Mo1Se2,,,,Ca(EDA)xMoSe2,,,,,,,,shape_01,,,,,6.0,,6.0,,,,,,,,,,,,,
,,,Cr0.0018V0.9982,,,,V1-xCrx,,,,,,,,,,5.15,,,,,5.15,,,,,,,,,,,,,
,,,Y0.86Pr0.1Ca0.04Ba2Cu3O7-z,,,,"(Y,Pr,Ca)Ba2Cu3O7",,,,,,,,shape_01,,85.5,,,,,85.5,,,,,,,,,,,,,
RRR = 32. Thermal conductivity measured.,,,Nb0.05Ta0.95,,,,Ta1-xNbx,,,,,,,,,,4.45,,,,,4.45,,,,,,,,,,,,,
,,,Ta0.05Ti0.95,,,,,,,,,,,,,,2.9,,,,,2.9,,,,,,,,,,,,,
,,,Bi2.4Sr2Ca1.6Cu3OZ,,,,"Bi2Sr2(Ca,Bi)2Cu3O10",,,,,,,,shape_03,,70.0,,,,,70.0,,,,,,,,,,,,,
,,,Mg0.9Al0.05Li0.05B2,,,,"(Mg,Al,Li)B2",,,,,,,,,,37.8,,,,,37.8,,,,,,,,,,,,,
,,,Ca0.85La0.15Fe1As1.98Sb0.02,,,,"(Ca,La)Fe(As,Sb)2",,,,,,,,shape_03,,,44.0,,43.0,,43.0,,,,,,,,,,,,,
not SC,,,La0.7Na0.3Fe2As2,,,,La0.5-xNa0.5+xFe2As2,,,,,,,,shape_01,,,,5.0,,,,,,,2910.0,,,,,,,,,
not SC.,,,Pt2In1Y1,,,,Pt2InY,,,,,,,,,,,,0.5,,,,,,,,,,,,,,,,
,,,Pr1Ba2Cu2.85Co0.15OZ,,,,"PrBa2(Cu,Co)3O7",13.9,,,,,,,,,,,4.2,,,,,,,,,,,,,,,,
,,,La3Ni2B2N3,,,,(LaN)3(Ni2B2),,,,,,,,shape_01,,,,,14.9,,14.9,,,,,,,,,,,,,
,,,Y1Ba2Cu2.1Ti0.9Oz,,,,"YBa2(Cu,Ti)3O7",,,,,,,,,77.0,,90.0,,,,83.5,,,,,,,,,,,,,
Tc(mid) defined as a peak of (dR/dT). [dTc/dP] for P > 0.2 GPa.,,,La1Fe1As1F0.1O0.9,,,,"La(O,F)FeAs",,,,,,,,shape_01,,22.8,23.8,,,,22.8,,,,,,,,-0.73,,,,,
,,,Nd1Ba2Cu2.775Fe0.225O7-y,,,,"NdBa2(Cu,Fe)3O7",,,,,,,,shape_01,,46.0,,,,,46.0,,,,,,,,,,,,,
,,,Y0.8Zn0.2Ba2Cu3O7,,,,"(Y,Zn)Ba2Cu3O7",,,,,,,,,33.1,43.0,50.6,,,,43.0,,,,,,,,,,,,,
not SC. Actualconcentration of Sn (in DB value) is 50 % of nominal values. Fermi liquid temperature T<FL> = 4.49 K.,,,Ce1Ir1In4.65Sn0.35,,,,CeIrIn5-xSnx,,,,,,,,shape_03,,,,0.2,,,,,298.0,,,,,,,,,,,
,,,Ni0.05Pd0.95Te2,,,,,,,,,,,,,,1.4,,,,,1.4,,,,,,,,,,,,,
sintered sample. hole conc(p) determined by s(290K) for various O-content. Tc(max) at p=0.162. pseudogap temp(T*) also measured.,,,Y0.8Ca0.2Ba2Cu2.955Zn0.045O7-z,,,,"(Y,Ca)Ba2(Cu,Zn)3O7",,,,,,,,shape_01,,,,,64.2,,64.2,,,,,,,,,,,,,
"substrate=NdGaO3, d=750A",,,Y1Ba2Cu3O7-Z,,,,YBa2Cu3O7,,,,,,,,shape_04,,89.0,,,,,89.0,,,,,215.0,,,,,,,,
not s/c. magnetic order measured by susceptibility.,0.97,,Ho1Rh0.8Ru3.2B4,,,,"Ho(Rh,Ru)4B4",,,,,,,,,,,,1.5,,,,,,,,,,,,,,,,
,,,Nb3Pt0.02Rh0.98,,,,,,,,,,,,,,2.52,,,,,2.52,,,,,,,,,,,,,
,,,Ca2Cu1Cl2.5O2,,,,Ca2CuO2Cl2+z,,,,,,,,,,,,,38.0,,38.0,,,,,,,,,,,,,
,,,Nd2Ba2Ca1Ce1Ti1.9Cu2.1O14,,,3.3,,,,,,,,,shape_01,,,,15.0,,,,,,,,,,,,,,,,
,,,Hg0.8Ba2Cu1.15O4+y,,,,"(Hg,Cu)Ba2CuO4",,,,,,,,shape_01,,,,,93.2,,93.2,,,,,,,,,,,,,
"Effect of non-magnetic rare earth substitution for Zr on mixed anion Zr(P,Se)2 superconductors.",,,Zr1.5Y0.5P1.25Se0.75,,,,Zr1.50Y0.50P1.25Se0.75,,,,,,,,shape_02,,,,,,,5.63,,,,,,,,,,,,,
Figure=Hirr vs T,,,Hg0.8Pb0.2Ba2Cu1O4+z,,,,"(Hg,Pb)Ba2CuO4",,,,,,,,,96.0,,,,96.0,,96.0,,,,,,,,,,,,,
,,,Ce0.98Th0.02Pt3Si1,,,,"(Ce,Th)Pt3Si",,,,,,,,shape_01,,,0.4,,,,0.4,,,,,,,,,,,,,
,,,Lu0.6Pr0.4Ba2Cu3O7,,,,"(Lu,Pr)Ba2Cu3O7",,,,,,,,shape_01,,59.1,,,,,59.1,,,,,,,,,,,,,
gap=19-25 meV,,,Tl2Ba2Cu1O6,,,,Tl2Ba2CuO3,,,,,,,,shape_03,,,,,86.0,,86.0,,,,,,,,,,,,,
,,,S2Ta1,,,,TaS2,,,,,,,,,,0.65,,,,0.19,0.65,,,,,,,,0.975,,,,,
not s/c. CurieT shows magnetic transition.,21.9,,Dy1Ru1B2,,,,DyRuB2,,,,,,,,,,,,1.0,,,,,,,,,,,,,,,,
,,,Ca9.29Sm0.71Pt3Fe10As18,,,,(Ca1-xSmx)(Pt3As8)(FeAs)10,,,,,,,,shape_01,,,,,26.2,,26.2,,,,,,,,,,,,,
,,,Sr8Nd6Cu24O41,,,,"(Sr,Nd)14Cu24O41",,,,,,,,shape_03,,,,,,,,,,,,,,,,,,,,
,,,B5Mo2,,,,Mo2B5,,,,,,,,,,,,1.28,,,,,,,,,,,,,,,,
"compositions : nominal values. Tc = 3.2 - 7 K, for 1.0 < x < 2.5 in LixB12.",,,B12Li2.5,,,,LixB12,,,,,,,,,,6.62,,,,,6.62,,,,,,,,,,,,,
,,,Y1Ba1.75Pr0.25Cu3OZ,,,,"Y(Ba,Pr)2Cu3O7",,,,,,,,shape_01,51.9,,,,,,51.9,,,,,,,,,,,,,
amorphous Bi film,,,Bi1,,,,amorphous-Bi,,,,,,,,shape_04,,5.7,,,,,5.7,,,,,,,,,,,,,
,,,La0.85Sr1.15Ga1Cu1O4.98,,,,"(La,Sr)2GaCuO5",,,4.98,,,,,shape_01,,,,,,,,,,,,,,,,,,,,
like Pd4Te                                                                        00003180,,,Rh0.1Zr0.9,,,,,,,,,,,,,,9.0,,,,,9.0,,,,,,,,,,,,,
,,,Pd3Sn2,,,,Pd3Sn2,,,,,,,,,,0.64,,,,,0.64,,,,,,,,,,,,,
,,,In0.75Sn0.25,,,,In0.75Sn0.25,,,,,,,,,,5.95,,,,,5.95,,,,,,,,,,,,,
reduced sample.  muonSR measured.,,,La1.8Eu0.2Cu0.99Zn0.01O3.5,,,,T'-La1.8Eu0.2Cu1-xZnxO3.5,17.0,,,,,,,shape_01,,14.0,,,,,14.0,,,,,,,,,,,,,
,,,Tl1Ba1.6La0.4Cu1O5-Y,,,,"Tl(Ba,La)2CuO5",,,,,,,,shape_01,,39.1,,,,,39.1,,,,,,,,,,,,,
dC at Tc = 16.9 mJ/mol.K extracted from Fig.2 (BNC-scaling),,,Ba0.85Na0.15Fe2As2,,,,"(Ba,Na)Fe2As2",,,,,,,,shape_01,,5.3,,,,,5.3,,,,,,,,-0.82,,,,,
,,,Y1Ba1Sr1Cu2.5S0.5Oz,,,,"Y(Ba,Sr)(Cu,B,S)3Oz",,,,,,,,,50.9,,,,,,50.9,,,,,,,,,,,,,
,,,Pd0.15Ti0.85,,,,"(Ti,Pd)",,,,,,,,,,3.82,,,,,3.82,6.63,,,210.0,,,,,,,,,
,,,La1Ba1.5Ca0.5Cu3O7.079,,,,"(La,Ba,Ca)3Cu3O6",,,7.079,,,,,shape_01,,,,,76.0,,76.0,,,,,,,,,,,,,
,,,Ni1U6,,,,Ni1U6,,,,,,,,,,0.86,,,,,0.86,,,,,,,,,,,,,
,,,Ir0.8Ru0.05Rh0.15,,,,Ir1-x-yRuxRhy,,,,,,,,,,0.064,,,,,0.064,,,,,,,,,,,,,Info: Very Low Tc (<0.1K)
Tc by SUS.,,,La1.85Sr0.15Cu0.992Fe0.008O4,,,,"(La,Sr)2(Cu,Fe)O4",,,,,,,,,,,,,24.73,,24.73,,,,,,,,,,,,,
,,,Pr1.82Ce0.18Cu1OZ,,,,"(Pr,Ce)2CuOz",,,,,,,,shape_05,,,13.0,,,,13.0,,,,,,,,,,,,,
"ANN(850C,48h,in air)",,,La1.88Sr0.12Cu1O4,,,,"(La,Sr)2CuO4",,,,,,,,shape_03,,32.0,,,,,32.0,,,,,,,,,,,,,
,,,Nb0.26U0.74,,,,Nb0.26U0.74,,,,,,,,,,1.85,,,,,1.85,,,,,,,,,,,,,
,,,La1.85Sr0.15Cu1O4,,,,"(La,Sr)2(Cu,Fe)O4",,,,,,,,shape_01,,35.8,,,,,35.8,,,,,,,,,,,,,
,,,Nb0.29Re0.71,,,,Nb0.29Re0.71,,,,,,,,,,5.6,,,,,5.6,,,,,,,,,,,,,
O-content by TGA.  el-density by P-annihilation = 1.028,,,Y0.8Ca0.2Ba2Cu3O6.84,,,,"(Y,Ca)Ba2Cu3O7",,,6.84,,,,,shape_01,,82.0,,,,,82.0,,,,,,,,,,,,,
"behaviour of Jc(H) depends on the heat treatment, Some showed peak efect",,,Nd1Ba2Cu3O7,,,,NdBa2cu3O7,,,,,,,,shape_03,,,,,96.0,,96.0,,,,,,,,,,,,,
"nominal=Bi2(O0.94F0.06)3S2.2. 90%-Bi(O,F)BiS2 phase",,,Bi2.13F0.17S2O0.83,,,,"Bi(O,F)BiS2",,,,,,,,shape_01,,,3.2,,,,3.2,,,,,,,,,,,,,
"hole concentration p = 0.188, estimated using Tallon's eq. energy gap from thermal conductivity using d-wave SC theory.",,,Tl2Ba2Cu1O6+z,11.2,,,Tl2Ba2CuO6,,,,,,,,shape_03,,84.0,,,,,84.0,,,,,,,,,,,,40.0,
asgrown,,,Y0.7Ca0.3Ba1.7La0.3Cu3OZ,,,,"(Y,Ca)(Ba,La)2Cu3Oz",,,,,,,,shape_01,,68.0,,,,,68.0,,,,,,,,,,,,,
,,,Nb3Rh0.05Pt0.95,,,,"Nb3(Rh,Pt)",,,,,,,,shape_01,,8.9,,,,,8.9,,,,,,,,,,,,,
Tc by mutual inductance.,,,Ba1Ge2,,,,BaGe2,,,,,,,,,,4.93,,,,,4.93,,,,,,,,,,,,,
,,,Bi2Sr2Ca0.95K0.05Cu2OZ,,,,"Bi2Sr2(Ca,K)Cu2O8",,,,,,,,,,78.0,,,,,78.0,,,,,,,,,,,,,
,,,Sr0.2La0.9Gd0.9Cu1O4,,,8.1,"(Sr,La,Gd)2CuO4",,,,,,,,,,,,,,,,,,,,,,,,,,,,
,,,La0.7Th0.3Ni1C2,,,,"(La,Th)NiC2",,,,,,,,shape_01,7.3,,,,7.2,,7.2,,,,,,,,,,,,,
,,,Bi2Sr2Ca1Cu1.96Co0.04Oz,,,,"Bi2Sr2Ca(Cu,Co)2Oz",,,,,,,,,,58.9,,,,,58.9,,,,,,,,,,,,,
,,,Y0.95Pr0.05Ba2Cu4O8,,,,"(Y,Pr)Ba2Cu4O8",,,,,,,,shape_01,,77.0,,,,,77.0,,,,,,,,,,,,,
energy gap obtained from T1(NMR) of Sb(1)-site,,,Pr0.6La0.4Os4Sb12,4.2,,,"(Pr,La)Os4Sb12",,,,,,,,shape_03,,1.67,,,,,1.67,,,,,,,,,,,,,
,,,Bi0.85Tl0.15,,,,Bi0.85Tl0.15,,,,,,,,,,6.23,,,,,6.23,,,,,,,,,,,,,
,,,Pr1Ba2Cu2.975Co0.025Oz,,,,"PrBa2(Cu,Co)3O7",,,,,,,,,,,,10.0,,,,,,,,,,,,,,,,
,,,Tm1Ba2Cu3OZ,,,,TmBa2Cu3Oz,,,,,,,,shape_03,,,,,,0.2,,,,,,,,,,,,,,
SP (beta) = 0.923 mJ/mol.K4,,180.0,Mo1Te1.6Se0.4,,,,"Mo(Te,Se)2",,,,,,,,shape_01,2.14,,,,,,2.14,,3.7,,,,,,,,,7.98,,
not s/c. IR-shifts were measured.,,,La2Cu0.8Li0.2O4,,,,"La2(Cu,Li)O4",,,,,,,,,,,,20.0,,,,,,,,,,,,,,,,
resistivity(5K)=28 uOhm.cm. Hall coeffic. = 3.8 E-3 cm3/C,,,Ba1Ta2S5,,,,BaTa2S5,,,,,,,,,,3.14,,,,,3.14,,,,,,,,,,,,,
minor phase=Bi-2212,,,Bi1Pb1Sr2Ca2Cu3O10,,,,"(Bi,Pb)2Sr2Ca2Cu3O10",,,,,,,,shape_01,101.0,,106.0,,,,103.5,,,,,,,,,,,,,
,,,Pb0.5Sr1.8Ba0.2Y0.9Ca0.1Cu2.5OZ,,,,"(Pb,Cu)(Sr,Ba)2(Y,Ca)Cu2OZ",,,,,,,,,,,,,,,,,,,5.2,,,,,,,,,
,,,Y1Sr2Cu2.65Fe0.35O6.7,,,,"YSr2(Cu,Fe)3O7",,,6.7,,,,,shape_01,34.0,,,,,,34.0,,,,,,,,,,,,,
,,,Ir0.55Os0.15Rh0.3,,,,Ir1-x-yOsxRhy,,,,,,,,,,0.095,,,,,0.095,,,,,,,,,,,,,Info: Very Low Tc (<0.1K)
,,,Ag0.167Al0.833,,,,Ag0.167Al0.833,,,,,,,,,,0.88,,,,,0.88,,,,,,,,,,,,,
,,,La1.8Sr1.2Cu2O6.213,,,,"(La,Sr)2SrCu2O6",,,6.213,,,,,shape_01,,,,4.2,,,,,,,,,,,,,,,,
structural transition (tetra-ortho) at 85 K. magnetic transition at 78 K.,,,Ba1Fe1.856Cu0.122As2,,,,"Ba(Fe,Cu)2As2",,,,,,,,,,,,2.0,,,,,,,,,,,,,,,,
intercalated material = 0.2Sr(NH3)x. M = 0.2Sr(NH3)x,,,M1Ta1S2,,,,(M)TaS2,,,,,,,,,,2.8,,,,,2.8,,,,,,,,,,,,,
,,,Bi2Sr2Ca0.55Pr0.45Cu2OZ,,,,"Bi2Sr2(Ca,Pr)Cu2O8",,,,,,,,,,,,,47.5,,47.5,,,,,,,,,,,,,
,,,Sr0.9Nd0.1Nb2Oz,,,,"(Sr,Nd)Nb2Oz",,,,,,,,,,,,,11.5,,11.5,,,,,,,,,,,,,
,,,Ho1Ba2Cu3O1,,,,HoBa2Cu3O7,,,1.0,,,,,shape_01,,,,,,,,,,,,,,,,,,,,
