Repository: Tejasvini595/superconductor_deepset

## Overview

This repository contains the official implementation of **"From Individual Elements to Macroscopic Materials: In Search of New Superconductors via Machine Learning"**.

The code implements a **DeepSet neural network** for predicting the critical temperature (Tc) of superconducting materials based solely on their chemical composition. By explicitly enforcing permutation invariance, the DeepSet architecture avoids artifacts associated with arbitrary element ordering and provides a physically meaningful framework for learning composition–property relationships in superconducting materials.

File: data/superconductors_kaggle_ready_v2.csv (part 69 of 87)
comment,curiet,debyet,element,gapene,kaizero_value,moment_value,name,neelt,nhc2zero_value,oz,pcohere_value,phc2zero_value,ppenet_value,rh300,shape,t1_value,t2_value,t3_value,tcn_value,tcsus_value,tcwidth_value,critical_temp_K,upper_critical_field_0K_T,gamma_sommerfeld_mJmolK2,resistivity_normal_uOhmcm,resistivity_roomtemp_uOhmcm,penetration_depth_nm,coherence_length_nm,dhc2dt_TK,dtcdp_KGPa,density_gcm3,lower_critical_field_0K_T,thermopower_300K_uVK,energy_gap_meV,data_quality_flag
,,,Y1Ba1.5Sr0.5Cu3O6.75,,,,"Y(Ba,Sr)2Cu3Oz",,,6.75,,,,,shape_01,,49.9,,,,,49.9,,,,,,,,,,,,,
,,,Ba1Ca0.6Cd0.4La1Cu3Oz,,,,"Ba(Ca,Cd)LaCu3Oz",,,,,,,,,,,45.3,,,,45.3,,,,,,,,,,,,,
Fe-As-Fe(in plane) angle = 111.7 deg. energy gap measured by NMR. H-doping decreases the carrier density.,,,La1Fe1As1H0.58O0.58,4.7,,,LaFeAsO0.58H0.58,,,,,,,,shape_01,,,,,32.0,,32.0,,,,,,,,,,,,,
,,,La1.92Sr0.08Cu1O4,,,,"(La,Sr)2CuO4",,,,,,,,shape_03,,,,,24.0,,24.0,,,,,,,,,,,,,
,,,Pr0.85Sr0.15Fe1As1O1,,,,"(Pr,Sr)OFeAs",,,,,,,,,,15.5,,,,,15.5,,,,,,,,,,,,,
,,,Nd0.8Pr0.2Ba2Cu3O6.81,,,,"(Nd,Pr)Ba2Cu3O7",,,6.81,,,,,shape_01,,,,,50.0,,50.0,,,,,,,,,,,,,
,,,Si1Zr2,,,,Zr2Si1,,,,,,,,,,,,1.2,,,,,,,,,,,,,,,,
,,,Ba1Fe1.868Co0.094Cu0.038As2,,,,"Ba(Fe,Co,Cu)2As2",,,,,,,,,15.2,,15.9,,,,15.55,,,,,,,,,,,,,
,,,Y2Ba4Cu7O14.46,,,,Y2Ba4Cu7O15,,,14.46,,,,,shape_01,,,46.0,,,,46.0,,,,,,,,,,,,,
"gamma in micro-J/g.K2. 80%C60+18%C70+2%solvent. Debye-T estimated from specific heat below 9K. Two anomalies(90K, 250K) in specific heat.",,188.0,C60,,,,C60,,,,,,,,,,,,,,,,,893.0,,,,,,,,,,,
,,,Y1Ba2Cu3O6.36,,,,YBa2Cu3O7,,,,,,,,,,,,,,,,,,,,,,,,,,74.8,,
dTc/dP is estimated from Tc(P) by ASADA. Tc(P) = 4.68 - 0.0047*P - 0.183*P2.  y = 1.3 (tentative),,,Na0.35Co1H2.6O3.3,,,,NaxCoO2/yH2O,,,,,,,,shape_01,,,,,4.7,,4.7,,,,,,,,-0.107,,,,,
,,,Y0.8Pr0.2Ba2Cu3O7-Z,,,,"(Y,Pr)Ba2Cu3O7",,,,,,,,shape_01,,75.2,,,,,75.2,,57.5,,,,,,,,,,,
,,,Y1Ba1.8La0.2Cu3.97Zn0.03O8,,,,"Y(Ba,La)2(Cu,Zn)4O8",,,,,,,,shape_01,,,,,16.2,,16.2,,,,,,,,,,,,,
,,,Nb3Al0.75Ga0.3,,,,"Nb3(Al,Ga)",,,,,,,,,,19.1,,,,,19.1,,,,,,,2.5600000000000005,,,,,,
,,,Bi1.08S5.08Ta2,,,,(BiS)x(TaS2)2,,,,,,,,,,,,,2.7,,2.7,,,,,,,,,,,,,
,,,Y0.8Pr0.2Ba2Cu3O6.82,,,,"(Y,Pr)Ba2Cu3O7",,,6.82,,,,,shape_01,,71.6,,,,33.3,71.6,,,,,,,,,,,,,
,,,Nb0.95Mo0.05C1,,,,"(Nb,Mo)C",,,,,,,,,,12.1,,,,,12.1,,,,,,,,,,,,,
Mn = 10 ppm,,,Sn0.97Te1,,,,SnTe,,,,,,,,,,0.087,,,,,0.087,,,,,,,,,,,,,Info: Very Low Tc (<0.1K)
,,,Er1Ba2Cu2.88Zn0.12O6.92,,,,"ErBa2(Cu,Zn)3Oz",,,6.92,,,,,shape_06,,,52.0,,,,52.0,,,1150.0,2100.0,,,,,,,,,
,,,Cu0.2Ir1Te1.8Se0.2,,,,"CuxIr(Te,Se)2",,,,,,,,shape_01,,,2.21,,,,2.21,,,,,,,,,,,,,
,,,Gd0.02Pr1.83Ce0.15Cu1O4,,,,"(Gd,Pr,Ce)2CuO4",,,,,,,,,,18.5,,,,,18.5,,,,,,,,,,,,,
,,,Mg1C1Ni2.9Ru0.1,,,,"MgC(Ni,Ru)3",,,,,,,,,,4.72,,,,,4.72,,23.7,,,,,,,,,,,
Ca-content shows nominal value,,,Hg1.4Tl0.6Ba2Y0.8Ca0.2Cu2O8-z,,,,"(Hg,Tl)2Ba2(Y,Ca)Cu2O8",,,,,,,,,,52.3,,,,,52.3,,,,,,,,,,,,,
,,,Tl1Sr1La1Cu1O8,,,,"Tl(Sr,La)2CuO5",,,,,,,,shape_01,,,32.0,,,,32.0,,,,,,,,,,,,,
Tc= 1.9 - 2.7 K,,,La1Ir1Si3,,,,LaIrSi3,,,,,,,,,,2.2,,,,,2.2,,,,,,,,,,,,,
"Beta=0.35mj/mole,K4, deltaC/gamma.Tc=3.4",,,Lu1Ni2B2C1,,,,LuNi2B2C,,,,,,,,shape_01,,16.0,,,,,16.0,,11.0,,,,,,,,,,,
"not SC down to 50 mK, upto 120 GPa using designer diamond anvils.",,,Pr1,,,,Pr,,,,,,,,,,,,0.05,,,,,,,,,,,,,,,,
,,,La0.4Pr0.4Ba1Ca1Cu3O7,,,,"(La,Pr)BaCaCu3O7",,,,,,,,shape_01,,,,,14.0,,14.0,,,,,,,,,,,,,
,,,Pb0.7Eu0.3Gd0.2Mo6S8,,,,"(Pb,Eu,Gd)Mo6S8",,,,,,,,,,14.3,,,,,14.3,66.3,,,,,,,,,,,,
P = 2.18 Gpa. d(1/pen^2)/dP  = 10.17 um^(-2)/Gpa for P >= Pc . Pc = 1.6 GPa,,,Ca3Ir4Sn13,3.41,,,Ca3Ir4Sn13,,,,,,,,shape_03,,8.09,,,,,8.09,,,,,233.0,,,,,,,,
,,,Be22Re0.95Os0.05,,,,"Be22(Re,Os)1",,,,,,,,,,9.2,,,,,9.2,0.35,,,,,,,,,,,,
Thick film (d = 150-250 nm). R(T) anomaly at 131 K (structure/magnetic transition),,,Ba1Fe2As2,,,,BaFe2As2,,,,,,,,shape_04,,,,2.0,,,,,,,,,,,,,,,,
,,,La0.99Sm0.01,,,,La1-xSmx,,,,,,,,,,4.5,,,,,4.5,,,,,,,,,,,,,
un-twin sample,,,Y1Ba2Cu3O7-d,,,,YBa2Cu3O7-d,,,,,,,,shape_03,,,,,,,,,1.2,,,,,,,,,,,
,,,La1Ru4Sb12,,,,LaRu4Sb12,,,,,,,,,,2.8,,,,,2.8,,,,,,,,,,,,,
,,,Pr4Fe2As2Te0.88O4,,,,Pr4Fe2As2TexO4,,,,,,,,shape_03,,,,,25.0,,25.0,,,,,,,,,,,,,
"ANN(1750C,24h)",,340.0,Nb3Pt1,,,,Nb3Pt,,,,,,,,,,9.2,,,,,9.2,,5.55,,,,,,,,,,,
,,,Bi2Sr2Sm1.64Ce0.36Cu2O10.24,,,,"Bi2Sr2(Sm,Ce)2Cu2O10",,,10.24,,,,,shape_01,,16.0,,,,,16.0,,,,,,,,,,,,,
using ReO3 as Re source.,,,Hg0.75Re0.25Sr2Gd1.5Ce0.5Cu2Oz,,,,"(Hg,Re)Sr2(Gd,Ce)2Cu2Oz",,,,,,,,shape_01,,,50.0,,,,50.0,,,,,,,,,,,,,
,,,Y1Ba2Cu3O6.9,,,,YBa2Cu3O7,,,6.9,,,,,,,88.0,92.0,,,,88.0,,,,,,,,,,,,,
,,,La1.82Sr0.18Cu1O3.99,,,,"(La,Sr)2CuO4",,,3.99,,,,,shape_01,,,,,,,,,,,,,,,,,,,,
,,,La1.42Nd0.4Sr0.18Cu1O4,,,,"(La,Nd,Sr)2CuO4",,,,,,,,,,,,,,,,,,,,,,,,,,12.68,,
high quarity sample. Thermal conductivity measured in the field for various orientations,,,Sr2Ru1O4,,,,Sr2RuO4,,,,,,,,shape_03,,,,,1.44,,1.44,,,,,,,,,,,,,
,,,Mn0.02Ti0.98,,,,Mn0.02Ti0.98,,,,,,,,,,1.9,,,,,1.9,,,,,,,,,,,,,
,,,Bi2Sr1.8La0.2Cu1O6.3,,,,"Bi2(Sr,La)2CuO6",,,6.3,,,,,shape_01,,18.0,,,,,18.0,,,,,,,,,,,,,
carrier concentration determined from Hall effect. Tc by mutual inductance. Tc shows Tc(max),,,Sr1Ti1O3,,,,SrTiO3,,,,,,,,shape_03,,0.58,,,,,0.58,,,,,,,,,,,,,
anisotropy factor=21.3. Tc derivation is described in ref.18. ,,,La1.9Sr0.1Cu1O4,,,,"(La,Sr)2CuO4",,,,,,0.28,,shape_01,,30.3,,,,,30.3,,,,,,,,,,,,,
Pt-content (measured by WDS) = 0.0649 in Sr(Pd1-xPtx)2Ge2. Hc2// measured at 2 K.,,,Sr1Pd1.92Pt0.08Ge2,,,,Sr(Pd1-xPtx)2Ge2,,,,,,,,shape_03,,3.23,,,,,3.23,,,,,,,,,,,,,
,,,Ba0.25Nb1O2-z,,,,,,,,,,,,shape_02,17.5,,18.6,,,,18.05,,,,,,,,,,,,,
MOMENT/ER,,,Er1Ba2Cu3O6.64,,,3.9,ErBa2Cu3O7,0.53,,6.64,,,,,shape_01,,,,,,,,,,,,,,,,,,,,
TP in ab-plane HIR for H//c-axis,,,Pb2Sr2Y0.85Ca0.15Cu3O8,,,,"Pb2Sr2(Y,Ca)Cu3O8",,,,,,,,shape_03,,,,,47.0,,47.0,,,,,,,,,,,,,
,,,Cr1Sb2,,,,Cr1Sb2,,,,,,,,,,,,1.28,,,,,,,,,,,,,,,,
,,,Cs0.3Mo1S2,,,,Cs0.3Mo1S2,,,,,,,,,,6.8,,,,,6.8,,,,,,,,,,,,,
Gruneizen parameter=2.35,,394.0,Dy1Ba2Cu3O7-z,,,,DyBa2Cu3O7,,,,,,,,,,,83.8,,,,83.8,,,,,,,,,,,,,
Tc from SP-heat. lattice term beta=0.58 mJ/mol.K4.,,253.0,Mg1C1Ni3,,,,MgCNi3,,,,,,,,,,6.84,,,,,6.84,,28.8,,,,,,,,,,,
,,,Pb0.7V0.3Sr2Ca0.65Er0.35Cu2OZ,,,,"(Pb,V)Sr2(Ca,Er)Cu2Oz",,,,,,,,shape_01,58.1,,,,,,58.1,,,,,,,,,,,,,
,,,B1Re2,,,,B1Re2,,,,,,,,,,4.6,,,,,4.6,,,,,,,,,,,,,
,,,Ir0.9Re0.1,,,,Ir1-xRex,,,,,,,,,,0.34,,,,,0.34,,,,,,,,,,,,,
,,,Ba1.6Sr0.4Yb0.95Ca0.05Cu3O6.33,,,,"Cu(Ba,Sr)2(Yb,Ca)Cu2O6",,,6.33,,,,,,,,,5.0,,,,,,,,,,,,,,,,
"CDW,SDW measured by NED. ",,,La1.875Ba0.005Sr0.12Cu1O4,,,,"(La,Ba,Sr)2CuO4",,,,,,,,shape_03,,31.1,,,,,31.1,,,,,,,,,,,,,
O-content by iodometry,,,La2.5Y0.5Ca1Ba3Cu6.58Fe0.42O16.599,,,,"(La,Y)3CaBa3(Cu,Fe)7Oz",,,16.599,,,,,shape_01,62.0,68.0,73.0,,63.0,,68.0,,,,,,,,,,,,,
magnetic phase volume measured by muon-SR. (P4/nmm) phase volume = 97 %.,,,Fe1.03Se0.45Te0.55,,,,"Fe1.03(Se,Te)",,,,,,,,shape_03,,0.0,7.96,,,,0.0,,,,,,,,,,,,,Check: Tc=0 (Non-superconducting?)
thermal expansion coefficient,,,U0.962Th0.038Be13,,,,"(U,Th)Be13",,,,,,,,,,0.56,,,,,0.56,,,,,,,,,,,,,
,,,C1Ta1,,,,TaC,,,,,,,,,,10.0,,,,,10.0,,,,,,,,,,,,,
,,,K2Rb1C60,,,,K2RbC60,,,,,,,,,,21.8,,,,,21.8,,,,,,,,,,,,,
,,,Y0.9Pr0.1Ba2Cu3O7-Z,,,,"(Y,Pr)Ba2Cu3O7",,,,,,,,shape_01,,83.3,,,,,83.3,,23.6,,,,,,,,,,,
,,,Bi1.9Sb0.1Sr2Ca2Cu3OZ,,,,"(Bi,M)2Sr2Ca2Cu3O10",,,,,,,,,83.0,,115.0,,,,99.0,,,,,,,,,,,,,
"Major= 1212 , Minor = 1201  , Minor = CSCO  , CSCO = Ca0.3Sr0.7CuO2",,,Tl1Sr2Ca0.8Cr0.2Cu2O7,,,,(Tl0.7Tl0.3)Sr2Ca0.8Cr0.2Cu2O7,,,,,,,,,96.0,,104.0,,102.0,8.0,102.0,,,,,,,,,,,,,
,,,La0.98Nd0.02Pt1Si1,,,,"(La,Nd)PtSi",,,,,,,,shape_01,,3.42,,,,,3.42,,,,,,,,,,,,,
"synthesis conditions=60Kbar,1000c,3.0H using Ca=doped La2CrO4 furnace",,,Cu0.5Ag0.25Ba2Ca3Cu4Oz,,,,"(Cu,Ag)Ba2Ca3Cu4Oz",,,,,,,,shape_02,,117.0,,,,,117.0,,,,,,,,,,,,,
,,,La1.84Sr0.16Cu0.99Ga0.01Oz,,,,"(La,Sr)2(Cu,Ga)O4",,,,,,,,,,,,,26.0,,26.0,,,,,,,,,,,,,
using ReO2 as Re source.,,,Hg0.75Re0.25Sr2Gd1.5Ce0.5Cu2Oz,,,,"(Hg,Re)Sr2(Gd,Ce)2Cu2Oz",,,,,,,,shape_01,,,39.0,,,,39.0,,,,,,,,,,,,,
,,,Mo6S7Sn1,,,,Mo6S7Sn1,,,,,,,,,,13.0,,,,,13.0,,,,,,,,,,,,,
phase transition at about 160 K.,,,K1V6S8,,,,KV6S8,,,,,,,,,,0.71,,,,,0.71,,,,,,,,,,,,,
layered structure (La-O/Fe-P). F-content  = nominal value. carrier is electron(negative thermopower).,,,La1Fe1P1F0.06O0.94,,,,"La(O,F)FeP",,,,,,,,,6.0,,9.0,,,,7.5,,,,,,,,,,,,,
structural transition at 138 K.,,,Pr1Ru2Zn20,,,3.5,PrRu2Zn20,,,,,,,,shape_03,,,,0.04,,,,,,,,,,,,,,,,
,,,Pb0.184Sn0.736In0.08Te1,,,,"(Pb,Sn,In)Te",,,,,,,,,,2.84,,,,,2.84,2.52,,,,,,,,,,,,
,,,Bi2Sr2Ca0.7Y0.3Cu1.88Co0.12OZ,,,,"Bi2Sr2(Ca,Y)(Cu,Co)2Oz",,,,,,,,shape_01,,12.0,,,,,12.0,,,,,,,,,,,16.1,,
SEE PHC162-164(1989)53,,,Pb2Sr2Y0.5Ca0.5Cu3O9.4,,,,,,,9.4,,,,,shape_03,,,,4.2,,,,,,,,,,,,,,,,
definition of T1(SC) is not clear.,,,Tl1Ba2Ca1.9Na0.1Cu3O9-z,,,,"TlBa2(Ca,Na)2Cu3O9",,,,,,,,,106.01,,,,,,106.01,,,,,,,,,,,,,
,,,B12Er1,,,,B12Er1,,,,,,,,,,,,0.35,,,,,,,,,,,,,,,,
,,,La1.805Sr0.195Cu0.99Zn0.01O4,,,,"(La,Sr)2(Cu,Zn)O4",,,,,,,,shape_01,,20.0,,,,,20.0,,,,1400.0,,,,,,,,,
,,,Os1Re1Y1,,,,,,,,,,,,,,2.0,,,,,2.0,,,,,,,,,,,,,
,,,La1Ru2Si2,,,,LaRu2Si2,,,,,,,,shape_01,,3.5,,,,,3.5,,,,,,,,,,,,,
,,,La2Cu1O4.18,,,,La2CuO4,,,4.18,,,,,,,,,,,,,,,,,,,,,,,,,
,,,La1.775Nd0.1Sr0.125Cu1O4,,,,"(La,Nd,Sr)2CuO4",,,4.0,,,,,shape_01,,,,,27.0,,27.0,,,,,,,,,,,,,
,,,U0.99Y0.01Pd2Al3,,,,"(U,Y)Pd2Al3",14.2,,,,,,,,,1.09,,,,,1.09,,,,,,,,,,,,,
Two step transition ( correspond to hexa and ortho-phases).,,,Zr1Ru0.95Rh0.05P1,,,,"Zr(Ru,Rh)P",,,,,,,,,,9.3,,,,,9.3,,,,,,,,,,,,,
,,,Nb49.8Zr24.45Mo25.75,,,,,,,,,,,,,,5.3,,,,,5.3,,,,,,,,,,,,,
"structural transition T<STR> = 130 K. At T=2K, space-G: cmme, a = 5.7830, b = 5.7507 , c = 8.8606",,,La1Fe1As0.6Sb0.4O1,,,,"LaOFe(As,Sb)",120.0,,,,,,,shape_01,,,,4.0,,,,,,,,,,,,,,,,
,,,Pb0.8Sr0.8Ba1.2Y0.7Ca0.3Cu3.2O8.3,,,,,,,8.3,,,,,,,75.0,,,,,75.0,,,,,,,,,,,,,
not s/c,,,Y1Ba2Cu2.52Co0.48O7.051,,,,"YBa2(Cu,Co)3O7",102.9,,7.051,,,,,shape_01,,,,4.2,,,,,,,,,,,,,,,,
,,,Bi2Sr2Ca1Cu2O8.256,,,,Bi2Sr2CaCu2O8,,,8.256,,,,,,,67.2,,,,,67.2,,,,,,,,,,,,,
,,,Bi2Sr1.5La0.5Cu1O6+Z,,,,"Bi2(Sr,La)2CuO6",,,,,,,,shape_01,,21.0,,,,,21.0,,,,,,,,,,,,,
,,,La1.85Sr0.15Cu0.99Mg0.01Oz,,,,"(La,Sr)2(Cu,Mg))O4",,,,,,,,shape_01,,,30.0,,,,30.0,,,,,,,,,,,,,
,,,K0.9Bi1.1O3,,,,"(K,Bi)BiO3",,,,,,,,,,,,,6.5,,6.5,,,,,,,,,,,,,
,,,Bi2Sr2Ca0.8Y0.2Cu2O8+z,,,,"Bi2Se2(Ca,Y)Cu2O8",,,,,,,,shape_01,,,,,,,,,,,,,,,,,,2.75,,
semicon-like,,,Pr1Ba1.75La0.25Cu3O6.976,,,,"Pr(Ba,La)2Cu3O7",,,6.976,,,,,,,,,4.2,,,,,,,,,,,,,,,,
"impurity phase: Bi, Bi2O3",,,Bi3.85Cu0.15S3O4,,,,Bi4-xCuxO4S3,,,,,,,,,,,,1.5,,,,,,,,,,,,,,,,
Pd-intercalated to TiSe2 layers. RRR = 2.20,,,Pd0.11Ti1Se2,,,,PdxTiSe2,,,,,,,,,1.82,,,,,,1.82,,,,,,,,,,,,,
mag. transition not determined. KAIZERO in emu/mol.Oe.,,,Mo1Sr2Dy1.5Ce1Cu2O10,,0.011,10.1,"MoSr2(Dy,Ce)2Cu2O10",,,,,,,,shape_01,,,,5.0,,,,,,,,,,,,,,,,
"Hc2,Hirr were determined by specific heat. Ac-calorimetry",,,Dy1Ba2Cu3O7,,,,DyBa2Cu3O7,,,,,,,,shape_03,,91.05,,,,,91.05,144.0,,,,,,,,,,,,
nominal 0 % Mn,,,Bi2Sr2Ca1Cu2OZ,,,,Bi2Sr2CaCu2Oz,,,,,,,,,83.7,,,,,,83.7,,,,,,,,,,,,,
,,,La1.87Sr0.13Cu1O4,,,,"(La,Sr)2CuO4",,,4.0,,,,,shape_03,,,32.0,,,,32.0,,,,,,,,,,,,,
"details in J.Less-Common Metals, 92(1983)177",,,Ta1Rh1P1,,,,TaRhP,,,,,,,,,,4.86,,,,,4.86,,,,,,,,,,,,,
,,,Bi1Sr0.9Nd0.1Cu1OY,,,,"Bi2(Sr,Nd)3Cu2O8",,,,,,,,,,10.74,,,,,10.74,,,,,,,,,,,,,
,,,Nb3Sb0.15Sn0.7Tl0.15,,,,Nb3Sb0.15Sn0.7Tl0.15,,,,,,,,,,16.04,,,,,16.04,,,,,,,,,,,,,
,,,Bi0.56Pb0.44,,,,,,,,,,,,,,8.8,,,,,8.8,,,,,,,,,,,,,
tetermination of O-content not given. Tc shows Tc(max).,,,Rb0.19W1O3.001,,,,RbxWO3,,,3.001,,,,,,,5.02,,,,,5.02,,,,,,,,,,,,,
,,,V2.61Nb0.39Si1,,,,V2.61Nb0.39Si1,,,,,,,,,,,,14.0,,,,,,,,,,,,,,,,
"upper transition at about 100K, maybe Ga1234 phase included though it's not detected by x-ray diffraction",,,Ga1Sr2Ca3Cu4OZ,,,,GaSr2Ca3Cu4O9,,,,,,,,,,,,,70.0,,70.0,,,,,,,,,,,,,
Tc from SP-heat. lattice term beta=0.13 mJ/mol.K4.,,350.0,Mg0.85Zn0.15C1Ni3,,,,"(Mg,Zn)CNi3",,,,,,,,,,4.12,,,,,4.12,,24.4,,,,,,,,,,,
not SC. T<STR> = 352-160 K.,,217.0,Ba1Ni2Ge1.2P0.8,,,,"BaNi2(Ge,P)2",,,,,,,,shape_01,,,,0.0,,,,,8.52,,,,,,,,,,,
,,,Bi0.099Mo0.231Cu0.67Sr2Y1Cu2Oz,,,,"(Bi,Mo,Cu)Sr2YCu2O7",,,,,,,,shape_01,,,35.2,,,,35.2,,,,,,,,,,,,,
,,,Yb1Ba2Cu3O6.9,,,,YBa2Cu3O7,,,6.9,,,,,shape_03,,92.8,,,,,92.8,,,,,,,,1.3,,,,,
not SC. Tc (in DB) = 4.85 K at 164 kbar for Ba-IV phase.,,,Ba1,,,,Ba,,,,,,,,,,4.85,,,,,4.85,,,,,,,,,,,,,
,,,Sn3Y5,,,,Sn3Y5,,,,,,,,,,,,1.4,,,,,,,,,,,,,,,,
Ar Annealed (500C for 5h) Sample.,,,Tl1.05Sr2.02Lu0.42Ca0.53Cu1.98Oy,,,,"TlSr2(Lu,Ca)Cu2Oy",,,,,,,,shape_01,,,,,84.0,,84.0,,,,,,,,,,,,,
,,,Gd0.9Hf0.1Ba2Cu3O6.88,,,,"(Gd,Hf)Ba2Cu3O7",,,6.88,,,,,shape_01,,84.2,,,,,84.2,,,,,,,,,,,,,
Tm > 45 K,,,Gd1Ru3B2,,,,GdRu3B2,,,,,,,,shape_01,,,,1.2,,,,,,,,,,,,,,,,
,,,Ce1Ru3B2,,,,CeRu3B2,,,,,,,,,,,,1.2,,,,,,,,,,,,,,,,
Na-content by ICP. NQR of Co<59> measured.,,,Na0.25Co1H2.6O3.3,,,,NaxCoO2:(H2O)1.3,,,,,,,,shape_01,,,,,4.7,,4.7,,,,,,,,,,,,,
,,,Nd0.6Sm0.4Bi1S2F0.5O0.5,,,,"(Nd,Sm)O0.5F0.5BiS2",,,,,,,,shape_01,,,,,5.32,,5.32,,,,,,,,,,,,,
,,,Au2Pb1,,,,Au2Pb1,,,,,,,,,,1.18,,,,,1.18,,,,,,,,,,,,,
R-anomaly(peak) at T* = 120 K.,,,Tb0.9Th0.1Fe1As1O1,,,,"(Tb,Th)OFeAs",,,,,,,,shape_01,,,45.0,,,,45.0,,,,,,,,,,,-13.09,,
,,,Tl1Sr1La1Cu1O5,,,,"Tl(Sr,Ca)LaCuO5",,,5.0,,,,,shape_01,,,,,32.0,,32.0,,,,,,,,,,,,,
as-synthesized,,,Hg0.8Bi0.2Ba2Cu1O4.2,,,,"(Hg,Bi)Ba2CuO4",,,4.2,,,,,,,,,,85.0,,85.0,,,,,,,,,,,,,
,,,Lu0.8Pr0.2Ba2Cu3O7,,,,"(Lu,Pr)Ba2Cu3O7",,,,,,,,shape_01,,86.8,,,,,86.8,,,,,,,,,,,,,
,,,Bi1Fe1,,,,Bi1Fe1,,,,,,,,,,,,0.3,,,,,,,,,,,,,,,,
,,,Gd0.55Pr0.45Ba2Cu3O7-Z,,,,"(Gd,Pr)Ba2Cu3O7",,,,,,,,shape_01,,,,4.2,,,,,,,,,,,,,,,,
preparation is unclear.,,,Sr4Cu6O10,,,,Sr4Cu6O10,,,,,,,,,,,,,,,,,,,,,,,,,,,,
"Tc(on)=22K, Tc(end)=2.5 K. resistivity(RT)=140 microOhm.cm",,,C60Rb3,,,,Rb3C60,,,,,,,,shape_03,,12.5,,,,,12.5,,,,,,,,,,,,,
RRR=93. R(300K) = 155 uOhm.cm.  R(0 K) = 1.67 uOhm.cm.,,,Pr1Os4Sb12,,,,PrOs4Sb12,,,,,,,,shape_03,,1.83,,,,,1.83,,,,,,,,,,,,,
Reannealing a previous material(No.11793) in Oxygen.,,,Hg1Ba2Cu1O4.18,,,,HgBa2CuO4,,,4.18,,,,,shape_01,,,,,94.0,,94.0,,,,,,,,,,,,,
,,,Fe1Sb2,,,,FeSb2,,,,,,,,,,,,1.45,,,,,,,,,,,,,,,,
hole conc = 0.15. chemical compo. obtained by EDX. hole conc from L3-absorption edge.,,,Bi1.97Sr1.56La0.45Cu1.02O6+z,,,,"Bi2(Sr,La)2CuO6",,,,,,,,shape_01,,,,,13.0,,13.0,,,,,,,,,,,,,
,,,Sr2Cu1O3,,,,Sr2CuO4,,,3.0,,,,,,,,,5.0,,,,,,,,,,,,,,,,
solid solution. P-type conductivity,,,Sn0.874Ge0.076In0.05Te1,,,,"(Sn,Ge,In)Te",,,,,,,,shape_01,,1.64,,,,,1.64,,,,,,,,,,,,,
R//layer shows two step at 315 and 21 K.,,,S2Ta1,,,,4Hb-TaS2,,,,,,,,shape_03,,2.5,,,,,2.5,,,,,,,,,,,,,
,,,Bi2Sr2Ca1Cu2O8,,,,Bi2Sr2CaCu2O8,,,,,,,,,,71.8,,,,,71.8,,,,,,,,,,,,,
,,,Y1Ba2Cu2.61Co0.39O6.91,,,,"YBa2(Cu,Co)3O7",,,6.91,,,,,shape_01,,,,,,,,,,,,,,,,,,,,
,,,La1Fe0.85Co0.15As1O1,,,,"LaO(Fe,Co)As",,,,,,,,,,,,,6.0,3.9,6.0,,,,,,,,,,,,,
,,,B2Mg1,,,,MgB2,,,,,,,,,,38.6,,,,,38.6,,,,,,,,,,,,,
,,,Y0.8Pr0.2Ba2Cu3O8.06,,,,"(Y,Pr)Ba2Cu3Oz",,,8.06,,,,,,,65.8,,,,,65.8,,,,,,,,,,,,,
,,,O1Ti1,,,,O1Ti1,,,,,,,,,,0.6,,,,,0.6,,,,,,,,,,,,,
,,,Ga0.8Ge0.2V3,,,,Ga0.8Ge0.2V3,,,,,,,,,,13.6,,,,,13.6,,,,,,,,,,,,,
,,,Bi2Sr2Ca0.9Y0.1Cu2I1O8,,,,"Bi2Sr2(Ca,Y)Cu2O8I",,,,,,,,shape_01,,67.0,,,72.0,,67.0,,,,300.0,,,,,,,,,
,,,Y1Ba2Cu3.924Zn0.076O8,,,,"YBa2(Cu,Zn)4O8",,,,,,,,shape_01,,,,,30.1,,30.1,,,,,,,,,,,,,
not s/c,,,La2Cu1O4.02,,,,La2CuO4,250.0,,4.02,,,,,,,,,,,,,,,,,,,,,,,,,
"majority of doping Ti form impurity phase, not introduce in MgB2 matrix.",,,Mg0.6Ti0.4B2,,,,"(Mg,Ti)B2",,,,,,,,,,37.5,,,,,37.5,,,,,,,,,,,,,
,,,Y1Ba2Cu3O6.93,,,,YBa2Cu3O7,,,6.93,,,,,shape_01,,93.1,,,,,93.1,,,,,,,,,,,,,
,,,Ce1Ir3,,,,Ce1Ir3,,,,,,,,,,3.34,,,,,3.34,,,,,,,,,,,,,
consisting of single crystals (100*100*50 um3). NMR of <31>P and <75>As were measured.,,,Ba1Fe2As1.34P0.66,,,,"BaFe2(As,P)2",,,,,,,,shape_01,,,,,30.0,,30.0,,,,,,,,,,,,,
,,,Nb2.976Ti0.024Al1,,,,"(Nb,Ti)3Al",,,,,,,,,,17.7,,,,,17.7,,,,,,,,,,,,,
THPOW300 = AT 240K,,,La1.75Sr0.25Cu1O4,,,,"(La,Sr)2CuO4",,,,,,,,shape_01,,,,,,,,,,,,,,,,,,12.6,,
,,,Bi2Sr1.2La0.8Ca1Cu2OZ,,,,"Bi2(Sr,La)2CaCu2O8",,,,,,,,shape_01,,,,,,,,,,,,,,,,,,51.1,,
,,244.0,Y1Ba3Cu2O7,,,,YBa3Cu2O7,,,,,,,,,,,,,,,,,28.6,,,,,,,,,,,
"two step transition, lower Tc = 1.87 K.",,,Ge1.83La1,,,,LaGex,,,,,,,,shape_01,,2.17,,,,,2.17,,,,,,,,,,,,,
,,,Y0.8Ca0.2Ba2Cu2.8Ni0.2O6.77,,,,"(Y,Ca)Ba2(Cu,Ni)3O7",,,6.77,,,,,,59.0,,,,64.0,,64.0,,,,,,,,,,,,,
O-content by iodometric method,,,Fe0.5Ba2Ho1Cu2.5O7.49,,,,"(Fe,Cu)Ba2HoCu2O7",,,7.49,,,,,shape_01,,76.0,,,,,76.0,,,,,,,,,,,,,
,,,La2Cu1O3.67,,,,La2CuO4,,,3.67,,,,,,,,,5.0,,,,,,,,,,,,,,,,
Nematic fluctuations are divergently enhanced at the nematic QCP in FeSe1-xSx superconductors without accompanying other orders.,30.9,,Fe1Se1,,,,FeSe,,,,,,,,shape_03,,,,,,,8.7,,,,,,,,,,,,,
asgrown,,,Y0.9Ca0.1Ba1.9La0.1Cu3OZ,,,,"(Y,Ca)(Ba,La)2Cu3Oz",,,,,,,,shape_01,,77.5,,,,,77.5,,,,,,,,,,,,,
,,,Be1Ta2,,,,Be1Ta2,,,,,,,,,,,,0.06,,,,,,,,,,,,,,,,
,,,Tl1Ba1Sr1Ca1Cu2O7,,,,TlbaSrCaCu2O7,,,,,,,,,,,,,16.0,,16.0,,,,,,,,,,,,,
Pressure induce s/c. Tc shows Tc(max) at p=8 GPa. Figure shows phase diagram.,,,Na0.33V2O5,,,,beta-NaV2O5,,,,,,,,shape_03,,9.0,,0.0,,,9.0,,,,,,,,,,,,,
,,,La2.9952Gd0.0048In1,,,,"(La,Gd)3In",,,,,,,,,,8.5,,,,,8.5,,,,,,,,,,,,,
,,,La1.9Ba0.1Cu1O4,,,,"(La,Ba)2CuO4",,,,,,,,shape_01,,,,,,,,,,,,,,,,,,97.0,,
,,,La2Cu1O4.2,,,,La2CuO4,,,4.2,,,,,,,,,5.0,,,,,,,,,,,,,,,,
T<SDW> = 138 K defined as R(T) anomaly.,,,La1Fe1As1O1,,,,LaOFeAs,,,,,,,,,,,,10.0,,,,,,,,,,,,,,,,
,,,Y1Ba2Cu2.9Fe0.1O6.92,,,,"YBa2(Cu,Fe)3O7",,,6.92,,,,,,,48.0,,,,,48.0,,,,,,,,,,,,,
S-O coupling (ramda<SO>) = 0.1,,,Ga20.5V79.5,,,,V3Ga,,,,,,,,,,9.7,,,,,9.7,13.0,,,,,,4.3,,,,,,
,,,Ge0.1In0.9,,,,Ge0.1In0.9,,,,,,,,,,6.2,,,,,6.2,,,,,,,,,,,,,
,,,Bi4S2.91Se0.09O4,,,,"Bi4O4(S,Se)3",,,,,,,,shape_01,,,,,3.7,,3.7,,,,,,,,,,,,,
"Gd moments order below 2.75. macroscopic s/c Tc=35 K. Mossbauer effect of Gd,Ru are measured.",,,Ru1Sr2Gd1Cu2O8,,,,RuSr2GdCu2O8,132.0,,,,,,,shape_01,,45.0,,,,,45.0,,,,,,,,,,,,,
not s/c,,,Sm0.7Pr0.3Ba2Cu3O6.55,,,,"(Sm,Pr)Ba2Cu3Oz",,,6.55,,,,,shape_01,,,,,,,,,,,,,,,,,,,,
,,,La1.8Sr0.2Cu0.9703Zn0.0297O4,,,,"(La,Sr)2(Cu,Zn)O4",,,,,,,,,,9.0,,,,,9.0,,,,,,,,,,,,,
"compositions of K and Fe are nearly 0.8 and 1.65 , respectively by EDX.",,,K0.8Fe1.996Cr0.004Se2,,,,K0.8Fe2-xCrxSe2,,,,,,,,,,,20.0,,,,20.0,,,,,,,,,,,,,
"Hc2 is close to Hirr, 600<penet<1800.   Jc was mesured by M-H loop. G-L parameter = 10.",,,Y1Pd3B3C0.3,,,,YPd3B3C0.3,,,,,,,,,,22.0,,,,,22.0,9.0,,,,600.0,60.0,0.62,,,,,,
"P-induced SC.needle crystal. RRR = 330. Hc2(T) = Hc2(0)(1-t^n), n = 1.36. SC data at P = 1.3 GPa. Hc2 has 6-fold angular dependence in bc-plane",,,As1Cr1,,,,CrAs,,,,,1.03,,,shape_03,,1.85,,0.0,,,1.85,,,,,,,,,,,,,
Jc measured by M.,,,Y1Ba2Cu3O7-z,,,,YBa2Cu3O7,,,,,,,,shape_01,,,,,93.1,,93.1,,,,,,,,,,,,,
,,,Bi2Sr2Ca0.925La0.075Cu2O8+Z,,,,"Bi2Sr2(Ca,La)Cu2O8",,,,,,,,shape_03,,,,,57.6,,57.6,,,,,,,,,,,,,
"ANN(400C,10H)",,,Y1Ba2Cu3O6.87,,,,YBa2Cu3O7,,,6.87,,,,,,88.7,,,,,2.2,88.7,,,,,,,,,,,,,
,,,Nb2.55Ti0.45Sn1,,,,"(Nb,Ti)3Sn",,,,,,,,,,15.6,,,,,15.6,,,,,,,,,,,,,
hole concentration P = 0.156 and 0.111 for outer and inner layers. P estimated from Knight shift in NMR.,,,Ba2Ca2Cu3F1.2O6.8,,,,"Ba2Ca2Cu3O6(F,O)2",,,,,,,,,,,,,120.0,,120.0,,,,,,,,,,,,,
,,,Er0.97Tm0.3Rh4B4,,,,"(Er,Tm)Rh4B4",,,,,,,,,,9.03,,,,,9.03,,,,,,,,,,,,,
compositions are estimated from synthesis condition.,,,Na3.5N0.5C60,,,,,,,,,,,,,,14.7,,,,,14.7,,,,,,,,,,,,,
,,,Y0.5Ca0.5Sr0.7Ba1.3Cu2.6C0.4O7-z,,,,"(Y,Ca)(Sr,Ba)2(Cu,CO3)3Oz",,,,,,,,shape_01,,,79.0,,,,79.0,,,,,,,,,,,,,
,,,Sn0.8In0.2Te0.95Se0.05,,,,Sn0.8In0.2(Te1-xSex),,,,,,,,shape_01,,,3.3,,,,3.3,,,,,,,,,,,,,
Hc2(4.2K)=27 T,,,Al0.25Nb0.75,,,,,,,,,,,,,,17.1,,,,,17.1,,,,,,,2.6,,,,,,
not SC. Actualconcentration of Sn (in DB value) is 50 % of nominal values. Fermi liquid temperature T<FL> = 3.51 K.,,,Ce1Ir1In4.8Sn0.2,,,,CeIrIn5-xSnx,,,,,,,,shape_03,,,,0.2,,,,,423.0,,,,,,,,,,,
not SC above 0.45 K,,930.0,Be13Lu1,,,,LuBe13,,,,,,,,,,,,0.45,,,,,0.6,,,,,,,,,,,
,,,Mo0.16Ti0.84,,,,,,,,,,,,,,4.18,,,,,4.18,,,,,,,,,,,,,
,,,Y1Ba2Cu2.94Zn0.06O6.03,,,,"YBa2(Cu,Zn)3O7-y",,,6.03,,,,8e-10,shape_03,,,,,,,,,,,,,,,,,,,,
,,,Bi2Sr2Ca0.7Nd0.3Cu2Oy,,,,"Bi2Sr2(Ca,Nd)Cu2Oy",,,,,,,6.8e-09,shape_01,,75.9,,,,,75.9,,,,3500.0,,,,,,,,,
,,,Na0.28O3W1,,,,,,,,,,,,,,0.56,,,,,0.56,,,,,,,,,,,,,
"RRR = 8.65 . n = 0.90 (2.68) , A = 16.8  uOhm.cm/K in R(T) = R0 + A*T^n. () for T > T* where kink temperature in R(T).",,,Pr0.05Eu0.95Pt4Ge12,,,7.43,"(Pr,Eu)Pt4Ge12",1.63,,,,,,,shape_01,,,,2.0,,,,,,7.77,,,,,,,,,,
,,,Nb3Rh0.7Au0.3,,,,,,,,,,,,,,4.6,,,,,4.6,,,,,,,,,,,,,
n = 1.30 where R(T) = R0 + A*T^n for Tc < T < 100K,,,La1Fe1As0.7P0.3F0.05O0.95,,,,"LaFe(As,P)(O,F)",,,,,,,,shape_01,,15.75,,,15.62,,15.75,,,,,,,,,,,,,
,,,Sn2.6Mo15Se19,,,,Sn2Mo15Se19,,,,,,,,,,,,0.5,,,,,,,,,,,,,,,,
,,,Bi4Sr3Ca3Cu3.95Fe0.05Oz,,,,"Bi4Sr3Ca3(Cu,Fe)4Oz",,,,,,,,shape_01,56.0,,,,72.0,,72.0,,,,6.07,,,,,,,,,
,,,Nb3Al0.62Ge0.38,,,,,,,,,,,,,,17.2,,,,,17.2,,,,,,,,,,,,,
,,,Y1Sr2Cu2.8Mo0.1W0.1O6+z,,,,"YSr2(Cu,Mo,W)3O7",,,,,,,,shape_01,,,,,32.0,,32.0,,,,,,,,,,,,,
,,,Bi2.2Sr0.8Cu1O6+z,,,,"Bi2(Sr,Bi)2CuO6",,,,,,,,shape_03,,,,,,4.2,,,,,2.0,,,,,,,-4.94,,
,,,Y0.9Ce0.1Ba2Cu4O8,,,,"(Y,Ce)Ba2Cu4O8",,,,,,,,shape_01,,,,,38.0,,38.0,,,,,,,,,,,,,
metastable. obtained by soft chemistry process from HT-Mo6Se8-xSx. Figure shows Tc vs x in alpha-Mo6Se8-xSx,,,Mo6Se8,,,,alpha-Mo6Se8-xSx,,,,,,,,,,6.13,,,,,6.13,,,,,,,,,,,,,
#NAME?,,,Bi2Sr1.8Li0.2Ca1Cu2O8,,,,"Bi2(Sr,Li)2CaCu2O8",,,8.0,,,,,,77.0,,,,,,77.0,,,,,,,,,,,,,
"P =  18, 20 kbar",,,Al2La1,,,,Al2La1,,,,,,,,,,0.3,,,,,0.3,,,,,,,,,,,,,
,,,Ba1.8Sr0.2Yb1Cu3O6+z,,,,"Cu(Ba,Sr)2YbCu2Oz",,,,,,,,shape_01,,,,,85.6,,85.6,,,,,,,,,,,,,
,,,Bi1.4Pb0.6Sr1.4Ca1Nd0.6Cu2O8.22,,,,"(Bi,Pb)2(Sr,Nd)2(Ca,Nd)Cu2O8",,,8.22,,,,,shape_01,,,25.0,,,,25.0,,,,30.5,,,,,,,,,
,,,Ir2P1,,,,Ir2P1,,,,,,,,,,,,0.35,,,,,,,,,,,,,,,,
,,,B2V3,,,,B2V3,,,,,,,,,,,,0.1,,,,,,,,,,,,,,,,
"NEELT=CU(2) ORDER,PR ORDER=5.5K",,,Y0.4Pr0.6Ba2Cu2.7Fe0.3O7.1,,,,"(Y,Pr)Ba2(Cu,Fe)3O7",230.0,,7.1,,,,,shape_01,,,,,,,,,,,,,,,,,,,,
not s/c,,,Ca1Al2Si2,,,,CaAl2Si2,,,,,,,,,,,,2.0,,,,,,,,,,,,,,,,
,,,Tl1Sr1.8Ca0.2Yb1Cu2O7,,,,"Tl(Sr,Ca)2YbCu2O7",,,,,,,,,,45.0,,,,,45.0,,,,,,,,,,,,,
"Single phase,ISOTOPE=ln(1-dTc/Tc)/ln(M16/M18). ,ISOEL=O",,,La1.85Sr0.15Cu0.99Co0.01O4+z,,,,"(La,Sr)(Cu,Co)O4",,,,,,,,shape_01,,,,,24.86,,24.86,,,,,,,,,,,,,
,,,Sm1Fe1As1F0.075O0.925,,,,"SmFeAs(O,F)",,,,,,,,shape_01,,,33.0,,,,33.0,,,,,,,5.36,,,,-36.1,,
Tc(V3Ga) = 15.3 K. (dTc/dx) = -0.7 K/at%H.,,,Ga1V3H0.37,,,,V3GaHx,,,,,,,,,,8.1,,,,,8.1,,,,,,,,,,,,,
,,,Ir1Te3,,,,Ir1Te3,,,,,,,,,,1.18,,,,,1.18,,,,,,,,,,,,,
,,,Cr1,,,,Cr1,,,,,,,,,,,,0.015,,,,,,,,,,,,,,,,
stage annealing between 1100 C and 500C). V0.76Au0.24,,329.0,Au1V3,,,,V3Au,,,,,,,,,,2.97,,,,,2.97,,13.08,,,,,,,,,,,
"Tl1212(63 vol,%)+CuO(32%) and<5% impurity",,,Tl1.15Sr1.6Ba0.4Ca2Cu3Ag0.4Oz,,,,,,,,,,,,,,,,,36.0,,36.0,,,,,,,,,,,,,
magnetization and SP-heat also measured. Neel-T from SP-heat,,,Dy1Ni2B2C1,,,10.32,DyNi2B2C,10.1,,,,,,,shape_01,,,6.38,,,,6.38,,,,,,,,,,,,,
,,,Cu0.5C0.5Ba2Ca3Cu4O11,,,,"(Cu,C)Ba2Ca3Cu4O11",,,,,,,,,,,,,117.0,,117.0,,,,,,,,,,,,,
"T<STR> = 47.0 K, R-expornent, n = 1.76  in R = R0 + A*T^n",,,Na1Fe0.996Cu0.004As1,,,,"Na(Fe,Cu)As",35.1,,,,,,,shape_03,,10.14,,,,,10.14,,,,,,,,,,,,,
Polycrystall,,,La1.888Sr0.112Cu1O4,,,,"(La,Sr)2CuO4",,,,,,,,shape_04,,27.0,29.0,,,,27.0,,,,,,,,,,,,,
"TD1=217.7,TD2=25.7",,,La1.875Ba0.075Sr0.05Cu1O4,,,,"(La,Ba,Sr)2CuO4",,,,,,,,shape_01,,8.0,,,,,8.0,,,,,,,,,,,,,
,,,Nb1Te4,,,,Nb1Te4,,,,,,,,,,,,0.025,,,,,,,,,,,,,,,,
"Jc from magnetization. Jc(70K,0T)=7.3 E+8 A/cm2. Jc(70K,1T)=7.8 E+7 A/cm2",,,Y0.94Pr0.06Ba2Cu3O7-z,,,,"(Y,Pr)Ba2Cu3O7",,,,,,,,shape_01,89.6,91.5,,,,,91.5,,,,,,,,,,,,,
"Trigonal(H) to monoclinic(L) phase transition, T<STR> = 314 K. Hall const in DB shows ones at 2 K.",,204.0,Ir1Te1.8Se0.2,,,,"Ir(Te,Se)2",,,,,,,-0.000416,shape_01,,,,1.8,,,,,1.8,,,,,,,,,,,
Na-content is nominal value. y is not given. dTc/dx = 2 K/%Ga.,,,Na0.75Co0.995Ga0.005H2.6O3.3,,,,"Nax(Co,Ga)O2:yH2O",,,,,,,,,,,,,2.99,,2.99,,,,,,,,,,,,,
"single phase-film,Tc measured by surface resistance,12.92GHz",,,Pr1Ba2Cu3O7,,,,PrBa2Cu3O7,,,,,,,,shape_04,,92.0,,,,20.0,92.0,,,,,,,,,,,,,
(dC/gamma*Tc) = 2.63,,,U1Be12.9558B0.0442,,,,"U(Be,B)13",,,,,,,,shape_01,,0.988,,,,,0.988,,1980.0,,,,,,,,,,,
,,,C0.51Sr2Ca0.5Y0.5Cu2.42O6.92,,,,"(C,Cu)(Sr,Ca)2(Y,Ca,Sr)Cu2O7",,,6.92,,,,,,,,48.9,,,,48.9,,,,,,,,,,,,,
,,,In3Lu1,,,,LuIn3,,,,,,,,,,0.24,,,,,0.24,,,,,,,,,,,,,
,,,Be22W1,,,,Be22W,,,,,,,,,,4.12,,,,,4.12,,,,,,,,,,,,,
a'-phase,,,Nb3Sn0.8Sb0.2,,,,"Nb3(Sn,Sb)",,,,,,,,,,16.5,,,,,16.5,,,,,,,,,,,,,
single crystals were cleaved into thin slices. RH150 = -65.40 m3/C. carrier shows at 150 K.,,,Ba1Fe1.7Zn0.08Co0.22As2,,,,"Ba(Fe,Zn,Co)2As2",,,,,,,-3.951e-09,shape_03,,8.77,,,,,8.77,,,,,,,,,,,,,
"MI(Mott insulator) to M'(intermediate metallic state) transition at T<H>. For P>10 GPa, second SC dome apperas (Tc(max) = 48 K at P=12.5 GPa)",,,K0.8Fe1.7Se2,,,,KFe2Se2,,,,,,,,shape_03,,32.0,,,,,32.0,,,,,,,,,,,,,
,,,Y1Ba2Cu2.97Zr0.03O6.94,,,,,,,6.94,,,,,shape_01,,,,,,,,,,,,,,,,,,,,
,,,La1.85Sr0.15Cu1O4+z,,,,"(La,Sr)2CuO4",,,,,,,,,,,,,37.9,,37.9,,,,,,,,,,,,,
,,,Ba1Pb0.8Bi0.2O3,3.2,,,,,,,,,,,,,9.5,,,,,9.5,,,,,,,,,,,,,
"fiber. not irradiated.Jc value is not at a data at helium temperature ,but at 25K.",,,Bi2Sr2Ca1Cu2O8,,,,Bi2Sr2CaCu2O8,,,,,,,,shape_06,,83.0,,,,,83.0,,,,,,,,,,,,,
,,,Be5Pt1,,,,Be5Pt1,,,,,,,,,,2.3,,,,,2.3,,,,,,,,,,,,,
not s/c,,,Ce3Ru4Ge13,,,,Ce3Ru4Ge13,6.7,,,,,,,,,,,,,,,,,,,,,,,,,,,
,,,Y1Ba2Cu3O6,,,,YBa2Cu3O7,,,,,,,,,,,,,,,,,16.4,,,,,,,,,,,
not SC,,,Lu0.8Tb0.2Ru1B2,,,,"(Lu,Tb)RuB2",,,,,,,,shape_01,,,,1.2,,,,,,,,,,,,,,,,
,,,V1,,,,V,,,,,,,,,,5.32,,,,,5.32,,,,,,,,,,,,,
,,,Ti1V1,,,,Ti1V1,,,,,,,,,,6.09,,,,,6.09,,,,,,,,,,,,,
,,,Y1Ba2Cu2.7Zn0.3O6.89,,,,"YBa2(Cu,Zn)3O7",,,6.89,,,,,shape_01,,,,,,,,,,,,,,,,,,,,
"R = R0+A*T^n, Curie-Weis law, Debye-model, are used.. Tc(SP) = 7.92 K. (gap/Tc) = 3.46 from SP(electron)- data-fitting.",,193.0,Pr1Pt4Ge12,,,3.68,PrPt4Ge12,,,,,,,,shape_01,,7.92,,,,,7.92,,47.6,1.88,,,,,,,,,,
H-T phase diagram from ac-SUS.,,,Ce1Ru2,,,,CeRu2,,,,,,,,shape_01,,,,,6.2,,6.2,,,,,,,,,,,,,
,,,Ni2Zr0.5Nb0.5Ga1,,,,"Ni2(Zr,Nb)Ga",,,,,,,,,,2.0,,,,,2.0,,,,,,,,,,,,,
Tc by SUS.,,,La1.85Sr0.15Cu0.995Fe0.005O4,,,,"(La,Sr)2(Cu,Fe)O4",,,,,,,,,,,,,30.82,,30.82,,,,,,,,,,,,,
structure beta = 93.50,,,Y2I1.6Br0.4C2,,,,"Y2(I,Br)2C2",,,,,,,,,,11.2,,,,,11.2,,,,,,,,,,,,,
,,,Y1Ba2Cu2.95Zn0.05OX,,,,"YBa2(Cu,Zn)3O7",,,,,,,,shape_01,,72.2,,,,,72.2,,,,,,,,,,,,,
,,,Ba1Ag0.2Si1.8,,,,BaAgxSi2-x,,,,,,,,,,,,,3.2,,3.2,,,,,,,,,,,,,
,,,Gd1Ba2Cu2.96Zn0.04O7-y,,,,"GdBa2(Cu,Zn)3O7",,,,,,,,shape_01,,72.7,,,,4.5,72.7,,,,,,,,,,,,,
,,,Be11Fe1,,,,Be11Fe1,,,,,,,,,,,,1.15,,,,,,,,,,,,,,,,
32MICRON,,,Y1Ba2Cu2.98Li0.2OZ,,,,"YBa2(Cu,Li)3O7",,,,,,,,,77.0,,,,,,77.0,,,,,,,,,,,,,
,,,Y0.8Pr0.2Ba2Cu3O7.1,,,,"(Y,Pr)Ba2Cu3Oz",,,7.1,,,,,,,57.6,,,,,57.6,,,,,,,,,,,,,
not SC. Tn < 0.052 K.,,,Yb5Ir4Si10,,,,Yb5Ir4Si10,,,,,,,,,,,,0.052,,,,,,,,,,,,,,,,
,,,Pt1V3,,,,,,,,,,,,,,2.87,,,,,2.87,,,,,,,,,,,,,
,,,Ba0.805K0.195Fe1.738Co0.262As2,,,,"(Ba,K)(Fe,Co)2As2",,,,,,,,shape_03,,14.0,,,,,14.0,,,,,,,,,,,,,
,,,Er1Ba2Cu2Co1O6.64,,,,RBa2(Cu2Co)O7,,,6.64,,,,,,,,,4.2,,,,,,,,,,,,,,,,
,,,La1.9Ca0.1Cu1O4,,,,"(La,Ca)2CuO4",,,,,,,,,,,,,20.0,,20.0,,,,,,,,,,,,,
,,,C1W2,,,,C1W2,,,,,,,,,,2.74,,,,,2.74,,,,,,,,,,,,,
carrier = 2.14 E+22 /cm3,,,As1Sn1,,,,,,,,,,,,,,3.41,,,,,3.41,,,,,,,,,,,,,
,,,Bi0.8Pb0.2Pd1,,,,Bi1-xPbxPd,,,,,,,,shape_01,,,2.7,,2.6,,2.6,,,,,,,,,,,,,
,,,Y1Ba2Cu2.85Ni0.124Zn0.025O7-z,,,,"YBa2(Cu,Ni,Zn)3O7",,,,,,,,shape_01,,64.6,,,,,64.6,,,,,,,,,,,,,
semiconducting Pr1.06Ba1.93Cu2.95Mg0.05O7-z by ICP,,,Pr1.06Ba1.94Cu3O7-z,,,,"Pr(Ba,Pr)2Cu3O7",,,,,,,,shape_03,,,,15.0,,,,,,,,,,,,,,,,
Tc(off) = 9.5 K.,,,La0.9Nd0.1Pt2.1B2.4C1.2,,,,"(La,Nd)Pt2B2C",,,,,,,,,,10.3,,,,,10.3,,,,,,,,,,,,,
"P-content determined by Vegard's law. R=R0 + a*T^n,  n = 1.9",,,Ba1Fe2As0.74P1.26,,,,"BaFe2(As,P)2",,,,,,,,shape_01,,7.73,,,,,7.73,,,,,,,,,,,,,
Phase transitions measured  by thermal expansion and SP. T<STR> = 138 K (T-to-O).,,,Ba1Fe2As2,,,,"(Ba,Na)Fe2As2",,,,,,,,shape_03,,,,2.0,,,,,,,,,,,,,,,,
,,,Sr1Pb0.95Sb0.05O3-Z,,,,"Sr(Pb,Sb)O3",,,,,,,-6.98e-07,,,,,2.0,,,,,,,0.0659,,,,,,,,,
,,,Y1Ru1B2,,,,YRuB2,,,,,,,,,,7.8,,,,,7.8,,,,,,,,,,,,,
,,,La0.98Nd0.02,,,,La1-xNdx,,,,,,,,,,3.94,,,,,3.94,,,,,,,,,,,,,
,,,La1.93Ba0.07Cu1O4,,,,"(La,Ba)2CuO4",,,,,,,,,,19.0,,,,,19.0,,,,,,,,,,,,,
,,,Ba1Fe1.8Co0.2As2,,,,"Ba(Fe,Co)2As2",,,,,,,,shape_03,,,18.9,,,,18.9,,,,,,,,,,,,,
"[penet] = 200, 212 nm for dose = 0, 1.25 E+19 e/cm2, respectively.",,,Ba0.64K0.34Fe2As2,,,,"(Ba,K)Fe2As2",,,,,,,,shape_03,39.0,,,,,,39.0,,,,,200.0,,,,,,,,
Al-content by EDX.,,,Mg0.978Al0.022B2,,,,"(Mg,Al)B2",,,,,,,,shape_03,,,,,34.7,,34.7,,,,,,,,,2.65,,,,
Tox=250C. Tox is the temperature where O3 gas suply is stopped during the post-growth cooling.,,,Pb1Sr2Cu1O5+Z,,,,PbSr2CuO5+z,,,,,,,,shape_04,,,,4.2,,,,,,,,,,,,,,,,
,,,Y1Ba2Cu3OZ,,,,Y1Ba2Cu3Oz,,,,,,,,shape_01,,92.0,,,,,92.0,,,,,,,,,,,,,
,,,Lu0.8Gd0.2Ru1B2,,,,"(Lu,Gd)RuB2",,,,,,,,shape_01,,,,,4.84,,4.84,,,,,,,,,,,,,
,,,Cu0.75Cr0.25Sr2Y1.3Ce0.7Cu2O8.87,,,,"(Cu,Cr)Sr2(Y,Ce)2Cu2Oz",,,8.87,,,,,,,,,,8.0,,8.0,,,,,,,,,,,,,
not S/C,,,Gd1.95Ce0.05Sr2Cu2T11OZ,,,,"(Gd,Ce)2Sr2Cu2TiOz",,,,,,,,shape_01,,,,13.0,,,,,,,,,,,,,,,,
Curie-T estimated from high-T SUS.,,,Fe1.13Se0.1Te0.85,,,,"Fe(Se,Te)",,,,,,,,shape_03,2.0,,8.5,,,,5.25,,,,,,,,,,,,,
"nominal compositions. impurity phases: FeAs, CaO, unknown",,,Ca0.6Na0.4Fe2As2,,,,"(Ca,Na)Fe2As2",,,,,,,,shape_01,,21.0,26.0,,17.2,,21.0,,,,,,,,,,,,,
,,,La0.8Pr0.2Ba2Cu3O7-Z,,,,"(La,Pr)Ba2Cu3O7",,,,,,,,shape_01,,20.5,,,,,20.5,,,,,,,,,,,,,
,,,Bi1Pd1,,,,Bi1-xPbxPd,,,,,,,,,,,3.7,,3.8,,3.8,,,,,,,,,,,,,
ANN(300C).,,,Bi2.2Sr1.72La0.08Ca1Cu2O8,,,,"Bi2(Sr,Bi,La)2CaCu2Oz",,,,,,,,shape_03,,,,,84.1,,84.1,,,,,,,,,,,,,
,,,Hg2Ba1.7Sr0.3Y0.8Ca0.2Cu2O8-z,,,,"Hg2(Ba,Sr)2(Y,Ca)Cu2O8",,,,,,,,,,,,,39.5,,39.5,,,,,,,,,,,,,
,,,B1Rh1,,,,B1Rh1,,,,,,,,,,,,1.28,,,,,,,,,,,,,,,,
,,,La1.4Ba1.5Ca0.1Cu3O6.688,,,,"(La,Ba,Ca)3Cu3O6",,,6.688,,,,,shape_01,,,,,,,,,,,,,,,,,,,,
,,,La1.8Sr0.2Cu0.99Zn0.01O4,,,,"(La,Sr)2(Cu,Zn)O4",,,,,,,,,,25.6,,,,,25.6,,,,,,,,,,,,,
Se-concentration x = 0.183 in Pd1-xSex. Tc defined as mid of SUS-change.,,,Pd9Se2,,,,Pd9Se2,,,,,,,,,,0.7,,,0.64,,0.7,,,,,,,,,,,,,
,,,Y1Ba1.8Pr0.2Cu3OZ,,,,"Y(Ba,Pr)2Cu3O7",,,,,,,,shape_01,67.0,,,,,,67.0,,,,,,,,,,,,,
,,,Eu0.5Pr0.5Ba2Cu3O6.79,,,,"(Pr,R)Ba2Cu3O7",,,6.79,,,,,shape_01,,,,,,,,,,,,,,,,,,,,
precise structure not known.,,,Ba1Nb2Se5,,,,BaNb2Se5,,,,,,,,,,2.5,,,,,2.5,,,,,,,,,,,,,
,,,Hf1P1.7S0.3,,,,HfP2-xSex,,,,,,,,shape_01,,,,,3.71,,3.71,,,,,,,,,,,,,
,,,Bi2Sr2Ca0.7Na0.3Cu2O8+z,,,,,,,,,,,,shape_02,,86.0,,,,,86.0,,,,,2152.0,,,,,,,,
,,,Nb0.85Rh1.15,,,,Nb0.85Rh1.15,,,,,,,,,,3.0,,,,,3.0,,,,,,,,,,,,,
,,,Zr0.984Lu0.016B12,,0.000112,,"(Zr,Lu)B12",,,,,,,,shape_03,,5.65,,,,,5.65,,,,,,,,,,,,,
,,,La4Sb2Sn1,,,,La4Sb2Sn,,,,,,,,,,,,0.08,,,,,,,,,,,,,,,,
,,,La3Ca0.9Cd0.1Ba3Cu7O16.611,,,,"La3(Ca,Cd)Ba3Cu7Oz",,,16.611,,,,,shape_01,77.0,,78.0,,,,77.5,,,,,,,,,,,,,
Hydrostatic P = 0 kbar. P-dependence of T<STR> shown in FIG-data. T<STR> = 275 K. T<CDW> > 300K.,,,Ba1Pt2As2,,,,BaPt2As2,,,,,,,,shape_03,,1.6,,,,,1.6,,,174.0,,,,,,,,,,
Tc defined as R-onset. T1(R=0) = 91 K estimated from R(T) fig.,,,H3S1,,,,H3S,,,,,,,,,91.0,,203.0,,,,147.0,,,,,,,,,,,,,Warning: Statistical Tc Outlier (IQR)
,,,Cu0.05Ir1Te1.7Se0.3,,,,"CuxIr(Te,Se)2",,,,,,,,shape_01,,,2.45,,,,2.45,,,,,,,,,,,,,
,,,Nb1N0.5C0.5,,,,"Nb(N,C)",,,,,,,,,,,,,,,,6.859999999999999,,,,,,,,,,,,
,,,Y0.8Pr0.2Sr2Cu2.7Mo0.3O7-d,,,,"(Y,Pr)Sr2(Cu,Mo)3O7",,,,,,,,shape_01,,31.6,,,,,31.6,,,,,,,,,,,,,
,,,Tl1Ba1.1La0.9Cu1O5,,,,"Tl(Ba,La)2CuO5",,,5.0,,,,,shape_01,,,,,,,,,,,,,,,,,,,,
,,,Al1Nb3,,,,Al1Nb3,,,,,,,,,,18.8,,,,,18.8,,,,,,,,,,,,,
O-content by iodometry.,,,La1.65Ba1.5Ca0.35Cu3O6.79,,,,"La(Ba,La,Ca)2Cu3O7",,,6.79,,,,,shape_01,72.0,,,,,,72.0,,,,,,,,,,,,,
"bulk modulus obtained from lattice const. SC, FM , and SC+FM phases investigated using loading and unloading conditions",,,Cs1Eu1Fe4As4,,,,CsEuFe4As4,,,,,,,,shape_01,,287.0,33.5,,,,287.0,,,,,,,,,,,,,Warning: Statistical Tc Outlier (IQR)
not SC,,,Ba1Fe1.96Cr0.04As2,,,,"Ba(Fe,Cr)2As2",118.0,,,,,,,shape_03,,,,1.8,,,,,6.1,,,,,,,,,,,
RRR > 2000 ,,,Ir1,,,,Ir1,,,,,,,,,,0.113,,,,,0.113,,,,,,,,,,,,,
K-content measured by WDS. Tc defined as max of (dR/dT).,,,Ba0.66K0.34Fe2As2,,,,"(Ba,K)Fe2As2",,,,,,,,shape_03,,37.5,,,,,37.5,,,,,,,,,,,,,
,,,Be13Mg1,,,,Be13Mg1,,,,,,,,,,,,1.4,,,,,,,,,,,,,,,,
,,,Bi1.95Sr1.65La0.4Cu1O4,,,,"Bi2(Sr,La)2CuO4",,,,,,,,,,36.0,,,,,36.0,,,,,,,,,,,,,
,,,Bi1.8Pb0.2Sr2Ca1Cu2O8-Z,,,,"(Bi,Pb)2Sr2CaCu2O8",,,,,,,,shape_01,66.0,81.0,92.0,,,26.0,81.0,,,,,,,,,,,,,
"ANN(900C,1w)",,354.0,La1Pd1Si3,,,,LaPdSi3,,,,,,,,shape_01,,2.6,,,,,2.6,,5.3,,,,,,,,,,,
,,,La1.943Sr0.089Cu1O4,,,,"(La,Sr)2CuO4",,,,,,,,shape_03,,,,,24.6,,24.6,,2.79,,,,,,,,,,,
,,,Bi2Sr2Ca1Cu1.98Co0.02I1Oz,,,,"Bi2Sr2Ca(Cu,Co)2OzIx",,,,,,,,,,46.0,,,,,46.0,,,,,,,,,,,,,
,,,Hg1Ba2Ca2Cu3O8.2,,,,HgBa2Ca2Cu3O8.20,,,8.2,,,,,shape_01,,,,,105.0,,105.0,,,,,,,,,,,,,
,,,Nd1Ba1.8La0.2O6.81,,,,"Nd(Ba, La)2Cu3Oz",,,6.81,,,,,shape_01,72.0,78.5,85.0,,79.0,,78.5,,,,,,,,,,,,,
semiconductor,,,Y1Sr2Cu2.5B0.3S0.2Oz,,,,"YSr2(Cu,B,S)3O7",,,,,,,,,,,,5.0,,,,,,,,,,,,,,,,
,,,Nb3Sn0.2Al0.8,,,,,,,,,,,,,,14.6,,,,,14.6,,,,,,,,,,,,,
SUS(T) shows sharp peak at Tn for x =< 0.5.,,,Nd0.5La0.5Ni1C2,,,2.56,Nd1-xLaxNiC2,9.7,,,,,,,shape_01,,,,1.8,,,,,,,,,,,,,,,,
LTO-LTT phase transition at 44 K,,,La1.65Nd0.2Sr0.15Cu1O4,,,,"(La,Nd,Sr)2CuO4",,,,,,,,shape_03,,20.0,,,,,20.0,,,,,,,,,,,,,
,,,C1Mo2,,,,Mo2C1,,,,,,,,,,2.78,,,,,2.78,,,,,,,,,,,,,
,,,Bi2Sr2Ca1Cu2O8.23,,,,Bi2Sr2CaCu2Oz,,,8.23,,,,,shape_03,,86.0,,,,,86.0,,,,,,,,,,,,,
not s/c.,,,Pb3Sr2Cu3Cl0.5Br0.5O8,,,,"Pb3Sr2Cu3O8(Cl,Br)",,,,,,,,shape_01,,,,4.2,,,,,,,,,,,,,,,,
,,,C0.5W0.5,,,,C0.5W0.5,,,,,,,,,,10.0,,,,,10.0,,,,,,,,,,,,,
"Tc for (Cu65,O16), (Cu65,O18), (Cu63,O16), (Cu63,O18) were measured. Tc shows for (Cu63,O16)",,,La1.85Sr0.15Cu1O4,,,,"(La,Sr)2CuO4",,,,,,,,shape_01,,37.94,,,,,37.94,,,,,,,,,,,,,
Idealized compounds,,,Y4Ir6Sn19,,,,Y4Ir6Sn19,,,,,,,,,,2.2,,,,,2.2,,,,,,,,,,,,,
"gamma in mj/mole-Ni.K2. c-content: nominal value. Maybe, stoichiometric sample is the best.",,,Mg1C1.5Ni3,,,,MgCNi3,,,,,,,,,,8.4,,,,,8.4,,10.0,,,,,,,,,,,
TP in ab-plane HIR for H//c-axis,,,Pb2Sr2Y0.53Ca0.47Cu3O8,,,,"Pb2Sr2(Y,Ca)Cu3O8",,,,,,,,shape_03,,,,,76.0,,76.0,,,,,,,,,,,,,
,,,Nb25Ti50Zr25,,,,,,,,,,,,,,7.2,,,,,7.2,,,,,,,,,,,,,
"lattice conct. a=3.9038, C=14.1148 from NPD.",,,K0.8Fe2Se1.96,,,,KxFe2Se2,,,,,,,,shape_03,,,,,29.5,,29.5,,,,,,,,,,,,,
Thermopower = 5.45uV/K at 30 C.,,,La1Tl1.5Sn1.5,,,,"La(Tl,Sn)3",,,,,,,,shape_01,,1.5,,,,,1.5,,,,,,,,,,,,,
Hirr for H//c.,,,Y1Ba2Cu2.91Ni0.09O7-z,,,,"YBa2(Cu,Ni)3O7",,,,,,,,shape_03,,76.0,,,,,76.0,,,,,,,,,,,,,
P = 1-20 kbar,,,Ru0.46V0.54,,,,Ru0.46V0.54,,,,,,,,,,5.05,,,,,5.05,,,,,,,,,,,,,
M-intercalated. M = pyridine. anisotropy (Hc2) = 7,,,M1Ta1S1Se1,,,,(M)TaSSe,,,,,,,,,,1.5,,,,,1.5,,,,,,,,,,,,,
"MOSSBAUER,0.1%FE",,,Y1Ba2Cu2.87Zn0.13O6+Z,,,,"YBa2(Cu,Zn)3O7",240.0,,,,,,,shape_01,,,,,,,,,,,,,,,,,,,,
,,,Ir2.67Nb1Pt0.24,,,,Ir2.67Nb1Pt0.24,,,,,,,,,,,,1.6,,,,,,,,,,,,,,,,
Figure of Tc(P) contains the data of two samples(RRR=10 and 25). no difference between R//ab and R//c measurements.,,,C6Yb1,,,,C6Yb,,,,,,,,shape_03,,6.5,,,,,6.5,,,,,,,,0.37,,,,,
,,,Y1Ba2Cu2.96Co0.04O7,,,,"YBa2(Cu,Co)3O7",,,7.0,,,,,shape_01,,91.5,,,,,91.5,,,,,,,,,,,,,
,,,Hg1Ba2Cu1Oz,,,,HgBa2CuOz,,,,,,,,shape_01,,,,4.0,,,,,,,,,,,,,,,,
Hc2 = Hc derived from Hc(T) using simple BCS extraporation.,,,Th0.999U0.1,,,,Th1-xUx,,,,,,,,,,0.725,,,,,0.725,84.5,,,,,,,,,,,,
(dC/gamma*Tc) = 0.59,,200.0,Sr1Rh1Ge3,2.0,,,SrRhGe3,,,,,,,,shape_03,,0.71,,,,,0.71,,5.1,,,,,,,,,,,
using zone refined Nb.,,,Nb0.9Zr0.1,,,,Zr1-xNbx,,,,,,,,,,10.7,,,,,10.7,,,,,,,,,,,,,
,,,Y1Ba2Cu3.6Zn0.4O8,,,,"YBa2(Cu,Zn)4O8",,,,,,,,shape_01,,,,4.2,,,,,,,,,,,,,,,,
,,,Y1Ni1.82Pd0.18B2C1,,,,"Y(Ni,Pd)2B2C",,,,,,,,shape_01,,11.8,,,,,11.8,,,,,,,,,,,,,
,,,C1Mo0.83Ti0.17,,,,C1Mo0.83Ti0.17,,,,,,,,,,10.2,,,,,10.2,,,,,,,,,,,,,
untwinned single erystal,,,Lu1Ba2Cu3O7-Z,,,,,,,,,,,,shape_03,90.7,,93.0,,,,91.85,,13.1,,,,,,,,,,,
"T<STR>=123(heating), 118(cooling) K. (dC/gamma*Tc) = 1.3.",,,Ba1Ni2As1.972P0.028,,,,"BaNi2(As1-x,Px)2",,,,,,,,shape_03,0.634,,,,,,0.634,,,,,,,,,,,,,
,,,Al0.3Be0.7,,,,Al0.3Be0.7,,,,,,,,,,6.5,,,,,6.5,,,,,,,,,,,,,
"impurity phase: La2O3,FeAs",,,La0.87Sr0.13Fe1As1O1,,,,"(La,Sr)OFeAs",,,,,,,,,,,,,20.0,,20.0,,,,,,,,,,,,,
"real conc. x = 0.092 in (Ba,K)(Fe1-xMx)2As2 by EPMA.  Tc defined as max of (dR/dT).",,,Ba0.5K0.5Fe1.8Co0.2As2,,,,Ba0.5K0.5(Fe1-xCox)2As2,,,,,,,,shape_03,,19.95,,,22.89,,19.95,,,,,,,,,,,,,
,,,Bi2.15Sr1.8Ca1Cu2O8.15,,,,Bi2Sr2CaCu2O8,,,8.15,,,,,shape_03,,93.0,,,,,93.0,,,,,,,,,,,,,
dTc/dP in K/GPa.,,198.0,Y1Pd2Pb1,,,,,,,,,,,,,,4.13,,,,,4.13,,,,,,,,0.195,,,,,
gap by NMR. typical weak-coupling s-wave s/c.,,,La1Ru4Sb12,3.6,,,LaRu4Sb12,,,,,,,,,,3.5,,,,,3.5,,,,,,,,,,,,,
,,,Al2Mg2,,,,,,,,,,,,,,0.84,,,,,0.84,,,,,,,,,,,,,
,,,Al2C1Ti3,,,,Al2C1Ti3,,,,,,,,,,,,4.2,,,,,,,,,,,,,,,,
hardness =  490  kg/mm2,,,Zr24.3V48.5Nb27.2,,,,Zr-V-Nb,,,,,,,,,,4.6,,,,,4.6,,,,,,,,,,,,,
,,,Ca1Rh2,,,,,,,,,,,,,,6.4,,,,,6.4,,,,,,,,,,,,,
,,,B2V1,,,,V1B2,,,,,,,,,,,,1.2,,,,,,,,,,,,,,,,
,,,Tl2Ba2Cu1O6,,,,TlBa2CuO6,,,,,,,,,,,,,12.0,,12.0,,,,,,,,,,,-6.0,,
UNKNOWN IMPURITY,,,Bi2Sr1.8Ca1.2Cu2O8,,,,"(BI,GA)2(SR,CA)2CACU2O8",,,,,,,,,68.4,,,,,,68.4,,,,,,,,,,,,,
,,,Y1Ba2Cu2.97Zn0.03O6.95,,,,"YBa2(Cu,Zn)3O7-d",,,6.95,,,,,shape_05,81.0,,,,,,81.0,,,,260.0,,,,,,,,,
"R = R0 + A*T^2 for T<40 K, A = 4.5E-2 uOhm.cm/K^2",,,Sr1Pt2.1Pd0.9P1,,,,Sr(Pt1-xPdx)3P,,,,,,,,shape_01,,,6.38,,5.78,,5.78,,,,,,,,,,,,,
Co-content by WDS.,,,Sr1Fe1.66Co0.34As2,,,,"Sr(Fe,Co)2As2",,,,,,,,shape_03,8.9,,11.3,,5.56,,5.56,,,,,,,,,,,,,
"Tc measured inductively, defined as mid point in transition.",,,La0.9Th0.1Ru2,,,,La1-xThxRu2,,,,,,,,shape_01,,2.62,,,,,2.62,,,,,,,,,,,,,
,,,Hg1Ba2Ca1Cu2O6.21,,,,HgBa2CaCu2O6.21,,,6.21,,,,,shape_01,,,,,127.0,,127.0,,,,90000.0,,,,,,,,,
,,,Tl2.5Pb1Pr1Sr2Cu2.5OX,,,,,,,,,,,,,,,39.22,,,,39.22,,,,,,,,,,,,,
,,,Pr1Pt1.5Au0.6B2.4C1.2,,,,,,,,,,,,,,6.2,,,,,6.2,,,,,,,,,,,,,
,,,Nd1Ba2Cu2.85Fe0.15O7-y,,,,"NdBa2(Cu,Fe)3O7",,,,,,,,shape_01,,57.0,,,,,57.0,,,,,,,,,,,,,
,8.0,,La1.85Sr0.15Cu0.9Zn0.1O4,,,0.5,"(La,Sr)2(Cu,Zn)O4",,,,,,,,,,,,,,,,,,10.5,,,,,,,,,,
,,,Gd0.06In1La2.94,,,,"(La,Gd)3In",,,,,,,,,,4.1,,,,,4.1,,,,,,,,,,,,,
,,,Hg0.8Tl0.2Ba2Cu1Oz,,,,"(Hg,Tl)Ba2CuOz",,,,,,,,shape_01,50.0,61.3,75.8,,,,61.3,,,,,,,,,,,,,
,,,Nb0.78Al0.165Ge0.055,,,,Nb0.78(Al0.75Ge0.25)0.22,,,,,,,,,,20.29,,,,,20.29,,,,,,,,-0.02,,,,,
,,,Hf1Ru1Si1,,,,HfRuSi,,,,,,,,,,,,1.6,,,,,,,,,,,,,,,,
"not SC. P-P and Co-Co distance, Co-P-Co angle were measured",,,Sr1Co2P2,,,,Sr1-xCaxCo2P2,,,,,,,,shape_01,,,,1.8,,,,,,,,,,,,,,,,
,,,La1.87Sr0.13Cu1O4,,,,"(La,Sr)2CuO4",,,,,,,,shape_01,,,,,,,,,,,,,,,,,,,,
,,334.0,La1Pd1Si3,,,,LaPdSi3,,,,,,,,,,2.6,,,,,2.6,,4.98,,,,,,,,,,,
,,,Bi1.6Pb0.35V0.05Sr2Ca2Cu3O9.92,,,,"(Bi,Pb,V)2Sr2Ca2Cu3O10",,,9.92,,,,,,,,,,,,,,,,,,,,,,,0.84,,
,,,Y1Sr2Cu2.65Ti0.35O6.8,,,,"YSr2(Cu,Ti)3O7",,,6.8,,,,,shape_01,21.0,,,,,,21.0,,,,,,,,,,,,,
"Intercalated material. Rb-content, x not measured. DB value is tentative.",,,Rb0.5Ti1N1Cl1,,,,RbxTiNCl,,,,,,,,shape_01,,,,,16.3,,16.3,,,,,,,,,,,,,
,,,Y1Ba2Cu3.92Fe0.08O8,,,,"YBa2(Cu,Fe)4O8",,,,,,,,,41.0,,80.0,,,,60.5,,,,,,,,,,,,,
,,,Cd0.4Sb0.6,,,,Cd0.4Sb0.6,,,,,,,,,,,,1.9,,,,,,,,,,,,,,,,
"impuriy= (Ba,Sr)2CuO3",,,Tl1Sr1.5Ba2.5Cu2Co3OZ,,,,"TlSr2(Sr,Ba)2Cu2(CO3)Oz",,,,,,,,shape_01,59.0,64.0,,,,,64.0,,,,,,,,,,,,,
,,,Y0.7Pr0.3Ba2Cu4O8,,,,"(Y,Pr)Ba2Cu4O8",,,,,,,,shape_01,,,,,63.5,,63.5,,,,,,,,,,,,,
,,,B1Co2,,,,B1Co2,,,,,,,,,,,,0.06,,,,,,,,,,,,,,,,
"XPD,NPD analysis: Li0.99Fe1.01As. Tc linearly increase with increasing volume.",,,Li0.98Fe1.02As1,,,,Li(1-y)Fe(1+y)As,,,,,,,,shape_01,,,,,4.61,,4.61,,,,,,,,,,,,,
T<CDW> = 115.5 K (incommensulate) from SP-heat. T<CDW> = 110.5 K (commensulate)  lattice term in SP = 0.64 mJ/mol.K4,,208.0,Se2Ta1,,,,TaSe2,,,,,,,,shape_03,,0.14,,,,,0.14,,6.83,,,,,,,,,,,
impurity phase=A2,,,V0.72Si0.17Al0.11,,,,V1-x-ySixAly,,,,,,,,,,10.3,,,,,10.3,,,,,,,,,,,,,
,,,Ir0.965V0.035,,,,Ir1-xVx,,,,,,,,,,0.147,,,,,0.147,,,,,,,,,,,,,
RRR = 50. for I//[001]. Anisotropy <1 for LT. Lattice term in SP (beta) = 2.8 mJ/mol.K4. (dC/gamma*Tc) = 0.62,,,Rb2Cr3As3,,,,Rb2Cr3As3,,,,,,,,shape_03,,4.8,,,,,4.8,,39.5,1.75,,,,,,,,,,
,,,Y0.8Ca0.2Ba1.6Nd0.4Cu3OZ,,,,"(Y,Ca)(Ba,Nd)2Cu3O7",,,,,,,,,58.0,,,,,,58.0,,,,,,,,,,,,,
"R(T) = R0 + A*T^n for Tc < T < 100K, n = 1.13, A = 0.34E-5 Ohm.cm/K^n.  RH(50K) = -11.4E-3 cm3/C.",,,Pr1Fe1As0.8P0.2F0.1O0.9,,,,"PrFe(As,P)(O,F)",,,,,,,,shape_01,,,29.2,,,,29.2,,,,,,,,,,,,,
,,,La1.69Sr0.31Cu0.92Ti0.08O4,,,,"(La,Sr)2(Cu,Ti)O4",,,,,,,,shape_01,,,30.0,,,,30.0,,,,,,,,,,,,,
,,,La1Ba2Cu1.5Fe1.5OZ,,,,"LaBa2(Cu,Fe)3O7",,,,,,,,,,,,10.0,,,,,,,,,,,,,,,,
,,,B1Nb3,,,,Nb3B1,,,,,,,,,,,,1.28,,,,,,,,,,,,,,,,
,,,La1.85Sr0.15Cu0.985Zn0.015O4,,,,"(La,Sr)2(Cu,Zn)O4",,,,,,,,shape_01,,16.6,,,,,16.6,,,,,,,,,,,,,
<18>O-content determined by SIMS. <18>O-exchange: 75-94.3 %.,,,Eu1Ba2Cu2.925Zn0.075O6.92,,,,"EuBa2(Cu,Zn)3O7",,,6.92,,,,,,,,,,,,,,,,,,,,,,,,,
RRR=2.8,,,Y1Ba2Cu3Oz,,,,YBa2Cu3O7,,,,,,,,shape_04,91.0,,,,,,91.0,,,,,,,,,,,,,
