Repository: Tejasvini595/superconductor_deepset

## Overview

This repository contains the official implementation of **"From Individual Elements to Macroscopic Materials: In Search of New Superconductors via Machine Learning"**.

The code implements a **DeepSet neural network** for predicting the critical temperature (Tc) of superconducting materials based solely on their chemical composition. By explicitly enforcing permutation invariance, the DeepSet architecture avoids artifacts associated with arbitrary element ordering and provides a physically meaningful framework for learning composition–property relationships in superconducting materials.

File: data/superconductors_kaggle_ready_v2.csv (part 70 of 87)
comment,curiet,debyet,element,gapene,kaizero_value,moment_value,name,neelt,nhc2zero_value,oz,pcohere_value,phc2zero_value,ppenet_value,rh300,shape,t1_value,t2_value,t3_value,tcn_value,tcsus_value,tcwidth_value,critical_temp_K,upper_critical_field_0K_T,gamma_sommerfeld_mJmolK2,resistivity_normal_uOhmcm,resistivity_roomtemp_uOhmcm,penetration_depth_nm,coherence_length_nm,dhc2dt_TK,dtcdp_KGPa,density_gcm3,lower_critical_field_0K_T,thermopower_300K_uVK,energy_gap_meV,data_quality_flag
,,,Pb0.89Tl0.11,,,,Pb0.89Tl0.11,,,,,,,,,,6.88,,,,,6.88,,,,,,,,,,,,,
Co-rich phase: 23.0 %,,,Ce1Fe0.74Co0.26As1H1,,,,"Ce(Fe,Co)AsH",,,,,,,,shape_01,,,,,10.0,,10.0,,,3140.0,,,,,,,,,,
,,,Y1Ba2Cu3O6.77,,,,YBa2Cu3Oz,,,6.77,,,,,,,86.2,,,,,86.2,,,,,,,,3.89,,,,,
,,412.0,Ti0.36V0.54Al0.1,,,,Ti-V-Al,,,,,,,,,,2.7,,,,,2.7,,8.13,,,,,,,,,,,
,,,Ag1Be2,,,,Ag1Be2,,,,,,,,,,,,1.4,,,,,,,,,,,,,,,,
,,,Ba0.65K0.35Bi1O3,,,,"(Ba,K)BiO3",,,,,,,,,28.5,,29.9,,,,29.2,,,,,,,,,,,,,
,,,Mg0.92Li0.08B2,,,,"(Mg,Li)B2",,,,,,,,shape_03,,38.0,,,,,38.0,,,,,,,,,,,,,
T<CDW> = 72 K,,,S2Ta1,,,,2H-TaS2,,,,,,,,,,0.8,,,,,0.8,,8.13,,,,,,,,,-0.556,,
,,,Ba1.6Sr0.4Yb1Cu3O6+z,,,,"Cu(Ba,Sr)2YbCu2Oz",,,,,,,,shape_01,,,,,79.5,,79.5,,,,,,,,,,,,,
,,,Ca1Hg3,,,,Ca1Hg3,,,,,,,,,,1.6,,,,,1.6,,,,,,,,,,,,,
,,,Hf1Mo2,,,,Hf1Mo2,,,,,,,,,,0.076,,,,,0.076,,,,,,,,,,,,,Info: Very Low Tc (<0.1K)
structure not known. quasi two-dimensional. phase transition(CDW) at 24 K.,,,Li0.9Mo6O17,,,,LiMo6O17,,,,,,,,shape_03,,1.89,,,,,1.89,,,,,,,,,,,,,
,,,Y1Ba1.85Na0.15Cu3Oz,,,,"Y(Ba,Na)2Cu3O7",,,,,,,,shape_01,90.3,,,,,,90.3,,,,,,,,,,,,,
"Original data in ""Superconductivity in d- and f-band metals"" Plenum, New York,1976: p=137",,,La1Mo6S8,,,,LaMo6S8,,,,,,,,,,7.0,,,,,7.0,,,,,,,,-1.42,,,,,
,,,Nb0.44Ti0.56,,,,Nb0.44Ti0.56,,,,,,,,,,8.99,,,,,8.99,,,,,,,,,,,,,
,,,Bi2Sr2Ca0.9Gd0.1Cu2O8,,,,"Bi2Sr2(Ca,Gd)Cu2O8",,,,,,,,,,80.0,,,,,80.0,,,,,,,,,,,,,
"T-O transition, Ts = 58.0 K,",,,Na1Fe1As1,,,,NaFe1-xNixAs,44.7,,,,,,,shape_03,,,,,8.64,,8.64,,,,,,,,,,,,,
,,,W2Zr1,,,,W2Zr1,,,,,,,,,,,,0.033,,,,,,,,,,,,,,,,
,,,Nb0.5Ti0.5N0.95,,,,"(Nb,Ti)Nx",,,,,,,,,,15.1,,,,,15.1,,,,,,,,,,,,,
,,,Bi2Sr2Ca0.7Y0.3Cu1.98Zn0.02O8+d,,,,"Bi2Sr2(Ca,Y)(Cu,Zn)2O8",,,,,,,,shape_01,,74.6,,,,,74.6,,,,,,,,,,,15.5,,
,,,Pt1,,,,Pt1,,,,,,,,,,,,0.1,,,,,,,,,,,,,,,,
"Tc by ac-SUS. Debye-T from Phys.Rev.Lett., 2(1959)260.",,417.0,Re1,,,,Re,,,,,,,,,,1.703,,,,,1.703,,,,,,,,,,,,,
,,,Y1Pd5B3C0.3,,,,YPd5B3C0.3,,,,,,,,,,,,4.2,,,,,,,,,,,,,,,,
low temp. alpha phase,,,Bi2Pt1,,,,Bi2Pt1,,,,,,,,,,,,1.8,,,,,,,,,,,,,,,,
,,,Eu0.6Pr0.4Ba2Cu3O7,,,,"(Eu,Pr)BaSrCu3O7",,,,,,,,,,,,,37.8,,37.8,,,,,,,,,,,,,
impurity phase=V5Si3,,,V0.73Si0.25Al0.02,,,,V1-x-ySixAly,,,,,,,,,,14.0,,,,,14.0,,,,,,,,,,,,,
,,,Bi2Sr1.8La0.2Cu0.92Zn0.08Oz,,,,"Bi2(Sr,La)2(Cu,Zn)Oz",,,,,,,,,,5.1,,,,,5.1,,,,,,,,,,,,,
,,,Ca2Cu1Cl2.25O2,,,,Ca2CuO2Cl2,,,,,,,,,,,,,31.0,,31.0,,,,,,,,,,,,,
magnetic transition = 36.3 K. Pseudogap temp (Rmax) = 92.1 K. structural transition T<STR> = 55.8 K,,,Ba1Fe1.936Ni0.064As2,,,,"Ba(Fe,Ni)2As2",,,,,,,,shape_03,,14.8,,,,,14.8,,,,,,,,,,,,,
,,,C2Tm1,,,,C2Tm1,,,,,,,,,,,,2.0,,,,,,,,,,,,,,,,
,,,Be13La1,,,,Be13La1,,,,,,,,,,,,0.45,,,,,,,,,,,,,,,,
,,,Hg0.82Re0.18Ba2Ca2Cu3O8+D,,,,"(Hg,Re)Ba2Ca2Cu3O8",,,,,,,,shape_02,,,,,133.12,3.0,133.12,,,,,,,,6.82,,,,,
,,,Al0.131Cr0.088V0.781,,,,,,,,,,,,,,1.46,,,,,1.46,,,,,,,,,,,,,
"Na,H-content not given. Mn-doping confiemed by EXAFS. (dTc/dz) = 0.64 K/%Mn",,,Na0.3Co0.985Mn0.015H2.6O3.3,,,,"Nax(Co,Mn)O2/yH2O",,,3.3,,,,,,,3.34,,,,,3.34,,,,,,,,,,,,,
,,,Be2Nb1,,,,Be2Nb1,,,,,,,,,,2.15,,,,,2.15,,,,,,,,,,,,,
,,,Ge1Pt1,,,,Ge1Pt1,,,,,,,,,,0.4,,,,,0.4,,,,,,,,,,,,,
Cu-valence = 2.07,,,Hg0.5Fe0.5Sr2Y0.8Ca0.2Cu2O6.72,,,,"(Hg,Fe)Sr2(Y,Ca)Cu2O7",,,6.72,,,,,,,,30.0,,,,30.0,,,,,,,,,,,,,
,,,Ca0.1Ba1.65La1.25Cu3O7.02,,,,"(La,Ca)(Ba,La)2 Cu3O7",,,7.02,,,,,,26.4,,,,,,26.4,,,,,,,,,,,,,
Sample 2.    Anisotoropic ratio(Hc2 c-axis/Hc2 ab-plane) = 26  from surface resistance of micro wave .,,,Bi2Sr2Ca1Cu2O8+y,,,,Bi2Sr2CaCu2O8+y,,,,,,,,shape_08,,84.9,,,,7.0,84.9,,,,,,,,,,,,,
,,,Y1Ba2Cu3.972Zn0.028O8,,,,"YBa2(Cu,Zn)4O8",,,,,,,,shape_01,,,,,63.0,,63.0,,,,,,,,,,,,,
,,,Y2Ba4Cu7O14.81,,,,Y2Ba4Cu7O15,,,14.81,,,,,shape_01,,,,,54.1,,54.1,,,,,,,,,,,,,
,,,Mo0.3Tc0.7,,,,Mo0.3Tc0.7,,,,,,,,,,12.0,,,,,12.0,,,,,,,,,,,,,
,,,Nb3Sb0.1Sn0.9,,,,"Nb3(Sb,Sn)",,,,,,,,,,17.04,,,,,17.04,,,,,,,,,,,,,
,,,O3W1,,,,O3W1,,,,,,,,,,,,0.3,,,,,,,,,,,,,,,,
,,,Dy1Ba2Cu4O8,,,,DyBa2Cu4O8,,,,,,,,shape_01,,76.0,,,76.0,,76.0,,,,,,,,,,,,,
"ALMOST SINGLE PHASE,SEMICON-LIKE RESISTIVITY,NEELT BY MUON-SR",,,Bi2Sr1La1Cu1O6+Z,,,,"Bi2(Sr,La)2CuO6",10.0,,,,,,,shape_01,,,,4.2,,,,,,,,,,,,,,,,
"P=15-25 kbar, broad transition.",,,C3Y2,,,,C3Y2,,,,,,,,,,11.5,,,,,11.5,,,,,,,,,,,,,
,360.0,,La1.82Sr0.18Cu0.96Ni0.04O4,,,,"(La,Sr)2(Cu,Ni)O4",,,4.0,,,,,shape_01,,,,,,,,,,,,,,,,,,,,
,,,Al2Ge2U1,,,,UAl2Ge2,,,,,,,,,,1.6,,,,,1.6,,,,,,,,,,,,,
83%Bi2223+17%Bi2212,,,Bi1.6Pb0.4Sr2Ca1.999Sm0.001Cu3Oz,,,,"(Bi,Sr)2Sr2(Ca,Sm)2Cu3Oz",,,,,,,,shape_02,97.1,,,,,,97.1,,,,,,,,,,,,,
,,,La1Ba2Cu2.94Fe0.06Oz,,,,"LaBa2(Cu,Fe)3O7",,,,,,,,,35.9,,,,,,35.9,,,,,,,,,,,,,
"Tc depends on in-plane chemical pressure (definition , See text),  = 1.0303",,,La1F0.5Bi1S0.8Se1.2O0.5,,,,LaO0.5F0.5Bi(S1-xSex)2,,,,,,,,shape_01,,3.59,,,,,3.59,,,,,,,,,,,,,
impurity phase = YBa2ReO6,,,Y1Re0.15Ba2Cu2.85O7.07,,,,"(Cu,Re)Ba2YCu2O7",,,7.07,,,,,,60.0,,,,91.5,,91.5,,,,,,,,,,,,,
not s/c,,,La1.55Sr0.45Cu0.7Fe0.3O4,,,,"(La,Sr)2(Cu,Fe)O4",,,,,,,,shape_01,,,,10.0,,,,,,,31900.0,,,,,,,,,
,,,Bi2Sr2Ca1Cu2O8.15,,,,Bi2Sr2CaCu2O8,,,8.15,,,,,shape_01,,,,77.0,,,,,,,1.2,,,,,,,,,
,,,N1Se1,,,,N1Se1,,,,,,,,,,,,1.3,,,,,,,,,,,,,,,,
AFM2 observed only by NMR.,,,La0.9Sr0.1Fe1As0.8P0.6O1,,,,La0.9Sr0.1FeAs1-xPxO,22.9,,,,,,,shape_01,,,,0.0,,,,,,,,,,,,,,,,
,,,Bi1.95Sr1.65La0.4Cu1O6.2,,,,"Bi2(Sr,La)2CuOz",,,6.2,,,,,,,10.0,,,,,10.0,,,,,,,,,,,,,
,,,La1Fe1As1F0.025O0.975,,,,"La(O,F)FeAs",,,,,,,,,,,,,,,,,3.2,,,,,,,,,,,
as-cast,,,Tc0.75Ti0.25,,,,"(Tc,Ti)",,,,,,,,,4.2,,6.0,,,,5.1,,,,,,,,,,,,,
NEELT BY MUON-SR,,,La2Cu0.96Zn0.04O4,,,,"La2(Cu,Zn)O4",194.0,,,,,,,shape_01,,,,,,,,,,,,,,,,,,,,
,,,Pd1T0.81,,,,,,,,,,,,,,4.087,,,,,4.087,,,,,,,,,,,,,
no resistance drop at Tc. R is semiconductor-like,,,La1.79Sr0.21Cu0.97Ru0.03O4,,,,"(La,Sr)2(Cu,Ru)O4",,,,,,,,shape_01,,,,,24.0,,24.0,,,,,,,,,,,,,
"impurity phase= BaCuO2, Tl-1223/Ag tape",,,Tl1Ba2Ca2Cu3O9+Z,,,,TlBa2Ca2Cu3O9,,,,,,,,,,,,,103.0,,103.0,,,,,,,,,,,,,
,,,Tl2Ba2Ca2Cu3O9.841,,,,Tl2Ba2Ca2Cu3O10,,,9.841,,,,,,,110.0,,,,,110.0,,,,,,,,,,,,,
TETRA-II,,313.0,Gd1Ba2Cu3O7-Z,,,,GdBa2Cu3O7,2.23,,,,,,,shape_01,,,,,,,,,6.28,,,,,,,,,,,
,,,Bi2Sr2Ca1Cu2OY,,,,Bi2Sr2CaCu2O8,,,,,,,,,,72.18,,,,,72.18,,,,,,,,,,,,,
"poly crystal, heavy Fermion",,,U1Pt2.988Pd0.012,,,,"U(Pt,Pd)3",,,,,,,,,,0.24,,,,,0.24,,,,,,,,,,,,,
,,,Hg0.92Ba2.05Cu1.03O4.087,,,,HgBa2CuOz,,,4.087,,,,,,,70.3,,,,,70.3,,,,,,,,,,,,,
,,,O3Ti2,,,,O3Ti2,,,,,,,,,,,,1.3,,,,,,,,,,,,,,,,
annealed,,,Bi2Sr2Ca0.47Pr0.53Cu2OZ,,,,"Bi2Sr2(Ca,Pr)Cu2Oz",,,,,,,,shape_03,,,,,30.8,,30.8,,,,,,,,,,,,,
,,,Ta0.85W0.15,,,,Ta1-xWx,,,,,,,,,,1.95,,,,,1.95,,,,,,,,,,,,,
,,,Zr2Co0.95Ga0.05,,,,"Zr2(Co,Ga)",,,,,,,,shape_01,,5.79,6.05,,5.79,,5.79,,,,,,,,,,,,,
,,,Bi1Pt1Se1,,,,Bi1Pt1Se1,,,,,,,,,,1.45,,,,,1.45,,,,,,,,,,,,,
"T*(dR/dT anomaly, maybe CDW transition) = 269 K.",,,Eu3Bi2S3.8Se0.2F4,,,7.23,Eu3Bi2S4-xSexF4,,,,,,,,shape_01,,1.78,,,,,1.78,,,,,,,,,,,,,
,,,H0.32V0.68,,,,H0.32V0.68,,,,,,,,,,,,4.2,,,,,,,,,,,,,,,,
O-content by Faraday's law. TP300 at 290 K.,,,La1.8Nd0.2Cu1O4.059,,,,"(La,Nd)2CuO4+z",,,4.059,,,,,shape_01,,26.7,,,,,26.7,,,,,,,,,,,39.4,,
,,,Nb3Al0.5Ga0.5,,,,"Nb3(Al,Ga)",,,,,,,,,,18.5,,,,,18.5,,,,,,,,,,,,,
,,,Y1Ba1.5La0.5Cu3O7.06,,,,,,,7.06,,,,,,22.0,,,,,,22.0,,,,,,,,,,,,,
,,,Tl1Sr1.7Ca0.3Yb1Cu2O7,,,,"Tl(Sr,Ca)2YbCu2O7",,,,,,,,,,55.0,,,,,55.0,,,,,,,,,,,,,
,,,Nb0.75Ti0.25,,,,Nb0.75Ti0.25,,,,,,,,,,10.02,,,,,10.02,,,,,,,,,,,,,
,,,Y1Ba2Cu2.85Ni0.15S0.15Oz,,,,"YBa2(Cu,Ni)3(O,S)7",,,,,,,,,,83.0,,,,,83.0,,,,,,,,,,,,,
,,,Ho0.1Pr0.9Ba2Cu3O7,,,,"(Ho,Pr)Ba2Cu3O7",15.5,,,,,,,shape_01,,,,,,,,,,,,,,,,,,,,
,,,Rh3Th7,,,,Rh3Th7,,,,,,,,,,2.15,,,,,2.15,,,,,,,,,,,,,
,,,B5Mo0.2Nb1.8,,,,B5Mo0.2Nb1.8,,,,,,,,,,4.3,,,,,4.3,,,,,,,,,,,,,
,,,Y0.85K0.15Ba2Cu3O6.48,,,,"(Y,K)Ba2Cu3O7",,,6.48,,,,,shape_01,88.7,,91.6,,,2.9,90.15,,,,,,,,,,,,,
,,,Ce1Fe1As1F0.16O0.84,,,,"CeFeAs(O,F)",,,,,,,,,,,41.0,,,,41.0,,,,,,,,,,,,,
like Pd4Te                                                                        00003180,,,Pd6Se1,,,,,,,,,,,,,,0.66,,,,,0.66,,,,,,,,,,,,,
R(Tc) = 85.5 uOhm.cm. e-ph coupling const = 0.851,,,V2Hf0.9Ti0.1,,,,"V2(Hf,Ti)",,,,,,,,shape_01,,9.19,,,,,9.19,,,,,,,,,,,,,
"XPD,NPD analysis: Li1.002Fe0.998As. Tc linearly increase with increasing volume.",,,Li0.99Fe1.01As1,,,,Li(1-y)Fe(1+y)As,,,,,,,,shape_01,,,,,14.0,,14.0,,,,,,,,,,,,,
"dHc2/dT is for H//both a-and c-axis Hc1= d675mK, H//ar b clirection. G-L parameter = 33",,,U1Ru2Si2,,,,,17.5,,,,,,,shape_03,,,,,,,,,,,,,,4.0,,,14.0,,,
,,,Y0.8Pr0.2Ba2Cu4O8,,,,"(Y,Pr)Ba2Cu4O8",,,,,,,,shape_01,,,,,70.2,,70.2,,,,,,,,,,,,,
,,,Cu0.5Tl0.5Ba2Ca1.6Mg0.4Cu3O10-z,,,,"(Cu,Tl)Ba2(Ca,Mg)2Cu3O10",,,,,,,,,115.0,,,,,,115.0,,,,,,,,,,,,,
,,,Y1Ni1.94Co0.06B2C1,,,,"Y(Ni,Cu)2B2C",,,,,,,,,,12.1,,,,,12.1,,,,,,,,,,,,,
,,,Mo1.9Nb0.1B1C1,,,,"(Mo,Nb])2BC",,,,,,,,,,6.7,,,,,6.7,,,,,,,,,,,,,
,,,Nb1.5Mo1.5Al1,,,,,,,,,,,,,,4.9,,,,,4.9,,,,,,,,,,,,,
not s/c. powder sample. R by microwave response. conductivity(200K) = 0.0010 Ohm.cm. unit volume = 782 A3/C60,,,N1H3K1Rb2C60,,,,(NH3)KRb2C60,,,,,,,,,,,,4.2,,,,,,,,,,,,,,,,
,,,La1.943Sr0.13Cu1O4,,,,"(La,Sr)2CuO4",,,,,,,,shape_03,,,,,33.3,,33.3,,1.951,,,,,,,,,,,
,,,As0.15Nb3Pb0.15Sn0.7,,,,As0.15Nb3Pb0.15Sn0.7,,,,,,,,,,18.05,,,,,18.05,,,,,,,,,,,,,
,,,Nd1.85Ce0.15Cu0.975Zn0.025O4,,,,"(Nd,Ce)2(Cu,Zn)O4",,,4.0,,,,,shape_01,,,,,12.0,,12.0,,,,,,,,,,,,,
gap parameter derived from BCS-relation.,,155.0,Cu1Mo6Se8,3.23,,,CuMo6Se8,,,,,,,,,,5.9,,,,,5.9,,40.0,,,,,,,,,,,
Hc2(0) shows Hc(0) because 1st kind SC. (delta-C/gamma*Tc) = 1.46  . e-ph coupling const. = 0.56. Specific heat measurements.,,261.0,Re0.025Ta0.975,3.54,,,Ta1-xRex,,,,,,,,,,3.458,,,,,3.458,613.0,5.7,,,,,,,,,,,
splat-cooling,,,Al1Ta3,,,,Al1Ta3,,,,,,,,,,1.59,,,,,1.59,,,,,,,,,,,,,
,,,La0.94Nd0.06Pt1Si1,,,,"(La,Nd)PtSi",,,,,,,,shape_01,,2.56,,,,,2.56,,,,,,,,,,,,,
,,,Y1Ba2Cu3.9Fe0.1O8+Z,,,,"YBa2(Cu,Fe)4O8",,,,,,,,,10.0,,,,,,10.0,,,,,,,,,,,,,
"BELOW 120K ORTHORHOMBIC(BMAB),SPIN GLASS BELOW 17K",,,La1.8Sr0.2Ni1O4,,,,"(La,Sr)2NiO4",,,,,,,,shape_03,,,,4.2,,,,,,,,,,,,,,,,
(PB0.5CU0.5)SR2(CA0.5EU0.5)CU2O7,,,Pb0.5Sr2Ca0.5Eu0.5Cu2.5O7,,,,"(Pb,Cu)Sr2(Ca,R)Cu2O7",,,,,,,,shape_01,,60.0,,,,,60.0,,,,,,,,,,,,,
gap by point contact tunneling. Lower gap(pai) = 0.77 meV.,,,Mg0.82Al0.18B2,,,,"(Mg,Al)B2",,,,,,,,shape_03,,,,,25.7,,25.7,,,,,,,,,,,,4.02,
,,,Ba1.6Sr0.4Yb0.65Ca0.35Cu3O6.63,,,,"Cu(Ba,Sr)2(Yb,Ca)Cu2O6",,,6.63,,,,,,,,,,77.0,,77.0,,,,,,,,,,,,,
,,,Ir0.29Mo0.41Nb0.3,,,,Ir0.29Mo0.41Nb0.3,,,,,,,,,,8.7,,,,,8.7,,,,,,,,,,,,,
intercalated material = 0.2Ba(NH3)x. M = 0.2Ba(NH3)x,,,M1Mo1S2,,,,(M)MoS2,,,,,,,,,,5.7,,,,,5.7,,,,,,,,,,,,,
,,,Co0.28Y0.72,,,,,,,,,,,,,,0.34,,,,,0.34,,,,,,,,,,,,,
,,,B2Os1,,,,B2Os1,,,,,,,,,,,,1.02,,,,,,,,,,,,,,,,
,,,O1Sn1,,,,O1Sn1,,,,,,,,,,3.81,,,,,3.81,,,,,,,,,,,,,
,127.0,,Gd1.1Sm0.75Ce0.15Cu1O4,,,,"(Gd,Sm,Ce)2CuO4",,,,,,,,shape_01,,,,,,,,,,,,,,,,,,,,
,,,Fe2As2Sr4Sc1.2Ti1.8O8,,,,"Fe2As2(Sr4(Sc,Ti)3O8)",,,,,,,,shape_01,,,,2.0,,,,,,,,,,,,,,,,
,,,Cd1,,,,Cd,,,,,,,,,,0.541,,,,,0.541,,,,,,,,,,,,,
,,,Bi2Sr1.7La0.3Cu1O6+Z,,,,"Bi2(Sr,La)2CuO6",,,,,,,,shape_01,,19.0,,,,,19.0,,,,,,,,,,,,,
P-induced SC. P and T cycle: (P applied at 220-300 K.) -  (cool to 4K.).  Two phases appears: Tc=190 K and 30 K. 30 K-phase is unstable.,,,H2S1,,,,H2S,,,,,,,,,,,185.0,,,,185.0,70.0,,,,,,,,,,,,Warning: Statistical Tc Outlier (IQR)
,,,As1Pd1Se1,,,,As1Pd1Se1,,,,,,,,,,,,1.2,,,,,,,,,,,,,,,,
Tc(max) = 164 K at 31 Gpa.,,,Hg1Ba2Ca2Cu3O8,,,,HgBa2Ca2Cu3O8,,,,,,,,shape_01,,,134.0,,,,134.0,,,,,,,,3.8,,,,,
,,,Tl2Ba2Cu1O5.876,,,,Tl2Ba2CuO6,,,5.876,,,,,shape_01,,87.0,,,,,87.0,,,,,,,,,,,,,
,,,La1Fe1As1F0.18O0.82,,,,"La(O,F)FeAs",,,,,,,,shape_01,,14.3,,,,,14.3,,,,,,,,,,,,,
,,,Mo3Re1,,,,,,,,,,,,,,0.01,,,,,0.01,,,,,,,,,,,,,Info: Very Low Tc (<0.1K)
,,,Ca1Ba1Ho1Cu3O7-Z,,,,CaBaHoCu3O7,,,,,,,,,,57.0,,,,,57.0,,,,31.6,,,,,,,,,
,,,Bi1Ca1Sr1Cu2Oz,,,,,,,,,,,,,64.0,70.0,84.0,,,,70.0,,,1.7,,,,,,,,,,
,,,Nd1Ba2Cu2.7Fe0.3O7-y,,,,"NdBa2(Cu,Fe)3O7",,,,,,,,shape_01,,24.0,,,,,24.0,,,,,,,,,,,,,
,,,La1.4Nd0.45Sr0.15Cu1O4,,,,"(La,Nd,Sr)2CuO4",30.0,,4.0,,,,,shape_01,,,,,,,,,,,,,,,,,,,,
,,,Er1Rh4B4,,,,ErRh4B4,,,,,,,,,,4.3,,,,,4.3,,,,,,,,,,,,,
,,,Y1Ba2Cu2.9Al0.1O7,,,,"YBa2(Cu,Al)3O7",,,,,,,,,,75.0,,,,,75.0,,,,,,,,,,,,,
,,,Cr0.5Ru0.5,,,,Cr0.5Ru0.5,,,,,,,,,,1.3,,,,,1.3,,,,,,,,,,,,,
,,,La3Ca0.1Cd0.9Ba3Cu7O16.217,,,,"La3(Ca,Cd)Ba3Cu7Oz",,,16.217,,,,,shape_01,,,,5.0,,,,,,,,,,,,,,,,
polycrystall,,,Y0.8Ca0.2Ba2Fe3O8,,,,"(Y,Ca)Ba2Fe3O8",624.0,,8.0,,,,,shape_01,,,,,,,,,,,,,,,,,,,,
,,,Ba1Y0.67La0.33Cu1.8Li0.2OX,,,,,,,,,,,,,82.0,90.0,,,,,90.0,,,,,,,,,,,,,
,,,Y1Ba2Cu3O6.41,,,,YBa2Cu3Oz,,,6.41,,,,,shape_01,,,,,,,,,,,,,,,,,,,,
,,,Bi2Sr2Ca0.5Ga0.5Cu2Oz,,,,"Bi2Sr2(Ca,Ga)Cu2O8",,,,,,,,,,76.1,,,,,76.1,,,,,,,,,,,,,
"La-content by WDS. Tc, Tn measured by Res and SUS. Xc(AFM disappears) = 0.14.",,,Ca0.719La0.281Fe2As2,,,,Ca1-xLaxFe2As2,,,,,,,,shape_03,,31.7,,,,,31.7,,,,,,,,,,,,,
,,,Ir0.25Mo0.75Nb2.25Pt0.75,,,,Ir0.25Mo0.75Nb2.25Pt,,,,,,,,,,6.5,,,,,6.5,,,,,,,,,,,,,
nominal compo: x=0.2 in MgC1.5-xBxNi3. solubility limit:x=0.16 measured by NPD.,,,Mg1C0.771B0.154Ni3,,,,"Mg(C,B)Ni3",,,,,,,,,,,,,6.44,,6.44,,,,,,,,,,,,,
,,,Nb1Sn1Ta2,,,,,,,,,,,,,,10.8,,,,,10.8,,,,,,,,,,,,,
,,,Bi1.5Pb0.2Sr2Ca2Cu2.8Cr0.2Oz,,,,"(Bi,Pb)2Sr2Ca2(Cu,Cr)3Oz",,,,,,,,shape_02,107.5,,113.0,,108.0,,108.0,,,,,,,,,,,,,
,,,Se1,,,,Se1,,,,,,,,,,9.65,,,,,9.65,,,,,,,,,,,,,
,,,Au0.9In0.1,,,,Au1-xInx,,,,,,,,,,0.077,,,,,0.077,,,,,,,,,,,,,Info: Very Low Tc (<0.1K)
,,,Ho1Rh3.6Ir0.4B4,,,,"Ho(Rh,Ir)4B4",,,,,,,,,,5.09,,,,,5.09,,,,,,,,,,,,,
,,,Y2Ba4Cu7O14.33,,,,Y2Ba4Cu7O15,,,14.33,,,,,shape_01,,,,,22.0,,22.0,,,,,,,,,,,,,
,,,Pr1Os0.2Ru3.8Sb12,,,,"Pr(Os,Ru)4Sb12",,,,,,,,shape_03,,1.16,,,,,1.16,,,,,,,,,,,,,
,,,Bi2Sr2Cu1O6,,,,Bi2Sr2CuO6,,,6.0,,,,,shape_03,,,,,7.5,2.0,7.5,,,,,,,,,,,,,
"(Hg0.6,Cr0.4)by EDS",,,Hg0.8Cr0.2Ba2Ca1Cu2O6.1,,,,"(Hg,Cr)Ba2CaCu2O6",,,6.1,,,,,,,,,,110.0,,110.0,,,,,,,,,,,,,
,,,Ni0.1Zr0.9,,,,,,,,,,,,,,1.5,,,,,1.5,,,,,,,,,,,,,
,,,V50Ti49.5Ta0.5,,,,,,,,,,,,,,4.505,,,,,4.505,,,,,,,,,,,,,
density=6.17 g/cm3.,,,Ho1.2Mo6S8,,,,HoMo6S8,,,,,,,,,,1.25,,,,,1.25,,,,,,,,,,,,,
,,,Cu0.75W0.25Sr2Y1.3Ce0.7Cu2O8.81,,,,"(Cu,W)Sr2(Y,Ce)2Cu2Oz",,,8.81,,,,,,,,,,31.5,,31.5,,,,,,,,,,,,,
reduced,,,Hg1Ba2Cu1O4,,,,HgBa2CuOz,,,,,,,,shape_01,,,,,61.0,,61.0,,,,,,,,,,,,,
C AXIS GAP,,,Y1Ba2Cu3O7,1.04,,,YBa2Cu3O7,,,,,,,,shape_02,,89.0,,,,,89.0,,,,,,,,,,,,,
"major phase=Hg1212, nominal composition",,,Hg1Ba2Ca2Cu3Oz,,,,"HgBa2Ca2Cu3(Fe,O)z",,,,,,,,shape_01,126.0,,,,,,126.0,,,,,,,,,,,,,
as-cast. Hardness = 443 kg/mm2,,,Tc0.25Ti0.75,,,,"(Tc,Ti)",,,,,,,,,2.65,,2.75,,,,2.7,,,,,,,,,,,,,
,,,Nb76Sn2.4Al19.2Ge2.4,,,,,,,,,,,,,,16.0,,,,,16.0,,,,,,,,,,,,,
,118.0,,Ru0.95Ti0.05Sr2Gd1Cu2O8,,,3.08,"(Ru,Ti)Sr2GdCu2O8",,,,,,,,shape_01,,32.2,,,,,32.2,,,,,,,,,,,,,
charge order temp by X-ray=64.9K. T(NQR)=90 K,,,La1.5Nd0.4Sr0.1Cu1O4,,,,"(La,Nd,Sr)2CuO4",45.0,,,,,,,shape_03,6.62,,,,,,6.62,,,,,,,,,,,,,
,,,Ba0.75K0.25Bi1O3,,,,"(Ba,K)BiO3",,,,,,,,,,,,4.2,,,,,,,,,,,,,,,,
O2 pressure=12.9GPa,,,Sr2Ho1Cu3O,,,,HoSr2Cu3Oz,,,,,,,,,,62.0,,,62.0,,62.0,,,,,,,,,,,,,
gamma in mj/mol.K2. Tc by specific heat,,,U0.9535Th0.0465Be13,,,,"(U,Th)Be13",,,,,,,,,,0.415,,,,,0.415,,2415.0,,,,,,,,,,,
,,,Bi0.15Ga0.15Nb3Sn0.7,,,,bi0.15Ga0.15Nb3Sn0.7,,,,,,,,,,18.04,,,,,18.04,,,,,,,,,,,,,
,,,Bi2Cs1,,,,Bi2Cs1,,,,,,,,,,4.75,,,,,4.75,,,,,,,,,,,,,
size=1.5*1.5*0.1 mm3,,,Bi2Sr2Ca1Cu2O8+z,,,,Bi2Sr2CaCu2O8,,,,,,,,shape_03,,,,,90.0,,90.0,,,,,,,,,,,,,
,,,Y1Ni1.9Ru0.1B2C1,,,,"Y(Ni,Ru)2B2C",,,,,,,,,,7.0,,,,,7.0,,,,,,,,,,,,,
,,,Bi1.2Pb0.8Sr2Y1.65Ce0.35Cu2O10+z,,,,"(Bi,Pb)2Sr2(Y,Ce)2Cu2O10",,,,,,,,shape_01,,27.0,,,,,27.0,,,,,,,,,,,,,
,,,Ir0.287O0.14Ti0.578,,,,,,,,,,,,,,5.5,,,,,5.5,,,,,,,,,,,,,
,,,Y1Ba2Cu3O6.45,,,,YBa2Cu3Oz,,,6.45,,,,,shape_01,33.0,,,,,,33.0,,,,,,,,,,,,,
,,,Cd1Mo5S6,,,,Cd1Mo5S6,,,,,,,,,,2.4,,,,,2.4,,,,,,,,,,,,,
Li-intercalated layered Nb-oxide.,,,Li0.34Rb1Ca2Nb3O10,,,,LixRbCa2Nb3O10,,,,,,,,,,,,,3.5,,3.5,,,,,,,,,,,,,
,,,Si2W1,,,,W1Si2,,,,,,,,,,,,1.2,,,,,,,,,,,,,,,,
Al-contamination(1-2%). grown in Al2O3 crusible,,,Y1Ba2Cu4O8,,,,YBa2Cu4O8,,,,,,,,shape_03,,,72.0,,,,72.0,,,,,,,,,,,,,
"Tc(z) is shown in TCFIG,T1 value is Tc(max)",,,Ca0.4La0.6Ba1.35La0.65Cu2.925Ni0.075OZ,,,,"(Ca,La)(Ba,La)2(Cu,Ni)3Oz",,,,,,,,,63.8,,,,,,63.8,,,,,,,,,,,,,
,,,Al2.06Cu1,,,,Al2.06Cu1,,,,,,,,,,0.65,,,,,0.65,,,,,,,,,,,,,
carrier n=0.56 E+22/cc,,,As3Sn4,,,,Sn4As3,,,,,,,,,,1.16,,,,,1.16,,,,,,,,,,,,,
99.7%BA(138),,,Y1Ba2Cu3O7,,,,YBa2Cu3O7,,,,,,,,,91.0,91.95,92.2,,,,91.95,,,,,,,,,,,,,
,,,Y1Cu2B2C1,,,,YCu2B2C,,,,,,,,,,10.0,,,,,10.0,,,,,,,,,,,,,
structure beta = 93.36,,,Y2I1.2Br0.8C2,,,,"Y2(I,Br)2C2",,,,,,,,,,9.6,,,,,9.6,,,,,,,,,,,,,
"P-induced SC. ambient-P phase(I, II), high-P phase (III,IV). (dTc/dP) = +0.50(I), -0.13 (II), +1.37 (III), -0.18 (IV) K/GPa. Hall const. measured at 30K, H=5T. Tc(max) = 9.5K(13.6GPa)",,,Bi2Te3,,,,Bi2Te3,,,,,,,,shape_03,,9.5,,0.0,,,9.5,,,,,,,,0.5,,,,,
Tc by mutual inductance. (dTc/dx) = -200 K/at%-Mn.,,,Cd99.995Mn0.005,,,,"(Cd,Mn)",,,,,,,,,,0.39,,,,,0.39,,,,,,,,,,,,,
,,,Bi2Sr2Cu1O6+Z,,,,Bi2Sr2CuO6,,,,,,,,,,9.8,,,,,9.8,,,,,,,,,,,,,
"97%(O(18)),DTC=1.29K",,,Y1Ba1.8La0.2Cu3O7.05,,,,"Y(Ba,La)2Cu3O7",,,7.05,,,,,,,77.3,,,,,77.3,,,,,,,,,,,,,
,,,Gd0.7Pr0.3Ba2Cu3O7-Z,,,,"(Gd,Pr)Ba2Cu3O7",,,,,,,,shape_01,,43.2,,,,,43.2,,,,,,,,,,,,,
,,,Hg0.7Cr0.3Sr2Cu0.95Ni0.05O4+z,,,,"(Hg,Cr)Sr2(Cu,Ni)O4",,,,,,,,shape_01,,,,,39.0,,39.0,,,3783.0,5220.0,,,,,,,,,
,,,Mo0.4Nb0.6,,,,Mo0.4Nb0.6,,,,,,,,,,0.6,,,,,0.6,,,,,,,,,,,,,
,,,Ir0.43Ru0.57,,,,Ru1-xIrx,,,,,,,,,,0.18,,,,,0.18,,,,,,,,,,,,,
impurity phase = LaC2 < 15%. TCFIG shows cell-volume(T). (dC/gamma*Tc) = 2.2.,,,C3La2,,,,La2C3,,,,,,,,,,13.5,,,13.5,0.1,13.5,,,,,,,,,,,,,
gap by tunneling,,,Pb1Mo6S8,4.8,,,PbMo6S8,,,,,,,,,,,,,,,,,,,,,,,,,,,,
,,,Yb4Ir6Sn19,,,,Yb4Ir6Sn19,,,,,,,,,,,,1.1,,,,,,,,,,,,,,,,
,,,Y0.8Pr0.2Ba2Cu3O7.6,,,,"(Y,Pr)Ba2Cu3Oz",,,7.6,,,,,,,66.5,,,,,66.5,,,,,,,,,,,,,
not SIc,,,Y0.65Ca0.35Sr2Cu2Ga1O6.94,,,,"(Y,Ca)Sr2(Cu2,Ga)O7",,,6.94,,,,,,,,,10.0,,,,,,,,,,,,,,,,
,,,Y1Ba2Cu2.97Mn0.03O7-Z,,,,"YBa2(Cu,Mn)3O7-z",,,,,,,,,,91.0,,,,,91.0,,,1300.0,1600.0,,,,,,,,,
B-doped Si. two phases: 5.7at%B (2.8 E+21 B/cm3) and 8.4at%B (4.2 E+21 B/cm3),,,B0.057Si0.943,,,,B-doped Si,,,,,,,,,0.15,,0.4,,0.34,,0.34,0.39,,,,,,,,,,,,
effective Pb-content x = 0.39 by EDX. no-modulation. anisotropy(30K) = 25.,,,Bi1.2Pb0.8Sr2Ca1Cu2O8,,,,"(Bi,Pb)2Sr2CaCu2O8",,,,,,,,,,,,,93.0,,93.0,,,,,,,,,,,,,
in-plane penetration depth measured by transverse-field muon-SR. ramda shows T2 dependency.,,,B2Mg1,,,,MgB2,,,,,,,,,,37.5,,,,,37.5,,,,,85.0,,,,,,,,
4358,,,Bi2Sr2Ca1Cu2O8.2,,,,"Bi2Sr2(Ca,Y)Cu2O8",,,8.2,,,,,shape_01,,85.2,,,,,85.2,,,,,,,,1.8,,,,,
,,,Ag0.625Al0.375,,,,Ag1-xAlx,,,,,,,,,,0.106,,,,,0.106,,,,,,,,,,,,,
"(Ca,La)Fe2.075As1.970,  Two-step SC-transition, lower Tc = 26.3 K.  SP-heat (beta) = 0.66 mJ/mol.K4",,,Ca0.857La0.143Fe2As2,,,,"(Ca,La)Fe2As2",,,,,,,,shape_03,,,44.0,,,,44.0,,31.0,,,,,,,,,,,
,,,Nb0.2Zr0.8,,,,Nb0.2Zr0.8,,,,,,,,,,9.2,,,,,9.2,,,,,,,,,,,,,
,,,Y1Ba2Cu3O6.9,,,,YBa2Cu3O7,,,6.9,,,,,shape_01,,,,,92.5,,92.5,,,,,,,,,,,,,
after annealing in O2 flow,,,Hg0.8Cr0.2Ba2Ca2Cu3O8.1,,,,"(Hg,Cr)Ba2Ca2Cu3O8",,,8.1,,,,,,,,,,110.0,,110.0,,,,,,,,,,,,,
delta-ramda increases linearly with H,,,Bi2Sr2Ca1Cu2O8,,,,Bi2Sr2CaCu2O8,,,,,,2600.0,,shape_03,,,,,,,,,,,,,,,,,,,,
,,,Y1Ba2Cu2.1Co0.9O7.21,,,,"YBa2(Cu,Co)3O7",,,7.21,,,,,,,,,10.0,,,,,,,,,,,,,,,,
not s/c,,,La1.85Sr0.15Cu1FeO4,,,,"(La,Sr)2(Cu,Fe)O4",,,,,,,,shape_01,,,39.9,,,,39.9,,,4500.0,1500.0,,,,,,,,,
,,,Gd0.85Pr0.15Ba2Cu3O7-Z,,,,"(Gd,Pr)Ba2Cu3O7",,,,,,,,shape_01,,63.0,,,,,63.0,,,,,,,,,,,,,
"compositions by WDS. R(ab) and R(c) have broad peak at 160 K and 180 K,respectively. RRR = 6. Anisotropy R(c)/R(ab)  = 4 at 300K.. (dC/gamma*Tc) = 1.33. L-[penet] measured by TDR method",,,K0.8Fe1.76Se2,,,,K0.80Fe1.76Se2,,,,,,,,shape_03,30.9,,31.6,,30.1,0.7,30.1,,5.8,,,,,,,,,-67.0,,
,,,Gd0.85Pr0.15Ba2Cu3O7,,,,"(Gd,Pr)Ba2Cu3O7",,,,,,,,shape_01,,67.9,,,,,67.9,,,,,,,,,,,,,
,,,V3Si0.2Sn0.8,,,,,,,,,,,,,,6.4,,,,,6.4,,,,,,,,,,,,,
,,,Au0.22Nb0.78,,,,,,,,,,,,,,7.6,,,,,7.6,,,,,,,,,,,,,
C-content (estimated from lat-a) = 0.12884,,,Mg1B1.5C0.5,,,,"Mg(B,C)2",,,,,,,,,,28.3,,,,,28.3,,,,,,,,,,,,,
,,,Lu0.9Gd0.1Ru1B2,,,,"(Lu,Gd)RuB2",,,,,,,,shape_01,,,,,6.4,,6.4,,,,,,,,,,,,,
quench,,,Pb0.5Cu0.5Sr1La1Cu1O5.03,,,,"(Pb,Cu)(Sr,La)2CuOz",,,5.03,,,,,,,36.7,,,,,36.7,,,,,,,,,,,,,
impurity phase: SrMoO4. Tc defined as Tc(on),,,Mo1Sr2Y0.93Ca0.07Cu2O8-z,,,,"MoSr2(Y,Ca)Cu2O8",,,,,,,,shape_01,,,50.1,,,,50.1,,,,,,,,3.5,,,,,
"K-content, x estimated from Tc using Tc = 38.5 -54(0.345-x) - 690(0.345-x)^2. Thermal conductivity measured for heat current//a and //c.",,,Ba0.805K0.195Fe2As2,,,,"(Ba,K)Fe2As2",,,,,,,,shape_03,,15.0,,,,,15.0,,,,,,,,,,,,,
,,,Dy1Sr2Cu2.85Re0.15Oy,,,,"DySr2(Cu,Re)3Oz",,,,,,,,shape_01,27.0,,37.0,,,,32.0,,,,,,,,,,,,,
,,,V0.767Ga0.18Al0.053,,,,V1-x-yGaxAly,,,,,,,,,,11.5,,,,,11.5,,,,,,,,,,,,,
Jc obtained from dM(magnetization),,,Gd0.7Ca0.3Ba2Cu3Oz,,,,"(Gd,Ca)Ba2Cu3O7",,,,,,,,shape_01,,,,,79.0,,79.0,,,,,,,,,,,,,
,,,Re1Si2,,,,Re1Si2,,,,,,,,,,,,1.15,,,,,,,,,,,,,,,,
,,,Bi2Sr2Ca0.8Nd0.2Cu2O8.26,,,,"Bi2(Sr,Ca)2(Ca,Nd)Cu2O8",,,8.26,,,,2.09e-09,shape_01,,89.7,,,,,89.7,,,,,,,,,,,,,
,,,Y1Ba2Cu2.4Ni0.6S0.6Oz,,,,"YBa2(Cu,Ni)3(O,S)7",,,,,,,,,,70.0,,,,,70.0,,,,,,,,,,,,,
,,,Nb3Rh0.1Os0.9,,,,,,,,,,,,,,,,1.7,,,,,,,,,,,,,,,,
,,,Be22Mo0.6Re0.4,,,,Be22Mo0.6Re0.4,,,,,,,,,,8.3,,,,,8.3,,,,,,,,,,,,,
pressure induced s/c. Figure shows Tc and CDW-temp(Td). Tc in TBL shows Tc(max).,,,Eu1.2Mo6S8,,,,EuMo6S8,,,,,,,,,,9.8,,0.0,,,9.8,,,,,,,,,,,,,
"impurity phases: NdOF, Bi2S3",,,Nd1Bi1S2F0.5O0.5,,,,"Nd(O,F)Bi2S2",,,,,,,,,,,,,4.7,,4.7,,,,,,,,,,,,,
,,,N0.7V1,,,,BNx,,,,,,,,shape_01,,,,,2.03,,2.03,,,,,,,,,,,,,
,,,C60Rb3,3.45,,,Rb3C60,,,,,,,,,,30.5,,,,,30.5,,,,,,,,,,,,,
,,,Ir1Mo3,,,,,,,,,,,,,,6.8,,,,,6.8,,,,,,,,,,,,,
,,,As2Pd3,,,,As2Pd3,,,,,,,,,,,,1.4,,,,,,,,,,,,,,,,
n = 1.58 where R(T) = R0 + A*T^n for Tc < T < 100K,,,La1Fe1As0.75P0.25F0.05O0.95,,,,"LaFe(As,P)(O,F)",,,,,,,,shape_01,,22.38,,,20.22,,22.38,,,,,,,,,,,,,
,,,Y0.7Ca0.3Ba1.7La0.3Cu3OZ,,,,"(Y,Ca)(Ba,La)2Cu3Oz",,,,,,,,shape_01,,84.5,,,,,84.5,,,,,,,,,,,,,
,,,Th1Ir1.4Ru0.6,,,,"Th(Ir,Ru)2",,,,,,,,,,2.08,,,,,2.08,,,,,,,,,,,,,
"Tc,Tn obtained by SP-heat. Curie-T=-74.8K(H//[100], =-44.9(H//[001]. Hc2=3.4T (H//[001], =2.8T (H//[110]. RRR=106. SP-heat, thermal expansion, magnetostriction were measured.",,,Ce1Pt3Si1,,,,CePt3Si,2.3,,,,,,,shape_03,,0.51,,,,,0.51,3.4,,,,,,,,,,,,
,,,Ce1Pt3,,,,Ce1Pt3,,,,,,,,,,,,0.32,,,,,,,,,,,,,,,,
,,,Y1Ba2Cu3O7-Z,,,,YBa2Cu3O7,,,,,,,,,,89.8,,,,0.2,89.8,,,,0.8,,,,,,,,,
,,,Bi2Sr1.34La0.66Cu0.978Zn0.022O6+z,,,,"Bi2(Sr,La)2(Cu,Zn)O6",,,,,,,,shape_03,,,,0.5,,,,,,,,,,,,,,,,
,,,Y1Ba2Cu2.99Zn0.01O6+z,,,,"YBa2(Cu,Zn)3O7",,,,,,,,shape_03,,,,,89.0,,89.0,,,,,,,,,,,,,
,,,Ca0.1Ba1.65Nd1.25Cu3O6.84,,,,"(Ca,La)(Ba,Nd)2Cu3O7",,,6.84,,,,,shape_01,,,,,,,,,,,,,,,,,,,,
,,,Y1Ba2Cu3O7-Z,,,,YBa2Cu3O7,,,,,,,,shape_01,,92.6,,,,,92.6,,,,,,,,,,,,,
semiconductor,,,Co1P3,,,,CoP3,,,,,,,,shape_01,,,,1.8,,,,,,,,,,,,,,,,
band valence sum=2.75,,,Pb0.5Cd0.5Sr1.8Gd1.6Ce0.6Cu2Oz,,,,"(Pb,Cd)(Sr,Gd)2(Gd,Ce)2Cu2O9",,,,,,,,,38.0,,49.0,,,,43.5,,,,,,,,,,,,,
,,,Ca2Cu1Cl2O2,,,,"(Ca,Na)2CuO2Cl2",,,,,,,,,,,,5.0,,,,,,,,,,,,,,,,
There exists trace of beta-Thsi2,,,Th1Si1.15Co0.85,,,,ThSi2-xCox,,,,,,,,shape_01,,,,1.7,,,,,,,,,,,,,,,,
"Impurity phase: Bi2S3,Bi. unit volume =221.71A^3. Hc2(0) = 15.9 T at P=1.68 GPa.",,,La1Bi1S2F0.5O0.5,,,,La(O0.5F0.5)BiS2,,,,,,,,shape_01,,,2.7,,,,2.7,1.64,,,,,,,,,,,,
,,,Sn0.6Eu0.5Mo6.35S8,,,,"(Sn,Eu)1.2Mo6S8",,,,,,,,,,10.2,,,,,10.2,40.7,,,,,,,,,,,,
"RRR = 10. carrier by Hall effect measurements. three phases(3C-SiC(main phase), 6H-SiC, Si) were included. Hc determined for S to N transition.",,,C1Si1,,,,B-doped SiC,,,,,,,,,,,,,1.45,,1.45,110.0,,,,,,,,,,,,
,,,Cu0.75V0.25Sr2Y1.3Ce0.7Cu2O8.77,,,,"(Cu,V)Sr2(Y,Ce)2Cu2Oz",,,8.77,,,,,,,,,,24.5,,24.5,,,,,,,,,,,,,
,,,Y1Ba2Cu3O6.21,,,,YBa2Cu3O6.21,,,6.21,,,,,shape_01,,,,,,,,,,,,,,,,,,,,
,,,Bi2Sr2Ca1Cu2O8+z,,,,Bi2Sr2CaCu2O8,,,,,,,,shape_01,,85.05,,,,,85.05,,,,,,,,,,,,,
P = 0. single crystal.  Hc2(T) shows best fitting to strong coupling model,,,Be13U1,,,,UBe13,,,,,,,,shape_03,,,0.956,,,,0.956,13.9,,,,,,55.0,,,,,,
ab-plane THC by steady-state method,,,Y1Ba2Cu3O6.06,,,,YBa2Cu3Oz,,,6.06,,,,,shape_03,,,,10.0,,,,,,,,,,,,,,,,
,,,Ho0.85Pr0.15Ba2Cu3O7-Z,,,,"(Ho,Pr)Ba2Cu3Oz",,,,,,,,,,81.2,,,,2.0,81.2,,,,,,,,,,,,,
,,,Fe2As2Sr4Mg0.4Ti1.6O6,,,,"Fe2As2Sr4(Mg,Ti)2O6",,,,,,,,,17.0,,39.0,,,,28.0,,,,,,,,,,,,,
,,,La1.85Sr0.15Cu1O4,,,,"(La,Sr)2CuO4",,,,,,,,,,36.5,,,,5.0,36.5,,,,,,,,,,,,,
,,,Y0.6Pr0.4Cu2.85Re0.15O7,,,,"(Y,Pr)Sr2(Cu,Re)3O7",,,,,,,,,,33.9,,,,,33.9,,,,,,,,,,,28.9,,
"heat treatment(1000C,1h). not SC.  SUS = 44.6 E-6 emu/gat.",,404.0,Ru1Zr1,,,,ZrRu,,,,,,,,,,,,1.4,,,,,1.0,,,,,,,,,,,
,,,Y1Ni1.95Cu0.05B2C1,,,,"Y(Ni,Cu)2B2C",,,,,,,,,,14.7,,,,,14.7,,,,,,,,,,,,,
Li-intercalated layered Nb-oxide.,,,Li0.34Rb1Sr2Nb3O10,,,,LixRbSr2Nb3O10,,,,,,,,,,,,,6.01,,6.01,,,,,,,,,,,,,
co-doped Y123 materials,,,Y1Ba1.8La0.2Cu2.8Zn0.2Oz,,,,"Y(Ba,La)2(Cu,Zn)3Oz",,,,,,,,shape_01,,28.7,,,,,28.7,,,,,,,,,,,,,
P-induced SC. Tc at P=25.3 kbar.,,,Bi1,,,,Bi(II),,,,,,,,,,3.93,,0.0,,,3.93,,,,,,,,-0.345,,,,,
,,,La1Ba1.5Ca0.5Cu3O6.96,,,,"La(Ba,Ca)2Cu3Oz",,,6.96,,,,,,,79.9,,,,,79.9,,,,,,,,,,,,,
asgrown,,,Y0.8Ca0.2Ba2Cu2.8Co0.2OZ,,,,"(Y,Ca)Ba2(Cu,Co)3Oz",,,,,,,,shape_01,,55.0,,,,,55.0,,,,,,,,,,,,,
,,,Y3.25Dy1.75Os4Ge10,,,,"(Y,Dy)5Os4Ge10",,,,,,,,,,5.2,,,,,5.2,6.9,,,,,,,,,,,,
,,,Y1Ba2Cu2.3Co0.7O7.13,,,,"YBa2(Cu,Co)3O7",,,7.13,,,,,,,,,10.0,,,,,,,,,,,,,,,,
"Tc measured inductively, defined as mid point in transition.",,,Ir3Th1,,,,La1-xThxIr3,,,,,,,,shape_01,,4.99,,,,,4.99,,,,,,,,,,,,,
,,,B2Mg1,,,,MgB2,,,,,,,,,,37.0,,,,,37.0,,,,,,,,,,,,,
,,,Sn1Mo6S8,,,,SnMo6S8,,,,,,,,,,11.8,,,,,11.8,34.0,,,,,,4.7,,,,,,
"HIP at 1080C, sub phase=CuTl1234",,,Cu0.25Tl0.75Ba2Ca2Cu3O11-Z,,,,"(Cu,Tl)Ba2Ca2Cu3O11",,,,,,,,,,108.0,,,,,108.0,,,,,,,,,,,,,
,,,P1Pb1,,,,P1Pb1,,,,,,,,,,7.8,,,,,7.8,,,,,,,,,,,,,
,,,C0.5Ba2Ca3Cu4.5OZ,,,,"(Cu,C)Ba2Ca3Cu4Oz",,,,,,,,shape_03,,,115.0,,112.0,,112.0,,,,,,,,0.65,,,,,
"magnetic properties: DB values for H//[100]. For H//[001, moment = 7.95 my-B/Eu, Curie-T = -6.4 K.",,,Eu1Pt1Ge3,,,7.96,EuPtGe3,10.8,,,,,,,shape_03,,,,0.5,,,,,,,,,,,,,,,,
not SC for x >=0.26 in EuFe2(As1-xPx)2,,,Eu1Fe2As1.48P0.52,,,,"EuFe2(As,P)2",,,,,,,,shape_03,,,,2.0,,,,,,,,,,,,,,,,
Tc from Fig of R(T) by us.,,,Sm1Fe1As1F0.2O0.8,,,,"Sm(O,F)FeAs",,,,,,,,,51.2,52.4,54.0,,51.6,,52.4,,,531.0,,,,,,,,,,
impurity phase: SrSnO3.,,,Eu1Sr2Ta0.8Sn0.2Cu2O8-z,,,,"EuSr2(Ta,Sn)Cu2O8-z",,,,,,,,shape_01,13.0,,40.0,,40.0,,40.0,,,,11600.0,,,,,,,,,
,,,Ag0.94Tl0.06,,,,,,,,,,,,,,2.32,,,,,2.32,,,,,,,,,,,,,
,,,Y5Ir4Si10,,,,Yr5Ir4Si10,,,,,,,,,,2.62,,,,,2.62,,,,,,,,,,,,,
94%Bi2223+6%Bi2212,,,Bi1.6Pb0.4Sr2Ca2Cu3Oz,,,,"(Bi,Sr)2Sr2Ca2Cu3Oz",,,,,,,,shape_02,106.8,,,,,,106.8,,,,,,,,,,,,,
,,,Ru1Sr2Eu1.5Ce0.5Cu2O10,,,,"RuSr2(Eu,Ce)2Cu2O10",,,,,,,,,,,,4.2,,,,,,,,,,,,,,,,
High-P-ANN  sample. Two type of FM(Tm= 4.5 & 7.5 K) for x >= 0.45. Lattice const. given in Fig. MPH155248 for 0=<x=<1. SC and FM coexist for x > 0.6.,7.69,,Ce1Bi1S2F0.6O0.4,,,,"Ce(O,F)BiS2",,,,,,,,shape_01,3.72,,5.2,,,,4.46,,,,,,,,,,,,,
Tc measured at p=20 kbar,,,La1.884Ba0.116Cu1O4,,,,"(La,Ba)2CuO4",,,,,,,,,,,,,21.8,,21.8,,,,,,,,,,,,,
e-ph = 0.54. Hc(0)=0.03 T.,,145.0,Cd1Mo6Se8,,,,CdMo6Se8,,,,,,,,,,2.4,,,,,2.4,,55.0,,,,,,,,,,,
,,,Bi1.6Pb0.4Sr2Ca2Cu3F0.65Oz,,,,"(Bi,Pb)2Sr2Ca2Cu3O<z>F<x>",,,,,,,,,93.0,,107.0,,,,100.0,,,,,,,,,,,,,
,,,In0.966Mg0.034,,,,In1-xMgx,,,,,,,,,,3.61,,,,,3.61,,,,,,,,,,,,,
,,,La0.85Y0.15,,,,"(La,Y)",,,,,,,,,,3.06,,,,,3.06,,6.9,,,,,,,,,,,
,,,Y1Ba2Cu2.985Mn0.015Oz,,,,"YBa2(Cu,Mn)3Oz",,,,,,,,,,,92.41,,,,92.41,,,,,,,,,,,,,
,,,H0.81Pd1,,,,H0.81Pd1,,,,,,,,,,2.5,,,,,2.5,,,,,,,,,,,,,
as-cast.  SUS = 87.6 E-6 emu/gat. (dC/gamma*Tc) = 1.26. e-ph coupling = 0.55.,,308.0,Os2Zr1,,,,ZrOs2,,,,,,,,,,2.9,,,,,2.9,,3.7,,,,,,,,,,,
,,,La1.88Ba0.12Cu1O4,,,,"(La,Ba)2CuO4",,,,,,,,shape_01,,,,,,,,,4.0,,,,,,,,,,,
density=5.62 g/cm3.,,,La1Mo6S8,,,,LaMo6S8,,,,,,,,,,6.95,,,,,6.95,6.5,,,,,,,,,,,,
,,,La0.96Nd0.04,,,,La1-xNdx,,,,,,,,,,1.72,,,,,1.72,,,,,,,,,,,,,
,,,Tl0.5Ba2Ca2Cu2Cd1.5O10-z,,,,"(Cu,Tl)Ba2Ca2(Cu,Cd)3O10",,,,,,,,,84.0,,100.0,,,,92.0,,,,,,,,,,,,,
,,,Gd0.35La1.5Ce0.15Cu1O4,,,,"(Gd,La,Ce)2CuO4",,,,,,,,shape_01,,,,1.5,,,,,,,,,,,,,,,,
,,,Gd1Ba2Cu2.82Fe0.18O6.91,,,,"GdBa2(Cu,Fe)3Oz",,,6.91,,,,,,,41.0,,,,,41.0,,,,,,,,,,,,,
"DHC1/DP=0 OE/KBAR AT 10K,DHC2/DP=1.3 KOE/KBAR AT 80K",,,Y1Ba2Cu3O7,,,,YBa2Cu3O7,,,,,,,,,,,88.9,,,,88.9,,,,,,,,2.2,,,,,
not s/c.,,,Pb3Sr2Cu3Br1O8,,,,Pb3Sr2Cu3O8Br,,,,,,,,shape_01,,,,4.2,,,,,,,,,,,,,,,,
,,,Bi2Sr1.6Ca1.2Nd0.2Cu2O8.26,,,,"Bi2(Sr,Ca)2(Ca,Nd)Cu2O8",,,8.26,,,,2.09e-09,shape_01,,86.0,,,,,86.0,,,,,,,,,,,,,
,,,La0.87Sr0.13Fe1As1O1,,,,"(La,Sr)OFeAs",,,,,,,-0.067,,,25.9,,,,,25.9,,,,,,,,,,,,,
P=100-260 kbar,,,Te1,,,,Te1,,,,,,,,,,3.3,,,,,3.3,,,,,,,,,,,,,
Zn substitutes for Cu successfully (from T-O transition temperature),,,La1.84Sr0.16Cu0.985Zn0.015O4,,,,"(La,Sr)2(Cu,Zn)O4",,,,,,,,shape_01,,,,,21.8,,21.8,,6.39,,,,,,,,,,,
,,,Gd0.8Th0.2Fe1As1O1,,,,"(Gd,Th)OFeAs",,,,,,,,,,,56.3,,56.5,,56.5,,,,,,,,,,,,,
[TP300] in DB shows the value at 250 K.,,,Cs0.3W1O3,,,,CexWO3,,,,,,,,,,2.0,,,,,2.0,,,,,,,,,,,-25.2,,
density = 2.63 g/cm3. grain size=50 -200 um. long grains,,,B2Mg1,,,,MgB2,,,,,,,,shape_01,,38.2,,,,,38.2,,,,,,,,,,,,,
,,,Y1Ba2Cu3O7-z,,,,YBa2Cu3O7,,,,,,,,,,,,,91.26,,91.26,,,,,,,,,,,,,
,,,Gd0.85Mo0.15Ba2Cu3O6.855,,,,"(Gd,Mo)Ba2Cu3O7",,,6.855,,,,,shape_01,,59.2,,,,,59.2,,,,,,,,,,,,,
not s/c. Low temperature phase = ferro- or ferri-magnet.,,,Ce1Ni1C2,,,,CeNiC2,2.4,,,,,,,,,,,1.5,,,,,,,,,,,,,,,,
rapid quench ,,,Pd0.165Sb0.835,,,,Pd0.165Sb0.835,,,,,,,,,,4.9,,,,,4.9,,,,,,,,,,,,,
"Hc2(WHH) = 32.8 T(//ab),  15.3 T(//c), Maki-parameter:  (alpha) = 0.68 , (s-o) = 0.04 , Anisotropy (Hc2) =  1.55 at 0 K.",,,Ba1Fe1.82Ni0.18As2,,,,"Ba(Fe,Ni)2As2",,17.8,,,27.6,,,shape_03,,,10.9,,,,10.9,,,,,,,,,,,,,
,,,La1.85Sr0.15Cu0.975Ni0.025O4,,,,"(La,Sr)2(Cu,Ni)O4",,,,,,,,shape_01,,,,,16.5,,16.5,,,,,,,,,,,,,
,,,Y1Ba1.95La0.05Cu3O6.96,,,,"Y(Ba,La)2Cu3O7",,,6.96,,,,,shape_01,,93.8,,,,,93.8,,,,,,,,,,,,,
as-prepared sample not s/c.,,,Co1Sr2Y0.8Ca0.2Cu2O7+z,,,,"CoSr2(Y,Ca)Cu2O7",,,,,,,,shape_01,,,,,20.0,,20.0,,,,,,,,,,,,,
not SC.,,,B2Hf1,,,,HfB2,,,,,,,,shape_01,,,,2.0,,,,,,,,,,,,,,,,
,,,La1.3Ba1.5Ca0.2Cu3O6.7,,,,"(La,Ba,Ca)3Cu3O6",,,6.7,,,,,shape_01,,,,,20.0,,20.0,,,,,,,,,,,,,
,,,Bi2Sr2Ca0.73Y0.27Cu1.95Zn0.05O8+z,,,,"Bi2Sr2(Ca,Y)(Cu,Zn)2O8",,,,,,,,shape_01,,45.7,,,,,45.7,,,,,,,,,,,,,
,,,Y1Ba2Cu3O6.74,,,,YBa2Cu3O7,,,6.74,,,,,,,91.0,,,,,91.0,,,4.9,,,,,,,,,,
,,,La1.6Ba0.4Cu1O4,,,,"(La,Ba)2CuO4",,,,,,,,,,,4.2,4.2,,,4.2,,,,,,,,,,,,,
metallic,,,Bi2Sr2Cu1O6,,,,Bi2Sr2CuO6,,,,,,,,,,,,3.0,,,,,,,,,,,,,,,,
,,,Ba1In1Ge1,,,,BaInGe,,,,,,,,shape_01,,,,2.0,,,,,,,,,,,,,,,,
"Effect of non-magnetic rare earth substitution for Zr on mixed anion Zr(P,Se)2 superconductors.",,,Zr1.85Y0.15P1.25Se0.75,,,,Zr1.85Y0.15P1.25Se0.75,,,,,,,,shape_02,,,,,,,6.37,,,,,,,,,,,,,
RRR = 6.60. Thermal conductivity measured.,,,Nb0.2Ta0.8,,,,Ta1-xNbx,,,,,,,,,,4.64,,,,,4.64,,,,,,,,,,,,,
Tc defined as a sudden drop in microwave absorption. Tm : the peak of microwave absorption.,,,Ru0.9Sn0.1Sr2Eu1Cu2O8,,,,"(Ru,Sn)Sr2EuCu2O8",85.5,,,,,,,shape_01,,28.4,,,,,28.4,,,,,,,,,,,,,
,,,Ag5Sr1,,,,Ag5Sr1,,,,,,,,,,,,0.34,,,,,,,,,,,,,,,,
INTERCALATE I BY USING A GAS DIFFUSION,,,I1Bi2Sr2Ca1Cu2OZ,,,,IBa2Sr2CaCu2OZ,,,,,,,,,,81.5,,,,,81.5,,,,,,,,,,,,,
,,,Nb3Al0.05Sn0.95,,,,"Nb3(Al,Sn)",,,,,,,,,,18.2,,,,,18.2,,,,,,,,,,,,,
c-axis oriented film. thickness=3000-6000A. Hc2 measured down to 38 mK.,,,Pr1.83Ce0.17Cu1O4,,,,"(Pr,Ce)2CuO4",,7.0,,67.0,,,,shape_05,,13.0,,,,,13.0,,,,,,,,,,,,,
,,,Gd1.15Ba1.85Cu3O6.99,,,,"Gd(Ba,Gd)2Cu3O7",2.36,,6.99,,,,,shape_01,,48.0,,,,,48.0,,,,,,,,,,,,,
,,,La1Ba2Cu2.97Fe0.03Oz,,,,"LaBa2(Cu,Fe)3O7",,,,,,,,,55.23,,,,,,55.23,,,,,,,,,,,,,
4000A,,,Ge1Ta3,,,,Ge1Ta3,,,,,,,,,,8.0,,,,,8.0,,,,,,,,,,,,,
sigma-phase,,,Cr0.33Re0.67,,,,Cr1-xRex,,,,,,,,,,2.29,,,,,2.29,,,,,,,,,,,,,
,,,Th1Rh0.1Si1.9,,,,"Th(Rh,Si)2",,,,,,,,,,2.15,,,,,2.15,,,,,,,,,,,,,
,,,Y1Ba2Cu3H1O7,,,,YBa2Cu3HxO7,,,,,,,,,,93.2,,,,,93.2,,,,,,,,,,,,,
,,,La1.9Sr0.1Cu1O4,,,,"(La,Sr)2CuO4",,,,,,,,shape_01,17.0,,31.5,,,,24.25,,,,,,,,,,111.0,,,
,,,Sb0.08Sn0.92,,,,Sn1-xSbx,,,,,,,,,,3.89,,,,,3.89,,,,,,,,,,0.033,,,
,,,Nb3Al0.935Si0.065,,,,"Nb3(Al,Si)",,,,,,,,,,18.4,,,,,18.4,,,,,,,,,,,,,
(Hg0.75Mo0.25)by EDS,,,Hg0.8Mo0.2Ba2Cu1O4.4,,,,"(Hg,Mo)Ba2CuO4",,,4.4,,,,,,,,,,74.0,,74.0,,,,,,,,,,,,,
,,,Bi1Pd1Te1,,,,Bi1Pd1Te1,,,,,,,,,,1.2,,,,,1.2,,,,,,,,,,,,,
,,,Cd1Sn1,,,,,,,,,,,,,,3.65,,,,,3.65,,,,,,,,,,,,,
Tc by SP-heat.  (dC/Tc) = 417 mJ/mol.K2.,,,Pr0.9La0.1Os4Sb12,,,,"(Pr,La)Os4Sb12",,,,,,,,shape_03,,1.7,,,,,1.7,,,,,,,,,,,,,
,,,Bi2Sr2Ca0.68Gd0.32Cu2Oz,,,,"Bi2Sr2(Ca,Gd)Cu2O8",,,,,,,,shape_03,78.0,,,,,,78.0,,,,,,,,,,,,,
,,,Nd1Ba2Cu3O6.47,,,,NdBa2Cu3O7,,,6.47,,,,,,,,,,,,,,,,,,,,,,,,,
,,,La1.85Sr0.15Cu1O4,,,,"(La,Sr)2CuO4",,,,,,,,shape_01,,36.4,,,,,36.4,,,,,,,,,,,,,
Thermopower = 4.75 uV/K at 30 C.,,,La0.87Th0.13Sn3,,,,"(La,Th)Sn3",,,,,,,,shape_01,,6.26,,,,,6.26,,,,,,,,,,,,,
,,,Hg0.9W0.1Ba2Ca1Cu2O6.2,,,,"(Hg,W)Ba2CaCu2O6",,,6.2,,,,,,,,,,118.0,,118.0,,,,,,,,,,,,,
,,,Pb2Cu0.9La1.1Cu2O7.42,,,,,,,7.42,,,,,,,18.1,,,,,18.1,,,,31.6,,,,,,,,,
,,,Ca1Tl0.75Pb2.25,,,,"Ca(Tl,Pb)3",,,,,,,,shape_01,,3.68,,,,,3.68,,,,,,,,,,,,,
F-content x in LaO1-xFx)BiS2 = 0.53 by EPMA.,,,Ce1Bi1S2F0.3O0.47,,,,"Ce(O,F)BiS2",,,0.47,,,,,shape_03,,,,2.0,,,,,,,,,,,,,,,,
,,,Gd1Ni2B2C1,,,,,19.0,,,,,,,,,,,,,,,,,,,,,,,,,,,
,,,Ga0.85Cd0.15Sr2Y0.7Ca0.3Cu2O7+z,,,,"(Ga,Cd)Sr2(Y,Ca)Cu2O7",,,,,,,,,26.0,,48.0,,,,37.0,,,,,,,,,,,,,
,,,Eu1Ba2Cu2.8Co0.2O6.98,,,,"EuBa2(Cu,Co)3O7",,,6.98,,,,,,,55.3,,,,,55.3,,,,,,,,,,,,,
8 fu in unit cell. not SC,,298.0,Ca1Ir2B2,,,,CaIr2B2,,,,,,,,shape_01,,,,1.8,,,,,3.1,,,,,,,,,,,
,,,B3Ru7,,,,B3Ru7 ,,,,,,,,,,,,2.58,,,,,,,,,,,,,,,,
gamma phase,,,Ga1,,,,Ga1,,,,,,,,,,7.6,,,,,7.6,,,,,,,,,,,,,
,,,Y3Os4Ge13,,,,Y3Os4Ge13,,,,,,,,,,3.9,,,,,3.9,,,,,,,,,,,,,
,,,Pr1Ba2Cu3O7-Z,,,,PrBa2Cu3O7,,,,,,,,shape_01,,,,,,,,,,,85.4,,,,,,,120.0,,
,,,Sn0.87Ag0.1Te1,,,,"(Sn,Ag)Te",,,,,,,,,,1.88,,,,,1.88,,,,,,,,,,,,,
,,,Y1Ba2Cu3.99Ni0.01O8,,,,"YBa2(Cu,Ni)4O8",,,,,,,,,,78.4,,,,,78.4,,,,,,,,,,,,,
,,,Ce1Cu2Si2,,,,CeCu2Si2,,,,,,,,,,0.64,,,,,0.64,,,,,,,,,,,,,
"Tc(P=0.1 MPa) = 2.1 K. Under ambient p, Tc not given.",,,La7Ni3,,,,La7Ni3,,,,,,,,shape_01,,2.1,,,,,2.1,,,,,,,,,,,,,
,,,Fe0.5Ba1Sr1Dy1Cu2.5O7.447,,,,"(Fe,Cu)BaSrDyCu2O7",,,7.447,,,,,shape_01,,,,,37.9,,37.9,,,,,,,,,,,,,
,,,Nb3Sn0.5Ga0.5,,,,"Nb3(Sn,Ga)",,,,,,,,,,16.4,,,,,16.4,,,,,,,,,,,,,
,,,Y1Ba2Cu3F0.17O6,,,,YBa2Cu3O7Fx,,,,,,,,shape_01,,,,,,,,,,,,,,,,,,,,
,,,Ge1Nb3,,,,Nb3Ge,,,,,,,,,,15.7,,,,,15.7,17.0,,,,,,1.6,,,,,,
"ANN(400C,in vac). hole conc  p=0.052.",,,Hg1Ba2Cu0.97Zn0.03O4.032,,,,"HgBa2(Cu,Zn)Oz",,,4.032,,,,,shape_01,,,,2.0,,,,,,,,,,,,,,79.4,,
,,,La1.2Ba1.8Cu3O7.5,,,,"La(Ba,La)2Cu3Oz",,,7.5,,,,,,,,,,,,,,,,,,,,,,,,,
,,,V0.784Ga0.172Al0.044,,,,V1-x-yGaxAly,,,,,,,,,,9.4,,,,,9.4,,,,,,,,,,,,,
,,,Er1Ni1.955Co0.09B2C1,,,,"Er(Ni,Co)2B2C",,,,,,,,shape_01,,2.6,,,,,2.6,,,,,,,,,,,,,
,,383.0,Rh1Ti1,,,,TiRh,,,,,,,,,,,,1.4,,,,,2.46,,,,,,,,,,,
,,,La1Fe1P1F0.1O0.9,,,,"LaFeP(O,F)",,,,,,,,shape_01,5.25,,,,,,5.25,,,,,,,,,,,,,
slow cool to 973 K.,,,Ba7.76Si46,,,,BaxSi46,,,,,,,,shape_01,,,,,9.0,,9.0,,,,,,,,,,,,,
Effect on superconducting transition temperature of non-magnetic rare earth atoms was studied to substitute A-atom into APX-based superconductors.,,,Hf0.5Lu0.5P1.45S0.55,,,,Hf0.7Lu0.5P1.45S0.55,,,,,,,,,,,,,,,5.87,,,,,,,,,,,,,
,8.0,,Bi4Sr4Dy2Cu4O16+Y,,,10.23,BI4SR4DY2CU4O16,,,,,,,,,,,,,,,,,,,,,,,,,,,,
,,,La1.75Sr0.25Cu1O4,,,,"(La,Sr)2CuO4",,,,,,,,shape_03,,,,,16.0,,16.0,,,,,,,,,,,,,
,,,Nb0.75Si0.25,,,,Nb0.75Si0.25,,,,,,,,,,9.0,,,,,9.0,,,,,,,,,,,,,
,,,Au1Na2,,,,Au1Na2,,,,,,,,,,,,0.06,,,,,,,,,,,,,,,,
as grown.,,,Nb5Si3,,,,beta-Nb5Si3,,,,,,,,,,0.69,,,,0.25,0.69,,,,,,,0.067,,,,,,
,,,Y0.85Ca0.15Sr1.5Ba0.5Cu2.5B0.5O7,,,,,,,,,,,,,,35.5,,,,,35.5,,,,,,,,,,,,,
"M = potassium formate. reaction(200C,1h ).",,,M1Ta1S2,,,,(M)TaS2,,,,,,,,,,4.7,,,,,4.7,,,,,,,,,,,,,
,,,Y1Ba2Cu3.92Ga0.08O8,,,,"YBa2(Cu,Ga)4 O8",,,,,,,,,66.0,,83.0,,,,74.5,,,,,,,,,,,,,
,,,Au0.1Sb0.9,,,,AuxSb1-x,,,,,,,,shape_01,,,,,7.0,,7.0,,,,,,,,,,,,,
asgrown,,,Bi2Sr2Ca0.64Y0.36Cu2O8+Z,,,,"Bi2Sr2(Ca,Y)Cu2O8+z",,,,,,2980.0,,shape_06,,,88.0,,,4.0,88.0,,,,,,,,,,,,,
"(INXPB0.75-XCU0.25)SR2(CA0.5Y0.5)CU2O7-Z,X=0",,,Pb0.75Sr2Ca0.5Y0.5Cu2.25O7-Z,,,,"(Pb,Cu,In)Sr2(Ca,Y)Cu2O7",,,,,,,,,,45.0,,,,,45.0,,,,,,,,,,,21.7,,
,,,Eu0.5La0.5F1Bi1S1.6Se0.4,,,,"Eu0.5La0.5FBi(S,Se)2",,,,,,,,shape_01,3.0,,,,,,3.0,,,,,,,,,,,,,
,,,In1Y1Au2,,,,YInAu2,,,,,,,,,,1.9,,,,,1.9,,,,,,,,,,,,,
impurity phase = MgB4,,,B2Mg0.6,,,,MgxB2,,,,,,,,,,36.9,,,,,36.9,,,,,,,,,,,,,
isotope effect of pseudogap temp T*. T*(Cu<65>) - T*(Cu<63>) = 185-160 = 25 K. alpha(T*) = -4.9,,,Ho1Ba2Cu4O8,,,,HoBa2Cu4O8,,,,,,,,shape_01,,,,,79.0,,79.0,,,,,,,,,,,,,
,,,Y1Ba2Cu2.9Ni0.1O7-Z,,,,"YBa2(Cu,Ni)3O7",,,,,,,,,,80.3,,,,,80.3,,,2.7,,,,,,,,,,
,,,Hg1Ba2Ca10Cu11Oz,,,,HgBa2Ca10Cu11Oz,,,,,,,,,105.1,,,,,,105.1,,,,,,,,,,,,,
,127.0,,Ru0.9Ti0.1Sr2Gd1Cu2O8,,,3.31,"(Ru,Ti)Sr2GdCu2O8",,,,,,,,shape_01,,,,,,,,,,,,,,,,,,,,
whiskers,,,Cr0.7Ir0.3,,,,,,,,,,,,,,0.76,,,,,0.76,,,,,,,,,,,,,
spin-orbit parameter = 0.3 from fitting Hc2(T).,,,Ga0.236V0.764,,,,V1-xGax,,,,,,,,shape_01,,14.6,,,,0.48,14.6,22.3,,,,,,4.3,,,,,,
T<STR> = 96.0 K,,,Ba0.79K0.21Fe2As2,,,0.61,"(Ba,K)Fe2As2",96.0,,,,,,,,,18.0,,,,,18.0,,,,,,,,,,,,,
,,,Nb1Se2,,,,Nb1Se2,,,,,,,,,,6.95,,,,,6.95,,,,,,,,,,,,,
not s/c and not magnetic order,,,Ce1Ni2B2C1,,,,CeNi2B2C,,,,,,,,shape_01,,,,2.0,,,,,,,,,,,,,,,,
whiskers,,,Nb0.6Pd0.4,,,,,,,,,,,,,,1.6,,,,,1.6,,,,,,,,,,,,,
,,,Pu1Co1Ga5,,,,PuCoGa5,,,,,,,,shape_03,,17.8,,,,,17.8,,,,,,,,,,,,,
,,,Bi2Sr2Ca0.5Pr0.5Cu2O8+y,,,,"Bi2Sr2(Ca,Pr)Cu2O8",,,,,,,,shape_01,,25.9,,,,,25.9,,,,,,,,,,,,,
antiferro-order,,,Sr2Y1Ru0.9Cu0.1O6,,,,"Sr2Y(Ru,Cu)O6",28.0,,,,,,,shape_01,30.0,,45.0,,,,37.5,,,,,,,,,,,,,
gap by NMR,,,Pb1Mo6S8,3.5,,,PbMo6S8,,,,,,,,,,,,,,,,,,,,,,,,,,,,
,,,Re1Se2,,,,Re1Se2,,,,,,,,,,,,1.15,,,,,,,,,,,,,,,,
"Single phase,ISOTOPE=ln(1-dTc/Tc)/ln(M16/M18). ,ISOEL=O",,,La0.8Sr0.2Cu0.98Ni0.02O4+z,,,,"(La,Sr)2(Cu,Ni)O4",,,,,,,,shape_01,,,,,22.36,,22.36,,,,,,,,,,,,,
bulk. not s/c. kai-zero=2.96E-4. mag. impurity=11 ppm. gamma=in mj/mol.K2,,239.0,Pt1,,,,Pt,,,,,,,,,,,,,,,,,6.44,,,,,,,,,,,
very small s/c volume fraction,,,Rb0.6Bi1.4O3,,,,"(Rb,Bi)BiO3",,,,,,,,,,,,,11.0,,11.0,,,,,,,,,,,,,
hexagonal La type. ,,,La0.55Lu0.45,,,,,,,,,,,,,,2.2,,,,,2.2,,,,,,,,,,,,,
super structure was detected,,,Y1Ba2.1Cu3Oz,,,,YBa2Cu3O7,,,,,,,,,,,,,96.0,9.0,96.0,,,,,,,,,,,,,
not optimal oxygen content,,,Bi2Sr2Ca1Cu2O8,,,,Bi2Sr2CaCu2O8,,,,,,,,shape_03,,80.0,,,,,80.0,,,,,,,,,,,,,
,,,Nd0.95La0.9Ce0.15Cu1O4,,,,"(Nd,La,Ce)2CuO4",,,,,,,,,,18.4,,,,,18.4,,,,,,,,,,,,,
,,,La1.83Sr0.17Cu0.96Ni0.04O4,,,,"(La,Sr)2(Cu,Ni)O4",,,,,,,,shape_01,,7.7,,,,,7.7,,,,,,,,,,,,,
,,,Ca0.902Pr0.098Fe2As2,,,,Ca1-xPrxFe2As2,,,,,,,,shape_03,,40.0,,,,,40.0,,,,,,,,,,,,,
,,,Y1Ba2Cu2.85Zn0.15O7-z,,,,"YBa2(Cu,Zn)3O7",,,,,,,,,,42.0,,,,,42.0,,,,,,,,,,,,,
Tc defined as intersect of M=0 and line with thehighest dM/dT,,,Y1Ba1.46Sr0.54Cu4O8,,,,"Y(Ba,Sr)2Cu4O8",,,,,,,,shape_03,,,,,79.5,,79.5,,,,,,,,,,,,,
volume fraction=80%,,,Eu1Nd2S5,,,,EuNd2S5,,,,,,,,,,3.0,,,,,3.0,,,,,,,,,,,,,
"constant current=0.50mA(oxidize),Cu-valence=2.155",,,La1.855Ba0.145Cu1O4,,,,"(La,Ba)2CuO4",,,,,,,,shape_01,,30.3,,,,,30.3,,,,,,,,,,,,,
"P-induced SC. Crystalline sample. Phase transition (hexa , ortho , bcc) with increasing P. See MTC156992. Tc(in DB) = 8.1 K at P=30 GPa, bcc",,,Ge1Sb2Te4,,,,GwSb2Te4,,,,,,,,,,8.1,,0.0,,,8.1,,,,,,,,,,,,,
,,,Hf0.93Mo0.07,,,,"(Hf,Mo)",,,,,,,,,,2.11,,,,,2.11,,,,,,,,,,,,,
,,,Y1Ba2Cu2.9Fe0.1O6.8,,,,"YBa2(Cu,Fe)3O7",,,6.8,,,,,shape_01,,53.1,,,,,53.1,,,,,,,,,,,,,
,,,Nb0.984Ta0.016,,,,Nb0.984Ta0.016,,,,,,,,,,8.76,,,,,8.76,,,,,,,,,,,,,
,,,Co2Zr1,,,,Co2Zr1,,,,,,,,,,,,1.02,,,,,,,,,,,,,,,,
,,,Si2Th1,,,,ThSi2,,,,,,,,,,3.14,,,,,3.14,,,,,,,,,,,,,
,,,Y1Ni1.4Cu0.6B2C1,,,,"Y(Ni,Cu)2B2C",,,,,,,,,,10.5,,,,,10.5,,,,,,,,,,,,,
,,,Tl1Ba1.2La0.8Cu1O5,,,,"Tl(Ba,La)2CuO5",,,,,,,,shape_01,,,30.0,,,,30.0,,,,,,,,,,,,,
"(Hg,Bi)-1212 phase",,,Hg0.5Bi0.5Sr2Ca0.65Y0.35Cu2Oz,,,,"(Hg,Bi)Sr2(Ca,Y)Cu2Oz",,,,,,,,,,,,,93.0,,93.0,,,,,,,,,,,,,
,,,Ho1Ba2Cu4O8,,,,HoBa2Cu4O8,,,,,,,,shape_03,,79.0,,,79.0,,79.0,,,,,,,,,,,,,
,,,Ca1.8Na0.2Cu1Cl2O2,,,,"(Ca,Na)CuO2Cl2",,,,,,,,shape_01,,,,,26.4,,26.4,,,,,,,,,,,,,
,0.34,,Sn19Er4Rh6,,,,SnEr4Rh6Sn18,,,,,,,,,,1.32,,,,,1.32,,,,,,,,,,,,,
,,,Ca0.4Ba1.35La1.25Cu3O7.08,,,,"(La,Ca)(Ba,La)2 Cu3O7",,,7.08,,,,,,68.6,,,,,,68.6,,,,,,,,,,,,,
RRR=14. R(300K) = 578 uOhm.cm.  R(0 K) = 41.8 uOhm.cm.,,,Pr1Ru4Sb12,,,,PrRu4Sb12,,,,,,,,shape_03,,1.11,,,,,1.11,,,,,,,,,,,,,
