Repository: Tejasvini595/superconductor_deepset

## Overview

This repository contains the official implementation of **"From Individual Elements to Macroscopic Materials: In Search of New Superconductors via Machine Learning"**.

The code implements a **DeepSet neural network** for predicting the critical temperature (Tc) of superconducting materials based solely on their chemical composition. By explicitly enforcing permutation invariance, the DeepSet architecture avoids artifacts associated with arbitrary element ordering and provides a physically meaningful framework for learning composition–property relationships in superconducting materials.

File: data/superconductors_kaggle_ready_v2.csv (part 71 of 87)
comment,curiet,debyet,element,gapene,kaizero_value,moment_value,name,neelt,nhc2zero_value,oz,pcohere_value,phc2zero_value,ppenet_value,rh300,shape,t1_value,t2_value,t3_value,tcn_value,tcsus_value,tcwidth_value,critical_temp_K,upper_critical_field_0K_T,gamma_sommerfeld_mJmolK2,resistivity_normal_uOhmcm,resistivity_roomtemp_uOhmcm,penetration_depth_nm,coherence_length_nm,dhc2dt_TK,dtcdp_KGPa,density_gcm3,lower_critical_field_0K_T,thermopower_300K_uVK,energy_gap_meV,data_quality_flag
"RRR=40. Tc, Hc2, T<FM> measured by thermal expansion <alpha>. Fig, shows Hc2-anisotropy. TCFIG shows pressure effect.",,,U1Co1Ge1,,,,UCoGe,,,,,,,,shape_03,,0.53,,,,,0.53,,,,,,,,,,,,,
,,,Y1Ba2Cu2.05Co0.95Oz,,,,"YBa2(Cu,Co)3O7",,,,,,,,,,,,10.0,,,,,,,,,,,,,,,,
,,,La0.5Pr0.5Ba2Cu3O7,,,,"(La,Pr)Ba2Cu3O7",13.5,,,,,,,shape_01,,,,,51.7,,51.7,,,,,,,,,,,,,
Tc defined as R=0. bulk modulus=200 GPa,,,Dy1Ni2B2C1,,,,DyNi2B2C,10.8,,,,,,,shape_03,,4.8,,,,,4.8,,,,,,,,-0.7,,,,,
,,,As1Y1,,,,As1Y1,,,,,,,,,,,,0.31,,,,,,,,,,,,,,,,
d = 750A,,,Al1Cu1,,,,Al1Cu1,,,,,,,,,,3.45,,,,,3.45,,,,,,,,,,,,,
"heat(880C,8h)",,,Hg0.85Mo0.15Sr2Cu1O4+z,,,,"(Hg,Mo)Sr2CuO4+z",,,,,,,,shape_01,,,,,66.0,,66.0,,,,,,,,,,,,,
,,,Ti1V1Si1,,,,Ti1V1Si1,,,,,,,,,,,,4.2,,,,,,,,,,,,,,,,
Sample(La-Bi2201). Details of samples not given. described only by hole concentration calculated from Seebeck coeff. S(290K). Gaps measured by ARPES.,,,Bi2Sr1.6La0.4Cu1O6+z,9.85,,,"Bi2(Sr,La)2CuO6",,,,,,,,shape_03,,32.0,,,,,32.0,,,,,,,,,,,,13.6,
,,,Y1Ba2Cu3O7,,,,YBa2Cu3O7,,,,,,,,shape_04,,,,,92.0,,92.0,,,,,,,,,,,,,
SC from impurity phases. RRR = 7.1. DOS = 35.26 states/eV.fu,,369.0,La2Ru5B4,,,,La2Ru5B4,,,,,,,,shape_01,,,,1.8,,,,,6.9,,,,,,,,,,,
,,,Be2Ga1,,,,Be2Ga1,,,,,,,,,,6.3,,,,,6.3,,,,,,,,,,,,,
M-intercalated . M = K0.5(H2O)y.  H2O content y not given.  interlayer distance d = 891 pm.,,,M1Nb1S2,,,,(M)NbS2,,,,,,,,,,3.0,,,,,3.0,,,,,,,,,,,,,
H is parallel to the c-axis. G-L parameter = 14,,,Y1Ni2B2C1,,,,YNi2B2C,,,,,,,,,,14.5,,,,,14.5,32.0,,,,1500.0,100.0,3.2,,,230.0,,,
"M = butyramine . reaction(25C,30d ).",,,M1Ta1S2,,,,(M)TaS2,,,,,,,,,,3.1,,,,,3.1,,,,,,,,,,,,,
,,,Pb2Sr2Y1Cu3O8+Z,,,,Pb2CuSr2YCu2O8,,,,,,,2.6e-07,shape_01,,,,,,,,,,,82.9,,,,,,,,,
"90%O(18),ALPHA=0.0+-0.027(RES)",,,Y1Ba2Cu3O7,,,,YBa2Cu3O7,,,,,,,,shape_01,,90.0,,,,,90.0,,,,,,,,,,,,,
"impurity phase: Cu3As(10%), FeAs(1%). not SC. R(40K) = 0.10 mOhm.cm",,,Cu1Fe1As1,,,,CuFeAs,9.0,,,,,,,shape_01,,,,2.0,,,,,,,320.0,,,,,,,,,
,,,Hg1Ba2Cu1O4.01,,,,HgBa2CuO4,,,4.01,,,,,shape_01,,,,,61.0,,61.0,,,,,,,,,,,,,
,,,Nd1.85Ce0.15Cu0.99IN0.01O4-Z,,,,"(Nd,Ce)2(Cu,In)O4",,,,,,,,shape_01,19.2,20.5,24.3,,,5.1,20.5,,,,,,,,,,,,,
"ANN(1000C,4d)",,,Th1Ru2Si2,,,,ThRu2Si2,,,,,,,,shape_01,,,,,,,1.1,,,,,,,,,,,,,
single crystal.  ,,,Pd1Te1,,,,Pd1Te1,,,,,,,,,,1.53,,,,,1.53,,,,,,,,,,,,,
Bi2212+Bi2223,,,Bi1.62Pb0.38Sr2Ca2Cu3O16+z,,,,"(Bi,Pb)2Sr2Ca2Cu3O16",,,,,,,,shape_02,,104.44,,,,,104.44,,,,2851000.0,,,,,,,,,
,,,Fe0.97Ni0.03Se0.3Te0.7,,,,"(Fe,Ni)Se0.3Te0.7",,,,,,,,shape_03,,,,2.0,,,,,,,,,,,,,,,,
MX2 structure,,,Cu1S1.8Se0.2,,,,"Cu(S,Se)2",,,,,,,,,,2.2,,,,,2.2,,,,,,,,,,,,,
,,,Bi1Pt1Se1,,,,,,,,,,,,,,1.45,,,,,1.45,,,,,,,,,,,,,
,,,La1.9Sr0.1Cu1O4,,,,"(La,Sr)2CuO4",,,,42.0,,,,shape_04,,27.9,,,,,27.9,,,,,,,,,,,,,
gamma'-phase. Tc by inductive method.,,,Dy5Os4Si15,,,,gamma'-Dy5Os4Si15,,,,,,,,,,3.5,,,,,3.5,,,,,,,,,,,,,
,,,Y1Ba2Cu2.829Zn0.171O7-Z,,,,"YBa2(Cu,Zn)3O7",,,,,,,,,,2.2,,,,,2.2,,,,,,,,,,,,,
2223(MAJOR)+2212(MINOR),,,Tl2Ba2Ca2Cu3O10,,,,Tl2Ba2Ca(N-1)Cu(N)O(2N+1),,,,,,,,shape_02,115.0,115.0,,,,,115.0,,,,,,,,,,,,,
,,,Ho1Ni1.972Co0.056B2C1,,,,"Ho(Ni,Co)2B2C",,,,,,,,shape_01,,2.4,,,,,2.4,,,,,,,,,,,,,
,,,La1.85Sr0.15Cu0.97Mg0.03Oz,,,,"(La,Sr)2(Cu,Mg)O4",,,,,,,,shape_01,,,,10.0,,,,,,,,,,,,,,,,
nominal carbon x=1.25,,,Mg1C0.978Ni3,,,,MgCxNi3,,,,,,,,,,7.3,,,,,7.3,,,,,,,,,,,,,
not s/c,,,Hg0.8Ti0.2Sr2Ca0.8Y0.2Cu2O6+z,,,,"(Hg,Ti)Sr2(Ca,Y)Ca2O6",,,,,,,,shape_02,,,,20.0,,,,,,,,,,,,,,,,
,,,Ir3Th1,,,,Ir3Th1,,,,,,,,,,4.71,,,,,4.71,,,,,,,,,,,,,
Annealed sample.  FIG shows annealing effect of Tc and Hc2,,,Cr0.74Re0.26,,,,Cr1-xRex,,,,,,,,shape_03,,2.75,,,,,2.75,,,,,,,,,,,,,
,,,Re2Sc1,,,,Sc1Re2,,,,,,,,,,,,4.2,,,,,,,,,,,,,,,,
optimal F-cintent sample. Tc(P) measured upto 8GPa. Tc defined as SUS(on),,,Pr1Fe1As1F0.1O0.9,,,,"Pr(O,F)FeAs",,,,,,,,shape_01,,,,,43.0,,43.0,,,,,,,,,,,,,
,,,Pd0.87Te2,,,,Pd0.87Te2,,,,,,,,,,1.85,,,,,1.85,,,,,,,,,,,,,
,,,Bi4Sr4Ca1.8Tm0.2Cu4O16.38,,,,"Bi2Sr2(Ca,Tm)CuO8",,,16.38,,,,,,,83.9,,,,,83.9,,,,,,,,,,,,,
,,,Sn2.1Mo15Se19,,,,Sn2Mo15Se19,,,,,,,,,,,,0.5,,,,,,,,,,,,,,,,
,,,Ca0.4La1.25Ba1.35Cu3O6.875,,,,"(Ca,La)(Ba,La)2Cu3O7",,,6.875,,,,,shape_01,,,,,,,,,,,3800.0,,,,,,,,,
,,,Y0.8Pr0.2Sr2Cu2.85Re0.15O7,,,,"(Y,Pr)Sr2(Cu,Re)3O7",,,,,,,,,,39.1,,,,,39.1,,,,,,,,,,,22.6,,
,,,Lu0.9Tm0.1Ru1B2,,,,"(Lu,Tm)RuB2",,,,,,,,shape_01,,,,,8.72,,8.72,,,,,,,,,,,,,
,,,Rh1Sb1,,,,Rh1Sb1,,,,,,,,,,,,0.35,,,,,,,,,,,,,,,,
,,,Al2Ca1Si1,,,,,,,,,,,,,,5.8,,,,,5.8,,,,,,,,,,,,,
,,,Mg0.6Al0.4B2,,,,"(Mg,Al)B2",,,,,,,,,,12.2,,,,,12.2,,,,,,,,,,,,,
,,,C0.15Cu0.5Ba2Ca2Cu3Oz,,,,"(C,Cu)Ba2Cu3Oz",,,,,,,,,,,,,88.0,,88.0,,,,,,,,,,,,,
"ANN(970C, 50h,P(O2)=200 bar)  ",,,La1.7Sr0.3Ca1Cu2O6,,,,"(La,Sr)2CaCu2O6",,,,,,,,,,54.0,,,,,54.0,,,,,,,,,,,,,
,,,Nb2.927Zr0.073Al1,,,,"(Nb,Zr)3Al",,,,,,,,,,14.8,,,,,14.8,,,,,,,,,,,,,
,,,Nd1.85Ce0.15Cu0.996Co0.004O4,,,,"(Nd,Ce)2(Cu,Co)O4",,,,,,,,shape_01,,11.2,,,,,11.2,,,,,,,,,,,,,
,,,B5Nb1.9Y0.1,,,,B5Nb1.9Y0.1,,,,,,,,,,9.3,,,,,9.3,,,,,,,,,,,,,
,,,Bi2Sr2Ca1Cu2O7.93,,,,Bi2Sr2CaCu2O8,,,,,,,,,,,,,,,,,,,,,,,,,,3.63,,
,,,Bi1.95Sr1.45La0.6Cu1O4,,,,"Bi2(Sr,La)2CuO4",,,,,,,,,,24.0,,,,,24.0,,,,,,,,,,,,,
,,,Y0.6Pr0.4Ba2Cu3O6.965,,,,"(Y,Pr)Ba2Cu3O7",,,6.965,,,,,shape_01,35.0,,,,,,35.0,,,,,,,,,,,,,
,,,Y1Ba2Cu2.85Ni0.025Zn0.124O7-z,,,,"YBa2(Cu,Ni,Zn)3O7",,,,,,,,shape_01,,47.9,,,,,47.9,,,,,,,,,,,,,
,,,V3Si0.79Ga0.21,,,,,,,,,,,,,,10.7,,,,,10.7,,,,,,,,,,,,,
AFM at low temperature,,,Sm1Fe0.96Ir0.04As1O1,,,,"SmO(Fe,Ir)As",,,,,,,,,,,,1.8,,,,,,,,,,,,,,,,
"multi-phase(Bi2212+Bi2201+others), 100micron thickness, resistance=1.64 Ohm at RT",,,Bi2Sr2Ca1Cu1.2Li0.2Oz,,,,"Bi2Sr2Ca(Cu,Li)2O8",,,,,,,,shape_04,50.0,,,,,,50.0,,,,,,,,,,,,,
Pt-content (measured by WDS) = 0.0617 in Sr(Pd1-xPtx)2Ge2. Hc2// measured at 2 K.,,,Sr1Pd1.93Pt0.07Ge2,,,,Sr(Pd1-xPtx)2Ge2,,,,,,,,shape_03,,3.24,,,,,3.24,,,,,,,,,,,,,
semiconductor-like,,,La0.9Sr0.1Cu1.98Ni0.02O4,,,,"(La,Sr)2(Cu,Ni)O4",,,,,,,,shape_01,,,,4.2,,,,,,,,,,,,,,,,
2 gap/RTc=4.9(upper limit),,,Y1Ni2B2C1,3.2,,,YNi2B2C,,,,,,,,,,15.4,,,,,15.4,,,,,,,,,,,,,
,,,La1.75Nd0.125Sr0.125Cu1O4,,,,"(La,Nd,Sr)2CuO4",,,4.0,,,,,shape_01,,,,,17.5,,17.5,,,,,,,,,,,,,
,,,Sr1Fe2As1.3P0.7,,,,"SrFe2(As,P)2",,,,,,,,shape_01,,,27.0,,,,27.0,,,,,,,,,,,,,
,,,In0.83Te1,,,,In1-xTe,,,,,,,,,,1.15,,,,,1.15,,,,,,,,,,,,,
,,,La1.5Ba1.3Ca0.2Cu3O7.002,,,,"(La,Ba,Ca)3Cu3O6",,,7.002,,,,,shape_01,,,,,16.0,,16.0,,,,,,,,,,,,,
,,,Cu0.55Zn0.45Ir2S4,,,,"(Cu,Zn)Ir2S4",,,,,,,,,,2.41,,,,,2.41,,,,,,,,,,,,,
"details in J.Less-Common Metals, 92(1983)177",,,Zr1Rh1P1,,,,ZrRhP,,,,,,,,,,1.55,,,,,1.55,,,,,,,,,,,,,
not SC,,,Zr4Rh2O0.6,,,,Zr4Rh2Ox,,,,,,,,shape_01,,,,1.75,,,,,,,,,,,,,,,,
"cubic,  like Be.",,,Be22W1,,,,,,,,,,,,,,4.12,,,,,4.12,,,,,,,,,,,,,
,,,U0.98Y0.02Pd2Al3,,,,"(U,Y)Pd2Al3",13.7,,,,,,,,,,,0.0,,,,,,,,,,,,,,,,
compressibility k(a)=1.6 E-3 /Gpa. K(c)=2.2 E-3 /Gpa. Bulk modulus=196 Gpa. Pressure by diamond anvil.,,,B2Mg1,,,,MgB2,,,,,,,,,,37.5,,,,,37.5,,,,,,,,-1.13,,,,,
,,,Y1Ba2Cu3H0.69O6.91,,,,YBa2Cu3HxOz,,,,,,,,,79.2,,92.2,,,,85.7,,,,,,,,,,,,,
density=8.163 g/cm3. moment = 8.54 m<B>. ferromag-.,,,Gd1Os4P12,,,,GdOs4P12,,,,,,,,,,,,4.0,,,,,,,,,,,,,,,,
,,,Er1Ba2Cu3O7-d,,,,ErBa2Cu3O7,,,,,,,,shape_01,92.8,,,,92.5,,92.5,,,,,,,,,4.6,,,,
as-grown sample,,,Sr1Fe2As1P1,,,,"SrFe2(As,P)2",,,,,,,,shape_03,3.69,,,,,,3.69,,,,,,,,,,,,,
R not to zero. maybe filamentary SC. T<CDW> not observed for x > 0.3.,,,Sm0.05La0.95Ni1C2,,,,Sm1-xLaxNiC2,,,,,,,,shape_01,,,1.8,,,,1.8,,,,,,,,,,,,,
residual resistivity from best fitting of R(T),15.8,309.3,Sc1Dy4Ir4Si10,,,,"(Sc,Dy)5Ir4Si10",4.5,,,,,,,,,,,2.0,,,,,,521.4,,,,,,,,,,
not s/c. CurieT shows magnetic transition.,3.8,,Er1Os1B2,,,,ErOsB2,,,,,,,,,,,,1.0,,,,,,,,,,,,,,,,
"Theoretical candidate for high-Tc s/c. Interatomic distance=1.51 a<B>, too large.",,,Li2Be1H4,,,,Li2BeH4,,,,,,,,,,,,5.0,,,,,,,,,,,,,,,,
,,,Ce1Fe1As1F0.16O0.84,,,,"Ce(O,F)FeAs",,,,,,,,,,,,,40.7,,40.7,,,,,,,,,,,,,
"niminal=Y:Eu:Ba:Cu=0.6:0.4:2:3, composition by ICP. Al-content from Al2O3 crucible.",,,Y0.68Eu0.39Ba1.93Cu2.73Al0.32O7-z,,,,"(Y,Eu)(Ba,Eu)2(Cu,Al)3O7",,,,,,,,shape_03,,,47.5,,,,47.5,,,,,,,,,,,,,
Hc2(4.2K)=22.4 T,,,Nb0.75Al0.2Si0.05,,,,,,,,,,,,,,15.4,,,,,15.4,,,,,,,2.65,,,,,,
,,,H0.28Mo0.15Nb0.68Pd0.17,,,,"(H,Mo,Nb,Pd)",,,,,,,,,,4.92,,,,,4.92,,,,,,,,,,,,,
"Jc(H=0,T=0.5Tc) = 9.53 E+3 A/cm2.",,,Ca1Fe1.854Co0.146As2,,,,"Ca(Fe,Co)2As2",,,,,,,,,,16.8,17.2,,,,16.8,,,,,,,,,,,,,
,,,Er2Cu2O5,,,,Er2Cu2O5,28.0,,5.0,,,,,shape_01,,,,,,,,,,,,,,,,,,,,
,,,Rh0.02Ti0.98,,,,Ti1-xRhx,,,,,,,,,,3.2,,,,,3.2,,,,,,,,,,,,,
,,,Bi2Sr1.5La0.5Cu1O6+z,,,,"Bi2(Sr,La)2CuO6",,,,,,,,shape_03,,30.8,,,,,30.8,,,,,,,,,,,,,
whiskers,,,Nb1Sn2,,,,,,,,,,,,,,2.6,,,,,2.6,,,,,,,,,,,,,
,,,Nb0.5V1.5Zr1,,,,Nb0.5V1.5Zr1,,,,,,,,,,4.3,,,,,4.3,,,,,,,,,,,,,
,,,Lu1.86Y0.14Fe3Si5,,,,"(Lu,Y)2Fe3Si5",,,,,,,,shape_01,,3.51,,,,,3.51,,,,,,,,,,,,,
impurity phase=A2,,,V0.741Sb0.113Al0.146,,,,V1-x-ySbxAly,,,,,,,,,,6.1,,,,,6.1,,,,,,,,,,,,,
,,,C0.5Ba2Ca3Cu4.5OZ,,,,"(Cu,C)Ba2Ca3Cu4Oz",,,,,,,,shape_03,,,99.0,,102.0,,102.0,,,,,,,,0.75,,,,,
,,,C1Ti0.5W0.5,,,,,,,,,,,,,,6.7,,,,,6.7,,,,,,,,,,,,,
not SC.,,,Sm1Fe1As1O1,,,,SmOFeAs,138.0,,,,,,,shape_01,,,,2.0,,,,,,,,,,,,,,,,
,,,Tl0.5Ba2Ca3Cu3.5Zn1O12-z,,,,"(Cu,Tl)Ba2Ca3(Cu,Zn)4O12",,,,,,,,,112.5,,,,,,112.5,,,,,,,,,,,,,
,,,Y1Ba1.9La0.1Cu4O8,,,,"Y(Ba,La)2Cu4O8",,,,,,,,,,,,,61.0,,61.0,,,,,,,,,,,,,
Pressure by DAC. Phase transition  (Ca-VI to Ca-VII) at about 210 GPa. Tc(onset) defined as deviation from normal linear T dependence of R.,,,Ca1,,,,Ca-VII,,,,,,,,,,,29.0,0.0,,,29.0,,,,,,,,,,,,,
,,,Au1Lu1,,,,AuLu,,,,,,,,,,0.37,,,,,0.37,,,,,,,,,,,,,
,,,Mg0.8Li0.1Al0.1B2,,,,"(Mg,Li,Al)B2",,,,,,,,shape_01,,31.0,,,,,31.0,,,,,,,,,,,,,
,,,Hf1Pt1Si1,,-0.000133,0.00482,HfPtSi,,,,,,,,shape_01,,,,1.5,,,,,,,,,,,,13.98,,,,
,,,Nb1Se0.25Te0.75,,,,Nb1Se0.25te0.75,,,,,,,,,,4.4,,,,,4.4,,,,,,,,,,,,,
,,374.0,K1C8,,,,KC8,,,,,,,,,,,,,,,,,0.75,,,,,,,,,,,
,,,Si1Ta1.86,,,,Si0.35Ta0.65,,,,,,,,,,,,0.1,,,,,,,,,,,,,,,,
,,,Pb0.8Sr1Ba1.2Y0.7Ca0.3Cu3O8.35,,,,,,,8.35,,,,,,,77.0,,,,,77.0,,,,,,,,,,,,,
,,,Pd2Zr1Al1,,,,Pd2ZrAl,,,,,,,,shape_01,,,,,3.2,,3.2,,,,,,,,,,,,,
,,,K1Fe2As2,,,,KFe2As2,,,,,,,,,,3.8,,,,,3.8,,,,,,,,,,,,,
Ar-annealed at 300C,,,Cu4Ba2Ca2O8+Z,,,,CuBa2Ca2Cu3O8,,,,,,,,,,,,,78.0,,78.0,,,,,,,,,,,,,
,,,Be13Os1,,,,Be13Os1,,,,,,,,,,,,1.0,,,,,,,,,,,,,,,,
,,,Nb2.58Ti0.42Al1,,,,"(Nb,Ti)3Al",,,,,,,,,,9.0,,,,,9.0,,,,,,,,,,,,,
"RESRT shows RES(250K). Curie-T shows ferromag-order of Ru, Tm, defined as FMR-onset-temperature.",160.0,,Ru0.8Pb0.2Sr2Gd1.4Ce0.6Cu2O10+z,,,,"(Ru,Pb)Sr2(Gd,Ce)2Cu2O10",,,,,,,,shape_01,,,21.0,,,,21.0,,,,36000.0,,,,,,,,,
,,,C1Hf0.5Mo0.5,,,,,,,,,,,,,,3.4,,,,,3.4,,,,,,,,,,,,,
Debye-T by interpolation,,413.0,Re0.994W0.006,,,,Re1-xWx,,,,,,,,,,1.84,,,,,1.84,,,,,,,,,,,,,
,,,Y1Ba2Cu3.88Co0.12O8,,,,"YBa2(Cu,Co)4O8",,,,,,,,shape_01,16.9,,,,,,16.9,,,,,,,,,,,,,
,,,Y1Ba2.98Pr0.02Cu3O7-z,,,,"Y(Ba,Pr)2Cu3O7",,,,,,,,shape_01,,,,,93.3,,93.3,,,,,,,,,,,,,
,,,Y1.8Bi0.2C2.9,,,,"(Y,Bi)2C3",,,,,,,,,,9.35,,,,,9.35,,,,,,,,,,,,,
,,,Ba0.6K0.4Bi1O3,,,,"(Ba,K)BiO3",,,,,,,,shape_03,,27.0,,,,,27.0,,,,,,,,,,,,,
not s/c,,,Ca1Eu1Cu1Cl1O3,,,,CaEuCuO3Cl,,,,,,,,,,,,4.2,,,,,,,,,,,,,,,,
p-type semiconductor. carrier from Hall effect. Tc defined by SUS. cubic to rhonbohedral transition at 400C.,,,Ge0.963Te1,,,,GeTe,,,,,,,,,,0.171,,,,,0.171,,,,,,,,,,,,,
,,,Cd0.01In0.99,,,,In1-xCdx,,,,,,,,shape_01,3.34,,3.349,,,,3.3445,,,,,,,,,,,,,
,,,Na2Cs1C60,,,,Na2CsxC60,,,,,,,,,,11.6,,,,,11.6,,,,,,,,,,,,,
"Cointercalated(Li, M) sample. M = EDA(C2H8N2). M-content not known. Li-content x is nominal value. SUS(300K) = -0.94 emu/g.",,,Li0.5M1Mo1Se2,,,,Lix(C2H8N2)yMoSe2,,,,,,,,shape_01,,,4.0,,4.2,,4.2,,,,,,,,,,,,,
"P-content determined by Vegard's law. R=R0 + a*T^n,  n = 2.15.  T<SDW> = 97 K.",,,Ba1Fe2As1.74P0.26,,,,"BaFe2(As,P)2",,,,,,,,shape_01,,,,4.0,,,,,,,,,,,,,,,,
"slow cool to 973 K. then ANN(800K,24h)",,,Ba6.63Si46,,,,BaxSi46,,,,,,,,shape_01,,,,,6.0,,6.0,,,,,,,,,,,,,
,,,Al1Nb1Sn1,,,,Al1Nb1Sn1,,,,,,,,,,17.45,,,,,17.45,,,,,,,,,,,,,
"nominal: K0.8Fe2Se2.  Two step transition in R(T), Tc(on) = 44K and 38 K.",,,K0.8Fe2Se2,,,,KxFe2Se2,,,,,,,,shape_03,22.0,,44.0,,,,33.0,,,,,,,,,,,,,
Tmin(R shows minimum) = 143.8 K.,,,Sm1Fe0.925Co0.075As1O1,,,,"SmO(Fe,Co)As",,,,,,,,shape_01,,15.0,,,,,15.0,,,,,,,,,,,,,
,,,Ge0.4Cu0.6Sr2Ca1.9Y0.1Cu3O9.3,,,,"(Ge,Cu)Sr2(Ca,Y)2Cu3O9",,,,,,,,,,,,,90.0,,90.0,,,,,,,,,,,,,
composition (Tl:Ba:Ca:Cu = 1.12:1.93:1.91:3.05) by SEM-EDX,,,Tl1Ba2Ca2Cu3Oz,,,,TlBa2Ca2Cu3Oz,,,,,,,,,,,,,122.0,,122.0,,,,,,,,,,,,,
,,,Bi2Sr2Ca0.5Y0.5Cu1.96Zn0.04O8+d,,,,"Bi2Sr2(Ca,Y)(Cu,Zn)2O8",,,,,,,,shape_01,,,,4.2,,,,,,,,,,,,,,16.0,,
not SC. bars cleaved from crystals for transport measurements. I//[100]. RRR = 8.26.,,,Pb0.969Tl0.01In0.021Te1,,,,"(Pb,Tl,In)Te",,,,,,,,shape_03,,,,0.05,,,,,0.135,,,,,,,,,,,
Hc2(4.2K)=336 kG,,,Ga0.32Nb0.68,,,,Nb-Ga,,,,,,,,,,20.2,,,,,20.2,,,,,,,,,,,,,
RRR = 0.85,,,Ta1Se1Te1,,,,1T-TaSe2-xTex,,,,,,,,shape_03,0.66,,2.23,,,,1.445,,,,,,,,,,,,,
,,,V0.26Zr0.74,,,,,,,,,,,,,,5.9,,,,,5.9,,,,,,,,,,,,,
Tc= 1.73 K by ac-SUS.,,,La0.7Th0.3Bi1S2O1,,,,"(La,Th)OBiS2",,,,,,,,shape_01,,2.04,,,,,2.04,,,,,,,,,,,,,
gamm in mj/mol.K2,,,La3Ni2B2N3,,,,La3Ni2B2N3,,,,,,,,,,11.73,,,,,11.73,7.9,24.0,,,,,,,,,,,
,,,Ca1Hg5,,,,Ca1Hg5,,,,,,,,,,1.7,,,,,1.7,,,,,,,,,,,,,
,,,Nd1.85Ce0.15Cu0.995Ni0.005O4,,,,"(Nd,Ce)2(Cu,Ni)O4",,,4.0,,,,,shape_01,,,,,12.0,,12.0,,,,,,,,,,,,,
,,,B2Nb0.9,,,,Nb1-xB2,,,,,,,,,,3.64,,,,,3.64,,,,,,,,,,,,,
,,,Tc0.6W0.4,,,,W0.4Tc0.6,,,,,,,,,,7.9,,,,,7.9,,,,,,,,,,,,,
"1800<d<3000,RH for a-b plane",,,H0.6Y1Ba2Cu3Oz,,,,YBa2Cu3HxOz,,,,,,,,shape_04,,,38.0,,37.6,6.2,37.6,,,,,,,,,,,,,
,,,Bi2Sr1.34La0.66Cu0.995Zn0.005O6+z,,,,"Bi2(Sr,La)2(Cu,Zn)O6",,,,,,,,shape_03,,11.4,,,,,11.4,,,,,,,,,,,,,
,,,La0.99Y0.01,,,,La0.99Y0.01,,,,,,,,,,5.5,,,,,5.5,,,,,,,,,,,,,
RRR = 6.9,,,Tl1Ni2Se0.2S1.8,,,,"TlNi2(Se,S)2",,,,,,,,shape_03,,,2.11,,2.09,,2.09,,,,,,,,,,,,,
"M = tributylamine. reaction(200C,7d ).",,,M1Ta1S2,,,,(M)TaS2,,,,,,,,,,3.0,,,,,3.0,,,,,,,,,,,,,
plus  2% VC,,,C0.4Mo0.6,,,,C0.4Mo0.6,,,,,,,,,,11.2,,,,,11.2,,,,,,,,,,,,,
HC2ZERO in DB means Hc2(4.2K). ,,,Nb0.42Ta0.04Ti0.5Hf0.04,,,,Nb-Ta-Ti-Hf,,,,,,,,,,,,,,,,10.79,,,,,,,,,,,,
difference of Tc comes from Ir-vacancies. [RH300] shows at 280 K.,,,Mg12Ir19B16,,,,Mg12Ir19B16,,,,,,,-3.48e-10,,,2.5,,,,,2.5,,,,,,,,,,,,,
T<SDW> =  120 K.,,,Ca0.7Na0.3Fe2As2,,,,"(Ca,Na)Fe2As2",,,,,,,,shape_01,,,,5.0,,,,,,,,,,,,,,,,
not s/c,,,Nd1.2Sr0.4Ho0.4Cu1O4-z,,,,"(Nd,Sr,Ho)2CuO4",,,,,,,,,,,,4.0,,,,,,,,,,,,,,,,
,,,La0.5Lu0.5Ba2Cu3OZ,,,,"(La,Lu)Ba2Cu3Oz",,,,,,,,shape_06,,,87.0,,,,87.0,,,,,,,,,,,,,
,,,Nb1Tc3,,,,Nb1Tc3,,,,,,,,,,10.5,,,,,10.5,,,,,,,,,,,,,
,,,C3Er0.2Th1.8,,,,C3Er0.2Th1.8,,,,,,,,,,8.2,,,,,8.2,,,,,,,,,,,,,
,,,Nd1.295Gd0.555Ce0.15Cu1O4,,,,"(Nd,Gd,Ce)2CuO4",,,,,,,,,12.3,,19.1,,17.0,,17.0,,,,,,,,,,,,,
not s/c,,,Pb2Sr2Cm1Cu3O8,,,8.7,Pb2Sr2CmCu3O8,18.0,,,,,,,shape_01,,,,5.0,,,,,,,,,,,,,,,,
,,,Hg1Ba2Ca2Cu3F0.1Oz,,,,"HgBa2Ca2Cu3(Fe,O)z",,,,,,,,,,,,,127.4,,127.4,,,,,,,,,,,,,
not s/c. dominant phase = Hg-1222. Impurity phase = CeO2,,,Hg0.75Cr0.25Sr2Gd1.5Ce0.5Cu2Oz,,,,"(Hg,Cr)Sr2(Gd,Ce)2Cu2Oz",,,,,,,,,,,,4.2,,,,,,,,,,,,,,,,
"SDW=150K,SOUND VELOCITY=4E+5CM/S",,300.0,La2Cu1O4,,,,La2CuO4,,,,,,,,,,,,,,,,,,,,,,,,,,,,
non-stoichiometric. Re:Zr = 85.7:14.3.  gap derived from 1/T1 of NQR.,,,Re6Zr1,3.58,,,Re6Zr1,,,,,,,,shape_01,,,,,6.72,,6.72,,,,,,,,,,,,,
,,,Nb0.625Sn0.25Ta0.125,,,,NB0.625Sn0.25Ta0.125,,,,,,,,,,17.6,,,,,17.6,,,,,,,,,,,,,
Si-content (measured by WDS) = 0.0053 in Sr(Pd1-xPtx)2Ge2. Hc2// measured at 2 K.,,,Sr1Pd2Si0.02Ge1.98,,,,"SrPd2(Ge1-x,Six)2",,,,,,,,shape_03,,2.76,,,,,2.76,,,,,,,,,,,,,
,,,Hf0.906Mo0.094,,,,"(Hf,Mo)",,,,,,,,,,2.71,,,,,2.71,4.58,,,165.0,,,,,,,,,
not s/c,,,Gd1Co3B2,,,,GdCo3B2,58.0,,,,,,,,,,,,,,,,,,,,,,,,,,,
sample film (d=350nm) has x=0.02 in weight for In2O3-x(ZnO). as-grown sample(amorphous) annealed at 200C for 2h.,,,In2O3,,,,Zn-doped In2O3,,,,,,,,shape_04,,3.4,,,,,3.4,,,,,,,,,,,,,
,,,La1Tl3,,,,LaTl3,,,,,,,,,,1.5,,,,,1.5,,,,,,,,,,,,,
,,,Fe1Sb3,,,,Fe1Sb3,,,,,,,,,,,,1.45,,,,,,,,,,,,,,,,
,,,Lu2Fe3Si5,,,,Lu2Fe3Si5,,,,,,,,,,6.1,,,,,6.1,,,,,,,,,,,,,
,,,Bi2Sr1.8La0.2Cu1O6+Z,,,,"Bi2(Sr,La)2CuO6",,,,,,,,,,16.2,,,,,16.2,,,,,,,,,,,,,
"P-induced SC. Tc = 0.986, 1.12, 1.06 K for P = 2.0, 2.2, 2.8 GPa, respectively",,,Ce1Rh1Si3,,,,CeRhSi3,,,,,,,,shape_01,,,,0.5,,,,,,,,,,,,,,,,
,,,Ca8.6La1.4Pt3Fe10As18,,,,(Ca1-xLax)(Pt3As8)(FeAs)10,,,,,,,,shape_01,,,,,34.5,,34.5,,,,,,,,,,,,,
,,,Bi2Sr2Ca0.75Y0.25Cu2O8,,,,"BISr2(Ca,Y)Cu2O8",,,,,,,,,,89.4,,,,,89.4,,,,,,,,,,,,,
"impurity phase = (Hg,Sr)O",,,Hg2Sr2Y0.8Ca0.2Cu2O8-z,,,,"Hg2Sr2(Y,Ca)Cu2O8",,,,,,,,,,,,,58.0,,58.0,,,,,,,,,,,,,
23 wt%S-C comosites.H(Tc) was observed in M-H curves. Resistivity not to zero .,,,C0.9S0.1,,,,S-C,,,,,,,,,,35.0,,,,,35.0,,,,,,,,,,,,,
,,,Y1Ba2Cu3O7,,,,YBa2Cu3O7,,,7.0,,,,,shape_01,,86.0,,,,2.0,86.0,,,,790.0,,,,,4.746,,,,
,,,Y1Ba2Cu3O6.96,,,,CuBa2YCu2O7,,,6.96,,,,,,92.5,,,,92.0,,92.0,,,,,,,,,,,,,
,,,Ga1Lu3,,,,Ga1Lu3,,,,,,,,,,,,1.1,,,,,,,,,,,,,,,,
,,,Pu1,,,,Pu1,,,,,,,,,,,,0.4,,,,,,,,,,,,,,,,
,,,Sr1.5Ba0.5Y1Cu2.8Ga0.2O7.1,,,,"(Cu,Ga)(Sr,Ba2)YCu2O7",,,7.1,,,,,,,,,,50.0,,50.0,,,,,,,,,,,,,
,,,Nd1.84Ce0.16Cu1O4-y,,0.000432,3.21,"(Nd,Ce)2CuO4",,,,,,,,shape_01,,,,,,,,,,,,,,,,,,,,
as-synthesized. not SC. nominal (Hg0.8Cr0.2)-1201,,,Hg0.6Cr0.4Ba2Cu1O4.1,,,,"(Hg,Cr)Ba2CuO4",,,4.1,,,,,,,,,30.0,,,,,,,,,,,,,,,,
Zn substitutes for Cu successfully (from T-O transition temperature),,,La1.78Sr0.22Cu0.98Zn0.02O4,,,,"(La,Sr)2(Cu,Zn)O4",,,,,,,,shape_01,,,,,9.51,,9.51,,10.2,,,,,,,,,,,
,,,Bi1.95Sr1.75Pr0.3Cu1O6+z,,,,"Bi2(Sr,Pr)2CuO6",,,,,,,,,,26.1,,,,,26.1,,,,,,,,,,,,,
,,,Ba1Fe1.75Pt0.25As2,,,,"Ba(Fe,Pt)2As2",,,,,,,,shape_01,,,21.1,,,,21.1,,,,,,,,,,,,,
DISTORTED RUTILE STRUCTURE,,,Nb1O2,,,,,,,,,,,,,,,,4.2,,,,,,,,,,,,,,-570.0,,
,,,Nb1Si2,,,,Nb1Si2,,,,,,,,,,,,1.2,,,,,,,,,,,,,,,,
,,,Nd1Ni2B2C1,,,,,4.78,,,,,,,shape_01,,,,,,,,,,,,,,,,,,,,
,,,Hg2Na1,,,,Hg2Na1,,,,,,,,,,1.62,,,,,1.62,,,,,,,,,,,,,
as-synthesized,,,Hg0.6V0.4Sr4Cu2C1O9+z,,,,"(Hg,V)Sr4Cu2(CO3)O6",,,,,,,,,,76.0,,,76.0,,76.0,,,,,,,,,,,,,
,,,Bi2Ba1.8Ru0.2Cu1O6+z,,,,"Bi2(Ba,Ru)2CuO6",,,,,,,,shape_01,,,,,95.0,4.0,95.0,,,,,,,,,,,,,
,,,B0.03C0.51Mo0.47,,,,,,,,,,,,,,12.5,,,,,12.5,,,,,,,,,,,,,
Tc measured at p=20 kbar,,,La1.877Ba0.123Cu1O4,,,,"(La,Ba)2CuO4",,,,,,,,,,,,,23.6,,23.6,,,,,,,,,,,,,
not s/c,,,La3Tl1C1,,,,La3TlC,,,,,,,,,,,,1.02,,,,,,,,,,,,,,,,
c-axis oriented film. thickness=5000 - 9000A. ,,,La1.85Sr0.15Cu0.97Zn0.03OZ,,,,"(La,Sr)2(Cu,Zn)O4",,,,,,19300.0,,shape_05,,,,,,,,,,,,,,,,,,,,
,,,Y1Ba1.6La0.4Cu3O7-Z,,,,"Y(Ba,La)2Cu3O7",,,,,,,,,,,,,,,,,,,8.8,,,,,,,,,
,,,Y1Ba2Cu3.96Fe0.04O8,,,,"YBa2(Cu,Fe)4O8",,,8.0,,,,,shape_01,,,,,59.0,,59.0,,,,,,,,,,,,,
,116.0,,Ru0.9Rh0.1Sr2Gd1Cu2O8,,,3.48,"(Ru,Rh)Sr2GdCu2O8",,,,,,,,shape_01,,19.3,,,,,19.3,,,,,,,,,,,,,
,,,Y1Ba2Cu2.94Zn0.06O6.48,,,,"YBa2(Cu,Zn)3O7-d",,,6.48,,,,,shape_05,,,,,,,,,,,1600.0,,,,,,,,,
"not s/c. adding 5 mol % Ni2B or (Tb,Er)B2C2",,,Er0.8Tb0.5Ni2B2C1,,,,"(Er,Tb)Ni2B2C",6.1,,,,,,,,,,,4.2,,,,,,,,,,,,,,,,
,130.0,,Ru0.95Rh0.05Sr2Gd1Cu2O8,,,2.99,"(Ru,Rh)Sr2GdCu2O8",,,,,,,,shape_01,,36.3,,,,,36.3,,,,,,,,,,,,,
,,,Pb1Mo6S7.9Se0.1,,,,"PbMo6(S,Se)8",,,,,,,,,,12.7,,,,,12.7,,,,,,,,,,,,,
"impurity phase=Y123,Y247, BaCuO2,CuO",,,Y1Ba2Cu3.92Mn0.08O8,,,,"YBa2(Cu,Mn)4O8",,,,,,,,shape_01,,,41.6,,,,41.6,,,,,,,,,,,,,
,,,Pb0.2Yb0.8Mo6Se8,,,,"(Pb,Yb)Mo6S8",,,,,,,,,,6.7,,,,,6.7,,,,,,,,,,,,,
spin-orbit parameter = 0.3 from fitting Hc2(T).,,,Ga0.281V0.719,,,,V1-xGax,,,,,,,,shape_01,,12.2,,,,2.46,12.2,20.3,,,,,,5.5,,,,,,
,,,O2Pb1,,,,O2Pb1,,,,,,,,,,,,1.02,,,,,,,,,,,,,,,,
"O2-annealed, Hirr defined as Jc=1000A/Cm2",,,Hg0.8Re0.2Ba2Ca2Cu3OZ,,,,"(Hg,Re)Ba2Ca2Cu3Oz",,,,,,,,,,,,,133.0,,133.0,,,,,,,,,,,,,
not SC. RRR = 5. unit volume = 163.0 A^3.  broad magnetic transition around 5.2 K.,,,Yb1Pd2P2,,,,YbPd2P2,,,,,,,,shape_03,,,,0.03,,,,,,,,,,,,,,,,
,,,Hg1Pb2.1,,,,HgPbx,,,,,,,,,,,5.85,,,,5.85,,,,,,,,,,,,,
heavily underdoped sample. anisotropy=600 (T=0.5Tc),,,Bi2Sr2Ca1Cu2O8,,,,Bi2Sr2CaCu2O8,,,,,,0.4,,shape_03,,,,,69.4,,69.4,,,,,,,,,,,,,
Sn-content not shown.  P = 0. volume=153.7 A3. SG = R-3m for P < 19.1 GPa,,,Sn0.1Bi1.1Sb0.9Te2S1,,,,Sn-doped Bi1.1Sb0.9Te2S,,,,,,,,shape_03,,,,0.0,,,,,,,,,,,,,,,,
SP (beta) = 0.634  mJ/mol.K4.,,,Lu1Pt0.4Pd1.6In1,,,,Lu(Pt1-xPdx)2In,,,,,,,,shape_01,,0.399,,,,,0.399,,6.29,,,,,,,,,,,
clathrate,,,Ag7N0.75O10.25F0.25,,,,AgO8F0.25(NO3)0.75 ,,,,,,,,,,0.85,,,,,0.85,,,,,,,,,,,,,
"SIN(1100C,72h)",,,Fe2As2Ca5Sc2Ti2O10,,,,"Fe2As2Ca5(Sc,Ti)4O710",,,,,,,,,,,41.0,,36.0,,36.0,,,,,,,,,,,,,
"impurity phases: NdOF, Bi2S3",,,Nd1Bi1S2F0.7O0.3,,,,"Nd(O,F)Bi2S2",,,,,,,,,,,,,4.25,,4.25,,,,,,,,,,,,,
Ca2CuO2Cl2+x KClO4,,,Ca0.75K0.25Cu1Cl2O2,,,,"(Ca,K)2CuO2Cl2",,,,,,,,,,,,,24.0,,24.0,,,,,,,,,,,,,
,,,Ca1Rb1Fe4As4,,,,"(Eu,Ca)RbFe4As4",,,,,,,,shape_01,,,,,36.26,,36.26,,,,,,,,,,,,,
Bi2Sr2CuO6(Sr2CuO2CO3)n  n=2,,,Bi2Sr8Cu4C3O21,,,,Bi2Sr2CuO6(Sr2CuO2CO3)2,,,,,,,,,,40.0,,,40.0,,40.0,,,,,,,,,,,,,
(dC/gamma*Tc) = 0.8,,,Ce1Rh0.23Co0.77In5,,,,"Ce(Rh,Co)In5",,,,,,,,shape_03,,1.38,,,,,1.38,,780.0,,,,,,,,,,,
,,,Ca0.2Ba1.55La1.25Cu3O7.01,,,,"(La,Ca)(Ba,La)2 Cu3O7",,,7.01,,,,,,25.1,,,,,,25.1,,,,,,,,,,,,,
MUON SPIN RESONANCE,,,La1.85Sr0.15Cu1O4,,,,"(La,Sr)2CuO4",,,,,,,,,,37.0,,,,,37.0,,,,,2000.0,,,,,,,,
,,,Na2Cs1C60,,,,Na2CsC60,,,,,,,,,,11.7,,,,,11.7,,,,,,,,,,,,,
"ANN(290-450C,Ar-flow)",,,Hg1.4Tl0.6Ba2Y0.4Ca0.6Cu2Oz,,,,"(Hg,Tl)2Ba2(Y,Ca)Cu2Oz",,,,,,,,,,,,,90.5,,90.5,,,,,,,,,,,,,
Oxygen content by iodometry. hole conc p<sh>=0.238,,,La0.75Ca0.15Pr0.1Ba1.5Sr0.5Cu3O6.845,,,,"(La,Ca,Pr)(Ba,Sr)2Cu3O7",,,6.845,,,,,shape_01,,62.0,,,,,62.0,,,,,,,,,,,,,
,,,Eu1.25Ba1.75Cu3O6.959,,,,"Eu(Ba,Eu)2Cu3O7",,,6.959,,,,,,,,,,,,,,,,,,,,,,,,,
in-plane and out-of-plane penet = 0.26 and 1.3 um. x = 1.99 in Y2CxI2 by XRD Rietveld.,,,Y2Cu2I2,,,,Y2C2I2,,,,,,,,shape_01,,10.1,,,,,10.1,,,,,260.0,,,,,,,,
,,,Y1Ba2Cu3.96Ni0.04O8,,,,"YBa2(Cu,Ni)4O8",,,,,,,,shape_01,,45.4,,45.0,,,45.4,,,,,,,,,,,,,
Hc2 measured by ac susceptibility. Phase-I structure.,,,Ca3Rh4Sn13,,,,Ca3Rh4Sn13,,,,,,,,shape_03,,8.2,,,,,8.2,,,,,,,,,,,,,
,,,Hg1Ba2Ca2Cu3O8+z,,,,,,,,,,,,,,133.0,,,,133.0,133.0,,,,,,,,,,,,,
,,,Re2U1,,,,Re2U1,,,,,,,,,,,,1.02,,,,,,,,,,,,,,,,
,,,Y1Ba2Cu3.84Ni0.16O8,,,,"YBa2(Cu,Ni)4 O8",,,,,,,,,,,,10.0,,,,,,,,,,,,,,,,
,,,Ca1.88Na0.12Cu1Cl2O2,,,,"(Ca,Na)2CuO2Cl2",,,,,,,,,,,,,7.2,,7.2,,,,,,,,,,,,,
Nd4Ba2Cu2O10 inclusions (30 mol%),,,Nd1Ba2Cu3O7-Z,,,,NdBa2Cu3O7-z,,,,,,,,,,,95.0,,,,95.0,,,,,,,,,,,,,
Tc = 10.93 from muon-SR.,,,Li1Fe0.98Ni0.02As1,,,,"Li(Fe,Ni)As",,,,,,,,shape_01,,,,,10.58,,10.58,,,,,273.0,,,,,,,,
,,,Nd0.9Ca0.1Ba2Cu3O7-z,,,,"(Nd,Ca)Ba2Cu3O7",,,,,,,,shape_01,,86.0,,,,,86.0,,,,,,,,,,,,,
not SC,567.0,,Fe2Hf1,,,,HfFe2,,,,,,,,,,,,4.2,,,,,,,,,,,,,,,,
,,,Mo1Ni1P1,,,,MoNiP,,,,,,,,,,15.5,,,,,15.5,,,,,,,,,,,,,
hole conc = 0.12. chemical compo. obtained by EDX. hole conc from L3-absorption edge.,,,Bi1.97Sr1.44La0.56Cu1.04O6+z,,,,"Bi2(Sr,La)2CuO6",,,,,,,,shape_01,,,,,8.0,,8.0,,,,,,,,,,,,,
before fluorination,,,Hg1Ba2Cu1O4+z,,,,HgBa2CuO4,,,,,,,,,,,,,35.0,,35.0,,,,,,,,,,,,,
structure beta = 94.02,,,Y2I1.25Br0.75C2,,,,"Y2(I,Br)2C2",,,,,,,,,,10.05,,,,,10.05,,,,,,,,,,,,,
Tc decreases from 4.8 K(P=251 kbar) to 4.2 K(P=383 kbar).,,,Ba1,,,,Ba,,,,,,,,,,4.8,,0.0,,,4.8,,,,,,,,,,,,,
,,,La1.2Ba1.8Cu3O7.45,,,,"La(Ba,La)2Cu3Oz",,,7.45,,,,,,,,,,,,,,,,,,,,,,,,,
not SC,,,Eu1Sr2Nb1Cu2O8-z,,,,EuSr2NbCu2O8-x,,,,,,,,shape_01,,,,2.0,,,,,,,,,,,,,,,,
,,,Ba1.6Sr0.4Yb0.6Ca0.4Cu3O6.61,,,,"Cu(Ba,Sr)2(Yb,Ca)Cu2O6",,,6.61,,,,,,,,,,76.0,,76.0,,,,,,,,,,,,,
,,,Pr1Os2.8Ru1.2Sb12,,,,"Pr(Os,Ru)4Sb12",,,,,,,,shape_03,,1.05,,,,,1.05,,,,,,,,,,,,,
,,,Bi2Sr2Ca0.8Nd0.2Cu2Oy,,,,"Bi2Sr2(Ca,Nd)Cu2Oy",,,,,,,4.2e-09,shape_01,,82.6,,,,,82.6,,,,3000.0,,,,,,,,,
SIN(1500C). not SC.,,,B1.92Nb0.86,,,,NbxBy,,,,,,,,shape_01,,0.0,,,,,0.0,,,,,,,,,,,,,Check: Tc=0 (Non-superconducting?)
Tc(O<18>)=59.3 K. ppenet were measured by muon-SR but not shown numerically.,,,Y0.7Pr0.3Ba2Cu3O6.942,,,,"(Y,Pr)Ba2Cu3O7",,,6.942,,,,,shape_01,,,,,60.6,,60.6,,,,,,,,,,,,,
,,,Bi1Pt1,,,,PtBi,,,,,,,,,,1.21,,,,,1.21,,,,,,,,,,,,,
,,,La2.25Pr0.75Se4,,,,"(La,Pr)3Se4",,,,,,,,,,0.76,,,,,0.76,,,,,,,,,,,,,
,,,Y0.9Pr0.1Ba2Cu3O6.8,,,,"(Y,Pr)Ba2Cu3Oz",,,6.8,,,,,shape_01,,65.6,,,,,65.6,,,,,,,,,,,,,
,,,Pd0.1Zr0.9,,,,Pd0.1Zr0.9,,,,,,,,,,7.5,,,,,7.5,,,,,,,,,,,,,
,,,Ni14.3U85.7,,,,U1-xNix,,,,,,,,,,0.53,,,,,0.53,,,73.5,,,,,,,,,,
apical site = Cl.,,,Ca1.65Na0.35Cu1Cl2O2,,,,"(Ca,Na)2CuO2Cl2",,,,,,,,shape_01,,28.0,,,,,28.0,,,,,,,,,,,,,
using nano-sized SmF3,,,Sm1Fe1As1F0.05O0.95,,,,"Sm(O,F)FeAs",,,,,,,,shape_01,,,,,39.0,,39.0,,,,,,,,,,,,,
"metal intercalated-FeAs. Synthetic conditions: Yb = 0.1365g, FeAs = 0.2658g, Liq. ammonia = 10ml, reaction duration = 10 days.",,,Yb0.8Fe2Se2,,,,Yb0.8Fe2Se2,,,,,,,,,,,42.0,,,,42.0,,,,,,,,,,,,,
"major phase= Tl1212, minor phase = Tl1201. volume ratio(Tl1212/tl1201) = 62/38",,,Tl0.4Sr1.8Yb0.2Ca1Cu2.6O7-z,,,,"(Tl,Cu)(Sr,Yb)2CaCu2O7",,,,,,,,,56.4,,89.4,,,,72.9,,,,,,,,,,,,,
"lattice term in SP, (beta) = 1.86 mJ/mol.K4, (delta) = 1.14 E-3 mJ/mol.K6.",,226.0,Bi2Sr1.6La0.4Cu1O6+z,8.6,,,"Bi2(Sr,La)2CuO6",,,,,,,,shape_03,,28.0,,,,,28.0,,,,,,,,,,,,10.4,
,,,Y1Ba2Cu2.88Ga0.12O7-Z,,,,"YBa2(Cu,Ga)3O7",,,,,,,,,,68.2,,,,,68.2,,,,,,,,,,,,,
,,,Fe0.05Rh0.04Ti0.91,,,,Fe0.05Rh0.04Ti0.91,,,,,,,,,,3.9,,,,,3.9,,,,,,,,,,,,,
,,,Y1Ba1Sr1Cu2.8Sn0.2O7.12,,,,"Y(Ba,Sr)2(Cu,Sn)3Oz",,,7.12,,,,,,,49.8,,,,,49.8,,,,,,,,,,,,,
,,,La1Ru2.9175Fe0.0825Si2,,,,"La(Ru,Fe)3Si2",,,,,,,,shape_01,2.49,,,,,,2.49,,,,,,,,,,,,,
anisotropy factor=14 ,,,La1.85Sr0.15Cu1O4,,,,"(La,Sr)2CuO4",,,,,,0.41,,shape_03,,35.1,,,,,35.1,,,,,,,,,,,,,
,,,Ce0.93Gd0.07Ru2,,,,"(Ce,Gd)Ru2",,,,,,,,,,3.38,,,,,3.38,,,,,,,,,,,,,
,,,Ge2Y1,,,,Ge2Y1,,,,,,,,,,3.8,,,,,3.8,,,,,,,,,,,,,
,,,Be3Nb1,,,,Be3Nb1,,,,,,,,,,,,1.15,,,,,,,,,,,,,,,,
,,,Y1Ba2Cu3O6.99,,,,YBa2Cu3O7-d,,,6.99,,,,,shape_03,,,,,87.8,,87.8,,,,,,,,,,,,,
,,,Hg0.8Re0.2Sr2Ca0.7Y0.3Cu2Oz,,,,"(Hg,Re)Sr2(Ca,Y)Cu2Oz",,,,,,,,shape_01,83.0,,100.0,,,,91.5,,,,,,,,,,,,,
A15-type Cs3C60. P-induced SC. Pc = 2.6 kbar. AFI(antiferromag-insulator) state at ambient-P. Tc(max) = 38 K at 7 kbar. Compressibility(14.6 K) = 0.054 GPa(-1),,,Cs3C60,,,,Cs3C60,46.0,,,,,,,,,,,0.0,38.0,,38.0,,,,,,,,,,,,,
,,,La2Cu1O4.066,,,,La2CuO4,,,4.066,,,,,shape_01,,38.0,40.0,,,,38.0,,,,,,,,-2.6,,,,,
,,,La1.85Sr0.15Cu0.98Zn0.02O4,,,,"(La,Sr)2(Cu,Zn)O4",,,,,,,,shape_01,,6.5,,,,,6.5,,,0.669,1.5,,,,,,,,,
PRECURSOR=OXIDE,,,Nd2Cu1F0.3O3.7,,,,"Nd2Cu(O,F)4",,,,,,,,,,25.0,,,,,25.0,,,,,,,,,,,,,
,,,Y1Ni1.8Pd0.2B2C1,,,,"Y(Ni,Pd)2B2C",,,,,,,,,,14.0,,,,,14.0,,,,,,,,,,,,,
,,,Nd1.99Ce0.01Cu1O4,,,,"(Nd,Ce)2CuO4",,,,,,,,shape_01,,,,,,,,,,,,,,,,,,-16.5,,
film. sheet resistance = 8.0 Ohm at 300 K.,,,Nb1N1,4.4,,,NbN,,,,,,,,shape_04,,,,,,,,,,,,,,,,,,,3.23,
Tn measured from T-dependence of <31>P-NMR. Curie-T obtained from (1/T1*T).,65.2,,La1Fe1As0.9P0.1O1,,,,LsFe(As1-xPx)O,65.7,,,,,,,shape_01,0.0,,,0.0,,,0.0,,,,,,,,,,,,,Check: Tc=0 (Non-superconducting?)
,,,Bi2Sr1.8La2Cu0.98Ni0.02Oz,,,,"Bi2(Sr,La)(Cu,Ni)Oz",,,,,,,,,,17.5,,,,,17.5,,,,,,,,,,,,,
RRR = 13.9  Co-content x shows nominal value. [EDX] = 0.7*[nominal],,,Ca1Fe1.73Co0.27As2,,,,"Ca(Fe,Co)2As2",,,,,,,,shape_03,,,8.3,,12.0,8.48,12.0,,,,,,,,,,,,,
"Cointercalated(Li, M) sample. M = HMDA(= C6H16N2). M-content not known. Li-content x is nominal value. SUS(300K) = -0.88 emu/g.",,,Li1M1Mo1Se2,,,,Lix(C6H16N2)yMoSe2,,,,,,,,shape_01,,,,,6.0,,6.0,,,,,,,,,,,,,
,,,Y1Ba2Cu2.55Ga0.45O7,,,,"YBa2(Cu,Ga)3O7",,,,,,,,,,65.36,,,,,65.36,,,,20.94,,,,,,,,,
SAME AS 3395,,,I1Bi4Sr4Ca2Cu4OZ,,,,IBi4Sr4Ca2Cu4OZ,,,,,,,,,,86.0,,,,,86.0,,,,,,,,,,,,,
structural and magnetic transition at 65 K.,,141.0,Fe1.05Te1,,,,FeTe,,,,,,,,shape_03,,,,1.8,,,,,34.0,,,,,,,,,,,
not SC,,,Mg1C1Ni2.5Ru0.5,,,,"MgC(Ni,Ru)3",,,,,,,,,,,,1.8,,,,,15.9,,,,,,,,,,,
,,,Ir0.02Re0.98,,,,Re1-xIrx,,,,,,,,,,1.968,,,,,1.968,,,,,,,,,,,,,
"T<STR>=84(heating), 76(cooling) K.  (dC/gamma*Tc) = 1.3.",,,Ba1Ni2As1.902P0.098,,,,"BaNi2(As1-x,Px)2",,,,,,,,shape_03,0.763,,,,,,0.763,,,,,,,,,,,,,
,,,Re0.83Ru0.17,,,,Re0.83Ru0.17,,,,,,,,,,2.23,,,,,2.23,,,,,,,,,,,,,
,,,Ba7.76Si46,,,,BaxSi46,,,,,,,,,,9.0,,,,,9.0,,,,,,,,,,,,,
Pt-content (measured by WDS) = 0.0298 in Sr(Pd1-xPtx)2Ge2. Hc2// measured at 2 K.,,,Sr1Pd1.98Pt0.02Ge2,,,,Sr(Pd1-xPtx)2Ge2,,,,,,,,shape_03,,2.96,,,,,2.96,,,,,,,,,,,,,
[vols] at t(=T/Tc) = 0.75. Hc1 and Hc2 measured at T=1.8 K>,,,La1Ni1As1O1,,,,LaONiAs,,,,,,,,shape_01,,2.4,,,,,2.4,,,,3500.0,,,,,,,,,
"P-induced SC. P<cr> = 2.1 GPa. Figure captuon: polishe ""P"" and polished and ANN(900c,2w) ""P+A. Tc defined as R(end). Surface polishing affects Tc. Tn defined as kink in R(T).",,,Ce1Ir1Si3,,,,CeIrSi3,,,,,,,,shape_03,1.6,,,0.0,,,1.6,,,,,,,,,,,,,
,,,Nd0.9Pr0.1Ba1Ca1Cu3O7,,,,"(Nd,Pr)BaCaCu3O7",,,,,,,,shape_01,,,,,35.0,,35.0,,,,,,,,,,,,,
,,,Os0.5V0.5,,,,Os0.5V0.5,,,,,,,,,,5.15,,,,,5.15,,,,,,,,,,,,,
Tc jump to 8.14 K at Pc= 23.1 kbar. CDW-temp= 82 K.,,,Lu4.5Er0.5Ir4Si10,,,,"(Lu,Er)5Ir4Si10",,,,,,,,,,2.74,,,,,2.74,,,,,,,,,,,,,
"ALMOST SINGLE PHASE,KAI=EMU/G",,,Pb2Sr2Y1Cu3O8,,,,Pb2Sr2YCu3O8,,,8.0,,,,2.56e-07,,,,,4.2,,,,,,,,,,,,,,,,
,,,Gd1Ba2Cu2.775Fe0.225O7+Z,,,8.18,"GdBa2(Cu,Fe)3O7",,,,,,,,shape_01,,33.0,,,,,33.0,,,,,,,,,,,,,
,,,Y1Ba2Cu3.9Zn0.1O8,,,,"YBa2(Cu,Zn)4O8",,,,,,,,,,22.4,,,,,22.4,,,,,,,,,,,,,
,,,Pb0.5V0.5Sr2Ca0.9Er0.1Cu2OZ,,,,"(Pb,V)Sr2(Ca,Er)Cu2Oz",,,,,,,,shape_01,,,,5.0,,,,,,,,,,,,,,,,
,,,Gd1Ba2Cu2.99Zn0.01O7-y,,,,"GdBa2(Cu,Zn)3O7",,,,,,,,shape_01,,89.8,,,,,89.8,,,,,,,,,,,,,
deposited at 1 K. ,,,Cd0.9Ge0.1,,,,Cd0.9Ge0.1,,,,,,,,,,1.7,,,,,1.7,,,,,,,,,,,,,
,,,Sc0.01Zr0.99,,,,Sc0.01Zr0.99,,,,,,,,,,0.32,,,,,0.32,,,,,,,,,,,,,
,,,Nb3Sn0.85Tl0.15,,,,Nb3Sn0.85Tl0.15,,,,,,,,,,18.2,,,,,18.2,,,,,,,,,,,,,
Bi2Sr2CuOz+Sr2CuO2CO3 intergrowth,,,Bi2Sr4Cu2C1O11-z,,,,Bi2Sr4Cu2(CO3)O8,,,,,,,,,,,,,32.0,,32.0,,,,,,,,,,,,,
,,,Li2Mo6Se6,,,,Li2Mo6Se6,,,,,,,,,,,,1.0,,,,,,,,,,,,,,,,
impurity phase(LaCuO2.5)<a few %. penet(ab) derived from effective penet(119 nm) which measured by muon-SR.  sample shows phase separation (magnetic and nonmagnetic). T2 shows bulk Tc.,,,Sr0.85La0.15Cu1O2,,,,"(Sr,La)CuO2",,,,,,915.0,,shape_01,,31.9,42.0,,,,31.9,,,,,,,,,,,,,
Cu intercalated in TaS2 layers.,,,Cu0.03Ta1S2,,,,CuxTaS2,,,,,,,,,,3.79,,,,,3.79,,13.78,,,,,,,,,,,
P-induced SC. RRR = 120. Tc(P) and Tn(P)  measured.  Tc(DB) shows Tc(max) at P = 2.52 GPa,,,Ce1Ir1Si3,,,,CeIrSi3,,,,,,,,shape_03,,,,0.0,1.52,,1.52,,,,,,,,,,,,,
,,,Nd0.75La1.1Ce0.15Cu1O4-d,,,,"(Nd,La,Ce)2CuO4",,,,,,,,shape_02,,,26.0,,10.0,,10.0,,,,,,,,,,,,,
,,,Ti1U2,,,,Ti1U2,,,,,,,,,,,,1.06,,,,,,,,,,,,,,,,
MOMENT/ER,,,Er1Ba2Cu3O6.87,,,4.4,ErBa2Cu3O7,0.585,,6.87,,,,,shape_01,,,,,,,,,,,,,,,,,,,,
,,,Tl1HgSr2Ba2Cu2Co3Oz,,,,"(Tl,Hg)Sr2Ba2Cu2(CO3)Oz",,,,,,,,,,70.3,,,,,70.3,,,,,,,,,,,,,
,,,Ca0.81La0.19Fe1As2,,,,"(Ca,La)FeAs2",,,,,,,,shape_03,,,45.0,,28.0,,28.0,,,,,,,,,,,,,
,,,Ho1Ba2Cu3O7-Z,,,,HoBa2Cu3O7,,,,,,,,shape_01,,,,,,,,,,,,,,2.4,,,,,,
,,,C1Pb1Ti2,,,,C1Pb1Ti2,,,,,,,,,,,,1.1,,,,,,,,,,,,,,,,
,,,La1.92Sr0.08Cu0.96Ni0.04O4,,,,"(La,Sr)2(Cu,Ni)O4",,,,,,,,,,,,,,,,,,,,,,,,,,130.0,,
,,,La1.85Sr0.15Cu0.982Fe0.018O4,,,,"(La,Sr)2(Cu,Fe)O4",,,,,,,,shape_01,,0.2,,,,,0.2,,,,,,,,,,,,,
s/c volume fraction is very small.,,,Mg1Co1Ni2.91Co0.09,,,,"MgC(Ni,Co)3",,,,,,,,,,6.0,,,,,6.0,,,,,,,,,,,,,
,,,Ca1Ga1Si1,,,,CaGaSi,,,,,,,,shape_01,,4.4,,,,,4.4,,,,,,,,,,,,,
"structure=fcc. Tc(P) estimated from Fig.2 using V(P) in Phys.Rev.Lett., 85(2000)2961.",,,Am1,,,,Am(II),,,,,,,,,,2.2,,,,,2.2,,,,,,,,,,,,,
not SC above 0.45 K,,618.0,Be13Th1,,,,ThBe13,,,,,,,,,,,,0.45,,,,,507.0,,,,,,,,,,,
,,,Al0.9As0.05Ga0.05Nb3,,,,Al0.9As0.05Ga0.05Nb3,,,,,,,,,,19.2,,,,,19.2,,,,,,,,,,,,,
not s/c,,,Ba4Y1Cu2.15S0.8O10.1,,,,Ba4YCu2.15O6.90(SO4)0.8,,,10.1,,,,,shape_01,,,,4.2,,,,,,,,,,,,,,,,
,,,Hf0.16Ta0.84,,,,Hf1-xTax,,,,,,,,,,5.98,,,,,5.98,,,,,,,,,,,,,
,,,Y1Ba2Cu2.955Fe0.045O7-Z,,,,"YBa2(Cu,Fe)3O7",,,,,,,,shape_01,,,,,,,,,,,,,,,2.6,,,,,
,,,Y1Ba2Cu2.6Zn0.4O6.85,,,,"YBa2(Cu,Zn)3O7",,,6.85,,,,,shape_01,,,,,,,,,,,,,,,,,,,,
,,,La0.8Y0.2Fe1As1F0.11O0.89,,,,"(La,Y)(Fe,Mn)As(O,F)",,,,,,,,shape_01,,30.3,,,,,30.3,,,,,,,,,,,,,
,,,Ho1.8Dy0.2Ni2B2C1,,,,"(Ho,Dy)Ni2B2C",6.2,,,,,,,shape_03,,6.6,,,,,6.6,,,,,,,,,,,,,
beta = 102.35 degree. alpha-type,,,Bi2Pd1,,,,Pd1Bi2,,,,,,,,,,1.7,,,,,1.7,,,,,,,,,,,,,
,,,Sm1Fe0.9Rh0.1As1O1,,,,"SmO(Fe,Rh)As",,,,,,,,shape_01,,9.6,,,9.6,,9.6,25.6,,,,,,3.6,,,,,,
,,,Au1Nb3,,,,Au1Nb3,,,,,,,,,,11.5,,,,,11.5,,,,,,,,,,,,,
Optimaly doped sample. point defect introduced by H+-ion irradiation. dR0(in Fig) = R0(irrad) - R0. dR0<cr>(Tc tends to 0 K) = 396 uOhm.cm,,,Ba0.58K0.42Fe2As2,,,,"(Ba,K)Fe2As2",,,,,,,,shape_03,,37.4,,,,,37.4,,,,,,,,,,,,,
G-L=51,,,Y1Ba2Cu3O6.45,,,,YBa2Cu3Oz,,26.0,6.45,36.0,,1830.0,,shape_03,,35.7,,,,,35.7,,,,,,,,,,,,,
,,,Nb3Pt1,,,,Nb3Pt,,,,,,,,,,8.111,,,,,8.111,,,,,,,,-0.063,,,,,
,,,Nb3Sn0.65Ge0.35,,,,"Nb3(Sn,Ge)",,,,,,,,,,16.1,,,,,16.1,,,,,,,,,,,,,
,,,Pr1.87Ce0.13Cu0.997Ni0.003O4+z,,,,"(Pr,Ce)2(Cu,Ni)O4",,,,,,,,shape_03,,18.0,,,,,18.0,,,,,,,,,,,,,
dTc/dp=-0.255 K/Gpa for liniar fitting,,,Ho1Ni2B2C1,,,,HoNi2B2C,,,,,,,,shape_03,,8.67,,,,,8.67,,,,,,,,-0.187,,,,,
THPOW300 = AT 240K,,,La1.8Sr0.2Cu1O4,,,,"(La,Sr)2CuO4",,,,,,,,shape_01,,,,,,,,,,,,,,,,,,15.8,,
details not given. samples were prepared by rf-sputtering .,,,Re1Ge2,,,,Ge2Re,,,,,,,,,,2.7,,,,,2.7,,,,,,,,,,,,,
,,,La1.3Ba1.5Ca0.2Cu3O6.92,,,,"(La,Ba,Ca)3Cu3O6",,,6.92,,,,,shape_01,,,,,45.0,,45.0,,,,,,,,,,,,,
,,,Au0.95Pd0.5Ga2,,,,Au0.95Pd0.5Ga2,,,,,,,,,,1.75,,,,,1.75,,,,,,,,,,,,,
"Si-isotope, <30>Si and <28>Si were used. 437 cm(-1) phonon is important for s/c. delta-C/gamma*Tc = 1.52. gap from SP-heat measurements.",,370.0,Ba8Si46,3.6,,,Ba8Si46,,,,,,,,,,8.07,,,,,8.07,,144.0,,,,,,,,,,,
,,,La1Fe1As0.9P0.1H0.3O0.3,,,,LaFeAs1-xPxO0.7H0.3,,,,,,,,shape_01,20.0,,,,,,20.0,,,,,,,,,,,,,
F-content x in LaO1-xFx)BiS2 = 0.65 by EPMA.,,,Ce1Bi1S2F0.7O0.35,,,,"Ce(O,F)BiS2",,,0.35,,,,,shape_03,,,4.0,,,,4.0,,,,,,,,,,,,,
"starting sample is amorphous film. beta-Sn phase (Tc=6.8 K, dTc/dP = 5.2 mK/GPa). Tc shows Tc(crit)= Tc (15 GPa). Tc(max) = 8.4 K(P = 21 GPa).",,,Si1,,,,a-Si,,,,,,,,,,6.8,,0.0,,,6.8,,,,,,,,-0.053,,,,,
,,,Rh0.06Zr0.94,,,,Zr1-xRhx,,,,,,,,,,5.95,,,,,5.95,,,,,,,,,,,,,
Tc by mutual inductance. (dTc/dP) estimated from Tc(P) figure.,,,La2.9251Ce0.0749In1,,,,"(La,Ce)3In",,,,,,,,,,4.42,,,,,4.42,,,,,,,,-1.47,,,,,
,,,Ta2V1,,,,V1Ta2,,,,,,,,,,,,4.2,,,,,,,,,,,,,,,,
,,,Re0.75Ta0.25,,,,Re0.75Ta0.25,,,,,,,,,,6.78,,,,,6.78,,,,,,,,,,,,,
,,,Nb0.803Ta0.197,,,,Nb0.803Ta0.197,,,,,,,,,,7.85,,,,,7.85,,,,,,,,,,,,,
,,,Bi1.4Pb0.6Sr2Eu1.65Ce0.35Cu2OZ,,,,"(Bi,Pb)2Sr2(Eu,Ce)2Cu2Oz",,,,,,,,shape_01,,35.0,,,,,35.0,,,,,,,,,,,,,
,,,Y1Gd0.5Ba2Cu3OZ,,,,"(Y,Gd)Ba2Cu3O7",,,,,,,,,,,,,,,,,,,,,,,,,,,,
unannealed sample. ,,,Pd1.75Te2,,,,Pd1.75Te2,,,,,,,,,,2.25,,,,,2.25,,,,,,,,,,,,,
,,,Mo6Se7.85S0.15,,,,"Mo6(Se,S)8",,,,,,,,,,6.3,,,,,6.3,,,,,,,4.17,,,,,,
"FM layers ordered AFM along c-axis. The behaviou of Eu moment upon field wre investigated. (dC) = 350 mJ/mol.K, but [gamma] not determined because of magnetic effect.",,,Eu1Fe2As1.7P0.3,,,,"EuFe2(As,P)2",19.0,,,,,,,shape_03,,,,,25.0,,25.0,,,,,,,,,,,,,
splat-cooled sample. alpha-(ortho) + gamma(bcc) phase.,,,U0.97Mo0.03,,,,U1-xMox,,,,,,,,,,0.65,,,,,0.65,,,,,,,,,,,,,
,,,Pb0.5V0.5Sr2Ca0.7Er0.3Cu2OZ,,,,"(Pb,V)Sr2(Ca,Er)Cu2Oz",,,,,,,,shape_01,56.5,,,,,,56.5,,,,,,,,,,,,,
not s/c. zero-field muon-SR measured.,,,La1.87Sr0.13Cu0.98Zn0.02O4,,,,"(La,Sr)2(Cu,Zn)O4",,,,,,,,shape_01,,,,2.0,,,,,,,,,,,,,,,,
"impurity phase included, R=not zero at 4.2K",,,Sr0.75Y0.25Cu1O2,,,,"(Sr,Y)CuO2",,,,,,,,,,,38.6,,,,38.6,,,,,,,,,,,,,
,,,Y1Ba2Cu3O6.05,,,,YBa2Cu3O6.05,,,6.05,,,,,shape_01,,,,,,,,,,,,,,,,,,,,
gamma in mj/mol.K2. delta-C=1720 mj/mol.K. delta-C/gamma*Tc=1.5,,,Ce1Rh0.2Co0.8In5,,,,"Ce(Rh,Co)In5",,,,,,,,shape_03,,1.57,,,,,1.57,,720.0,,,,,,,,,,,
,,,Mn1Sn2,,,,Mn1Sn2,,,,,,,,,,,,0.07,,,,,,,,,,,,,,,,
,,,B6Y1,,,,YB6,,,,,,,,,,6.8,,,,,6.8,,,,,,,,,,,,,
,,,B6Th1,,,,Th1B6,,,,,,,,,,,,1.28,,,,,,,,,,,,,,,,
as-grown sample,,,Tl0.5Ba2Ca2Cu2Ni1.5O10-z,,,,"(Cu,Tl)Ba2Ca2(Cu,Ni)3O10",,,,,,,,,90.0,,,,97.0,,97.0,,,,,,,,,,,,,
,,,Pr1.85Ce0.15Cu0.99Ni0.01O4.065,,,,"(Pr,Ce)2(Cu,Ni)O4",,,4.065,,,,,shape_01,,,0.93,,,,0.93,,,,,,,,,,,,,
,,,Nb3Al0.967Ga0.033,,,,"Nb3(Al,Ga)",,,,,,,,,,19.0,,,,,19.0,,,,,,,,,,,,,
"ANN(650C, 5d)",,,La1Pt2Ge2,,,,LaPt2Ge2,,,,,,,,shape_01,,0.55,,,,,0.55,,,,,,,,,,,,,
"Two-phase sample:1)HgSr2(La,Ce)Cu2O(6+z) (phase1212)and2)HgSr2(La,Ce)2Cu3O(8+z)(phase 1223)with LATA=3.842(2),LATC=12.59(4).",,,Hg1Sr2La0.333Ce0.667Cu2O6+z,,,,"HgSr2(La,Ce)Cu2O6",,,,,,,,shape_02,,,,4.2,,,,,,,,,,,,,,,,
TCFIG shows Tc(SUS). R(T)-exponent = 2.09. compositions of O & F by EPMA.,,,La1Fe0.959Zn0.041As1F0.08O0.9,,,,"La(Fe,Zn)As(O,H)",,,0.9,,,,,,,,,2.0,,,,,,1330.0,,,,,,,,,,
apical site = Br,,,Ca1.825Na0.175Cu1Br2O2,,,,"(Ca,Na)2CuO2Br2",,,,,,,,shape_01,,10.5,,,,,10.5,,,,,,,,,,,,,
,,,Hg4Pt1,,,,Hg4Pt1,,,,,,,,,,,,0.32,,,,,,,,,,,,,,,,
epitaxial-(110) film. d =< 1000A.. critical B-content = 0.9 E+20 /cm3. B-content by SIMS. Tc  saturate for n >  2.0 E+21 /cm3.,,,C1,,,,B-doped C film,,,,,,,,,,3.5,,,,,3.5,,,,,,,,,,,,,
,,,Y0.6Pr0.4Ba1Sr1Cu3O6.9,,,,"(Y,Pr)(Ba,Sr)2Cu3O7",,,6.9,,,,,,,60.5,,,,,60.5,,,,,,,,,,,,,
SC properties not investigated,,,Be13Eu1,,0.00647,,EuBe13,,,,,,,,,,,,0.0,,,,,,,,,,,,,,,,
,,,Fe0.98Zn0.02Se0.3Te0.7,,,,"(Fe,Zn)Se0.3Te0.7",,,,,,,,shape_03,,12.0,,,14.4,,12.0,,,,,,,,,,,,,
,,,Ge0.3Cu0.7Sr2Ca2.9Y0.1Cu4O11.1,,,,"(Ge,Cu)Sr2(Ca,Y)3Cu4O11",,,,,,,,shape_02,,,,,89.0,,89.0,,,,,,,,,,,,,
not zero resistance,,,Y0.5Pr0.5Ba2Cu3O6.85,,,,"(Y,Pr)Ba2Cu3Oz",,,6.85,,,,,shape_01,,,4.0,,,,4.0,,,,,,,,,,,,,
Ir in IrTe2 layer replaced by Pd. T<CDW> = 176 K.,,,Pd0.03Ir0.97Te2,,,,PdxIr1-xTe2,,,,,,,,shape_01,,2.7,,,,,2.7,,,,,,,,,,,,,
,,,C1Ti0.8W0.2,,,,C1Ti0.8W0.2,,,,,,,,,,,,1.38,,,,,,,,,,,,,,,,
composition by EDX. starting compo. = 1.05KO2 + 0.5Bi2O3,,,K1Bi1O3,,,,KBiO3,,,,,,,,shape_01,,,,,9.0,,9.0,,,,,,,,,,,,,
Hc1 defined as deviation point from linear M-H.,,,Y1Ni1.7Mn0.3B2C1,,,,"Y(Ni,Mn)2B2C",,,,,,,,,,5.7,,,,,5.7,,,,,,,,,,,,,
,,,Hg0.5Tl0.5Ba2Cu1Oz,,,,"(Hg,Tl)Ba2CuOz",,,,,,,,shape_01,,,,10.0,,,,,,,,,,,,,,,,
quasihydrostatic pressure upto 8 GPa. Tc shows extraporated (P=0) value from Tc(P).,,,Ni45Zr55,,,,Ni1-xZrx,,,,,,,,,,2.0,,,,,2.0,,,,,,,,-0.075,,,,,
,,,P2W1,,,,P2W1,,,,,,,,,,,,0.33,,,,,,,,,,,,,,,,
,,,Tm1,,,,Tm1,,,,,,,,,,,,0.35,,,,,,,,,,,,,,,,
,,,Mo0.33Re0.67,,,,Mo1-xRex,,,,,,,,,,5.89,,,,,5.89,,,,,,,,,,,,,
,,,Gd0.7Ca0.15Hf0.15Ba2Cu3O6.93,,,,"(Gd,Ca,Hf)Ba2Cu3O7",,,6.93,,,,,shape_01,,83.8,,,,,83.8,,,,,,,,,,,,,
,,,Nd1Ba2Cu2.55Ni0.45O7-y,,,,"NdBa2(Cu,Ni)3O7",,,,,,,,shape_01,,46.0,,,,,46.0,,,,,,,,,,,,,
,,,Mo0.99Mn0.01Ga4,,,,"(Mo,Mn)Ga4",,,,,,,,,,3.94,,,,,3.94,,,,,,,,,,,,,
,,,Eu0.7Pr0.3Ba2Cu3O6.95,,,,"(Eu,Pr)Ba2Cu3O7",,,6.95,,,,,shape_01,37.2,38.8,42.2,,,,38.8,,,,2.24,,,,,,,,,
,,,Bi1.7Pb0.3Sr2Ca0.8Y0.2Cu1.94Zn0.06O8,,,,"(Bi,Pb)2Sr2(Ca,Y)(Cu,Zn)2O8",,,,,,,,,,54.4,,,,,54.4,,,,,,,,,,,1.52,,
,,,Y1Ba2Cu2.925Co0.075Oz,,,,"YBa2(Cu,Co)3O7",,,,,,,,,,88.3,,,,,88.3,,,,,,,,,,,,,
,,,Y1Ba2Cu4O8,,,,YBa2Cu4O8,,,,,,,,shape_01,,80.4,,,,,80.4,,,,,,,,,,,,,
fraction of fcc phase = 1 %,,,Li2Cs1C60,,,,Li2CsC60,,,,,,,,,,12.0,,,,,12.0,,,,,,,,,,,,,
IR shows PO4(3-),,,Y1Sr2Cu2.8P0.2O0.8+z,,,,"YSr2(Cu,PO4)3Oz",,,,,,,,,,,,23.0,,,,,,,,,,,,,,,,
,,,Tm2Fe3Si5,,,,Tm2Fe3Si5,,,,,,,,,,1.3,,,,,1.3,,,,,,,,,,,,,
,,,Y1Ba2Cu2.94Zr0.06O6.81,,,,"YBa2(Cu,Zr)3O7",,,6.81,,,,,,,92.3,,,,,92.3,,,,,,,,,,,,,
not SC,,,Th1Pd5Al2,,,,ThPd5Al2,,,,,,,,shape_01,,,,0.0,,,,,,,,,,,,,,,,
,,,La1.85Sr0.15Cu0.992Co0.008O4,,,,"(La,Sr)2(Cu,Co)O4",,,,,,,,shape_01,,23.1,,,,,23.1,,,,,,,,,,,,,
N2-ANN process is important for s/c. precise analysis of structure.,,,Fe1Sr2Nd1Cu2O6+z,,,,FeSr2NdCu2O6,,,,,,,,,,,,4.2,,,,,,,,,,,,,,,,
"imprity=Hg1223,CaO,unknown phase.,Tc=132K(for Hg1223)is observed",,,Hg1Ba2Ca3Cu4O10+z,,,,Hg Ba2 Ca3 Cu4 O10,,,,,,,,,,,,,126.0,,126.0,,,,,,,,,,,,,
,,,La1.84Sr0.16Cu1O4,,,,"(La,Sr)2(Cu,Zn)O4",,,4.0,,,,,shape_01,,,,,39.3,,39.3,,,,,,,,,,,,,
,,,Se1Y1,,,,Se1Y1,,,,,,,,,,2.5,,,,,2.5,,,,,,,,,,,,,
Tc in Fig. shows bulk-Tc(SP).,,198.0,Ir0.92Pt0.08Te2,,,,Ir1-xPtxTe2,,,,,,,,,2.2,,2.36,,,,2.28,,5.32,,,,,,,,,,,
,,,Sm1.88Ce0.12Cu1O4,,,,"(Sm,Ce)2CuO4",,,,,,,,,,3.9,,,,,3.9,,,,,,,,-0.62,,,,,
,,,Cd1,,,,Cd(100),,,,,,,,,,0.5218,,,,,0.5218,,,,,,,0.00919,,,,,,
,,,Ag7Bf4O8,,,,,,,,,,,,,,0.15,,,,,0.15,,,,,,,,,,,,,
phase transition at about 160 K.,,,In1V6S8,,,,InV6S8,,,,,,,,,,3.9,,,,,3.9,,,,,,,,,,,,,
,,,La1.86Ca0.14Cu1O4,,,,"(La,Ca)2CuOz",,,,,,,,shape_01,,,32.0,,,,32.0,,,,,,,,,,,,,
La-content calculated from lattice constant assuming Vegards law.,,,Lu0.91La0.09Ni2B2C1,,,,"(Lu,La)Ni2B2C",,,,,,,,,,,,2.0,,,,,,,,,,,,,,,,
RESN shows resistivity at 4.2 K.,,,Zr54.6Ti23.4Ni22,,,,"(Zr,Ti)xNiy",,,,,,,,,,2.78,,,,,2.78,,5.21,182.0,,,,3.63,,,,,,
deposited at 77K,,,Al1Ge1,,,,Al1Ge1,,,,,,,,,,5.5,,,,,5.5,,,,,,,,,,,,,
