Repository: Tejasvini595/superconductor_deepset

## Overview

This repository contains the official implementation of **"From Individual Elements to Macroscopic Materials: In Search of New Superconductors via Machine Learning"**.

The code implements a **DeepSet neural network** for predicting the critical temperature (Tc) of superconducting materials based solely on their chemical composition. By explicitly enforcing permutation invariance, the DeepSet architecture avoids artifacts associated with arbitrary element ordering and provides a physically meaningful framework for learning composition–property relationships in superconducting materials.

File: data/superconductors_kaggle_ready_v2.csv (part 72 of 87)
comment,curiet,debyet,element,gapene,kaizero_value,moment_value,name,neelt,nhc2zero_value,oz,pcohere_value,phc2zero_value,ppenet_value,rh300,shape,t1_value,t2_value,t3_value,tcn_value,tcsus_value,tcwidth_value,critical_temp_K,upper_critical_field_0K_T,gamma_sommerfeld_mJmolK2,resistivity_normal_uOhmcm,resistivity_roomtemp_uOhmcm,penetration_depth_nm,coherence_length_nm,dhc2dt_TK,dtcdp_KGPa,density_gcm3,lower_critical_field_0K_T,thermopower_300K_uVK,energy_gap_meV,data_quality_flag
,,,Pb2Cu0.9La1.1Cu2O8.05,,,,,,,8.05,,,,,,,,,4.2,,,,,,,,,,,,,,,,
,,,La1.9Sr0.1Cu0.99Zn0.01O4,,,,"(La,Sr)2(Cu,Zn)O4",,,,,,,,,,8.8,,,,,8.8,,,,,,,,,,,,,
,,,Ce0.25Sb3,,,,Ce0.25Sb3,,,,,,,,,,,,1.28,,,,,,,,,,,,,,,,
,,,Nb25V10Ti65,,,,,,,,,,,,,,8.0,,,,,8.0,,,,,,,,,,,,,
,,,Li2.6Ti2.7O4,,,,Li-Ti-O4,,,,,,,,shape_01,,10.9,,,,,10.9,105.0,,,,,,1.3,,,,,,
dC=9.73mj/K. (dC/gamma*Tc) = 0.76.,,,Ge1.9La1,,,,LaGex,,,,,,,,shape_01,,2.17,,,,,2.17,,,,,,,,,,,,,
,,,Bi2Sr1.6Tb0.4Cu1O6.331,,,,"Bi(Sr,Tb)2CuO6",,,6.331,,,,,,,,,5.0,,,,,,,,,,,,,,,,
,,,La6.4Ca1.6Cu6Ni2O20,,,,"(La,Ca)8(Cu,Ni)8O20",,,,,,,,,,,,4.0,,,,,,,0.91,,,,,,,,,
,,,Y1Ba2Cu3.96Ni0.04O8,,,,"YBa2(Cu,Ni)4 O8",,,,,,,,,52.4,,75.0,,,,63.7,,,,,,,,,,,,,
,,,Sr0.2La1.8Cu0.99Zn0.01O4,,,,"(La,Sr)2(Cu,Zn)O4",,,,,,,,,,,29.0,,,,29.0,,,,,,,,,,,,,
,,,Ca8.41Nd1.59Pt3Fe10As18,,,,(Ca1-xNdx)(Pt3As8)(FeAs)10,,,,,,,,shape_01,,,,,28.1,,28.1,,,,,,,,,,,,,
200-600A  deposit  at 4K.,,,Ag0.45Ge0.55,,,,Ag0.45Ge0.55,,,,,,,,,,1.5,,,,,1.5,,,,,,,,,,,,,
,,,Ca1Al0.9Si1.1,,,,"Ca(Al,Si)2",,,,,,,,,,5.57,,,,,5.57,,,,,,,,,,,,,
,,,Ti0.975V0.025,,,,Ti0.975V0.025,,,,,,,,,,1.4,,,,,1.4,,,,,,,,,,,,,
not SC.,,,Ce1Pt2B2C1,,,2.5,CePt2B2C,,,,,,,,,,,,2.0,,,,,,,,,,,,,,,,
K-content not measured,,,Ba1K1Bi1O3,,,,"(Ba,K)BiO3",,,,,,,-2.73e-09,shape_03,,28.0,,,,2.5,28.0,,,,3750000.0,,,,,,,,,
,,,Bi1.8Pb0.2Sb0.1Sr2Ca2Cu2OZ,,,,"(Bi,Pb,Sb)2Sr2Ca2Cu3O10",,,,,,,,,130.0,,142.0,,,,136.0,,,,,,,,,,,,,
gap = 1.40 meV.  RRR = 12.3,,,In0.02Pb0.98,4.53,,,Pb1-xInx,,,,,,,,,,7.15,,,,,7.15,,,,,,,,,,,,,
,,,Ru2Sc1,,,,ScRu2,,,,,,,,,,1.67,,,,,1.67,,,,,,,,,,,,,
The Sample is directly deposited on Substrate.,,,Sr0.925Nd0.075Cu1O2-d,,,,"(Sr,Nd)CuO2",,,,,,,,shape_05,,,,,,,,,,,,,,,,,,,,
,,,N1V1,,,,N1V1,,,,,,,,,,8.5,,,,,8.5,,,,,,,,,,,,,
,,,Bi1.6Pb0.4Sr2Cu2.8Mo0.2OY,,,,"(BI,PB)2SR2CA2(CU,MO)3O10",,,,,,,,,,98.4,,,,,98.4,,,,,,,,,,,,,
,,,Ni1Ti1,,,,Ni1Ti1,,,,,,,,,,,,1.02,,,,,,,,,,,,,,,,
quench condensed at 0.4 K ,,,Pb0.9Sn0.1,,,,Pb0.9Sn0.1,,,,,,,,,,7.17,,,,,7.17,,,,,,,,,,,,,
The Sample is directly deposited on Substrate.,,,Sr0.9Nd0.1Cu1O2-d,,,,"(Sr,Nd)CuO2",,,,,,,,shape_05,,,10.0,,,,10.0,,,,,,,,,,,,,
"Cointercalated(Li, M) sample. M = EDA(C2H8N2). M-content not known. Li-content x is nominal value. SUS(300K) = -0.73 emu/g.",,,Li1M1Mo1Se2,,,,Lix(C2H8N2)yMoSe2,,,,,,,,shape_01,,,3.9,,4.2,,4.2,,,,,,,,,,,,,
Tc defined as intersect of M=0 and line with thehighest dM/dT,,,Y1Ba1.8Sr0.2Cu4O8,,,,"Y(Ba,Sr)2Cu4O8",,,,,,,,shape_01,,,,,79.8,,79.8,,,,,,,,,,,,,
,,,Ba8Si23Ge23,,,,"Ba8(Si,Ge)46",,,,,,,,shape_01,,2.28,,,,,2.28,,,,,,,,,,,,,
point contact tunneling counter electrode=Au,,,Nd1.85Ce0.15Cu1O4-z,3.9,,,"(Nd,Ce)2CuO4",,,,,,,,shape_01,,23.0,,,,,23.0,,,,,,,,,,,,3.7,
p-induced s/c. metallization at 115GPa. P<crit>=180 GPa. Tc(max)=2 K at 180 GPa. Tc=1.3 K at P=216 GPa.,,,Cs1I1,,,,CsI,,,,,,,,,,2.0,,,,,2.0,,,,,,,,,,,,,
solubility limit: x =< 0.03,,,Mg0.99Mn0.01B2,,,,"(Mg,Mn)B2",,,,,,,,shape_01,,30.6,,,,,30.6,,,,,,,,,,,,,
In Fe-based superconductor EuRbFe4As4; re-entrant magnetic order was observed below 15.1K.,,,Eu1Rb1Fe4As4,,,,EuRbFe4As4,,,,,,,,shape_01,,,,,36.78,,36.78,,,,,,,,,,,,,
,,,Gd0.6Pr0.4Ba2Cu3OZ,,,,"(Gd,Pr)Ba2Cu3O7",,,,,,,,shape_01,,18.0,,,,,18.0,,,,,,,,,,,,,
,,,Er1Ba2Cu3O6.34,,,,ErBa2Cu3Oz,,,6.34,,,,,,,20.0,,,,,20.0,,,,,,,,,,,,,
P-induced s/c. Hc2 defined as 0.95Rn. s/c properties measured at p = 22.2 GPa.,,,Fe1,,,,Fe,,,,,,,,,,2.0,,0.0,,,2.0,0.3,,,,,,,,,,,,
,,,Ce1Co1In5,,,,CeCoIn5,,,,,,,,shape_05,,1.95,,,,,1.95,,,,,,,,,,,,,
,,,Bi2Sr2Ca1Cu1.92Co0.08Oz,,,,"Bi2Sr2Ca(Cu,Co)2Oz",,,,,,,,,,68.0,,,,,68.0,,,,,,,,,,,,,
"R(77)>E+8 Ohm,cm, R(300)=4.1 E+4 Ohm,cm",,,Nd2Ba1.85Cu2Ti2O11-z,,,,,,,,,,,,,,,,4.2,,,,,,,,,,,,,,,,
,,356.0,La1.85Sr0.15Cu1O4,,,,"(La,Sr)2CuO4",,,,,,,,,,,,,,,,,4.17,,,,,,,,,,,
,,,La1.575Nd0.3Sr0.125Cu1O4,,,,"(La,Nd,Sr)2CuO4",,,4.0,,,,,shape_01,,,,,9.0,,9.0,,,,,,,,,,,,,
,,,Y0.85Ca0.15Ba2Cu4O8,,,,"(Y,Ca)Ba2Cu4O8",,,,,,,,shape_01,,,87.8,,,,87.8,,,,,,,,,,,,,
Hc2(WHH) = 5.3 T.,,,Li2Pd2.7Ni0.3B1,,,,"Li2(Pd,Ni)3B",,,,,,,,,,7.4,,,,,7.4,7.5,,,,,7.9,1.02,,,,,,
Tc(off) = 2.55 K.,,,La0.3Nd0.7Pt2.1B2.4C1.2,,,,"(La,Nd)Pt2B2C",,,,,,,,,,4.28,,,,,4.28,,,,,,,,,,,,,
"Sr3SnO shows Tc = 3.7 K , due to excess Sn",,,Sr3Sn1O1,,,,Sr3-xSnO,,,,,,,,shape_01,,,,2.0,,,,,,,,,,,,,,,,
M-intercalated . M = Li0.33(H2O)0.67.  interlayer distance d = 897 pm.,,,M1Ta1S2,,,,(M)TaS2,,,,,,,,,,5.6,,,,,5.6,,,,,,,,,,,,,
non-superconductorsurpressed  by Pr's antferromagnetic order,16.94,,Pr1.5Ce0.5Sr2Cu2Nb1O10-d,,,,"(Pr,Ce)2Sr2NbCu2O10",,,,,,,,shape_01,,,,,,,,,,,,,,,,,,,,
,,,Lu1Ni1.95Co0.1B2C1,,,,"Lu(Ni,Co)2B2C",,,,,,,,shape_01,,12.3,,,,,12.3,,,,,,,,,,,,,
TEP ALONG AB-PLANE,,,Y1Ba2Cu3OZ,,,,YBa2Cu3O7,,,,,,,,shape_03,,81.0,,,,,81.0,,,,,,,,,,,13.5,,
,,,Bi1.66Pb0.34Sr2Ca2Cu3O10+Z,,,,"(Bi,Pb)2Sr2Ca2Cu3O10",,,,,,,2.86e-09,shape_02,100.0,,,,,,100.0,,,,,,,,,,,,,
,,,Y1Ba2Cu2.91Zn0.09O6.63,,,,"YBa2(Cu,Zn)3O7-y",,,6.63,,,,,shape_03,,,,,,,,,,,,,,,,,,,,
,,,Bi2Sr2Ca0.2Pr0.8Cu2O8,,,,"Bi2Sr2(Ca,Pr)Cu2O8",,,,,,,,,,,,4.2,,,,,,,,,,,,,,,,
Tc by spin resonance of 4000 ppmGd-LaOs2,,,La1Os2,,,,LaOs2,,,,,,,,,,9.0,,,,,9.0,,15.0,,,,,,,,,,,
Details not given.,,,Y1Ba1Sr1Cu3O7-z,,,,"Y(Ba,Sr)2Cu3O7",,,,,,,,shape_01,,81.0,,,,,81.0,,,,,,,,,,,,,
,,,Nb0.3Mo0.7C1,,,,"(Nb,Mo)C",,,,,,,,,,12.1,,,,,12.1,,,,,,,,,,,,,
,,,Sm1Fe1As0.47P0.53H0.09O0.91,,,,SmFeAs1-yPyO1-xHx,,,,,,,,shape_01,,,13.5,,10.5,,10.5,,,,,,,,,,,,,
,,,Ce1Ru1.95Co0.05,,,,"Ce(Ru,Co)2",,,,,,,,,,2.4,,,,,2.4,,,,,,,,,,,,,
,,,Nb0.2Ta0.8,,,,Nb0.2Ta0.8,,,,,,,,,,4.64,,,,,4.64,,,,,,,,,,,,,
,,,Bi2Sr2Ca0.4Pr0.6Cu2O8.373,,,,"Bi2Sr2(Ca,Pr)Cu2O8",,,8.373,,,,,shape_01,,,,4.2,,,,,,,,,,,,,,,,
,,,Se2Ta1.02,,,,Ta1+xSe2,,,,,,,,shape_01,,,,2.0,,,,,,,,,,,,,,,,
,,,La1.85Sr0.15Cu0.5Ni0.5O4+Z,,,,"(La,Sr)2(Cu,Ni)O4",,,,,,,,shape_06,,,,,,,,,,,200000.0,,,,,,,,,
,,,B2Cr1,,,,CrB2,,,,,,,,,,,,0.42,,,,,,,,,,,,,,,,
,,,La1Ba2Cu2.75Fe0.25OZ,,,,"LaBa2(Cu,Fe)3O7",,,,,,,,,,,,10.0,,,,,,,,,,,,,,,,
"S/C volum=38%, Rn(5K)=96 microOhm, cm",,,Ba1Ta2S5,,,,BaTa2S5,,,,,,,,shape_01,,2.88,,,,,2.88,,,,,,,,,,,,,
,,,Nb1Os1,,,,Nb1Os1,,,,,,,,,,2.86,,,,,2.86,,,,,,,,,,,,,
,,,La1.85Ba0.15Cu1O4,,,,"(La,Ba)2CuO4",,,4.0,,,,,,,,,,,,,,,,,,,,,,,,,
O-exchange rate by weight change. Tc defined as R=0.5Rn. isotope effect of structural transformation(LTO-to-LTT) = -0.17.,,,La1.425Nd0.4Sr0.175Cu1O4,,,,"(La,Nd,Sr)2CuO4",,,,,,,,shape_01,,25.0,,,,,25.0,,,,,,,,,,,,,
,,,Mo6Pb1S7,,,,Mo6Pb1S7,,,,,,,,,,14.0,,,,,14.0,,,,,,,,,,,,,
,,,La1F0.5Bi1S1.8Se0.2O0.5,,,,LaO0.5F0.5Bi(S1-xSex)2,,,,,,,,shape_01,,2.18,,,,,2.18,,,,,,,,,,,,,
,,,Pd2Zr0.9Nb0.1Al1,,,,"Pd2(Zr,Nb)Al",,,,,,,,,,2.1,,,,,2.1,,,,,,,,,,,,,
"ANN(600C,15h). Tc by dc-magnetization",,,C60Ca5,,,,Ca5C60,,,,,,,,,,,,,8.4,,8.4,,,,,,,,,,,,,
,,,B4Sc1,,,,B4Sc1,,,,,,,,,,,,1.34,,,,,,,,,,,,,,,,
[penet] obtained by data analysis of radio frequency TDO results using two gap model ( higher and lower gaps are 1.7 and 1.01 kTc.,,,Sm1Fe1As1F0.2O0.8,3.4,,,"Sm(O,F)FeAs",,,,,,,,shape_03,,,,,45.0,,45.0,,,,,140.0,,,,,,,,
,,,Nd0.7Pr0.3Ba1.15Sr0.85Cu3Oz,,,,"(Nd,Pr)(Ba,Sr)2Cu3O7",,,,,,,,shape_01,,,,,29.0,,29.0,,,,,,,,,,,,,
not SC.,,,Ti2Mo1Ga1,,,,Ti2MoGa,,,,,,,,,,,,0.5,,,,,,,,,,,,,,,,
"Single phase HgSr2(La,Ca,Ce)Cu2O6(structure 1212**,in which Hg-O or(Hg,Cu)-O bond is along<hko>)",,,Hg1Sr2La0.3Ca0.5Ce0.2Cu2O6+z,,,,"HgSr2(La,Ca,Ce)Cu2O6",,,,,,,,shape_01,,,81.0,,,,81.0,,,,,,,,,,,,,
,,,Mo1Re3,,,,Mo1Re3,,,,,,,,,,9.89,,,,,9.89,,,,,,,,,,,,,
asgrown,,,Y0.95Ca0.05Ba2Cu2.95Co0.05OZ,,,,"(Y,Ca)Ba2(Cu,Co)3Oz",,,,,,,,shape_01,,74.5,,,,,74.5,,,,,,,,,,,,,
,,,Ru0.875Nb0.125Sr2Gd1.4Ce0.6Cu2Oz,,,,"(Ru,Nb)Sr2(Gd,Ce)2Cu2Oz",,,,,,,,,27.0,,41.0,,,,34.0,,,,,,,,,,,,,
,,,Pr1.5725Y0.2775Ce0.15Cu1O4,,,,"(Pr,Y,Ce)2CuO4",,,,,,,,shape_01,,,,,11.0,,11.0,,,,,,,,,,,,,
,,,Gd0.8Pr0.2Ba2Cu3O7-Z,,,,"(Gd,Pr)Ba2Cu3O7",,,,,,,,shape_01,66.8,,,,,,66.8,,,,,,,,,,,,,
"T<STR> = 120 K, where structural and/or magnetic transitions, measured by R-anomaly.",,,Ca1Fe1As1F1,,,,CaFeAsF,,,,,,,,,,,,2.0,,,,,,,,,,,,,,,,
,,,La0.99Nd0.01,,,,La1-xNdx,,,,,,,,,,4.65,,,,,4.65,,,,,,,,,,,,,
T(SUS)=82.8,,,Y0.887Ba1.962Ca0.15Cu4O8,,,,"(Y,Ca)(Ba,Ca)2Cu4O8",,,,,,,,shape_02,,91.8,,,,,91.8,,,,,,,,,,,,,
,,,Ca8.03Pr1.97Pt3Fe10As18,,,,(Ca1-xPrx)(Pt3As8)(FeAs)10,,,,,,,,shape_01,,,,,25.0,,25.0,,,,,,,,,,,,,
,,,Bi2Sr2Ca1Cu1.84Co0.16I0.85Oz,,,,"Bi2Sr2Ca(Cu,Co)2OzIx",,,,,,,,,,21.1,,,,,21.1,,,,,,,,,,,,,
post annealing at 1500 C.,,,Nb0.95Mg0.05N0.92O0.08,,,,"(Nb,Mg)(N,O)",,,,,,,,,,,,,17.6,,17.6,,,,,,,,,,,,,
,,,Nb0.6Ru0.4,,,,Nb0.6Ru0.4,,,,,,,,,,,,1.2,,,,,,,,,,,,,,,,
not s/c,,,Ru0.6Nb0.4Sr2Eu1Cu2O8,,,,"(Ru,Nb)Sr2EuCu2O8",50.0,,,,,,,shape_01,,,,,,,,,,,,,,,,,,,,
,,,Y0.7Pr0.3Ba2Cu3O6.95,,,,"(Gd,Pr)Ba2Cu3O7",,,6.95,,,,,shape_01,,39.3,,,,,39.3,,,,,,,,,,,,,
c-axis oriented film. RRR=3. Hall effect measured at 5T. RH(100K)=3.0 E-11 m3/C. cot(Hall angle) obeys T**2 law above 130K.,,,B2Mg1,,,,MgB2,,,,,,,,,,39.2,,,,,39.2,,,,,,,,,,,,,
,,,Ga0.45V0.55,,,,Ga0.45V0.55,,,,,,,,,,,,2.1,,,,,,,,,,,,,,,,
as-prepared sample. Cu-valence = 2.11 from XAS.,,,Ba1.34Eu2Ce0.66Cu3O9.02,,,,"Cu(Ba,Eu)2(Ce,Eu)2Cu2O9",,,9.02,,,,,shape_01,,,25.0,,,,25.0,,,,,,,,,,,,,
,,,Ir2Y3,,,,Ir2Y3,,,,,,,,,,1.61,,,,,1.61,,,,,,,,,,,,,
,,,Y1Ba2Cu2.85Zn0.15O6.9,,,,"YBa2(Cu,Zn)3O7",,,6.9,,,,,shape_01,,32.5,,,,,32.5,,,,,,,,,,,,,
,,,Bi2Sr1.95Ba0.05Ca1Cu2Oz,,,,"Bi2(Sr,Ba)2CaCu2O8",,,,,,,,,69.0,78.6,,,,3.0,78.6,,,,,,,,,,,,,
,,,Ir1Mo3Nb3Pt1,,,,Ir1Mo3Nb3Pt1,,,,,,,,,,6.13,,,,,6.13,,,,,,,,,,,,,
RRR=1200. Hc2=Hc. Energy gap deduced from Hc(T) curve.,,,Th1,3.53,,,Th1-xUx,,,,,,,,,,1.39,,,,,1.39,159.22,4.31,,,,,,,,,,,
"mult-phase,d=130micron, R=1.16 Ohm at RT",,,Bi2Sr2Ca1Cu2Oz,,,,,,,,,,,,shape_04,74.0,,,,,,74.0,,,,,,,,,,,,,
Pd-intercalated between IrTe2 layers. T<CDW> = (70 -150) K.  GL-parameter (kappa) = 1.53 calculated from M-H curve.,,,Pd0.03Ir1Te2,,,,PdxIrTe2,,,,,,,,shape_01,,2.68,,,,,2.68,,,,,,,,,,,,,
,,,Bi2Sr2Ca1Cu1.95K0.5O8+z,,,,"Bi2Sr2Ca(Cu,K)2O8",,,,,,,,shape_01,,85.0,,,,,85.0,,,,,2670.0,,,,,,,,
R(T)-exponent = 0.37.,,,Ir0.82Rh0.12Se2,,,,Ir0.94-xRhxSe2,,,,,,,,,,,7.96,,,,7.96,,,,,,,,,,,,,
,,,Tl0.5Ba2Ca2Mg2Cu5.5O14-z,,,,"(Cu,Tl)Ba2(Ca,Mg)4Cu5O14",,,,,,,,,94.0,,,,100.0,,100.0,,,,,,,,,,,,,
,,252.0,La2.4S4Y0.6,,,,La2.4S4Y0.6,,,,,,,,,,4.77,,,,,4.77,,6.2,,,,,,,,,,,
whiskers,,,Pb4Pt1,,,,,,,,,,,,,,2.8,,,,,2.8,,,,,,,,,,,,,
,,,Au1Pb3,,,,Au1Pb3,,,,,,,,,,4.4,,,,,4.4,,,,,,,,,,,,,
,,,Pb1Mo6S4Se5,,,,"PbMo6(S,Se)8",,,,,,,,,,3.64,,,,,3.64,,,,,,,,,,,,,
A15 + sigma phase,,,Mo0.55Pt0.05Re0.4,,,,"Mo1-x(Pt,Re)x",,,,,,,,,,10.2,,,,,10.2,,,,,,,,,,,,,
Film. thickness = 40-50 nm. Tc and Hc not given explicitly in the text. DB value is tentative from R(T) figure. polycrystal of alpha- and alpha' phase.,,,As2Cd3,,,,Cd3As2 film,,,,,,,,,,0.186,,,,,0.186,,,,,,,,,,,,,
,,,Y0.5Ho0.5Ba2Cu3O7-Z,3.6,,,"(Y,Ho)Ba2Cu3O7",,,,,,,,,,,,,,,,,,,,,,,,,,,,
,,,Nb3Al0.3Ge0.7,,,,"Nb3(Al,Ge)",,,,,,,,,,9.1,,,,,9.1,,,,,,,,,,,,,
,,,Th1Ir0.6Os1.4,,,,"Th(Ir,Os)2",,,,,,,,,,3.73,,,,,3.73,,,,,,,,,,,,,
,,,Pt8Ti1,,,,Pt8Ti1,,,,,,,,,,,,1.15,,,,,,,,,,,,,,,,
"decant  at 400 C. ANN(600 C, 7days).  RRR = 57",,,Y1Fe2Ge2,,,,YFe2Ge2,,,,,,,,shape_03,,1.0,,,,,1.0,,,,,,,,,,,,,
,,,B2Cr1,,,,B2Cr1,,,,,,,,,,,,1.28,,,,,,,,,,,,,,,,
Ag-content x = 0.39 by EDX. Tc(SUS) defined as T where SUS become negative.,,,Sn0.5Ag0.5Te1,,,,Sn1-xAgxTe,,,,,,,,shape_01,,,,1.8,,,,,,,,,,,,,,,,
,,,Y1Ba2Cu2.94Fe0.06H0.4O7,,,,"YBa2(Cu,Fe)HxO7",,,,,,,,,,47.0,,,,,47.0,,,,,,,,,,,,,
Compositions: Cs0.94Pb0.68Bi3.37Te0.601,,,Ce1Bi3.3Pb0.7Te6,,,,"Cs(Bi,Pb)4Te6",,,,,,,,shape_01,,,,,2.9,,2.9,,,,,,,,,,,,,
Tc by SUS.,,,La1.85Sr0.15Cu0.988Zn0.012O4,,,,"(La,Sr)2(Cu,Zn)O4",,,,,,,,,,,,,23.7,,23.7,,,,,,,,,,,,,
,,,Rh0.33Ta0.66,,,,Rh0.33Ta0.66,,,,,,,,,,7.0,,,,,7.0,,,,,,,,,,,,,
,,,Pr1.85Ce0.15Cu1O4,,,,"(Pr,Ce)2CuO4",,,,,,,,shape_01,,,,,17.0,,17.0,,,,,,,,,,,,,
,,,Au0.95Ga0.05,,,,"(Au,Ga)",,,,,,,,,,0.032,,,,,0.032,,,,,,,,,,,,,Info: Very Low Tc (<0.1K)
,,,Nb0.2Rr0.8,,,,Nb0.2Re0.8,,,,,,,,,,9.1,,,,,9.1,,,,,,,,,,,,,
carrier = 17.9 E+20 /cm3,,,Sn0.966Te1,,,,SnxTe,,,,,,,,,,0.167,,,,,0.167,,,,,,,,,,,,,
,,,Os1W3,,,,,,,,,,,,,,3.0,,,,,3.0,,,,,,,,,,,,,
,,,Bi2Sr2Ca1Cu2O8.24,5.15,,,Bi2Sr2CaCu2Oz,,,8.24,,,,,,,88.0,,,,,88.0,,,,,,,,,,,,19.5,
,,,Er0.6Y0.4Pd2Sn1,,,,"(Er,Y)Pd2Sn",,,,,,,,shape_01,,2.59,,,,,2.59,,,,,,,,,,,,,
,,,Ba1.6Sr0.4Yb0.6Ca0.4Cu3O6.36,,,,"Cu(Ba,Sr)2(Yb,Ca)Cu2O6",,,6.36,,,,,,,,,,75.0,,75.0,,,,,,,,,,,,,
"Single phase,ISOTOPE=ln(1-dTc/Tc)/ln(M16/M18). ,ISOEL=O",,,La1.85Sr0.15Cu0.992Zn0.008O4+z,,,,"(La,Sr)2(Cu,Zn)O4",,,,,,,,shape_01,,,,,28.5,,28.5,,,,,,,,,,,,,
,,,Mg0.97Al0.03B2,,,,"(Mg,Al)B2",,,,,,,,shape_01,,37.3,,,,,37.3,,,,,,,,,,,,,
,,,Nb40.6Zr19.9Ta39.5,,,,,,,,,,,,,,9.9,,,,,9.9,,,,,,,,,,,,,
,,,Pb2Sr2Dy1Ce1.36Cu3O12,,,,"(Pb2Cu)Sr2(Dy,Ce)3Cu2O12",,,,,,,,shape_05,,,,,,,,,,,60000.0,,,,,,,,,
,,,Mo0.25Ru0.75,,,,Mo0.25Ru0.975,,,,,,,,,,2.6,,,,,2.6,,,,,,,,,,,,,
"M=NH3, y not measured. co-intercalation of Eu and NH3 into HfNCl.",,,Eu0.13M1Hf1N1Cl1,,,7.42,Eu0.13(NH3)yHfNCl,,,,,,,,,,,,,24.1,,24.1,,,,,,,,,,,,,
,,,Tl1Ba1La1Cu1O5,,,,"Tl(Ba,La)2CuO5",,,5.0,,,,,shape_01,,,,,,,,,,,,,,,,,,,,
"n-type superconductor, dTc/dP=0 K/GPa",,,Sr0.92Sm0.08Cu1O2,,,,"(Sr,Sm)CuO2",,,,,,,,shape_01,,43.0,,,43.0,,43.0,,,,,,,,,,,,,
,,,Dy1Ba2Cu2.94Ni0.06O6.72,,,,"DyBa2(Cu,Ni)3O7",,,6.72,,,,,shape_01,,81.0,,,86.0,,81.0,,,,,,,,,,,,,
"T*(cohere-incohere crossover temp) = 150 K. R(T) = R0 + A*T^n  for Tc < T 80 K, n =1.05",,,K1Ca2Fe4As4F2,,,,KCa2Fe4As4F2,,,,,,,,shape_01,32.2,,33.5,,33.2,,33.2,,,257.0,,,,,,,,,,
,,,Hg0.7Mo0.3Sr2Cu1O4,,,,"(Hg,Mo)Sr2CuO4",,,,,,,,shape_01,,,,,36.0,,36.0,,,,,,,,,,,,,
not zero resistance,,,Y0.5Pr0.5Ba2Cu3O6.66,,,,"(Y,Pr)Ba2Cu3Oz",,,6.66,,,,,shape_01,,,3.5,,,,3.5,,,,,,,,,,,,,
thermal conductivity measured,,,La1.99Sr0.01Cu1O4,,,,"(La,Sr)2CuO4",242.0,,,,,,,shape_03,,,,,,,,,,,,,,,,,,,,
,,,La1.815Sr0.185Cu0.99Zn0.01O4,,,,"(La,Sr)2(Cu,Zn)O4",,,,,,,,shape_01,,24.0,,,,,24.0,,,,990.0,,,,,,,,,
"4%Tl2Ba2CaCu2O8 phase,grain size=20-30micron-meter,thickness=1micron-meter,Jc(100K,0T)=5E+5 A/cm2",,,Tl2Ba2Ca2Cu3O10+z,,,,Tl2Ba2Ca2Cu3O10,,,,,,,,shape_04,,116.0,,,,,116.0,,,,,,,,,,,,,
,2.82,,La1Ba2Cu2Nb1O8,,,0.27,LaBa2Cu2NbO8,,,,,,,,shape_01,,,,2.0,,,,,,,,,,,,,,,,
,,,Mo6Se8,,,,Mo6Se8,,,,,,,,,,6.38,,,,,6.38,,,,,,,1.81,,,,,,
,,,C8Cs1,,,,C8Cs1,,,,,,,,,,0.135,,,,,0.135,,,,,,,,,,,,,
,,,Mg1B1.7Be0.3,,,,"Mg(B,Be)2",,,,,,,,shape_01,,32.9,,,,,32.9,,,,,,,,,,,,,
,,,C1.45Th1,,,,C1.45Th1,,,,,,,,,,4.1,,3.9,,,4.1,,,,,,,,,,,,,
in-plane R and Hall effect measured.,,,Ba1Fe1.2Ru0.8As2,,,,BaFe2-xRuxAs2,,,,,,,,shape_03,,5.02,,,,,5.02,,,,,,,,,,,,,
minor phase=Bi2212,,,Bi1.5Pb0.2Sr2Ca2Cu2.8Sc0.2Oz,,,,"(Bi,Pb)2Sr2Ca2(Ca,Sc)3Oz",,,,,,,,shape_02,104.5,,115.0,,109.0,,109.0,,,,,,,,,,,,,
,,,Bi1Nb3,,,,Bi1Nb3,,,,,,,,,,,,2.25,,,,,,,,,,,,,,,,
,,,Nd1Ba1.6Sr0.4Cu3O6.721,,,,"(Nd,Ba,Sr)3Cu3Oz",,,6.721,,,,,shape_01,,,,,78.5,,78.5,,,,,,,,,,,,,
not SC. T<SDW> = 88 K.,,,Sm1Fe0.99Ni0.01As1O1,,,,"Sm(Fe,Ni)AsO",,,,,,,,shape_01,,,,3.0,,,,,,,,,,,,,,,,
not s/c,,,U1Pt2.85Pd0.15,,,,"U(Pt,Pd)3",5.8,,,,,,,,,,,,,,,,,,,,,,,,,,,
,,,Pt0.5W0.5,,,,Pt0.5W0.5,,,,,,,,,,1.45,,,,,1.45,,,,,,,,,,,,,
,,,La0.55Lu0.45,,,,La0.55Lu0.45,,,,,,,,,,2.2,,,,,2.2,,,,,,,,,,,,,
"lattice const. from J.Phys.Chem.Solids, 36(1985)123",,178.9,Ni1U6,,,,U6Ni,,,,,,,,,,0.35,,,,,0.35,,91.36,,,,,,,,,,,
,,,La1.83Sr0.17Cu0.98Fe0.02O4,,,,"(La,Sr)2(Cu,Fe)O4",,,,,,,,,,,31.0,,,,31.0,,,,,,,,,,,,,
,,480.0,Os0.333Ru0.667,,,,Ru1-xOsx,,,,,,,,,,0.47,,,,,0.47,,2.74,,,,,,,,,,,
,,,Ir1.15Nb0.85,,,,Ir1.15Nb,,,,,,,,,,4.6,,,,,4.6,,,,,,,,,,,,,
Thick film (d = 150-250 nm).,,,Ba0.76La0.24Fe2As2,,,,"(Ba,La)Fe2As2",,,,,,,,shape_04,,,,,5.02,,5.02,,,,,,,,,,,,,
TK 4K,,,Pb0.63Cu2.27Sr2Y0.79Ca0.21Oz,,,,"(Pb,Cu)Sr2(Y,Ca)Cu2Oz",,,,,,,,shape_03,4.0,,65.0,,,,34.5,,,,,,,,,,,,,
PRECURSOR=OXALATE,,,Nd2Cu1F0.3O3.7,,,,"Nd2Cu(O,F)4",,,,,,,,,,26.0,,,,,26.0,,,,,,,,,,,,,
,,,Zr2Co0.75Ni0.25,,,,"Zr2(Co,Ni)",,,,,,,,shape_01,,4.91,,,,,4.91,,,,,,,,,,,,,
,,,N0.003Nb0.997,,,,N0.003Nb0.997,,,,,,,,,,9.12,,,,,9.12,,,,,,,,,,,,,
,,,Bi2Sr2Ca0.875Y0.125Cu2O8+z,,,,"Bi2Sr2(Ca,Y)Cu2O8",,,,,,,,shape_01,,,,,77.1,,77.1,,,,,,,,,,,,,
,,,Sm1Ba2Cu3O7.01,,,,"Sm(Ba,Sm)2Cu3O7",,,7.01,,,,,shape_01,82.0,,92.0,,,,87.0,,,,,,,,,,,,,
,,,Y1Ba2Cu2.88Fe0.12O7,,,,"YBa2(Cu,Fe)3O7",,,,,,,,,,54.0,,,,,54.0,,,,,,,,,,,,,
,,,Ce0.95Yb0.05Co1In5,,,,"(Ce,Yb)CoIn5",,,,,,,,shape_05,,1.73,,,,,1.73,,,,,,,,,,,,,
starting= Ba0.6K0.45BiO3.1,,,Ba0.635K0.365Bi1O3,,,,"(Ba,K)BiO3",,,,,,,,shape_01,,,,,30.4,,30.4,,,,,,,,,,,,,
F-content not given,,,Hg1Ba2Cu1O4+z,,,,HgBa2CuO4Fx,,,,,,,,shape_01,,,,,97.0,,97.0,,,,,,,,,,,,,
,,,Na0.65Fe1.93Se1.8S0.2,,,,"Na0.65Fe1.93(Se,S)2",,,,,,,,shape_01,,,,,36.0,,36.0,,,,,,,,,,,,,
density=5.292 g/cm3,,,Tb1Fe4P12,,,,TbFe4P12,,,,,,,,,,,,4.0,,,,,,,,,,,,,,,,
,10.5,,Y0.2Pr0.8Ba2Cu4O8,,9.6e-07,2.7,"(Y,Pr)Ba2Cu4O8",,,,,,,,,,,,4.2,,,,,,,,,,,,,,,,
,,,Ir1Lu3,,,,Ir1Lu3,,,,,,,,,,,,0.32,,,,,,,,,,,,,,,,
,,,Er1Rh1.6Ir2.4B4,,,,"Er(Rh,Ir)4B4",,,,,,,,,,2.11,,,,,2.11,,,,,,,,,,,,,
"ANN(600C,720H)",,,Y1Ba2Cu3OZ,,,,YBa2Cu3Oz,,,,,,,,shape_03,,,,,83.0,1.6,83.0,,,,,,,,,,,,,
,,,Be2Cr1,,,,Be2Cr1,,,,,,,,,,,,1.4,,,,,,,,,,,,,,,,
T* = 110 K at ambient pressure. (dT*/dP) = -4.69 K/GPa estimated from Fig.7 where T* is the temperature of TP(max).,,,Sm1Fe1As1O0.85,,,,SmO0.85FeAs,,,,,,,,,,,53.0,,,,53.0,,,,,,,,-1.5,,,,,
,,,Sm1.6Ba1.4Cu3O7.11,,,,"(Sm,Ba)(Ba,Sm)2Cu3O7",,,7.11,,,,,,,,,,,,,,,,40.82,,,,,,,235.9,,
,,,Os0.113Re0.887,,,,Re1-xOsx,,,,,,,,,,1.79,,,,,1.79,,,,,,,,,,,,,
"(dTm/dP) = 7.9 K/GPa, Tm is magnetic ordering tempeature.",,,Ru0.85Rh0.15Sr2Gd1Cu2O8,,,,"(Ru,Rh)Sr2GdCu2O8",,,,,,,,,,,19.0,,,,19.0,,,,,,,,1.7,,,,,
,,,La1.85Sr0.15Cu1O4+Z,,,,"(La,Sr)2(Cu,Sn)O4",,,,,,,,,,37.5,,,,,37.5,,,,,,,,,,,,,
Tc defined as a sudden drop in microwave absorption. Tm : the peak of microwave absorption.,,,Ru0.6Sn0.4Sr2Eu1Cu2O8,,,,"(Ru,Sn)Sr2EuCu2O8",,,,,,,,shape_01,,24.2,,,,,24.2,,,,,,,,,,,,,
,,370.0,Eu1Ba2Cu3O7-Z,,,,EuBa2Cu3O7,,,,,,,,shape_01,,,,,,,,,12.9,,,,,,,,,,,
,,,Y1Ba2Cu3.9Zn0.1O8,,,,"YBa2(Cu,Zn)4O8",,,,,,,,shape_01,,,,,11.5,,11.5,,,,,,,,,,,,,
Tc(max) = 116 K at 15 Gpa.,,,Hg1Ba2Cu1O4,,,,HgBa2CuO4,,,,,,,,shape_01,,,96.0,,,,96.0,,,,,,,,1.94,,,,,
hydrostatic pressure. Neel-T defined as T where magnetic volume fraction = 50%.,,,La1Fe1As1F0.055O0.945,,,,"La(O,F)FeAs",44.0,,,,,,,,,,,,7.0,,7.0,,,,,,,,,,,,,
not s/c,,,Dy1Ru1B2,,,,DyRuB2,21.9,,,,,,,,,,,,,,,,,,,,,,,,,,,
,,,Y1Ba2Cu3.88Zn0.12O8,,,,"YBa2(Cu,Zn)4 O8",,,,,,,,,27.0,,42.0,,,,34.5,,,,,,,,,,,,,
,,,Tl1Ba0.3Sr0.7La1Cu1O5,,,,"Tl(Ba,Sr)LaCuO5",,,5.0,,,,,shape_01,,,,,30.0,,30.0,,,,,,,,,,,,,
nearly one phase(Tc=34K),,,La2Cu1O4.065,,,,La2CuO4,,,4.065,,,,,,,,,,34.0,,34.0,,,,,,,,,,,,,
,,,Y1Ba2Cu2.954Zn0.047O6+z,,,,"YBa2(Cu,Zn)3O7",,,,,,,,shape_03,,,,,74.0,,74.0,,,,,,,,,,,,,
,,,Nb0.5Ti0.5,,,,Nb0.5Ti0.5,,,,,,,,,,10.3,,,,,10.3,,,,,,,,,,,,,
,,,La1.84Sr0.16Cu0.98Zn0.02O4,,,,"(La,Sr)2(Cu,Zn)O4",,,4.0,,,,,shape_01,,,,,18.6,,18.6,,,,,,,,,,,,,
no anomaly in R(T).,,,Sr2V0.9Mg0.1Fe1As1O3,,,,"Sr2(V,Mg)FeAsO3",,,,,,,,shape_01,,,30.0,,,,30.0,,,3120.0,6610.0,,,,,,,,,
Major phase(by EDX): Y0.91Ga0.09Ba1.9Cu4.1Ox,,,Y0.9Ga0.1Ba2Cu4O8,,,,"(Y,Ga)Ba2Cu4O8",,,,,,,,,,,74.0,,,,74.0,,,,,,,,,,,,,
not SC for P = 0 GPa,,,Ce1Ru1Si3,,,,CeRuSi3,1.8,,,,,,,shape_03,,,,0.0,,,,,,,,,,,,,,,,
major grain: Mo0.45Sr2YCu2.87Oz by EDX,,,Mo1Sr2Y1Cu2O8-z,,,,MoSr2YCu2O8,,,,,,,,,,,,,22.0,,22.0,2.5,,,,,,,,,,,,
,,,Bi2Sr2Ca1Cu2O8+z,,,,Bi2Sr2CaCu2O8,,,,10.0,,,,shape_03,84.0,,,,,,84.0,,,,,,,,,,,,,
,,,Y1Ni1.94Fe0.06B2C1,,,,"Y(Ni,Fe)2B2C",,,,,,,,,,10.2,,,,,10.2,,,,,,,,,,,,,
real H conc. = 0.32. Ce:Fe:As:O:H = 1.01:1:0.99:0.73:0.32 by EPMA.,,,Ce1Fe1As1H0.3O0.7,,,,"Ce(O,H)FeAs",,,,,,,,,,,,,44.9,,44.9,,,,,,,,,,,,,
,,,Sr1Fe2As1.4P0.6,,,,"SrFe2(As,P)2",,,,,,,,shape_01,,,25.0,,,,25.0,,,,,,,,,,,,,
,,,Y0.95Ca0.05Ba2Cu3O7-z,,,,"(Y,Ca)Ba2Cu3O7",,,,,,,,,,88.5,,,,,88.5,,,,,,,,,,,,,
Rb-intercalated MoS2,,,Rb0.3Mo1S2,,,,Rb0.3MoS2,,4.0,,,,,,,,6.9,,,,,6.9,,,,,,,,,,,,,
"[RH300] shows RH200. RH100 = 6.41 E-9 m3/C. Rab = R0 + A*T^n for Tc < T < Tn: R0(uOhm.cm), A, n are (33.87, 0.1767, 2.32)",,,Ba0.9K0.1Fe2As2,,,,"(Ba,K)Fe2As2",123.0,,,,,,3.65e-10,shape_03,,5.5,,,,,5.5,,,,,,,,,,,,,
,,,O3Sr0.08W1,,,,O3Sr0.08W1,,,,,,,,,,4.0,,,,,4.0,,,,,,,,,,,,,
,,,La1Pt0.7Ni0.3Si1,,,,"La(Pt,Ni)Si",,,,,,,,shape_01,2.71,,2.84,,,,2.775,,,,285.0,,,,,,,,,
,,,Sn0.8In0.2Te1,,,,Sn0.8In0.2Te,,,,,,,,shape_01,,,3.1,,,,3.1,1.33,,,,,11.1,0.62,,,,,,
,,,B1Ni2,,,,B1Ni2,,,,,,,,,,,,0.07,,,,,,,,,,,,,,,,
,,,Hf1Si2,,,,Hf1Si2,,,,,,,,,,,,1.02,,,,,,,,,,,,,,,,
"90%Hg1223, <5%Ba-Cu-O, >5%CaHgO2",,,Hg1Ba2Ca2Cu3O8+z,,,,HgBa2Ca2Cu3O8,,,,,,,,,,134.5,,,134.5,,134.5,,,,,,,,,,,,,
,,,Lu1Rh2,,,,Lu1Rh2,,,,,,,,,,,,0.32,,,,,,,,,,,,,,,,
,,,Bi2Sr2Ca0.5Y0.5Cu2Oz,,,,"Bi2Sr2(Ca,Y)Cu2O8",,,,,,,,,,80.0,83.0,,80.0,,80.0,,,,,,,,,,,,,
,,,Al1Y3,,,,Al1 y3,,,,,,,,,,,,1.1,,,,,,,,,,,,,,,,
,,,Hg1Ba2Cu1O4.18,,,,HgBa2CuO4,,,4.18,,,,,shape_01,,,,,96.6,,96.6,,,,,,,,,,,,,
,,,As1La1,,,,LaAs,,,,,,,,,,,,0.08,,,,,,,,,,,,,,,,
,,252.0,Hf1,,,,Hf,,,,,,,,,,0.128,,,,,0.128,,2.15,,,,,,,,,,,
,,,Co0.85Ni0.15Zr2,,,,Co0.85Ni0.15Zr2,,,,,,,,,,6.0,,,,,6.0,,,,,,,,,,,,,
,,,Y1Ba2Cu3O7-Z,6.4,,,YBa2Cu3O7-d,,,,,,,,shape_05,,,,,89.5,0.5,89.5,,,,,160.0,,,,,,,,
Thermal expansion coefficient measured.,,,Cu0.08Ti2Se2,,,,CuxTiSe2,,,,,,,,shape_01,,,,,3.95,,3.95,,,,,,,,,,,,,
Tc from ac-SUS. single phase (AuGa2),,,Au0.293Ga0.707,,,,AuGa2,,,,,,,,,,,,,1.63,,1.63,,,,,,,0.0253,,,,,,
impurity =BaCuO2 + not defined phase,,,Tl0.5Ni0.5Ba2Ca2Cu3O9-z,,,,"(Tl,Ni)Ba2Ca2Cu3O9",,,,,,,,,,105.0,,,,,105.0,,,,,,,,,,,,,
,,,D0.11Nb1D0.13Nb1,,,,D0.11Nb1D0.13Nb1,,,,,,,,,,9.12,,,,,9.12,,,,,,,,,,,,,
NEELT BY MUON-SR,,,La2Cu1O4,,,,La2CuO4,258.0,,,,,,,shape_01,,,,,,,,,,,,,,,,,,,,
resistive Tc=38.1 K. s/c properties deduced from thermal conductivity measurements. cohere//c=2.8 nm. dHc2//c/dT=1.17 kOe/K. Hc2(0)//c=31 kOe. anisotropy=4.2. G-L parameter = 13,,,B2Mg1,,,,MgB2,,,,,,,,shape_03,,36.6,,,,,36.6,130.0,,,,,11.8,0.515,,,0.0656,,,
Curie-T measured by real part of ac-susceptibility. T<Curie> = 4.2 K from another method.,5.13,,Co7Y9,,,,Co7Y9,,,,,,,,shape_01,,,,,3.0,,3.0,,,,,,,,,,,,,
,,,Ce0.8Yb0.2Co1In5,,,,"(Ce,Yb)CoIn5",,,,,,,,shape_05,,0.92,,,,,0.92,,,,,,,,,,,,,
,,,Pt2Y3,,,,Pt2Y3,,,,,,,,,,0.9,,,,,0.9,,,,,,,,,,,,,
,,,Pd2Sn1,,,,Pd2Sn1,,,,,,,,,,0.41,,,,,0.41,,,,,,,,,,,,,
,,,Nb0.06Tc0.94,,,,Nb0.06Tc0.94,,,,,,,,,,12.8,,,,,12.8,,,,,,,,,,,,,
zero resistance at 14.6 K.,,,Sc1Ni2B2C1,,,,ScNi2B2C,,,,,,,,,,16.5,,,,,16.5,,,,,,,,,,,,,
,,,Cd1O1,,,,Cd1O1,,,,,,,,,,,,1.3,,,,,,,,,,,,,,,,
"not SC.  R-exponent n=2.71, pnivctogen hight =1.196 A, bond-angle = 117.1 degree",,,La1Fe1P1H0.3O0.3,,,,LaFePO0.7H0.3,,,,,,,,shape_01,,,,0.0,,,,,,,,,,,,,,,,
,,,La1Sm0.8Sr0.2Cu1O4,,,,,,,,,,,,,,,,4.0,,,,,,,,,,,,,,,,
,,,La0.988Tb0.012Al2,,,,"(La,Tb)Al2",,,,,,,,,,0.94,,,,,0.94,,,,,,,,,,,,,
tetermination of O-content not given. Tc shows Tc(max).,,,Rb0.27W1O2.93,,,,RbxWO3,,,2.93,,,,,,,3.0,,,,,3.0,,,,,,,,,,,,,
[penet] measured by TDR for Hac //c-axis. [penet] in DB shows the value of d[penet] at 0.3Tc,,,Ca9.4La0.6Pt3Fe10As18,,,,(Ca1-xLax)10(Pt3As8)(Fe2As2)5,,,,,,,,shape_01,,18.2,,,,,18.2,,,,,129.0,,,,,,,,
Ar-annealed at 340C,,,Cu4Ba2Ca2O8+Z,,,,CuBa2Ca2Cu3O8,,,,,,,,,,,,,100.0,,100.0,,,,,,,,,,,,,
not SC upto 22 kbar. Tc by ac-sus.,,,K1Hg1C4,,,,KHgC4,,,,,,,,,,,,1.3,,,,,,,,,,,,,,,,
"MAYBE SECONDARY PHASE,RESRT AT 280K",,,Y1Ba2Cu2.775Zn0.225O7-Z,,,,"YBa2(Cu,Zn)3O7",,,,,,,1.03e-09,,,46.0,,,,,46.0,,,,7.35,,,,,4.95,,,,
The effect of Sb substitution on a single crystal of layered superconductor LaO1-xFxBi1-ySbyS2 has been studied by specific heat measurement.,,,La1F0.5Bi0.9S2Sb0.06O0.5,,,,LaO0.5F0.5Bi0.84Sb0.06S2,,,,,,,,shape_03,,,,,,,2.19,,,,,,,,,,,,,
,,,Pd50.745Sc0.255Sb49,,,,"(Pd,Sc)1-xSbx",,,,,,,,,,1.56,,,,,1.56,,,,,,,,,,,,,
,,,Sm1.5725Y0.2775Ce0.15Cu1O4,,,,"(Sm,Y,Ce)2CuO4",,,,,,,,,,,10.3,,,,10.3,,,,,,,,,,,,,
,,,Y1Ba2Cu3.92Zn0.08O8,,,,"YBa2(Cu,Zn)4O8",,,,,,,,,,36.4,,,,,36.4,,,,,,,,,,,,,
paramag-Curie-temp.,40.0,,Nd1.85Ce0.15Cu0.91Mn0.09O4,,,,"(Nd,Ce)2(Cu,Mn)O4",,,,,,,,shape_01,,,,,17.9,,17.9,,,,,,,,,,,,,
Thermopower = 3.2uV/K at 30 C.,,,Y1In1.71Sn1.29,,,,"Y(In,Sn)3",,,,,,,,shape_01,,1.49,,,,,1.49,,,,,,,,,,,,,
,,,Co2P1,,,,Co2P1,,,,,,,,,,,,0.97,,,,,,,,,,,,,,,,
Jc(H) shows a decay of expornential law. Hirr defined as Jc(H) = 100 A/cm2,,,Mg1B1.9C0.1,,,,CNT-doped MgB2,,,,,,,,,,,35.4,,,,35.4,24.3,,,,,,,,1.8,,,,
,,,Ce0.6Nd0.4Bi1S2F0.5O0.5,,,,"(Ce,Nd)O0.5F0.5BiS2",,,,,,,,shape_01,,,,,3.0,,3.0,,,,,,,,,,,,,
impurity phase=V5Ge3,,,Ge0.27V0.73,,,,V1-xGex,,,,,,,,,,6.6,,,,,6.6,,,,,,,,,,,,,
,,,Y1Ba2Cu2.85Fe0.049Zn0.101O7-Z,,,,"YBa2(Cu,Fe,Zn,)3O7",,,,,,,,shape_01,,46.6,,,,,46.6,,,,,,,,,,,,,
,,,Y1Ba2Cu3Oz,,,,YBa2Cu3O7,,,,,,,,,,90.4,,,,,90.4,,,,,,,,,,,,,
inpuriq phase=unknown and Al234,,,Al1Sr2Ca1.7Y0.3Cu3O9.1,,,,"AlSr2(Ca,Y)2Cu3O9",,,9.1,,,,,,,,,,,,,,,,,,,,,,,,,
"not SC. AFM phase: Tn(P) = 173(0), 144(2.3), 128(3.52): P in kbar.",,,Ca1Fe2As2,,,,CaFe2As2,173.0,,,,,,,,,,,0.5,,,,,,,,,,,,,,,,
,,,Ba0.553K0.447Bi1O3,,,,"(Ba,K)BiO3",,,,,,,,,,25.5,,,,,25.5,,,,,,,,,,,,,
NEEL-T BY SPHEAT,,,Dy1Ba2Cu3O7,,,,DyBa2Cu3O7,0.92,,,,,,,shape_01,,,,,,,,,,,,,,,,,,,,
,,,Hg0.95Mo0.05Sr2Cu1O4+z,,,,"(Hg,Mo)Sr2CuO4",,,,,,,,,,58.0,,,,,58.0,,,,,,,,,,,,,
as grown,,,La1Si1.82,,,,La1Si1.82,,,,,,,,,,,,1.2,,,,,,,,,,,,,,,,
,,251.0,Ta1,,,,Ta,,,,,,,,,,4.33,,,,,4.33,61.2,5.85,,,,,,,,,,,
,,,Al0.22Nb0.75Si0.3,,,,Al0.22Nb0.75Si0.3,,,,,,,,,,19.2,,,,,19.2,,,,,,,,,,,,,
,,,Y1Ba2Cu3S1O6,,,,"YBa2Cu3(O,S)7",,,,,,,,,,90.0,,,,,90.0,,,,,,,,,,,,,
,,,Pr1.85Ce0.15Cu1O4-Y,,,,"(Pr,Ce)2CuO4",,,,,,,,,,,,,,,,,,,,,,,,,,0.19,,
,2.0,,Ho1Rh4B4,,,,HoRh4B4,6.7,,,,,,,,,,,,,,,,,,,,,,,,,,,
,,,Y1.8Ti0.2C2.9,,,,"(Y,Ti)2C3",,,,,,,,,,14.2,,,,,14.2,,,,,,,,,,,,,
"SIS tunneling, counter electrode=Au, K-content is not clear, estimated from Tc(by Asada)",,,Ba0.5K0.5Bi1O3,3.5,,,"(Ba,K)BiO3",,,,,,,,,,15.5,,,,,15.5,,,,,,,,,,,,,
gamma (=10.9 mj/atom.K2) calculated from Hc(0) (=0.402 T). G-L parameter = 2.8,,,La1Ru2,,,,LaRu2,,,,,,,,,,4.3,,,,,4.3,2.01,32.7,,,,,,,,,,,
,,,La1.85Sr0.15Cu0.985Ga0.015O4,,,,"(La,Sr)2(Cu,Ga)O4",,,,,,,,shape_01,,13.7,,,,,13.7,,,,,,,,,,,,,
,,,Y0.9Ba0.1Cu1O4,,,,,,,,,,,,,50.0,81.0,92.5,,,,81.0,,,0.7,,,,,,,,,,
,,,Bi1.9Sn0.1Sr2Ca2Cu3OZ,,,,"(Bi,M)2Sr2Ca2Cu3O10",,,,,,,,,103.0,,116.0,,,,109.5,,,,,,,,,,,,,
RRR = 160. Thermal conductivity measured.,,,Ta1,,,,Ta,,,,,,,,,,4.48,,,,,4.48,,,,,,,,,,,,,
,,,La1.8Sr0.2Cu0.96Ni0.04O4,,,,"(La,Sr)2(Cu,Ni)O4",,,,,,,,shape_01,7.0,,,,,,7.0,,,,,,,,,,,,,
"nominal C-composition. Jc(H), Hirr(T) were measured.",,,Mg1B1.7C0.3,,,,"Mg(B,C)2",,,,,,,,shape_01,,36.4,,,,,36.4,,,,,,,,,,,,,
"T=970, P=1.6GPa, 8H",,,Sr2Tm1Cu3O7.48,,,,CuSr2TmCu2Oz,,,7.48,,,,,,,,,,62.0,,62.0,,,,,,,,,,,,,
Jc obtained from dM(magnetization),,,Er1Ba2Cu3Oz,,,,ErBa2Cu3O7,,,,,,,,shape_01,,,,,90.9,,90.9,,,,,,,,,,,,,
,,,Hf1Ta1C1,,,,,,,,,,,,,,7.9,,,,,7.9,,,,,,,,,,,,,
quench,,,Pb0.6Cu0.4Sr0.8La1.2Cu1O5.06,,,,"(Pb,Cu)(Sr,La)2CuOz",,,5.06,,,,,,,28.7,,,,,28.7,,,,,,,,,,,,,
,,,Mo5.5Ru0.5Se8,,,,"(Mo,Ru)6Se8",,,,,,,,,,5.43,,,,,5.43,,,,,,,4.4,,,,,,
,,,As1Os1,,,,As1Os1,,,,,,,,,,,,1.13,,,,,,,,,,,,,,,,
"prepared by sintering at T < 1200C, LT phase",,,Ti1Ru1P1,,,,TiRuP,,,,,,,,shape_01,,1.3,,,,,1.3,,,,,,,,,,,,,
,,,Y0.65La0.35B6,,,,"(Y,La)B6",,,,,,,,,,4.0,,,,,4.0,,,,,,,,,,,,,
,,,Ce0.1Nd0.9F0.5Bi1S2O0.5,,,,"(Ce,Nd)(O,F)BiS2",,,,,,,,shape_01,,4.68,,,,,4.68,,,,,,,,,,,,,
,,,Ca0.4Ba1.25La1.35Cu3O7.19,,,,"(La,Ca)(Ba,La)2 Cu3O7",,,7.19,,,,,,72.9,,,,,,72.9,,,,,,,,,,,,,
,,,Ir1Os1Y1,,,,,,,,,,,,,,2.6,,,,,2.6,,,,,,,,,,,,,
oxygen content represent starting composition,,,C1Sr2Cu1O5.35,,,,(CO3)Sr2CuO2,,,5.35,,,,,,,,,,,,,,,,,,,,,,,,,
,,,Pr1.7945Y0.0555Ce0.15Cu1O4,,,,"(Pr,Y,Ce)2CuO4",,,,,,,,shape_01,,,,,15.0,,15.0,,,,,,,,,,,,,
two phase (AuGa2 + Ga),,,Au0.278Ga0.722,,,,"(Au,Ga)",,,,,,,,,,1.615,,,,,1.615,,,,,,,0.0243,,,,,,
,,,La0.95Pr0.05Se1,,,,"(La,Pr)Se",,,,,,,,,,0.7,,,,,0.7,,,,,,,,,,,,,
,,,Th1Ir0.4Os1.6,,,,"Th(Ir,Os)2",,,,,,,,,,3.56,,,,,3.56,,,,,,,,,,,,,
,,,Y0.99Ba1.997Ca0.013Cu3.5O7.5-z,,,,"(Y,Ca)2(Ba,Ca)4Cu7O15",,,,,,,,,,,,,92.8,,92.8,,,,,,,,,,,,,
HC2ZERO in DB means Hc2(4.2K). ,,,Nb0.4Ti0.52Hf0.04V0.04,,,,Nb-Ti-Hf-V,,,,,,,,,,,,,,,,11.02,,,,,,,,,,,,
4444,,500.0,La0.5Sr0.5Ti1O3,,,,"(La,Sr)TiO3",,,,,,,,shape_01,,,,1.2,,,,,,,,,,,,,,,,
,,,Y1Ba2Cu3O7,,,,YBa2Cu3O7,,,,,,,,,,,92.0,,,,92.0,,,,,,,,,,,,,
high Tc phase,,,La2Cu1O4.11,,,,La2CuO4,,,4.11,,,,,,,,,,42.0,,42.0,,,,,,,,,,,,,
,,,Cs1Os2O6,,,,CsOs2O6,,,,,,,,shape_01,,3.26,,,,,3.26,,,,,,,,0.75,,,,,
,,,Nd1.15Ba1.85Cu3O6.96,,,,"Nd(Ba,Nd)2Cu3Oz",,,6.96,,,,,,,76.8,,,,,76.8,,,,,,,,,,,,,
RRR=4.8. R(300K) = 166 uOhm.cm.  R(0 K) = 34.8 uOhm.cm.,,,Pr1Os1.2Ru2.8Sb12,,,,"Pr(Os,Ru)4Sb12",,,,,,,,shape_03,,0.81,,,,,0.81,,,,,,,,,,,,,
M=PC(=propylen carbonate). y is not given. basal plane spacing d = 27.8 A.,,,Li0.16M1Zr1N1Cl1,,,,Li0.16(PC)yZrNCl,,,,,,,,,,,,,15.0,,15.0,,,,,,,,,,,,,
,,,Y1Ba2Cu3O6.73,,,,YBa2Cu3Oz,,,6.73,,,,,shape_03,,,62.0,,,,62.0,,,,,,,,,,,,,
"not s/c. adding 5 mol % Ni2B or (Tb,Er)B2C2",,,Er0.8Tb0.3Ni2B2C1,,,,"(Er,Tb)Ni2B2C",7.1,,,,,,,,,,,4.2,,,,,,,,,,,,,,,,
,,,Y1Ba2Cu0.95Zn0.05O7.95,8.2,,,"YBa2(Cu,Zn)4O8",,,7.95,,,,,shape_01,,,46.0,,,,46.0,,,,,,,,,,,,,
,,,Y0.89Pr0.05Ca0.06Ba2Cu3O7-z,,,,"(Y,Pr,Ca)Ba2Cu3O7",,,,,,,,shape_01,,85.9,,,,,85.9,,,,,,,,,,,,,
compositions by ICP.,,,Ba1Al1Si1,,,,BaAlSi,,,,,,,,,,,,2.0,,,,,,,,,,,,,,,,
"Tc(x),Lat-c(x),Tc(Lat-c) good relation",,,Ba1Ca0.26Cd0.74La1Cu3Oz,,,,"Ba(Ca,Cd)LaCu3Oz",,,,,,,,,,,7.6,,,,7.6,,,,,,,,,,,,,
composition = nominal values. multi-phase sample. Cu does not substitute for Mg.,,,Mg0.9Cu0.1B2,,,,"(Mg,Cu)B2",,,,,,,,,,38.6,,,,,38.6,,,,,,,,,,,,,
Ga-ion implanted in V-single crystals and annealed.,,,Ga0.25V0.75,,,,V3Ga,,,,,,,,shape_03,,14.5,,,,,14.5,,,,,,,,,,,,,
intercalated material = Srx(NH3)y.  M=NH3. using 53 micron powder MoS2.,,,Sr0.68M1.27Mo1S2,,,,Sr0.68(M)1.27MoS2,,,,,,,,,,5.0,,,,,5.0,,,,,,,,,,,,,
,,,La1.85Sr0.15Cu0.9825V0.0175O4+z,,,,"(La,Sr)2(Cu,V)O4",,,,,,,,,,,,,35.0,,35.0,,,,,,,,,,,,,
"prepared at 15 kbar, 170-305 K",,,Sn0.65Tl0.35,,,,Sn0.65Tl0.35,,,,,,,,,,7.1,,,,,7.1,,,,,,,,,,,,,
,,,La1.86Sr0.14Cu0.9975Zn0.0025O4,,,,"(La,Sr)2(Cu,Zn)O4",,,4.0,39.0,,,,shape_01,,,,,,,,,,,,,,,,,,,,
semiconductor,,,Y0.4Pr0.6Ba1.6Sr0.4Cu3O7,,,,"(Y,Pr)(Ba,Sr)2Cu3O7",,,,,,,,shape_01,,,,3.0,,,,,,,,,,,,,,86.0,,
,,,La1.77Sr0.23Cu0.99Ni0.01O4,,,,"(La,Sr)2(Cu,Ni)O4",,,4.0,,,,,shape_01,,,18.0,,,,18.0,,,,,,,,,,,,,
M = NH3. x and y not given. T<spin-glass > = 32.9 K,,,Li0.45M0.3Fe2Se0.6Te1.4,,,,"LixMyFe2(Se,Te)2",,,,,,,,,,,,,8.1,,8.1,,,,,,,,,,,,,
,7.6,,Y1Ba2Cu3.96Fe0.04O8,,0.000275,,"YBa2(Cu,Fe)4O8",,,,,,,,,,73.0,,,,,73.0,,,,,,,,,,,,,
,,,N0.75V1,,,,N0.75V1,,,,,,,,,,2.3,,,,,2.3,,,,,,,,,,,,,
,,,La1Ca1Ba1Cu2.6Zn0.4O7-Z,,,,"La(Ca,Ba)2(Cu,Zn)3O7",,,,,,,,,,,,42.0,,,,,,,,,,,,,,,,
"bulk moduluc = 69.4 GPa. c/a = 2.610 . initial compressibility  = 4.02 E-3/GPafor a-axis,   4.93 E-3 /GPa for c-axis. Specific heat measurements.",,,Ce2Ir1In8,,,,Ce2IrIn8,,,,,,,,shape_03,,,,0.05,,,,,,,,,,,,,,,,
,,,Dy1Ni2B2C1,,,8.479,DyNi2B2C,10.6,,,,,,,shape_01,,,,,,,,,,,,,,,,,,,,
"RH300=AT 250K,RHN=AT 100K",,,Y1Ba2Cu2.9Ni0.1O7,,,,"YBa2(Cu,Ni)3O7",,,,,,,4.78e-10,,,,,,,,,,,,,,,,,,,,,
not s/c,,,Nd1.48Y0.37Ce0.15Cu1O4,,,,"(Nd,Y,Ce)2CuO4",,,,,,,,shape_01,,,,5.0,,,,,,,,,,,,,,,,
R not to zero. Tc from Fig of R(T) by us.,,,Sm1Fe1As1F0.1O0.9,,,,"Sm(O,F)FeAs",,,,,,,,,,4.47,13.0,,,,4.47,,,1740.0,,,,,,,,,,
,,,V3Si0.1Ga0.9,,,,V3Si0.1Ga0.9,,,,,,,,,,10.6,,,,,10.6,,,,,,,,,,,,,
,,,Bi2Sr2Ca1Cu1.88Co0.12I0.91Oz,,,,"Bi2Sr2Ca(Cu,Co)2OzIx",,,,,,,,,,28.4,,,,,28.4,,,,,,,,,,,,,
"not s/c. Curie-T in DB is for H//ab. Curie-T for H//c is 5.8K. optical conductivity, specific heat were measured.",,,Sr2Ru0.8Ti0.2O4,,,,"Sr2(Ru,Ti)O4",,,,,,,,shape_03,,,,0.3,,,,,,,,,,,,,,,,
pristine phase=beta-HfNCl. powder sample. Na-content is average value. lattice constant at 4K.,,,Na0.29Hf1N1Cl1,,,,NaxHfNCl,,,,,,,,,,19.0,,,,,19.0,,,,,,,,,,,,,
,158.0,,Gd1.85Ce0.15Cu1O4,,,,"(Gd,Ce)2CuO4",153.0,,,,,,,shape_01,,,,,,,,,,,,,,,,,,,,
Thermopower = 1.47 uV/K at 30 C.,,,La0.5Th0.5Sn3,,,,"(La,Th)Sn3",,,,,,,,shape_01,,4.67,,,,,4.67,,,,,,,,,,,,,
,,,Y1Ba2Cu3O6.8,,,,YBa2Cu3O7,,,6.8,,,,,,87.0,91.6,,,,,91.6,,,,,,,,,,,,,
Tc calculated from Tc(Pb)=7.195 K (not given by the Authors),,,Pb0.95Tl0.025Bi0.025,,,,Pb1-x(TlBi)x,,,,,,,,,,7.214,,,,,7.214,,,,,,,,,,,,,
composition determined by X-ray Rietveld analysis (nominal = FeTe).,,,Fe1.013Se0.3Te0.7,,,,"Fe(Se,Te)",,,,,,,,shape_03,13.0,,,,,,13.0,,,,,,,,,,,7.64,,
Li-doped. Li-content not known. Li-intercalated between halogen layers.,,,Li1Hf0.22Zr0.78N1Br1,,,,"Lix(Hf,Zr)NBr",,,,,,,,,,16.0,,,,,16.0,,,,,,,,,,,,,
high-pressure O2 process,,,Y1Sr2Cu2.5Se0.5O7-z,,,,"YSr2(Cu,Se)3O7",,,,,,,,,,,,10.0,,,,,,,,,,,,,,,,
"R(T) not to zero at 0.4 K. Tc obtained from extrapolation to R=0.  N(0) calculated from SP{gamma} data, which in not given.",,,La0.98Ce0.02Ni1C2,,,,"(La,Ce)NiC2",,,,,,,,shape_01,0.1,,,,,,0.1,,,,,,,,,,,,,
,,,Sn2Mo15Se19,,,,Sn2Mo15Se19,,,,,,,,,,,,0.5,,,,,,,,,,,,,,,,
,,,Th1.8Lu0.2C3,,,,"(Th,Lu)2C3",,,,,,,,,,10.3,,,,,10.3,,,,,,,,,,,,,
,,,Ba1Fe1.85Ni0.15As2,,,,"Ba(Fe,Ni)2As2",,,,,,,,shape_03,,,,,13.8,,13.8,,,,,,,,,,,,,
,,,Mo0.1U0.9,,,,,,,,,,,,,,1.85,,,,,1.85,,,,,,,,,,,,,
SP-heat. gamma and debye-T by fitting for Gamma<3> ground state.,,181.0,Pr1Os1.6Ru2.4Sb12,,,,"Pr(Os,Ru)4Sb12",,,,,,,,,,0.75,,,,,0.75,,35.8,,,,,,,,,,,
,,,Y0.6Ca0.4Sr1.7Ba0.3Cu2Ga1O7-z,,,,"(Y,Ca)(Sr,Ba)Cu2 Ga O7",,,,,,,,,,50.0,,,,,50.0,,,,,,,,,,,,,
,,,La1Ba1Ca1Cu3OX,,,,"La(Ba,Ca)2Cu3O7",,,,,,,,,,80.0,,,,,80.0,,,,,,,,,,,,,
Tc(P) non-linear,,,Cd1Mo5S6,,,,CdMo5S6,,,,,,,,,,2.67,,,,,2.67,,,,,,,,,,,,,
,,,Hg1Ba2Ca2Cu3Oz,,,,"(Hg,Au)Ba2Ca2Cu3Oz",,,,,,,,,,132.9,,,,,132.9,,,,,,,,,,,,,
z=nominal value,,,Cu0.5P0.5Sr2Ca1.8Y0.2Cu3O9.45,,,,"(Cu,P)Sr2(Ca,Y)2Cu3Oz",,,9.45,,,,,,,,,,74.0,,74.0,,,,,,,,,,,,,
,,,Hf1Os1As1,,,,HfOsAs,,,,,,,,,,3.2,,,,,3.2,,,,,,,,,,,,,
,,,Cu5U1,,,,Cu5U1,,,,,,,,,,,,1.02,,,,,,,,,,,,,,,,
RRR=4.5. R(300K) = 305 uOhm.cm.  R(0 K) = 67.4 uOhm.cm.,,,Pr1Os1.6Ru2.4Sb12,,,,"Pr(Os,Ru)4Sb12",,,,,,,,shape_03,,0.76,,,,,0.76,,,,,,,,,,,,,
Beta(lattice term of SP) = 0.51mJ/mol.K4,,,Sc3.5Dy1.5Ir4Si10,,,,Sc3.5Dy1.5Ir4Si10,3.6,,,,,,,,,5.0,,,,,5.0,,,,,,,,,,,,,
point contact tunneling. two gaps (7meV and 2.8meV)  coexist. 2*delta/kTc = 4.14 and 1.67.,,,B2Mg1,4.14,,,MgB2,,,,,,,,shape_01,,39.3,,,,,39.3,,,,,,,,,,,,,
,,,Si1V2.7Ti0.3,,,,,,,,,,,,,,10.9,,,,,10.9,,,,,,,,,,,,,
,,,Pb2.15Mo15Se19,,,,Pb2.15Mo15Se19,,,,,,,,,,,,0.5,,,,,,,,,,,,,,,,
M = PC (propylene carbonate).  co-intercalation of Ca and PC,,,Ca0.11M1Hf1N1Cl1,,,,Cax(PC)HfNCl,,,,,,,,,,,,,25.6,,25.6,,,,,,,,,,,,,
second Tc=0.465. gamma in mj/mol.K2. Tc by specific heat,,,U0.957Th0.043Be13,,,,"(U,Th)Be13",,,,,,,,,,0.533,,,,,0.533,,2230.0,,,,,,,,,,,
film thickness=5000 A. ,,,La1.825Sr0.175Cu1O4,,,,"(La,Sr)2CuO4",,,,,,,,shape_05,,,27.5,,,,27.5,,,,,700.0,,,,,,,,
"K-content, x estimated from Tc using Tc = 38.5 -54(0.345-x) - 690(0.345-x)^2. Thermal conductivity measured for heat current//a and //c.",,,Ba0.812K0.188Fe2As2,,,,"(Ba,K)Fe2As2",,,,,,,,shape_03,,13.0,,,,,13.0,,,,,,,,,,,,,
,,,Sm1Ba2Cu3O7-y,,,,SmBa2Cu3O7,,,,,,,,shape_01,,95.1,,,,2.0,95.1,,,,,,,,,,,,,
,,,Gd1Ba2Cu3O7,,,8.03,GdBa2Cu3O7,,,,,,,,,,92.0,,,,,92.0,,,,,,,,,,,,,
polycrystall,,,La2Cu1O4,,,,La2CuO4,,,4.0,,,,,shape_04,,,,,,,,,,,,,,,,,,,,
SP-heat measured down to 2 K,,,U2Pt0.4Rh0.6C2,,,,"U2(Pt,Rh)C2",15.1,,,,,,,shape_01,,,,0.38,,,,,,,,,,,,,,,,
,,,Y0.8Ca0.2Ba2Cu3OZ,,,,"(Y,Ca)BaCu3Oz",,,,,,,,shape_01,75.1,,,,,,75.1,,,,,,,,,,,,,
,,,H0.64Nb0.85Pd0.15,,,,"(H,Nb,Pd)",,,,,,,,,,4.3,,,,,4.3,,,,,,,,,,,,,
,,,Bi2F0.2S2O0.8,,,,"Bi2(O,F)S2",,,,,,,,shape_01,,,,,3.0,,3.0,,,,,,,,,,,,,
,,,Y1Ba2Cu1O8,,,,YBa2Cu4O8,,,,,,,,,,80.0,,,,,80.0,,,,,,,,,,,,,
RHN=120K,,,Tl2Ba2Cu1O6.01,,,,Tl2Ba2CuO6,,,6.01,,,,1.76e-09,,81.0,,,,,,81.0,,,,,,,,,,,,,
,,,La1.84Sr0.16Cu1O4,,,,"(La,Sr)2CuO4",,,,,,,,,,,,,,,,,,,,,,,,,,,,
SUS(Pauli)=2.37E-4 cm3/mole,,,Bi2Sr2Ca1Cu2O8.19,,,0.682,Bi2Sr2CaCu2O8,,,8.19,,,,,,,87.1,,,87.1,,87.1,,,,,,,,,,,,,
,,,Pb0.5Sr2Y0.95Ca0.05Cu2.5OZ,,,,"(Pb,Cu)Sr2(Y,Ca)Cu2OZ",,,,,,,,,,,,,,,,,,,9.7,,,,,,,,,
Jc obtained from dM(magnetization),,,Er0.7Ca0.3Ba2Cu3Oz,,,,"(Er,Ca)Ba2Cu3O7",,,,,,,,shape_01,,,,,75.7,,75.7,,,,,,,,,,,,,
ion radius(average) of R = 0.982. Hirr(77K)=9.0 T.,,,Yb0.6Lu0.4Ba2Cu3O6.92,,,,"(Yb,Lu)Ba2Cu3O7",,,6.92,,,,,shape_01,89.7,,,,,,89.7,,,,,,,,,,,,,
,,,Ba0.584K0.416Bi1O3,,,,"(Ba,K)BiO3",,,,,,,,,,28.8,,,,,28.8,,,,,,,,,,,,,
,,,As2Th1,,,,As2Th1,,,,,,,,,,,,1.2,,,,,,,,,,,,,,,,
,,,Bi0.1155Mo0.2145Cu2.67Sr2Y1O7.25,,,,"(Bi,Mo,Cu)Sr2YCu2Oz",,,7.25,,,,,shape_01,,,,,,,,,,,,,,,,,,,,
A15 + A2 phase,,,Mo0.7Pt0.075Re0.225,,,,"Mo1-x(Pt,Re)x",,,,,,,,,,7.4,,,,,7.4,,,,,,,,,,,,,
"not SC.  Tn(AFM) measured by <75>As-NMR, NQR.",,,Ca0.76La0.24Fe1As2,,,,"(Ca,La)FeAs2",70.0,,,,,,,shape_03,,,,4.0,,,,,,,,,,,,,,,,
,,,La0.9973Ce0.0027Rh3B2,,,,"(La,Ce)Rh3B2",,,,,,,,,,0.38,,,,,0.38,,,,,,,,,,,,,
,,,Bi2Sr2Ca0.9K0.1Cu2OZ,,,,"Bi2Sr2(Ca,K)Cu2O8",,,,,,,,,,76.0,,,,,76.0,,,,,,,,,,,,,
,,,Si2Th3,,,,Si2Th3,,,,,,,,,,,,0.1,,,,,,,,,,,,,,,,
,,,Ti0.6V0.4,,,,Ti0.6V0.4,,,,,,,,,,7.0,,,,,7.0,,,,,,,,,,,,,
(dC/gamma*Tc) = 0.76. SUS(300K) = -6.8 E-5 emu/mol,,,Ge2La1,,,,LaGe2,,,,,,,,,,2.2,,,,,2.2,,6.1,,,,,,,,,,,
RRR = 2.5. (dTc/dP) = -0.44 K/GPa for P < 5GPa and = -0.15 K/GPa for P > 8 GPa.,,,B6Y1,,,,YB6,,,,,,,,shape_03,,5.9,,,,,5.9,,,21.0,,,,,-0.44,,,,,
,,,Ho1Ba2Cu3O7-y,,,,HoBa2Cu3O7,,,,,,,,shape_01,,90.0,,,,,90.0,,,,,,,,,,,,,
,,,H0.6Nb0.8Pd0.2,,,,"(H,Nb,Pd)",,,,,,,,,,3.46,,,,,3.46,,,,,,,,,,,,,
,,,Nd1.85Ce0.15Cu1O4.034,,,,"(Nd,Ce)2CuOz",,,4.034,,,,,shape_01,,18.1,,,,,18.1,,,,,,,,,,,,,
,,,Y0.7Pr0.3Ba2Cu3O6.5,,,,"(Gd,Pr)Ba2Cu3O7",,,6.5,,,,,shape_01,,0.0,,,,,0.0,,,,,,,,,,,,,Check: Tc=0 (Non-superconducting?)
"Anomalous transport inside the nematic phase has been observed, influenced by both changes in the electronic structure and the scattering with the lattice and spin fluctuations.",,,Fe1Se1S0,,,,FeSe,,,,,,,-2.5e-08,shape_03,,,,,,,9.01,,,,,,,,,,,,,
,,,Sm1Ba2Cu2.94Ni0.06O7-z,,,,"SmBa2(Cu,Ni)3O7",,,,,,,,shape_01,,76.0,,,84.0,,76.0,,,,,,,,,,,,,
,,,Sm0.1Fe0.9Se0.85,,,,"(Sm,Fe)Se0.85",,,,,,,,,,,10.6,,,,10.6,,,,,,,,,,,,,
,,,Nd1Bi0.97Pb0.03S2F0.3O0.7,,,,"Nd(O,F)Bi1-xPbxS2",,,,,,,,shape_03,,,,,5.37,,5.37,,,,,,,,,,,,,
,6.85,,Pr1Ru3B2,,,,PrRu3B2,,,,,,,,shape_01,,,,1.2,,,,,,,,,,,,,,,,
,,,La1.83Sr0.17Cu0.99Ni0.01O4,,,,"(La,Sr)2(Cu,Ni)O4",,,,,,,,shape_01,,31.2,,,,,31.2,,,,,,,,,,,,,
,,,Y1Ba2Cu3O6.07,,,,YBa2Cu3O6.07,,,6.07,,,,,shape_01,,,,,,,,,,,,,,,,,,,,
"real conc. x = 0.039 in (Ba,K)(Fe1-xMx)2As2 by EPMA.  Tc defined as max of (dR/dT).",,,Ba0.5K0.5Fe1.9Ni0.1As2,,,,Ba0.5K0.5(Fe1-xNix)2As2,,,,,,,2.431e-10,shape_03,,26.75,,,26.7,,26.75,,,,,,,,,,,,,
,,,La1.875Ba0.125Cu1O4,,,,"(La,Ba)2CuO4",,,,,,,,shape_01,,,,4.2,,,,,,,,,,,,,,,,
"Tc measured inductively, defined as mid point in transition.",,,La0.2Th0.8Ir3,,,,La1-xThxIr3,,,,,,,,shape_01,,4.48,,,,,4.48,,,,,,,,,,,,,
,,,Bi2Sr2Ca0.8K0.2Cu2OZ,,,,"Bi2Sr2(Ca,K)Cu2O8",,,,,,,,,,76.0,,,,,76.0,,,,,,,,,,,,,
,,,Y0.625Lu0.375Ba2Cu3OX,,,,"(Y,Lu)Ba2Cu3O7",,,,,,,,,,88.0,,,,,88.0,,,,,,,,,,,,,
,,,Nb79.1Sn9.4Al2.1Ge9.4,,,,,,,,,,,,,,8.2,,,,,8.2,,,,,,,,,,,,,
,,,Bi2Sr1.16La0.84Cu1O6+Z,,,,"Bi2(Sr,La)2CuO6",,,,,,,,shape_03,1.82,,,,,,1.82,,,,,,,,,,,,,
O-content=nominel,,,Tl1Sr2Ca2Cu3O9.4,,,,TlSr2Ca2Cu3Oz,,,9.4,,,,,shape_01,,,,,86.0,,86.0,,,,,,,,,,,-0.56,,
Hc2(T) is the same as x=0.1 sample(num=9749),,,B2Mg1,,,,MgB2,,,,,,,,,,38.6,,,,,38.6,,,,,,,,,,,,,
,,,Ho1Ni1.995Co0.01B2C1,,,,"Ho(Ni,Co)2B2C",5.4,,,,,,,shape_01,,6.72,,,,,6.72,,,,,,,,,,,,,
,,,Te1Y1,,,,Y1Te1,,,,,,,,,,1.02,,,,,1.02,,,,,,,,,,,,,
,,,Bi2Sr2Ca1Cu1.92Co0.08Oz,,,,"Bi2Sr2Ca(Cu,Co)2Oz",,,,,,,,,,46.0,,,,,46.0,,,,,,,,,,,,,
(delta-C/T) at Tc  = 28.0  mJ/mol.K2,,,La2.55Pr0.45Tl1,,,,"(La,Pr)3Tl",,,,,,,,,,3.68,,,,,3.68,,,,,,,,,,,,,
detailed structure parameters are obtained.,,,Fe1Sr2Y0.25Nd0.75Cu2O6+z,,,,"FeSr2(Y,Nd)Cu2O6",,,,,,,,shape_01,,,,4.2,,,,,,,,,,,,,,,,
,,,Fe1Se0.5S0.5,,,,"Fe(Se,S)",,,,,,,,,,2.75,6.53,,,,2.75,,,,,,,,,,,,,
,,,Nb1Se2,,,,Nb1Se2,,,,,,,,,,7.3,,,,,7.3,,,,,,,,,,,,,
,,,Nb3Rh0.98Ru0.02,,,,,,,,,,,,,,2.42,,,,,2.42,,,,,,,,,,,,,
,,,Ir0.32Sc0.68,,,,Ir0.32Sc0.68,,,,,,,,,,,,0.32,,,,,,,,,,,,,,,,
,,,Y1Sr2Cu2.7Fe0.3O6.9,,,,"YSR2(Cu,Fe)3O7",,,6.9,,,,,shape_01,43.0,,,,,,43.0,,,,,,,,,,,,,
"Tc measured inductively, defined as mid point in transition.",,,Ir3Th1,,,,ThIr3,,,,,,,,shape_01,,3.05,,,,,3.05,,,,,,,,,,,,,
,,,Y1Ba1.8K0.2Cu3Oz,,,,"Y(Ba,K)2Cu3O7",,,,,,,,shape_01,71.0,,,,,,71.0,,,,,,,,,,,,,
plate like single crystals obtained from samples.,,,Ca0.85La0.15Fe1As1.98Sb0.02,,,,"(Ca,La)Fe(As,Sb)2",,,,,,,,shape_03,,,,,43.0,,43.0,,,,,,,,,,,,,
"neutron irradiated sample(fluence=1 E+19 n/cm2), then ANN(300C,24h). (dlnTc/dP) = -0.044 /GPa",,,B2Mg1,,,,MgB2,,,,,,,,,,22.8,,,,,22.8,,,,,,,,-1.01,,,,,
,,,Si1Zr1,,,,Zr1Si1,,,,,,,,,,,,1.2,,,,,,,,,,,,,,,,
,,,Nb3Rh0.5Ir0.5,,,,"Nb3(Rh,Ir)",,,,,,,,shape_01,,,,1.7,,,,,,,,,,,,,,,,
,,,Bi0.3Pb0.7,,,,Bi0.3Pb0.7,,,,,,,,,,8.63,,,,,8.63,,,,,,,,,,,,,
