Repository: Tejasvini595/superconductor_deepset

## Overview

This repository contains the official implementation of **"From Individual Elements to Macroscopic Materials: In Search of New Superconductors via Machine Learning"**.

The code implements a **DeepSet neural network** for predicting the critical temperature (Tc) of superconducting materials based solely on their chemical composition. By explicitly enforcing permutation invariance, the DeepSet architecture avoids artifacts associated with arbitrary element ordering and provides a physically meaningful framework for learning composition–property relationships in superconducting materials.

File: data/superconductors_kaggle_ready_v2.csv (part 73 of 87)
comment,curiet,debyet,element,gapene,kaizero_value,moment_value,name,neelt,nhc2zero_value,oz,pcohere_value,phc2zero_value,ppenet_value,rh300,shape,t1_value,t2_value,t3_value,tcn_value,tcsus_value,tcwidth_value,critical_temp_K,upper_critical_field_0K_T,gamma_sommerfeld_mJmolK2,resistivity_normal_uOhmcm,resistivity_roomtemp_uOhmcm,penetration_depth_nm,coherence_length_nm,dhc2dt_TK,dtcdp_KGPa,density_gcm3,lower_critical_field_0K_T,thermopower_300K_uVK,energy_gap_meV,data_quality_flag
,,,Bi1.95Sr1.65La0.4Cu1O6.414,,,,"Bi2(Sr,La)2CuOz",,,6.414,,,,,,,10.4,,,,,10.4,,,,,,,,,,,,,
T<SDW> = 167.5 K,,,Eu0.92La0.08Fe2As2,,,,Eu1-xLaxFe2As2,20.0,,,,,,,shape_03,,,,,,,,,,,,,,,,,,,,
,,,Y1Ba2Cu2.925Ni0.075O7-y,,,,"YBa2(Cu,Ni)3O7",,,,,,,,shape_01,,80.0,,,,,80.0,,,,,,,,,,,,,
"Pressure medium , ( FC70:FC77= 1:1). R(T) has a hump around 200 K.. Tc(on) and Tc(zero)  measured for P < 2.0 GPa (See Fig.)",,,K0.8Fe2Se2,,,,K0.82Fe2Se2,,,,,,,,shape_03,31.5,,33.0,,,,32.25,,,,,,,,,,,,,
hexagonal,,,Zr1Ru0.95Fe0.05P1,,,,"Zr(Ru,Fe)P",,,,,,,,,,10.3,,,,,10.3,,,,,,,,,,,,,
,2.0,,Bi4Sr4Gd2Cu4OZ,,,7.84,,,,,,,,,shape_01,,,,,,,,,,,,,,,,,,,,
,,,Nb0.1Hf0.9N1,,,,"(Nb,Hf)Nx",,,,,,,,,,5.47,,,,,5.47,,,,,,,,,,,,,
,,,La2Cu1O4,,,,La2CuO4,,,,,,,,,,,,,,,,,,,,,,,,,,,,
[gamma] estimated from entropy constraint using SP-data. residual [gamma] = 0.3 mJ/mol.K2. lattice term (beta) = 1.36 mJ/mol.K4.,,,Rb0.644Fe1.62Se2,,,,RbxFezSe2,,,,,,,,shape_03,,,,1.8,,,,,,,,,,,,,,,,
,,,Y1Ba2Cu2.84Fe0.16O6.959,,,,"(Cu,Fe)Ba2YCu2O7",,,6.959,,,,,shape_01,,,,,53.0,,53.0,,,,,,,,,,,,,
Li-doped. Li-content not known. Li-intercalated between halogen layers.,,,Li1Hf0.2Zr0.8N1Cl1,,,,"Lix(Hf,Zr)NCl",,,,,,,,,,18.2,,,,,18.2,,,,,,,,,,,,,
,,,Cr0.1Ru0.9,,,,,,,,,,,,,,0.34,,,,,0.34,,,,,,,,,,,,,
infrared ellipsometry. [penet]c => 6 um. anisotropy => 30.,,,Nd1Fe1As1F0.18O0.82,,,,"Nd(O,F)FeAs",,,,,,,,shape_01,,52.0,,,,,52.0,,,,,6000.0,,,,,,,,
,,,Fe2Te3,,,,Fe2Te3,,,,,,,,,,,,1.8,,,,,,,,,,,,,,,,
not s/c,,,La1Fe4As12,,,,LaFe4As12,,,,,,,,,,,,2.0,,,,,,,,,,,,,,,,
,,,Ag0.04Cd0.784Cu0.01Zn0.166,,,,Ag0.04Cd0.784Cu0.01Z,,,,,,,,,,,,1.3,,,,,,,,,,,,,,,,
Tc(Th) = 1.36 K,,,Th0.9988U0.0012,,,,Th1-xUx,,,,,,,,,,0.55,,,,,0.55,,,,,,,,,,,,,
,,,Ru1Sb1,,,,Ru1Sb1,,,,,,,,,,,,0.35,,,,,,,,,,,,,,,,
"not SC.  R-exponent n=2.70, pnivctogen hight =1.259 A, bond-angle = 114.9 degree",,,La1Fe1As0.6P0.4H0.3O0.3,,,,LaFeAs1-xPxO0.7H0.3,,,,,,,,shape_01,,,,0.0,,,,,,,,,,,,,,,,
NEEL-T FOR CU,,,Gd1.5Nd0.35Ce0.15Cu1O4,,,,"(Gd,Nd,Ce)2CuO4",96.0,,,,,,,,,,,4.2,,,,,,,,,,,,,,,,
solid solution. P-type conductivity,,,Sn0.504Ge0.336In0.16Te1,,,,"(Sn,Ge,In)Te",,,,,,,,shape_01,,0.42,,,,,0.42,,,,,,,,,,,,,
magnetic relaxation studied.,,,Tl0.5Pb0.5Sr1.84Nd0.16Ca1Cu2O7,,,,"(Tl,Pb)(sr,Nd)2CaCu2O7",,,,,,,,shape_01,,102.0,,,105.0,3.0,102.0,,,,,,,,,,,,,
,,,Y0.7Ca0.15Pr0.15Ba2Cu3O6.95,,,,"(Y,Ca,Pr)Ba2Cu3O7",,,6.95,,,,,shape_01,,77.6,,,,,77.6,,,,,,,,,,,,,
,,,Y1Ni1.6Cu0.4B2C1,,,,"Y(Ni,Cu)2B2C",,,,,,,,,,10.6,,,,,10.6,,,,,,,,,,,,,
Tc shows Tc(on). Delta-Tc = 0.5 K.,,,Th1Pt2B2C1,,,,ThPt2B2C,,,,,,,,,,6.5,,,,,6.5,,,,,,,,,,,,,
,,,Cu1Rh2Se4,,,,Cu1Rh2Se4,,,,,,,,,,3.5,,,,,3.5,,,,,,,,,,,,,
,,,Y0.77Gd0.23Ni2B2C1,,,,"(Y,Gd)Ni2B2C",,,,,,,,,,4.2,,,,,4.2,,,,,,,,,,,,,
,,,Au5Ca1,,,,Au5Ca1,,,,,,,,,,0.34,,,,,0.34,,,,,,,,,,,,,
annealed in Ar ,,,Hg0.7V0.3Ba1.75Sr0.25Cu1O4.6+z,,,,"(Hg,VO3)(Ba,Sr)2CuOz",,,,,,,,,,90.0,,,,,90.0,,,,,,,,,,,,,
,,,La0.15Y0.85,,,,La0.15Y0.85,,,,,,,,,,0.1,,0.1,,,0.1,,,,,,,,,,,,,
"bulk moduluc = 87.6 GPa. c/a = 1.612 . initial compressibility  = 3.44 E-3/GPafor a-axis,   3.48 E-3 /GPa for c-axis. Specific heat measurements.",,,Ce1Ir1In5,,,,CeIrIn5,,,,,,,,shape_03,,0.4,,,,,0.4,,,,,,,,,,,,,
,,,Nb2Ta0.5V0.5Sn1,,,,,,,,,,,,,,12.2,,,,,12.2,,,,,,,,,,,,,
Bi-nanowire shows SC at ambient pressure.,,,Bi1,,,,Bi-nanowire,,,,,,,,shape_03,,,0.64,,,,0.64,,,,,,,,,,,,,
,,,Ir0.75Os0.05Rh0.2,,,,Ir0.75Os0.05Rh0.2,,,,,,,,,,0.055,,,,,0.055,,,,,,,,,,,,,Info: Very Low Tc (<0.1K)
,,,Ga1Nb3,,,,Nb3Ga,,,,,,,,,,16.1,,,,,16.1,,,,,,,,,,,,,
"pellet. two gap system.  TBL value is for higher one. The lower gap = 2.24 meV, (2:gap/kTc) =1.58 .",,,Mg1B1.89C0.11,3.52,,,"Mb(B,C)2",,,,,,,,shape_01,,33.0,,,,,33.0,,,,,,,,,,,,5.03,
not SC. T<SDW> = 170 K.,,,Ca1Fe2As2,,,,CaFe2As2,,,,,,,,shape_03,,,,4.2,,,,,,,,,,,,,,,,
,,,Si1V2.7Cr0.3,,,,,,,,,,,,,,11.3,,,,,11.3,,,,,,,,,,,,,
,,,La1.83Sr0.17Cu0.96Ni0.04O4,,,,"(La,Sr)2(Cu,Ni)O4",,,,,,,,shape_01,5.8,,,,,,5.8,,,,,,,,,,,,,
,,,Cu1Mo3S4,,,,CuMo3S4,,,,,,,,,,10.5,,,,,10.5,,,,,,,,2.0,,,,,
,,,Bi2Sr2Cu1Ox,,,,Bi2Sr2CuOx,,,,,,,,shape_03,,,5.0,,,1.0,5.0,,,,,,,,,,,,,
,,,Y1Ba1.78La0.22Cu4O8,,,,"Y(Ba,La)2Cu4O8",,,,,,,,,,,,,37.9,,37.9,,,,,,,,,,,,,
,,,Y0.8Sm0.2Ba2Cu3O7-z,,,,"(Y,Sm)Ba2Cu3O7",,,,,,,,,80.0,,,,,,80.0,,,,7430.0,,,,,,,7.765,,
not s/c. CurieT shows magnetic transition.,15.5,,Ho1Ru1B2,,,,HoRuB2,,,,,,,,,,,,1.0,,,,,,,,,,,,,,,,
asgrown,,,Bi2Sr2Ca0.22Pr0.78Cu2OZ,,,,"Bi2Sr2(Ca,Pr)Cu2Oz",,,,,,,,shape_03,,,,10.0,,,,,,,,,,,,,,,,
2nd high-TC SC phase appears for high-P region. no-structure change upto 15 GPa. Tc defines as intersection of (dR/dT)max to normal line.,,,K0.8Fe1.78Se2,,,,KFe2Se2,,,,,,,,shape_03,,32.0,,,,,32.0,,,,,,,,,,,,,
Tc by SUS.,,,La1.85Sr0.15Cu1O4,,,,"(La,Sr)2CuO4",,,,,,,,,,,,,37.43,,37.43,,,,,,,,,,,,,
,,,Ca8.48Pr1.52Pt3Fe10As18,,,,(Ca1-xPrx)(Pt3As8)(FeAs)10,,,,,,,,shape_01,,,,,31.8,,31.8,,,,,,,,,,,,,
,,,La1.83Sr0.17Cu0.97Ni0.03O4,,,,"(La,Sr)2(Cu,Ni)O4",,,,,,,,shape_01,,15.2,,,,,15.2,,,,,,,,,,,,,
,,,Fe0.98Ni0.02Se0.3Te0.7,,,,"(Fe,Ni)Se0.3Te0.7",,,,,,,,shape_03,,2.1,,,5.24,,2.1,,,,,,,,,,,,,
,,,Nb0.7W0.3C1,,,,"(Nb,W)C",,,,,,,,,,13.2,,,,,13.2,,,,,,,,,,,,,
Dy-content (x) estimated from de Gennes factor,,,Lu0.574Dy0.426Ni2B2C1,,,,"(Lu,Dy)Ni2B2C",,,,,,,,shape_03,,7.54,,,,,7.54,,,,,,,,,,,,,
sintering time=89H,,,Bi2Sr1.7Hg0.3Ca1Cu2Oz,,,,"Bi2(Sr,Hg)2CaCu2O8",,,,,,,,shape_01,72.0,,90.0,,,,81.0,,,,,,,,,,,,,
,,,Hg0.5Tl1.5Ba2Y0.4Ca0.6Cu2O8-z,,,,"(Hg,Tl)2Ba2(Y,Ca)Cu2O8",,,,,,,,,,,,4.2,,,,,,,,,,,,,,,,
"Bi:Pb:Sr:Ca:Cu = 1.31:0.66:1.94:1.08:2 by ICP. optimal sample, but O-content not given.",,,Bi1.3Pb0.9Sr2Ca1Cu2O8+z,,,,"(Bi,Pb)2Sr2CaCu2O8",,,,,,,,shape_03,,,,,94.0,,94.0,,,,,,,,,,,,,
,,,Y1Ba2Cu2.94Li0.06O7-Z,,,,"YBa2(Cu,Li)3Oz",,,,,,,,shape_03,,,78.0,,,,78.0,,,,,,,,,,,,,
Tc by M(T) at H=10 Oe.,,,Ba2Ti2Fe1.92Cr0.08As4O1,,,,Ba2Ti2(Fe1-xCrx)2As4O,,,,,,,,shape_01,,,,,8.21,,8.21,,,1110.0,,,,,,,,,,
"2223phase=62%, 2212phase=38%",,,Bi3Pb0.8V0.2Sr4Ca5Cu7Oz,,,,"(Bi,Pb,V)4Sr4Ca5Cu7Oz",,,,,,,,shape_02,,,,,110.8,,110.8,,,,,,,,,,,,,
,144.0,,Gd1.55Pr0.3Ce0.15Cu1O4,,,,"(Gd,Pr,Ce)2CuO4",145.0,,,,,,,,,,,,,,,,,,,,,,,,,,,
O2 pressure=16.1GPa,,,Tm1Sr2Cu3Oz,,,,TmSr2Cu3Oz,,,,,,,,,,45.0,,,45.0,,45.0,,,,,,,,,,,,,
,,,Eu0.5Ce0.5F1Bi1S1.6Se0.4,,,,Eu0.5Ce0.5FBiS2-xSex,,,,,,,,shape_01,3.02,,,,,,3.02,,,,,,,,,,,,,
TEP(max)=150K(60microV/K),,,Bi1.7Pb0.3Sr2Sm2Cu3Oz,,,,"(Bi,Pb)2Sr2(Ca,Sm)2Cu3O10",,,,,,,,,,,,4.2,,,,,,,,,,,,,,140.0,,
,,,Ba0.35K0.65Bi1O3,,,,"(Ba,K)BiO3",,,,,,,,,,1.88,,,,,1.88,,,,,,,,,,,,,
anisotropy R<c>/R<ab> exceeds 500 for T<80K. R=R0 + A*T2. A<ab>=7.3 nOhm.cm/K2. A<c>=4.0 uOhm.cm/K2,,,Sr2Ru1O4,,,,Sr2RuO4,,,,,,,,shape_03,,1.0,,,,,1.0,,35.7,,,,,,,,,,,
,,,La1.75Pr0.1Sr0.15Cu1O4,,,,"(La,Pr,Sr)2CuO4",,,,,,,,shape_01,,,37.4,,,,37.4,,,,,,,,,,,,,
"Unstable. XRD at 100K. Tc depends on time. After 10 days, Tc = 1.7 K.",,,C2Li1,,,,LiC2,,,,,,,,,,1.9,,,,,1.9,,,,,,,,,,,,,
as-quenched sample.,,,Pd1Zr3,,,,Zr3Pd,,,,,,,,,,2.96,,,,,2.96,,,180.0,,,,3.02,,,,,,
hole/Cu = 0.1 ,,,Bi2Sr2Ca0.57Pr0.43Cu2O8,,,,"Bi2Sr2(Ca,Pr)Cu2O8",,,,,,,,shape_03,,48.0,,,,,48.0,,,,,,,,,,,,,
sp-heat was measured. gamma not shown explicitly.,,,La1.48Nd0.4Sr0.12Cu1O4,,,,"(La,Nd,Sr)2CuO4",,,,,,,,,,6.06,,,,,6.06,,,,,,,,,,,32.0,,
,,,As1Pd2,,,,As1Pd2,,,,,,,,,,0.6,,,,,0.6,,,,,,,,,,,,,
,,,Tl1Sr1.75Ce0.25Ca1Cu2O7-z,,,,"Tl(Sr,Ce)2CaCu2O7",,,,,,,,,,,,,46.3,,46.3,,,,,,,,,,,,,
,,,Y1Ba2Cu3O6.57,,,,YBa2Cu3O7-z,,,6.57,,,,,,,,,,55.0,,55.0,,,,,,,,,,,,,
"real conc. x = 0.052 in (Ba,K)(Fe1-xMx)2As2 by EPMA. (dC/Tc) = 39.26 mJ/mol.K2.  Tc defined as max of (dR/dT).",,,Ba0.5K0.5Fe1.9Co0.1As2,,,,Ba0.5K0.5(Fe1-xCox)2As2,,,,,,,6.095e-10,shape_03,,30.31,,,30.1,,30.31,,,,,,,,,,,,,
SAME AS 3192,,,Nd2Cu1F0.3O3.7,,,,"Nd2Cu(O,F)4",,,,,,,,shape_01,,,27.0,,,,27.0,,,,,,,,,,,,,
,,,Cu2Fe1,,,,Fe1Cu2,,,,,,,,,,,,1.02,,,,,,,,,,,,,,,,
,,,La2.4Pr0.6Se4,,,,"(La,Pr)3Se4",,,,,,,,,,1.49,,,,,1.49,,,,,,,,,,,,,
,,,Au1Ga1,,,,Au1Ga1,,,,,,,,,,1.2,,,,,1.2,,,,,,,,,,,,,
,,,Be13Rh1,,,,Be13Rh1,,,,,,,,,,,,1.0,,,,,,,,,,,,,,,,
,,,Gd1Ba2Cu2.97Mn0.03Oz,,,,"GdBa2(Cu,Mn)3Oz",,,,,,,,,,,86.18,,,,86.18,,,,,,,,,,,,,
zero-field muon-SR measured.,,,La1.87Sr0.13Cu0.9975Zn0.0025O4,,,,"(La,Sr)2(Cu,Zn)O4",,,,,,,,shape_01,,,,,28.92,,28.92,,,,,,,,,,,,,
gamma'-phase. Tc by inductive method.,,,Er5Os4Si15,,,,gamma'-Er5Os4Si15,,,,,,,,,,5.5,,,,,5.5,,,,,,,,,,,,,
d=1000 A. Annealing in O2. Oxygen incorporated into intersticial sites. nominal Fe valence = +3. O-content not given.,,,Fe1Te1,,,,FeTe-film,,,,,,,,shape_04,,,3.0,,,,3.0,,,,,,,,,,,,,
,,,Y1Ba2Cu4O8,,,,YBa2Cu4O8,,,,,,,,shape_01,80.0,,,,,,80.0,,,,,,,,,,,,,
,,,Ni3P1,,,,Ni3P1,,,,,,,,,,,,1.01,,,,,,,,,,,,,,,,
not SC,,,Cr0.841Ru0.159,,,,Cr1-xRux,283.0,,,,,,,shape_01,,,,0.45,,,,,,42.4,,,,,,,,,,
c/a = 1.6146,,,Ce1Co0.5Ir0.5In5,,,,"Ce(Co,Ir)In5",,,,,,,,,,0.64,,,,,0.64,,,,,,,,,,,,,
,,,Nd1.93Ce0.07Cu1O4,,,,"(Nd,Ce)2CuO4",,,,,,,,,,,,,,,,,,,,,,,,,,-45.5,,
,,,Pd0.14Ti0.86,,,,"(Ti,Pd)",,,,,,,,,,3.74,,,,,3.74,,,,,,,,,,,,,
"Hc1(77K)=3.3 Oe, Hc1(102K)=0.2 Oe",,,Bi1.7Pb0.3Sr2Ca2Cu3O10+z,,,,"(Bi,Pb)2Sr2Ca2Cu3O10",,,,,,,,,,105.0,,,,,105.0,,,,,,,,,,,,,
,,,Y1Ba2Cu0.94Co0.06O7-d,,,,"YBa2(Cu,Co)3O7",,,,,,,,shape_03,,,,,89.7,,89.7,,,,,,,,,,,,,
almost single phase,,,Ga1Sr2Ca3Cu4O10.8,,,,GaSr2Ca3Cu4O11,,,,,,,,shape_01,,,,,93.0,,93.0,,,,,,,,,,,,,
,,,Bi2Sr2Ca0.75Y0.25Cu1.96Zn0.04O8+d,,,,"Bi2Sr2(Ca,Y)(Cu,Zn)2O8",,,,,,,,shape_01,,75.4,,,,,75.4,,,,,,,,,,,25.5,,
,,,Y1Ba2Cu2.85Ga0.15O7-y,,,,"YBa2(Cu,Ga)O7-y",,,,,,,,shape_01,,,,,78.0,,78.0,,,,,,,,,,,,,
10 MICRON,,,Y1Ba1.9K0.1Cu3OZ,,,,"Y(Ba,K)2Cu3O7",,,,,,,,,86.0,,,,,,86.0,,,,,,,,,,,,,
spin glass temp (Nd-spin) = 3.52 K. not s/c.,,,Nd1.85Ce0.15Cu1O4.062,,,,"(Nd,Ce)2CuOz",,,4.062,,,,,shape_01,,,,4.2,,,,,,,,,,,,,,,,
Isotope <16>O sample. Pseudogap Temp. = 61.0 K,,,La1.81Sr0.15Ho0.04Cu1O4,,,,"(La,Sr,Ho)2CuO4",,,,,,,,,,,,,32.5,,32.5,,,,,,,,,,,,,
Tc determined by SP-heat. (lattice term coefficient of C) = 0.17 mJ/mol.K4. (dC/gamma*Tc) = 0.44.,,361.0,La1Fe1P1F0.06O0.94,,,,"La(O,F)FeP",,,,,,,,,,5.8,,,,,5.8,,8.3,,,,,,,,,,,
Tc measured by resistive transition.,,,La1.85Sr0.15Cu1O4,,,,"(La,Sr)2CuO4",,,,,,,,shape_01,,,37.0,,,,37.0,,,,,,,,,,,,,
"R-exponent n=1.90, pnivctogen hight =1.326 A, bond-angle = 113.0 degree",,,La1Fe1As1H0.25O0.75,,,,LaFeAsO0.75H0.25,,,,,,,,shape_01,15.4,,,,,,15.4,,,,,,,,,,,,,
,,,Lu1Ni1B1C1,,,,LuNiBxCy,,,,,,,,,,,,,2.5,,2.5,,,,,,,,,,,,,
,,,V3Ge0.8Al0.2,,,,V3Ge0.8Al0.2,,,,,,,,,,11.02,,,,,11.02,,,,,,,,0.253,,,,,
,,,Y1Ni2Pd,,,,YNi2PdB2C,,,,,,,,,,16.3,,,,,16.3,,,,,,,,,,,,,
no Meissner effect below Tc. Tm is ferromag-temp.,131.0,,Ru1Sr2Gd1Cu2O8-z,,,,RuSr2GdCu2O8,,,,,,,,shape_01,16.0,,,,,,16.0,,,,,,,,,,,,,
"Tc jump to 8.9 K at Pc= 20.2 kbar. CDW-temp= 73, 270 K.",,,Lu4.5Y0.5Ir4Si10,,,,"(Lu,Y)5Ir4Si10",,,,,,,,,,3.9,,,,,3.9,,,,,,,,,,,,,
La-content = 0.85 by EPMA. H-content = 0.952 by TDS. O-content = 0.081 by EPMA.,,,Ca0.9La0.1Fe1As1H1,,,,"(Ca,La)FeAsH",,,,,,,,,,,47.0,,28.2,10.0,28.2,,,,,,,,,,,,,
,,,La1.78Sr0.22Cu1O4,,,,"(La,Sr)2CuO4",,,,,,,,shape_06,,,29.0,,,3.0,29.0,,12.0,,,,,,,,,,,
details not given. samples were prepared by rf-sputtering .,,,Mo1Ge2,,,,Ge2Mo,,,,,,,,,,,,1.8,,,,,,,,,,,,,,,,
fraction of fcc phase = 70 %,,,C60Rb3,,,,Rb3C60,,,,,,,,,,29.0,,,,,29.0,,,,,,,,,,,,,
,,,Cr3Si1,,,,Cr3Si1,,,,,,,,,,,,0.015,,,,,,,,,,,,,,,,
optimal doping,,,Hg1Ba2Cu1O4.08,,,,,,,4.08,,,,,shape_01,,,,,96.0,,96.0,,,,,,,,,,,,,
SP measured for unannealed sample. SP anomaly appears at around 36 K due to Einstein-phonon with T(Ein) = 177 K.,,950.0,Be13La1,,,,La3Be13,,,,,,,,shape_03,0.53,,,,,,0.53,,9.1,,,,,,,,,,,
,,,Be2Nb3,,,,Be2Nb3,,,,,,,,,,2.3,,,,,2.3,,,,,,,,,,,,,
e-ph = 1.01. Hc(0)=0.195 T.,,170.0,Mo6S6I2,,,,Mo6S6I2,,,,,,,,,,13.0,,,,,13.0,,64.0,,,,,,,,,,,
,,,La1.85Sr0.15Cu0.9725Zn0.0275O4,,,,"(La,Sr)2(Cu,Zn)O4",,,,,,,,,,1.2,,,,,1.2,,,,,,,,,,,,,
,,,Mo16Ru64P20,,,,"(Mo,Ru)0.8P0.2",,,,,,,,,,3.43,,,,,3.43,,,,320.0,,,2.76,,,,,,
O(18)=85.5%,,,Y0.6Pr0.4Ba2Cu3O7-d,,,,"(Y,Pr)Ba2Cu3O7-d",,,,,,,,shape_01,,47.0,,,45.8,,47.0,,,,,,,,,,,,,
CRITICAL CONC.=0.45 FOR GD1-XPRXBA2CU3O7,,,Gd0.95Pr0.05Ba2Cu3OZ,,,,"(Gd,Pr)Ba2Cu3O7",,,,,,,,shape_01,,79.0,,,,,79.0,,,,,,,,,,,,,
,,,Ge3Ti5,,,,Ti5Ge3,,,,,,,,,,,,1.2,,,,,,,,,,,,,,,,
,,,Bi2.1Sr1.93Ca0.67Pr0.3Cu2O8+z,,,,"Bi2Sr2(Ca,Pr)Cu2O8",,,,,,,,,,30.3,,,,,30.3,,,,,,,,,,,,,
Sn-content not shown.  P = 31.6 GPa. SG = Im-3m for P > 24 GPa,,,Sn0.1Bi1.1Sb0.9Te2S1,,,,Sn-doped Bi1.1Sb0.9Te2S,,,,,,,,shape_03,,,9.62,,,,9.62,,,,,,,,,,,,,
,,,Ge1Nb3,,,,Nb3Ge,,,,,,,,,,6.2,,,,,6.2,5.7,,,,,,1.33,,,,,,
,,,La1.5Sr0.5Cu1O3.96,,,,"(La,Sr)2CuO4",,,3.96,,,,,,,,,,,,,,,,,,,,,,,,,
,,,Be2Os1,,,,Be2Os1,,,,,,,,,,3.07,,,,,3.07,,,,,,,,,,,,,
,,,Hg1Ba2Cu1O4.03,,,,HgBa2CuO4,,,4.03,,,,,,,,,4.2,,,,,,,,,,,,,,,,
,,,Y1Ba2Cu2.9Zn0.1O6.81,,,,"YBa2(Cu,Zn)3O7",,,6.81,,,,,,,55.0,,,,,55.0,,,,,,,,,,,,,
,,,Fe0.5Ba1Sr1Yb1Cu2.5O7.432,,,,"(Fe,Cu)BaSrYbCu2O7",,,7.432,,,,,shape_01,,,,,29.7,,29.7,,,,,,,,,,,,,
,,,Mo0.07Zr0.93,,,,"(Zr,Mo)",,,,,,,,,,4.91,,,,,4.91,6.81,,,130.0,,,,,,,,,
not s/c,,,Yb2Fe3Si5,,,,Yb2Fe3Si5,,,,,,,,,,,,1.0,,,,,,,,,,,,,,,,
Ce-content not given. underdoped sample.,,,Pr1.85Ce0.15Cu1O4,,,,"(Pr,Ce)2CuO4",,,,,,3369.0,,shape_03,,15.9,,,,,15.9,,,,,,,,,,,,,
"He-ion(300keV, RT) irradiation effect for V3Si film. Tc = 3.5 K and 2.5 K for 4 E+16 and 6 E+16 /cm2 fluence, respectively.",,,Si1V3,,,,V3Si,,,,,,,,shape_05,,16.6,,,,,16.6,,,,,,,,,,,,,
,,,Cr0.6U0.4,,,,Cr0.6U0.4,,,,,,,,,,,,1.08,,,,,,,,,,,,,,,,
,,,Sr1.5K0.5Cu1C1O5,,,,"(Sr,K)2Cu(O,CO3)",,,,,,,,,,,,,20.0,,20.0,,,,,,,,,,,,,
,,,Cd0.9Mg0.1,,,,Cd0.9Mg0.1,,,,,,,,,,0.138,,,,,0.138,,,,,,,,,,,,,
Tn = T of SP-peak. Schottky peak = peak-T of Schottky term = 0.645 K.,,195.1,Pr0.5Eu0.5Pt4Ge12,,,,Pr1-xEuxPt4Ge12,,,,,,,,shape_01,,,2.09,,,,2.09,,99.34,,,,,,,,,,,
"6H-SiC:B,  n = 2.53 E+20/cm3. type-I SC(GL = 0.31).",,,Si1C1,,,,B-doped SiC,,,,,,,,,,,1.45,,,,1.45,125.0,,,,,,,,,,,,
Sample number is #1.,,,Y1Ba2Cu3O7,,,,YBa2Cu3O7,,,,,,,,shape_04,,,,,87.5,,87.5,,,,,170.0,,,,,,,,
,,,Bi0.165Mo0.165Cu2.67Sr2Y1O7.21,,,,"(Bi,Mo,Cu)Sr2YCu2Oz",,,7.21,,,,,shape_01,,,,5.0,,,,,,,,,,,,,,,,
T<STR> = 53 K from C(T) measurement.,,,Mo3Sb7,,,,Mo3Sb7,,,,,,,,shape_03,,,2.35,,2.35,,2.35,,,,,,,,,,,,,
hydrostatic 1.5GPa,,,Tl1Sr2Ca1Cu2O7-z,,,,TlSr2CaCu2O7,,,,,,,,,,72.0,,,,,72.0,,,,,,,,-1.1,,,,,
,,,Sm1Ba2Cu2.98Zn0.02O7-y,,,,"SmBa2(Cu,Zn)3O7",,,,,,,,shape_01,,86.3,,,,5.9,86.3,,,,1709.0,,,,,,,,,
,,,Ca1La1Ba1Cu3O7,,,,CaLaBaCu3O7,,,,,,,,shape_01,,,,,69.0,,69.0,,,,,,,,,,,,,
dTc/dp in K/GPa. Tc jump tp 9.14 K at Pc=20.8 kbar. CDW-temp=82 K. ,,,Lu5Ir4Si9C1,,,,"Lu5Ir4(Si,C)10",,,,,,,,,,3.74,,,,,3.74,,,,,,,,-0.134,,,,,
,,,Nb0.5Os0.5,,,,Nb0.5Os0.5,,,,,,,,,,2.86,,,,,2.86,,,,,,,,,,,,,
,,,Y1Ba2Cu2.892Zn0.108O7-z,,,,"YBa2(Cu,Zn)3O7",,,,,,,,shape_03,40.0,48.0,,,,,48.0,,,,,,,,,,,,,
delta-phase Mo-C stabilized by addition of 3rd element.,,,Mo1B0.03C0.82,,,,delta-MoByCx,,,,,,,,,,11.8,,,,,11.8,,,,,,,,,,,,,
DOS = 5.2 state/eV.atom calculated from Rn and (dHc2/T).,,,Fe22U78,,,,U1-xFex,,,,,,,,,,0.98,,,,,0.98,,,88.7,,,,4.3,,,,,,
not SC. <75>As-NMR measured. Fig shows (1/T1*T) vs T.,,,La0.5Na0.5Fe2As2,,,,La0.5-xNa0.5+xFe2As2,130.0,,,,,,,shape_01,,,,4.0,,,,,,,,,,,,,,,,
F-content x in LaO1-xFx)BiS2 = 0.26 by EPMA.,,,Nd1Bi1S2F0.3O0.74,,,,"Nd(O,F)BiS2",,,0.74,,,,,shape_03,,,3.51,,,,3.51,,,,,,,,,,,,,
"no irradiation, Tc=84.9K by microwave absorption",,,Y1Ba2Cu3Li0.06O7-Z,,,,YBa2Cu3(Li)O7,,,,,,,,shape_01,,87.1,,,,4.0,87.1,,,,,,,,,,,,,
FM order at Curie Temp.,0.22,,Er1.2Mo6S8,,,,ErMo6S8,,,,,,,,,,2.2,,,,,2.2,,,,,,,,,,,,,
,,,Ru0.75Rh0.25As1,,,,Ru1-xRhxAs,,,,,,,,shape_03,,,,,1.8,,1.8,,,,,,,,,,,,,
,,,Ba1.6Sr0.4Yb1Cu3O6.64,,,,"Cu(Ba,Sr)2YbCu2O6",,,6.64,,,,,,,,,,47.0,,47.0,,,,,,,,,,,,,
,,,Nb1Os0.42Pt2.58,,,,Nb1Os0.42Pt2.58,,,,,,,,,,,,1.6,,,,,,,,,,,,,,,,
,,,Eu0.8Pr0.2Ba2Cu3O7,,,,"(Eu,Pr)BaSrCu3O7",,,,,,,,,,,,,63.0,,63.0,,,,,,,,,,,,,
,,,Y1Ba2Cu2.99Zn0.01O7,,,,"YBa2(Cu,Zn)3O7",,,,,,,,shape_01,,,,,86.5,,86.5,,,,,,,,,,,,,
,,,Y1Ba2Cu2.5Fe0.5O7.241,,,,"(Cu,Fe)Ba2YCu2O7",,,7.241,,,,,shape_01,,,,4.0,,,,,,,,,,,,,,,,
"M = NH3, intercalated materials. M-content y not given.",,,Ca0.4M1Fe1Se0.5Te0.5,,,,Ca0.4(NH3)yFeSe0.5Te0.5,,,,,,,,shape_01,,17.0,18.0,,,,17.0,,,,,,,,,,,,,
,,,Y1Ba2Cu3O6.53,,,,YBa2Cu3Oz,,,6.53,,,,,shape_01,50.3,,,,,,50.3,,,,,,,,,,,,,
,,,Ba0.33Hf1N1Cl1,,,,Ba0.33HfNCl,,,,,,,,,,,,,20.2,,20.2,,,,,,,,,,,,,
elastic constant  c<66> is minimum at Tc. (dTc/dP) is calculated from sonic velocity.,,,Ba1Fe1.85Ni0.15As2,,,,BaFe2-xNixAs2,,,,,,,,shape_03,,13.5,,,,,13.5,,,,,,,,,,,,,
,,,V2.7Nb0.3Si1,,,,V2.7Nb0.35Si1,,,,,,,,,,12.8,,,,,12.8,,,,,,,,,,,,,
,,,Si1V2.7Ru0.3,,,,,,,,,,,,,,2.9,,,,,2.9,,,,,,,,,,,,,
O-content by TGA. O2-ANN at 700 C. el-density by P-annihilation = 0.997,,,Y0.8Ca0.2Ba2Cu3O6.41,,,,"(Y,Ca)Ba2Cu3O7",,,6.41,,,,,shape_01,,32.4,,,,,32.4,,,,,,,,,,,,,
,,,Tl2Ba2Cu1O6,,,,Tl2Ba2CuO6,,,6.0,,,,,shape_01,,,,,,,,,,,,,,,,,,,,
,,,Y1Ba2Cu2.94Zn0.06O6.59,,,,"YBa2(Cu,Zn)3O7",,,6.59,,,,,shape_01,,18.9,,,,,18.9,,,,,,,,,,,,,
quenched sample,,,Ni1Pr3,,,,Pr3Ni,,,,,,,,shape_01,,,,2.0,,,,,,,,,,,,,,,,
,,,Tl2Ba2Ca0.7Y0.3Cu2O8+z,,,,"Tl2Ba2(Ca,Y)Cu2O8",,,,,,,,shape_01,,31.6,,,,,31.6,,,,,,,,,,,52.3,,
,,,Ni3Th7,,,,Ni3Th7,,,,,,,,,,1.98,,,,,1.98,,,,,,,,,,,,,
e-ph coupling const. = (0.13). Specific heat measurements.,,361.0,Re0.4Ta0.6,,,,Ta1-xRex,,,,,,,,,,,,0.06,,,,,1.0,,,,,,,,,,,
,,,Bi2Sr2Ca1Cu1.96Co0.04OZ,,,,"Bi2Sr2Ca(Cu,Co)2Oz",,,,,,,,shape_01,,69.0,,,,,69.0,,,650.0,1100.0,,,,,,,-5.28,,
,,,Fe2As2Ca5Mg0.8Ti3.2O9.8,,,,"Fe2As2Ca5(Mg,Ti)4O9.5",,,,,,,,shape_01,,,43.0,,39.0,,39.0,,,,,,,,,,,,,
,,,Nd1.55La0.3Ce0.15Cu1O4,,,,"(Nd,La,Ce)2CuO4",,,,,,,,,,21.5,,,,,21.5,,,,,,,,,,,,,
MDEB157572 shows P-dependence of Debye-T obtained from R(T).,,220.0,Pb1Ta1Se2,,,,PbTaSe2,,,,,,,,shape_03,2.07,,2.21,,,,2.14,,,,,,,,,,,,,
penet(in TBL) from muon-SR. penet from M is 4700 A. Hc2//c determined from M (Hao & Clem theory). layer distance c/3 = 9.4 A.. G-L parameter = 56,,,Li0.17Zr1N1Cl1,,,,LixZrNCl,,,,,,,,,,14.2,,,,,14.2,4.7,,,,370.0,8.3,,,,,,,
"Dielectric const, and optical conduct. are measured for THz E-field //ab. T<IM>= 90 K (I-M transition defined as isosbestic point ). T<gap> = 61 K (means gap appears).",,,Rb0.75Fe1.6Se2,,,,"Rb0.75Fe1.6(Se,S)2",,,,,,,,shape_03,,32.0,,,,,32.0,,,,,,,,,,,,,
O-content by TGA. O2-ANN at 600 C. el-density by P-annihilation = 1.005,,,Y0.8Ca0.2Ba2Cu3O6.49,,,,"(Y,Ca)Ba2Cu3O7",,,6.49,,,,,shape_01,,61.0,,,,,61.0,,,,,,,,,,,,,
,,,Yb0.95Pr0.05Ba2Cu3O6.9,,,,"(Yb,Pr)Ba2Cu3O7",,,6.9,,,,,,,89.1,,,,,89.1,,,,,,,,,,,,,
,,,Au1Zr3,,,,Au1Zr3,,,,,,,,,,,,1.02,,,,,,,,,,,,,,,,
,,,Ir0.95Pd0.05,,,,Ir1-xPdx,,,,,,,,,,0.05,,,,,0.05,,,,,,,,,,,,,Info: Very Low Tc (<0.1K)
"For static P, Tc has no change upto 0.13 GPa. For uniaxial P, Tc increase beyond p=0.04 GPa(P//c). dTc/dP=24 K/GPa.",,,La1.48Nd0.4Sr0.12Cu1O4,,,,"(La,Nd,Sr)2CuO4",,,,,,,,shape_03,,8.0,,,,,8.0,,,,,,,,19.0,,,,,
,,,Pd6Se1,,,,Pd6Se1,,,,,,,,,,0.66,,,,,0.66,,,,,,,,,,,,,
,22.0,,Y1Ba2Cu2.82Zn0.18O7,,,,"YBa2(Cu,Zn)3O7",,,7.0,,,,,shape_01,,38.4,,,,5.7,38.4,,,,,,,,,5.086,,,,
,,,Nd1.4Ba1.2Ca0.4Cu3O6.945,,,,"(Nd,Ba,Ca)3Cu3Oz",,,6.945,,,,,shape_01,,,,,,,,,,,,,,,,,,,,
,,,Ba1Fe1.58Ru0.42As2,,,,Ba(Fe1-xRux)2As2,,,,,,,,shape_03,,19.2,,,,,19.2,,,,,,,,,,,,,
,,,Y1Ba2Cu3O6.5,,,,"(Y,Pr)Ba2Cu3Oz",,,6.5,,,,,shape_01,,41.2,,,,,41.2,,,,,,,,,,,,,
,,,Bi2Pr0.5Ca2.5Cu2OZ,,,,"Bi2(R,Ca)2CaCu2O8",,,,,,,,shape_01,37.0,,57.0,,,,47.0,,,,,,,,,,,,,
,,,La1.93Ba0.07Cu1O4,,,,"(La,Ba)2CuO4",,,,,,,,shape_01,,,,,,,,,3.8,,,,,,,,,,,
Pd-intercalated to TiSe2 layers. RRR = 2.09,,,Pd0.12Ti1Se2,,,,PdxTiSe2,,,,,,,,,1.93,,,,,,1.93,,3.31,,,,,,,,,,,
,,,Y1Ba2Cu3O7-d,,,,YBa2Cu3O7-d,,,,,,,,shape_03,,89.1,,,,,89.1,,,,,,,,,,,,,
,,,La1.782Ba0.218Cu1O4,,,,"(LA,BA)2CUO4",,,,,,,,,,21.6,,,,,21.6,,,,,,,,,,,,,
,,,Pt1Ti3,,,,Pt1Ti3,,,,,,,,,,0.58,,,,,0.58,,,,,,,,,,,,,
,,,Bi1.5La4Pb1.5,,,,"La4(Bi,Pb)3",,,,,,,,,,2.4,,,,,2.4,,,,,,,,,,,,,
,,,Hf1V1.85Fe0.15,,,,"Hf(V,Fe)2",,,,,,,,,,7.04,,,,,7.04,,,,,,,,,,,,,
"substrate=(100)SrTiO3, thickness=100nm, Arionfluence=1.0E+14/cm2",,,Y1Ba2Cu3O7,,,,YBa2Cu3O7,,,,,,,,shape_05,,,,4.0,,,,,,,,,,,,,,,,
Superlattice films (10 nm-GdN/5 nm SmN)*12Tc increases and Curie-T increases higher than SmN films,70.0,,Gd1Sm1Ni2,,,,GdSmN2,,,,,,,,shape_05,4.2,,4.8,,,,4.5,,,,,,,,,,,,,
,,,Gd0.01La0.99,,,,Gd0.01La0.99,,,,,,,,,,0.6,,,,,0.6,,,,,,,,,,,,,
"not SC. T<SDW> = 187.8 K, structural transition T* = 83.7 K.",,,Fe0.97Ni0.03Se0.82,,,,"(Fe,Ni)Se0.82",,,,,,,,,,,,2.0,,,,,,,,,,,,,,,,
RRR=4.4,,,Y0.2Tb0.8Ni2B2C1,,,,"(Y,Tb)Ni2B2C",12.0,,,,,,,,,,,,,,,,,,,,,,,,,,,
,,,Y1Ba2Cu2.75Ni0.25O7-Z,,,,"YBa2(Cu,Ni)3O7",,,,,,,,,,73.8,,,,,73.8,,,3.49,,,,,,,,,,
Tc defined as Tc(on). Impurity phase detected.,,,Hg0.9Cr0.1Sr2Cu1O4,,,,"(Hg,Cr)Sr2CuO4",,,,,,,,,,,,,62.3,,62.3,,,,,,,,,,,,,
,,,Mo1N1,,,,Mo1N1,,,,,,,,,,12.0,,,,,12.0,,,,,,,,,,,,,
,,,Nb3Rh0.98Pt0.02,,,,"Nb3(Rh,Pt)",,,,,,,,shape_01,,2.52,,,,,2.52,,,,,,,,,,,,,
"impurity : Fe2P(10%). P-content determined by Vegard's law. R=R0 + a*T^n,  n = 1.87.  T<SDW> = 142 K.",,,Ba1Fe2As2,,,,BaFe2As2,,,,,,,,shape_01,,,,4.0,,,,,,,,,,,,,,,,
,,,Y0.6Gd0.4Ni2B2C1,,,,"(Y,Gd)Ni2B2C",6.36,,,,,,,,,,,4.2,,,,,,,,,,,,,,,,
"SIZE 1.0*1.0*0.093MM3,DEMAG.FACTOR=0.87,",,,Bi2Sr2Ca1Cu2O8,,,,Bi2Sr2CaCu2O8,,,,,,,,shape_03,,87.0,,,,,87.0,,,,,,,,,,340.0,,,
,,,C1.35Y0.8Zn0.2,,,,C1.35Y0.8Zn0.2,,,,,,,,,,,,4.0,,,,,,,,,,,,,,,,
1st stage graphite. G-L parameter estimated tobe 0.33(Hc3=110 mOe) for H//c-axis.,,,C8Rb1,,,,C8Rb,,,,,,,,shape_03,,,,,0.0252,,0.0252,,,,,,,,,,,,,Info: Very Low Tc (<0.1K)
,,,Lu0.25Sc4.75Ir4Si10,,,,"(Lu,Sc)5Ir4Si",,,,,,,,,,7.87,,,,,7.87,,,,,,,,,,,,,
not s/c.,,480.0,Al13Os2.96Ru1.04,,,,"Al13(Os,Ru)4",,,,,,,,,,,,1.0,,,,,0.6,,,,,,,,,,,
,,,Y1Ba1.5Ca0.5Cu3O7-Z,,,,"Y(Ba,Ca)2Cu3O7",,,,,,,,,,,82.0,,,,82.0,,,,,,,,,,,,,
,,,Sr1Fe2As2,,,,SrFe2As2,,,,,,,,,,,,1.8,,,,,,,,,,,,,,,,
,,,Bi1.6Pb0.4Sr2Cu2.7Mo0.3OY,,,,"(BI,PB)2SR2CA2(CU,MO)3O10",,,,,,,,,,96.9,,,,,96.9,,,,,,,,,,,,,
,,,Y1Ba1.92La0.08Cu3O6.965,,,,"Y(Ba,La)2Cu3Oz",,,6.965,,,,,,91.6,92.6,93.2,,,,92.6,,,,,,,,,,,,,
,,,Nb2.7Ta0.3Sn1,,,,"(Nb,Ta)3Sn",,,,,,,,,,18.0,,,,,18.0,,,,,,,,,,,,,
,,,Mo6S6I2,,,,Mo6S6I2,,,,,,,,,,1.4,,,,,1.4,,,,,,,,,,,,,
,,,Ru0.9Pb0.1Sr2Gd1.4Ce0.6Cu2O10+z,,,,"(Ru,Pb)Sr2(Gd,Ce)2Cu2O10",,,,,,,,shape_01,,,29.1,,,,29.1,,,,19.0,,,,,,,,,
,,,Y1Ba2Cu2.901Fe0.099O7-Z,,,,"YBa2(Cu,Fe)3O7",,,,,,,,shape_01,,62.0,,,,,62.0,,,,,,,,,,,,,
,,,Y1Ba2Cu3O6,,,,YBa2Cu3O6,,,6.0,,,,,shape_01,,,,,,,,,,,,,,,,,,,,
,,,Y1Ba2Cu3O6.66,,,,YBa2Cu3Oz,,,6.66,,,,,shape_01,,,,,,,,,,,,,,,,,,,,
,,,Nb3Pd0.02Rh0.98,,,,,,,,,,,,,,2.49,,,,,2.49,,,,,,,,,,,,,
,,,La1.85Sr0.15Cu0.982Al0.018O4,,,,"(La,Sr)2(Cu,Al)O4",,,,,,,,shape_01,,9.1,,,,,9.1,,,,,,,,,,,,,
,,,Tl1.2Sr2Ca0.8Cu2O6.934,,,,"Tl Sr2(Ca,Tl)Cu2 Oz",,,6.934,,,,,,,,,4.2,,,,,,,,,,,,,,,,
Hirr(0) = 146 T.  Hc1( 4.1K) = 1120 Oe,,,Nd0.8Ba0.2Fe1As1F0.4O0.6,,,,"(Nd,Ba)(O,F)FeAs",,,,,,,,,,,50.03,,,1.86,50.03,162.8,,,,,,0.85,,,,,,
,,,Tl0.45Bi0.46Mo6S7.5,,,,Tl0.45Bi0.46Mo6S7.5,,,,,,,,,,6.41,,,,,6.41,,,,,,,,-0.34,,,,,
,,,Cu1Rh1.7Sn0.3Se4,,,,"Cu(Rh,Sn)2Se4",,,,,,,,,,1.26,,,,,1.26,,,,,,,,,,,,,
T<CDW> = 83 K. C<CDW> = 8.5 mj/mol.K. e-ph coupling = 0.43.,,,Lu5Ir4Si10,,,,Lu5Ir4Si10,,,,,,,,,,3.9,,,3.75,,3.9,,,,,,,,,,,,,
parallel needles,,,Nb3Te4,,,,Nb3Te4,,,,,,,,,,1.8,,,,,1.8,,,,,,,,,,,,,
,,,Pr1Os0.6Ru3.4Sb12,,,,"Pr(Os,Ru)4Sb12",,,,,,,,shape_03,,0.97,,,,,0.97,,,,,,,,,,,,,
,,,Al2C1Ta3,,,,Al2C1Ta3,,,,,,,,,,,,4.2,,,,,,,,,,,,,,,,
not s/c,,,La1.65Sr0.35Cu0.8Fe0.2O4,,,,"(La,Sr)2(Cu,Fe)O4",,,,,,,,shape_01,,,,10.0,,,,,,,10600.0,,,,,,,,,
,,,Bi2Sr2Ca0.6Pr0.4Cu2O8+z,,,,"Bi2Sr2(Ca,Pr)Cu2O8",,,,,,,,shape_01,,43.5,,,,,43.5,,,,,,,,,,,,,
"mayb phase separation(H-rich and H-poor), H:intersticial site. P=1 for H=5KOe and P=2 for H=40KOe",,,H1Bi2Sr2Ca1Cu2OZ,,,,HxBi2Sr2CaCu2Oz,,,,,,,,shape_03,,,,,87.5,,87.5,,,,,,,,,,,,,
,,,Ho1Ir2Rh2B4,,,,"Ho(Ir,Rh)4B4",,,,,,,,,,6.41,,,,,6.41,,,,,,,,,,,,,
,,,Er1Ba2Cu2.98Zn0.02O7-z,,,,"ErBa2(Cu,Zn)3O7",,,,,,,,shape_01,,85.5,,,,,85.5,,,,,,,,,,,,,
,,,Bi1Cu1,,,,Bi1Cu1,,,,,,,,,,2.2,,,,,2.2,,,,,,,,,,,,,
Bi2212 phase <7-14 %,,,Bi2.1Sr1.7Ca0.2Cu1O6+z,,,,"Bi2(Sr,Bi,Ca)2CuO6",,,,,,,,,,,,,79.2,,79.2,,,,,,,,,,,,,
,,,Tl1Ba2Ca3Cu4O11,,,,TlBa2Ca3Cu4O11,,,,,,,,,,114.0,,,114.0,,114.0,,,,,,,,,,,,,
,,,Bi2Sr2Ca0.89Pr0.11Cu2O8+d,,,,"Bi2Sr2(Ca,Pr)Cu2O8",,,,,,2200.0,,shape_03,,,,,88.0,,88.0,,,,,,,,,,,,,
,,,Tl0.5Ba2Ca2Cu3Ge0.5O10-z,,,,"(Cu,Tl)Ba2Ca2(Cu,Ge)3O10",,,,,,,,shape_02,104.0,,102.0,,,,103.0,,,,,,,,,,,,,
,,,Y1Ba2Cu2.85Zn0.15OY,,,,"YBa2(Cu,Zn)3O7",,,,,,,,,,56.0,,,,,56.0,,,,,,,,,,,,,
,,,Y1Ba2Cu2.85Ga0.101Zn0.049O7-z,,,,"YBa2(Cu,Ga,Zn)3O7",,,,,,,,shape_01,,63.7,,,,,63.7,,,,,,,,,,,,,
not s/c. IR-shifts were measured.,,,La2Cu1O4,,,,La2CuO4,,,,,,,,,,,,20.0,,,,,,,,,,,,,,,,
,,,Cu0.065Ti1Se2,,,,CuxTiSe2,,,,,,,,shape_03,,,3.4,,,,3.4,,,,,,,,,,,,,
,,,Ti0.75V0.25,,,,Ti0.75V0.25,,,,,,,,,,5.3,,,,,5.3,,,,,,,,,,,,,
,,,Y0.85Pr0.15Ba2Cu3O6.98,,,,"(Y,Pr)Ba2Cu3Oz",,,6.98,,,,,shape_01,,79.2,,,,,79.2,,,,,,,,,,,,,
,,,Sm0.8Pr0.2Ba2Cu3O7-Z,,,,"(Sm,Pr)Ba2Cu3O7",,,,,,,,shape_01,,49.4,,,,,49.4,,,,,,,,,,,,,
Hirr for H//c.,,,Y1Ba2Cu2.982Zn0.018O7-z,,,,"YBa2(Cu,Zn)3O7",,,,,,,,shape_03,,82.0,,,,,82.0,,,,,,,,,,,,,
M = NH3 intercalated sample.,,,Na0.8M0.6Fe1.86Se1.8S0.2,,,,"Na0.80M0.6Fe1.86(Se,S)2",,,,,,,,shape_01,,,,,43.7,,43.7,,,,,,,,,,,,,
,,,Ce0.975Fe0.025,,,,Ce0.975Fe0.025,,,,,,,,,,,,2.0,,,,,,,,,,,,,,,,
,,,B4Ta3,,,,B4Ta3,,,,,,,,,,,,1.28,,,,,,,,,,,,,,,,
"SEMICON-LIKE,(PB0.6,CU0.4)",,,Pb0.6Sr2Y0.8Ca0.2Cu2.4OZ,,,,"(Pb,Cu)Sr2(Y,Ca)Cu2OZ",,,,,,,8.99e-09,,,,,,,,,,,,,,,,,,,,,
Annealing step= 12. Tc and gap size ( measured by photoemission) depend on annealing conditions.,,,Fe1Se1,,,,FeSe monolayer,,,,,,,,,,55.0,,,,,55.0,,,,,,,,,,,,14.0,
,,,Bi1.84Pb0.34Sr1.91Ca2.03Cu3OX,,,,,,,,,,,,shape_01,101.4,107.0,,,,6.0,107.0,,,,2.9,,,1.1,,,,,,
not s/c.,,,Na0.3Co1D3.6O3.8,,,,Na0.3CoO2:1.8D2O,,,,,,,,shape_01,,,,5.0,,,,,,,,,,,,,,,,
Anneald((215 C)-sample. M = C5H5N(pyridine). M-content not measured. (tentative value of 1). compositions not measured. sharp transitions.,,,Li1M1Fe2Se2,,,,Lix(C5H5N)yFe2Se2,,,,,,,,,,,40.0,,,,40.0,,,,,,,,,,,,,
,,,In0.96Pb0.04,,,,,,,,,,,,,,3.68,,,,,3.68,,,,,,,,,,,,,
,,,La1.79Sr0.21Cu0.99Ni0.01O4,,,,"(La,Sr)2(Cu,Ni)O4",,,4.0,,,,,shape_01,,,,,,,,,,,,,,,,,,,,
R(T) anomaly at 140 K due to AFM & structural transformation.,,,Pr1Fe1As1O1,,,,PrFeAsO,,,,,,,,shape_01,,,,2.0,,,,,,,,,,,,,,,,
,,,Gd0.1Pr0.9Ba2Cu3O7-Z,,,,"(Gd,Pr)Ba2Cu3O7",,,,,,,,shape_01,,,,4.2,,,,,,,,,,,,,,,,
,,,Al2Au1,,,,Al2Au1,,,,,,,,,,0.095,,,,,0.095,,,,,,,,,,,,,Info: Very Low Tc (<0.1K)
STRUCTURAL TRANSFORMATION AT TM=61K,,,La1.86Ba0.14Cu1O4,,,,"(La,Ba)2CuO4",,,,,,,2.24e-09,shape_01,,,,,,,,,,,,,,,,,,24.3,,
,,,Pd2Y0.95Gd0.05Sn1,,,,"Pd2(Y,Gd)Sn",,,,,,,,,,2.41,,,,,2.41,,,,,,,,,,,,,
T* = 87 K,,,Ca0.75Sr2.25Rh4Sn13,,,,(CaxSr1-x)3Rh4Sn13,,,,,,,,shape_03,,4.86,,,,,4.86,,,,,,,,,,,,,
SINGLE SIZE=2X2 MM2,,,Tl1.9Ca0.03Ba2Cu1OZ,,,,,,,,,,,,shape_03,,84.0,,,,,84.0,,,,,,,,,,,,,
"Ca(n+1)M(n)Fe2As2O(3n-1) series,  n=5",,,Ca6Sc2Ti3Fe2As2Oz,,,,"Ca6(Sc,Ti)5Fe2As2Oz",,,,,,,,,29.4,,43.3,,,,36.35,,,,,,,,,,,,,
,,,Ba2Ca3Cu4F1.2O8.8,,,,"Ba2Ca3Cu4O8(O,F)2",,,,,,,,,105.0,,,,,,105.0,,,,,,,,,,,,,
,,,La1.77Sr0.23Cu1O3.99,,,,"(La,Sr)2CuO4",,,3.99,,,,,shape_01,,,,,,,,,,,,,,,,,,,,
,,,Bi2Mg3,,,,Bi2Mg3,,,,,,,,,,,,1.5,,,,,,,,,,,,,,,,
,,,B5Nb1.8V0.2,,,,B5nb1.8V0.2,,,,,,,,,,2.5,,,,,2.5,,,,,,,,,,,,,
,,,Y0.7Pr0.3Sr2Cu2.7Mo0.3O7-d,,,,"(Y,Pr)Sr2(Cu,Mo)3O7",,,,,,,,shape_01,,29.7,,,,,29.7,,,,,,,,,,,,,
,,,Y0.7Ca0.1Pr0.2Ba2Cu3O6.95,,,,"(Y,Ca,Pr)Ba2Cu3O7",,,6.95,,,,,shape_01,,77.1,,,,,77.1,,,,,,,,,,,,,
,,,Pb0.5Cd0.5Sr2Tb0.65Ca0.15Cu2O7,,,,"(Pb,Cd)Sr2 (Tb,Ca)Cu2 O7",,,,,,,,,,,,4.2,,,,,,,,,,,,,,,,
semicon,,,Nb0.7Ru0.3Sr2Sm1Cu2O8-z,,,,"(Nb,Ru)Sr2 Sm Cu2 O8",,,,,,,,,,,,10.0,,,,,,,,,,,,,,,,
,,,Bi0.1Pb0.9,,,,Bi0.1Pb0.9,,,,,,,,,,7.95,,,,,7.95,,,,,,,,,,,,,
,,,Ba2Sn3Sb6,,,,Ba2Sn3Sb6,,,,,,,,shape_03,,3.9,,,,,3.9,,,,,,,,,,,,,
,,,Hg1Ba2Ca12Cu13Oz,,,,HgBa2Ca12Cu13Oz,,,,,,,,,104.8,,,,,,104.8,,,,,,,,,,,,,
,,,Pb0.9Yb0.1Mo6Se8,,,,"(Pb,Yb)Mo6S8",,,,,,,,,,12.3,,,,,12.3,,,,,,,,,,,,,
not SC,112.0,,Hf1V0.8Fe1.2,,,,"Hf(V,Fe)2",,,,,,,,,,,,4.2,,,,,,,,,,,,,,,,
,,,La0.9Y0.1Fe0.995Mn0.005As1F0.11O0.89,,,,"(La,Y)Fe0.995Mn0.005AsO0.89F0.11",,,,,,,,shape_01,,24.1,,,,,24.1,,,,,,,,,,,,,
,,,Sr8Ca6Cu24O41,,,,"(Sr,Ca)14Cu24O41",,,41.0,,,,,shape_06,,,,,,,,,,,20000.0,,,,,,,,,
"as grown, for XY direction gapene=7.2",,,Tl2Ba2Cu1O6+Z,5.8,,,Tl2Ba2CuO6,,,,,,,,shape_03,,,,,78.0,,78.0,,,,,,,,,,,,,
structure beta = 93.92,,,Y2I1.5Br0.5C2,,,,"Y2(I,Br)2C2",,,,,,,,,,11.1,,,,,11.1,,,,,,,,,,,,,
Pt in Zr site. not SC,,,Zr4.5Ge3Pt0.5,,,,Zr4.5Pt0.5Ge3,,,,,,,,shape_01,,,,1.8,,,,,,,,,,,,,,,,
,,,La1.84Sr0.16Cu0.985Zn0.015O4,,,,"(La,Sr)2(Cu,Zn)O4",,,4.0,36.5,,,,shape_01,,,,,,,,,,,,,,,,,,,,
,,,Eu0.1Pr0.9Ba2Cu3O7-Z,,,,"(Eu,Pr)Ba2Cu3O7",,,,,,,,,,,,4.2,,,,,,,,,,,,,,,,
,,,Hf1Rh1Si1,,,,HfRhSi,,,,,,,,,,2.3,,,,,2.3,,,,,,,,,,,,,
,,,La2.1Yb0.2Ba2.1Ca0.4Cu5O11.802,,,,"La2(La,Ba,Yb,Ca)Ba2Cu5Oz",,,11.802,,,,,shape_01,47.0,,,,,,47.0,,,,,,,,,,,,,
,,,La1.88Ba0.12Cu1O4,,,,"(La,Ba)2CuO4",,,,,,,,shape_01,,,,4.2,,,,,,,,,,,,,,,,
,,,Os0.9W0.1,,,,Os0.9W0.1,,,,,,,,,,,,1.0,,,,,,,,,,,,,,,,
,,,Bi2Sr1.7La0.3Cu1O6+Z,,,,"Bi2(Sr,La)2CuO6",,,,,,,,,,17.8,,,,,17.8,,,,,,,,,,,,,
,,,Ag0.035Cd0.01Sn0.955,,,,Ag0.035Cd0.01Sn0.95 ,,,,,,,,,,3.65,,,,,3.65,,,,,,,,,,,,,
,,,Ru0.1Ti0.9,,,,,,,,,,,,,,3.5,,,,,3.5,,,,,,,,,,,,,
M=PC.  interlayer distance d = 15.7 A,,,Na0.23M1Ti1N1Br1,,,,Na0.23(PC)TiNBr,,,,,,,,,,,,,8.6,,8.6,,,,,,,,,,,,,
,,,Bi2Sr2Ca1Cu2O8.25,,,,"Bi2Sr2Ca(Cu,Co)2Oz",,,8.25,,,,,,,68.2,,,,,68.2,,,,,,,,,,,,,
,,,Bi1Ru1,,,,Bi1Ru1,,,,,,,,,,5.7,,,,,5.7,,,,,,,,,,,,,
,,,Mo0.9Ru0.1C1,,,,"(Mo,Ru)C",,,,,,,,,,13.7,,,,,13.7,,,,,,,,,,,,,
,,,Al0.999Fe0.001,,,,Al0.999Fe0.001,,,,,,,,,,1.5,,,,,1.5,,,,,,,,,,,,,
,,,Pt0.06Ru0.94,,,,Ru1-xPtx,,,,,,,,,,0.29,,,,,0.29,,,,,,,,,,,,,
,,,Pb2Sr2Eu1Cu3O8,,,,Pb2Sr2RCu3O8,,,,,,,,shape_03,67.0,,75.0,,,,71.0,,,,,,,,,,,,,
"phases = A15, sigma phase. RRR=1.82",,,Nb75Ga10Al15,,,,"Nb75(Ga,Al)25",,,,,,,,,,17.2,,,,,17.2,28.0,,,,,,2.35,,,,,,
,,,Eu1Ba2Cu2.775Zn0.225OZ,,,,"EuBa2(Cu,Zn)3O7",,,,,,,,shape_01,,,,12.0,,,,,,,,,,,,,,,,
annealed,,,Bi2Sr2Ca0.89Pr0.11Cu2OZ,,,,"Bi2Sr2(Ca,Pr)Cu2Oz",,,,,,,,shape_03,,,,,87.8,,87.8,,,,,,,,,,,,,
GAP AT 6.3K,,,Y1Ba2Cu3O7,4.1,,,YBa2Cu3O7,,,,,,,,,,50.0,,,,,50.0,,,,,,,,,,,,9.7,
,,,Nb3Sn0.8In0.2,,,,"Nb3(Sn,In)",,,,,,,,,,17.8,,,,,17.8,,,,,,,,,,,,,
high pressure XRD,,,Sr2Cu1C1O5,,,,"Sr2Cu(O2,CO3)",,,,,,,,shape_01,,,,,,,,,,,,,,,,,,,,
not SC.,,,Sm1Fe1As1O1,,,,SmOFeAs,,,,,,,,,,,,4.91,,,,,,3050.0,,,,,,,,,,
not SC,,,La1Bi1Te2F0.5O0.5,,,,"La(O,F)BiTe2",,,,,,,,,,,,1.7,,,,,,,,,,,,,,,,
thin film,,,Y1Ba2Cu3H0.21O7,,,,YBa2Cu3O7Hx,,,,,,,,shape_04,,,85.0,,86.0,,86.0,,,,,,,,,,,,,
h(As) =  1.3450A. Angle(As-Fe-As) = 112.139 deg.,,,Ba2Ti2Fe2As4O1,,,,Ba2Ti2Fe2As4O,,,,,,,,shape_01,,,,,21.0,,21.0,,,564.0,,,,,,,,,,
,,,Lu0.9Pr0.05Ca0.05Ba2Cu3O7-d,,,,"(Lu,Pr,Ca)Ba2Cu3O7",,,,,,,,shape_04,82.0,,,,,,82.0,,,,,,,,,,,,,
"not SC, T<CDW> = 148 K. Tm(FM) = 17.2 K",17.2,,Sm1Ni1C2,,,,Sm1-xLaxNiC2,,,,,,,,shape_01,,,,1.8,,,,,,,,,,,,,,,,
,,,Nd2S3,,,,Nd2S3,,,,,,,,,,,,1.68,,,,,,,,,,,,,,,,
,,,Cu1Se1Te1,,,,,,,,,,,,,,1.6,,,,,1.6,,,,,,,,,,,,,
,,,Sn0.24Eu0.8Mo6.35S8,,,,"(Sn,Eu)1.2Mo6S8",,,,,,,,,,6.0,,,,,6.0,32.4,,,,,,,,,,,,
,,,Y1.01Ba2.03Cu2.808Li0.192O6.6,,,,"YBa2(Cu,Li)3O7",,,6.6,,,,,,,33.0,46.0,,,,33.0,,,,,,,,,,,,,
,,,Eu0.9Pr0.1Ba2Cu3O6.78,,,,"(Eu,Pr)Ba2Cu3O7",,,6.78,,,,,shape_01,81.0,,82.0,,83.0,,83.0,,,,,,,,,,,,,
,,,Pb0.7Yb0.3Mo6Se8,,,,"(Pb,Yb)Mo6S8",,,,,,,,,,10.2,,,,,10.2,,,,,,,,,,,,,
,,,Bi2Sr1.8La0.2Cu0.964Zn0.036Oz,,,,"Bi2(Sr,La)2(Cu,Zn)Oz",,,,,,,,,,7.0,,,,,7.0,,,,,,,,,,,,,
"T<CDW> = 174 K,",,,Lu1.92Sc0.08Ir3Si5,,,,"(Lu,Sc)2Ir3Si5",,,,,,,,shape_01,,,3.1,,,,3.1,,,,,,,,,,,,,
,,,Y1Ba2Cu3O7,,,,YBa2Cu3O7,,,,,,,,shape_01,,92.0,,,,,92.0,,,,,,,,,,,,,
,,,Si0.25V0.75,,,,Si0.25V0.75,,,,,,,,,,16.95,,,,,16.95,,,,,,,,,,,,,
"1 week annealed sample, THCFIG(p=1) for in-plane conductivity, p=2 for out-of-plane",,,Y1Ba2Cu3O7-y,,,,YBa2Cu3O7-y,,,,,,,,shape_03,92.7,,,,,,92.7,,,,,,,,,,,,,
Tc measured at p=20 kbar,,,La1.881Ba0.119Cu1O4,,,,"(La,Ba)2CuO4",,,,,,,,,,,,,9.3,,9.3,,,,,,,,,,,,,
,,,Pd1Th1,,,,Pd1Th1,,,,,,,,,,,,1.5,,,,,,,,,,,,,,,,
"Hc2//ab=17 T, Hc2//c=3.5 T. anisotropy factor = 5, but T-dependent. peak effect was observed for H=2T//c-axis.",,,B2Mg1,,,,MgB2,,,,,,,,shape_03,,38.0,,,,,38.0,17.0,,,,,,,,,,,,
,,,Nb3Sn0.94Al0.06,,,,,,,,,,,,,,18.0,,,,,18.0,,,,,,,,,,,,,
,,,Pd2Y0.85Dy0.15Sn1,,,,"Pd2(Y,Dy)Sn",,,,,,,,,,2.8,,,,,2.8,,,,,,,,,,,,,
SC properties not investigated,,720.0,Be13Ce0.115La0.885,,7270.0,,"(Ce,La)Be13",,,,,,,,,,,,,,,,,214.0,,,,,,,,,,,
,,,Mo0.05Nb0.95,,,,Nb1-xMox,,,,,,,,,,7.63,,,,,7.63,,,,,,,,,,,,,
,,,Bi2Sr2Y0.9Ca0.1Cu2OY,,,,"Bi2Sr2(Y,Ca)Cu2O8",300.0,,,,,,,shape_01,,,,,,,,,,,,,,,,,,,,
,,,C3Ce0.2Th1.8,,,,C3Ce0.2Th1.8,,,,,,,,,,,,4.0,,,,,,,,,,,,,,,,
phase-II. zero resistance at 14 K.,,,Sc1Ni2B2C1,,,,ScNi2B2C,,,,,,,,,,16.0,,,,,16.0,,,,,,,,,,,,,
"A15,Nb,sigma phases.",,,Nb80Ga15Co5,,,,"Nb80(Ga,Co)20",,,,,,,,,,9.17,,,,,9.17,10.4,,,,,,1.66,,,,,,
,,,La1.99Ba0.01Cu1O4,,,,"(La,Ba)2CuO4",,,,,,,,shape_01,,,,,,,,,0.5,,,,,,,,,,,
,,,Nb0.83Pd0.17,,,,Nb1-xPdx,,,,,,,,,,2.2,,,,,2.2,,,,,,,,,,,,,
carrier n = 20.0E+20 /cc,,,Sn1Te1,,,,SnTe,,,,,,,,,,,,,,,,,,,,,,,,,,,,
,,,Gd1.2Mo6Se8,,,,GdMo6Se8,0.75,,,,,,,,,5.6,,,,,5.6,,,,,,,,,,,,,
under doped sample. point defect introduced by H+-ion irradiation. dR0(in Fig) = R0(irrad) - R0. dR0<cr>(Tc tends to 0 K) = 376 uOhm.cm,,,Ba0.77K0.23Fe2As2,,,,"(Ba,K)Fe2As2",,,,,,,,shape_03,,24.4,,,,,24.4,,,,,,,,,,,,,
"For 0.4 =< x < 1.0, coexistence of 2H-phase and 1T-KxMoS2. K-concentration x not shown explicitly.",,,K0.6Mo1S2,,,,1T-KxMoS2,,,,,,,,,,,,,2.8,,2.8,,,,,,,,,,,,,
,,,Eu1Ba2Cu2.96Zn0.04O7-y,,,,"EuBa2(Cu,Zn)3O7",,,,,,,,shape_01,,74.8,,,,8.0,74.8,,,,,,,,,,,,,
R(min) = 3.86 K.,,,Mo1Te1.82S0.18,,,,"Mo(Te,S)2",,,,,,,,,0.981,,,,,,0.981,,,,,,,,,,,,,
,,,Tl1Sr1.9Ca0.1Yb1Cu2O7,,,,"Tl(Sr,Ca)2YbCu2O7",,,,,,,,,,,,5.0,,,,,,,,,,,,,,,,
,,,Mo0.45Re0.55,,,,Mo1-xRex,,,,,,,,,,5.9,,,,,5.9,,,,,,,,,,,,,
,,,Ir1Mo3,,,,Ir1Mo3,,,,,,,,,,8.8,,,,,8.8,,,,,,,,,,,,,
P = 0-10 kbar,,,Bi2K1,,,,Bi2K1,,,,,,,,,,3.57,,,,,3.57,,,,,,,,,,,,,
Effect on superconducting transition temperature of non-magnetic rare earth atoms was studied to substitute A-atom into APX-based superconductors.,,,Hf0.8Lu0.2P1.55S0.45,,,,Hf0.8Lu0.2P1.55S0.45,,,,,,,,shape_02,,,,,,,4.81,,,,,,,,,,,,,
,,,Ho0.65Dy0.35Ni2B2C1,,,,"(Ho,Dy)Ni2B2C",6.94,,,,,,,shape_03,,5.91,,,,,5.91,,,,,,,,,,,,,
,,,Zr1P1.35Se0.65,,,,ZrP2-xSex,,,,,,,,shape_01,,,,,6.24,,6.24,,,,,,,,,,,,,
,,,Bi2Sr2Ca0.85Y0.15Cu2O8+d,,,,"Bi2Sr2(Ca,Y)Cu2O8",,,,,,,,shape_01,,84.0,,,,,84.0,,,,,,,,,,,15.0,,
"Hirr = [(1-Tirr)/Tc(0)]^n, where n = 2.74 for H > 400 Oe.",,,Hg0.3La0.7Ba2Ca3Cu2Ag2O10-z,,,,"(Hg,La)Ba2Ca3(Cu,Ag)4O10-z",,,,,,,,shape_01,,,,,106.7,,106.7,,,,,,,,,,,,,
,,,Y1Ba2Cu2.85Fe0.15O7-Z,,,,"YBa2(Cu,Fe)3O7",,,,,,,,,,75.0,,,,,75.0,,,,,,,,5.0,,,,,
no CDW.,,,Lu5Ir4Si9Ge1,,,,"Lu5Ir4(Si,Ge)10",,,,,,,,,,,,,6.38,,6.38,,,,,,,,,,,,,
,,,Ir1Si3,,,,Ir1Si3,,,,,,,,,,,,1.02,,,,,,,,,,,,,,,,
"not SC. STR/electronic phase transition: T<STR> = 235 (heating), 200 (cooling) K.",,,Ir0.96Rh0.04Te2,,,,Ir1-xRhxTe2,,,,,,,,shape_01,,,,2.0,,,,,,,,,,,,,,,,
magnetic order Tm = 4.6 K. from muon-SR,,,La0.8Y0.2Fe0.9Mn0.1As1F0.11O0.89,,,,"La0.8Y0.2(Fe,Mn)AsO0.89F0.11",,,,,,,,shape_01,,,,0.0,,,,,,,,,,,,,,,,
,,,Cd1La1Ba1Cu3Oz,,,,"(Ca,Cd)(La,Ba)2Cu3O7",,,,,,,,shape_01,,,,10.0,,,,,,,245100.0,,,,,,,,,
,,,Y0.95Pr0.05Ba2Cu3O6.96,,,,"(Y,Pr)Ba2Cu3O7",,,6.96,,,,,,91.4,91.5,92.1,,,,91.5,,,,0.7,,,,,,,,,
,,,Y1Ba2Cu3O6.34,,,,YBa2Cu3O7,,,6.34,,,,,,,23.5,,,,,23.5,,,,210.0,,,,,,,,,
,,,Bi2Sr2Ca1Cu2O8.24,,,,Bi2Sr2CaCu2Oz,,,8.24,,,,,shape_03,,88.0,,,,,88.0,,,,,,,,,,,,,
delta-phase Mo-C stabilized by addition of 3rd element.,,,Mo0.95Hf0.05C0.68,,,,"delta-(Mo,Hf)Cx",,,,,,,,,,9.87,,,,,9.87,,,,,,,,,,,,,
,,,C3Y2,3.4,,,Y2C3,,,,,,,,shape_01,15.4,,15.9,,,0.5,15.65,,,,,,,,,,,,,
,,,Au0.92In0.08,,,,Au-In,,,,,,,,,,0.0256,,,,,0.0256,,,,,,,,,,,,,Info: Very Low Tc (<0.1K)
SEMICONDUCTOR,,,Pb2Sr2Sm1Cu3O8,,,,Pb2Sr2RCu3O8,,,,,,,,shape_03,,,,60.0,,,,,,,,,,,,,,,,
,,316.0,Yb1Ba2Cu3O7-Z,,,,YbBa2Cu3O7,,,,,,,,shape_01,,,,,,,,,5.5,,,,,,,,,,,
,,,Y0.4Pr0.6Ba2Cu3O6.98,,,,"(Y,Pr)Ba2Cu3Oz",,,6.98,,,,,shape_01,,,,4.2,,,,,,,,,,,,,,,,
,,,Y0.2Pr0.8Ba2Cu4O8,,,,"(Y,Pr)Ba2Cu4O8",,,,,,,,shape_02,,,,,,,,,,,,,,,,,,,,
,,,La1Fe1As1F0.05O0.95,,,,"LaFeAs(O,F)",,,,,,,,shape_01,,14.5,,,,,14.5,,,,,,,,,,,-39.2,,
metalloceramic sample annealed at 1450C for 1.5h. ,,,La3Te4,,,,La3Te4,,,,,,,,,,2.45,,,,,2.45,,,,,,,,,,,,,
co-doped Y123 materials,,,Y1Ba1.9La0.1Cu2.9Zn0.1Oz,,,,"Y(Ba,La)2(Cu,Zn)3Oz",,,,,,,,shape_01,,50.8,,,,,50.8,,,,,,,,,,,,,
,,,La1.983Sr0.017Cu0.8Zn0.2O4,,,,"(La,Sr)2(Cu,Zn)O4",72.0,,,,,,,shape_01,,,,,,,,,,,,,,,,,,,,
,,,Fe1Ge2,,,,Fe1Ge2,,,,,,,,,,,,0.07,,,,,,,,,,,,,,,,
,,,Hg1Ba2Ca2Cu3Fe0.5Oz,,,,"HgBa2Ca2Cu3(O,Fe)",,,,,,,,,,,,,128.2,,128.2,,,,,,,,,,,,,
,,,Nd0.9Pr0.1Ba2Cu3OZ,,,,"(Nd,Pr)Ba2Cu3O7",,,,,,,,shape_01,45.1,48.9,52.9,,,,48.9,,,,1.59,,,,,,,,,
small level of impurity phase,,,Y1Ni1.8Co0.2B2C1,,,,"Y(Ni,Co)2B2C",,,,,,,,,,6.7,,,,,6.7,,,,,,,,,,,,,
NEELT FROM SPHEAT,,,Pr1Ba2Cu3O6.95,,,,"(Eu,Pr)Ba2Cu3O7",15.9,,6.95,,,,,shape_01,,,,,,,,,,,15.1,,,,,,,,,
,,,Nb2.55V0.45Sn1,,,,"(Nb,V)3Sn",,,,,,,,,,15.0,,,,,15.0,,,,,,,,,,,,,
,,,Nb3Ga0.5Sn0.5,,,,"Nb3(Ga,Sn)",,,,,,,,,,16.4,,,,,16.4,,,,,,,,,,,,,
,,,Dy1Ba2Cu2.7Zn0.3O6.9,,,,"DyBa2(Cu,Zn)3O7",,,6.9,,,,,shape_01,,,,,,,,,,,5100.0,,,,,,,,,
,,,Co0.034Ru0.964,,,,Ru1-xCox,,,,,,,,,,0.2,,,,,0.2,,,,,,,,,,,,,
,,,Ca1Gd1Cu1Cl1O3,,,8.3,CaGdCuO3Cl,,,,,,,,,,,,,,,,,,,,,,,,,,,,
,,,Li1Pb1,,,,Li1Pb1,,,,,,,,,,7.2,,,,,7.2,,,,,,,,,,,,,
,,,Bi2Sr2Ca1Cu2O8+z,,,,Bi2Sr2CaCu2O8,,,,,,,,,,72.6,,,,,72.6,,,,,,,,,,,,,
,,,Nd1Fe0.98Co0.02As1F0.11O0.89,,,,"Nd(O,F)(Fe,Co)As",,,,,,,,,,40.1,,,,,40.1,,,,,,,,,,,,,
14% ZrB2 phase included.,,,Mg0.8Zr0.2B2,,,,"(Mg,Zr)B2",,,,,,,,shape_01,,37.3,,,,,37.3,,,,,,,,,,,,,
,,,Co1Zr2,,,,,,,,,,,,,,6.3,,,,,6.3,,,,,,,,,,,,,
"RES, Hall effect, magnetoresistance measured.",,,Ce1Bi1S2F0.4O0.6,,,,"Ce(O,F)BiS2",,,,,,,,,,2.77,,,,,2.77,,,,,,,,,,,,,
gamma in E+3 erg/cm3.K2 estimated from dHc2dT and rho. Rho=49.6 microOhm.cm,,,Nb3Al1,,,,Nb3Al,,,,,,,,,,,,,,,,,77.8,,,,,2.42,,,,,,
,,,Ga1Hf2,,,,Ga1Hf2,,,,,,,,,,0.21,,,,,0.21,,,,,,,,,,,,,
Neel-T from muon-SR,,,Pr0.91La1Ce0.09Cu1O4,,,,"(Pr,La,Ce)2CuO4",59.5,,,,,,,shape_03,,,,,25.2,,25.2,,,,,,,,,,,,,
,,,Nb1Os0.42Pt2.58,,,,NB1Os0.42Pt2.58,,,,,,,,,,,,1.6,,,,,,,,,,,,,,,,
,,,Cr0.7Rh0.3,,,,Rh1-xCrx,,,,,,,,,,1.1,,,,,1.1,,,,,,,,,,,,,
,,,Y1Ba2Cu3H0.48O7,,,,Yba2Cu3HxO7,,,,,,,,,,93.6,,,,,93.6,,,,,,,,,,,,,
whisker,,,Bi2.1Sr1.45Ca1.21Cu2Pb0.09O8+z,,,,,,,,,,,,shape_06,60.0,,,,,,60.0,,,,,,,,,,,,,
"80%C60+18%C70+2%solvent, Debye temp. estimated from specific heat below 9K. two anomalies(90K ,250K) in specific heat",,188.0,C60,,,,C60,,,,,,,,,,,,,,,,,,,,,,,,,,,,
,,,Ba0.2K0.8Fe2As2,,,,"(Ba,K)Fe2As2",,,,,,,,shape_01,,13.9,,,,,13.9,,,,,,,,,,,16.45,,
"K-content not given. two gaps ( higher 9.1 meV(DB), lower 1.5 meV) .  anisotropy(penet) increases from 1.1(Tc) to 1.9(low-T).",,,Ba0.5K0.5Fe2As2,,,,"(Ba,K)Fe2As2",,,,,,3200.0,,shape_03,,32.0,,,,,32.0,,,,,,,,,,,,9.1,
not s/c. IR-shifts were measured.,,,La2Cu0.7Li0.3O4,,,,"La2(Cu,Li)O4",,,,,,,,,,,,20.0,,,,,,,,,,,,,,,,
"M = 4-ethylpyridine . reaction ( 200C,11d).",,,M0.33Ta1S2,,,,(M)0.33TaS2,,,,,,,,,,2.95,,,,,2.95,,,,,,,,,4.02,,,,
"P-induced SC. magnetic order (Tm1 and Tm2). R(T) peak at T*-1,T*-2. RR=1.8 uOhm.cm (P=0). Tc(in DB) for P=21.2 GPa.",,,Ce1Au2Si2,,,,CeAu2Si2,,,,,,,,shape_03,,,2.55,,,,2.55,,,,,,,,,,,,,
,,,Pb3Th1,,,,ThPb3,,,,,,,,,,5.55,,,,,5.55,,,,,,,,,,,,,
Jc(B) was measured at various temperature.,,,Mg0.92Al0.08B2,,,,"(Mg,Al)B2",,,,,,,,shape_01,,,,,35.5,,35.5,,,,,,,,,,,,,
0.4=< x =<0.7 in (TlxPb0.5) were investigated.,,,Tl0.5Pb0.5Ba0.1Sr1.9Ca0.8Gd0.2Cu2Oz,,,,"(Tl,Pb)(Ba,Sr)2(Ca,Gd)Cu2Oz",,,,,,,,shape_01,98.0,,,,,,98.0,,,,,,,,,,,,,
not bulk SC. but SC sign at 3.0 K,,,Ba1Ti2Sb1.2Bi0.8O1,,,,"BaTi2(Sb,Bi)2O",,,,,,,,shape_01,,,,1.85,,,,,,,,,,,,,,,,
,,,Cr1Re1,,,,Cr1Re1,,,,,,,,,,,,1.02,,,,,,,,,,,,,,,,
Fermi liquid. R(T): expornent = 1.92. Tc(P) defined as Tc(on),,,La1Fe1As1H0.08O0.92,,,,"La(O,H)FeAs",,,,,,,,shape_01,,,28.7,,,,28.7,,,,,,,,,,,,,
not s/c,,,Ba1Al1Si1,,,,BaAlSi,,,,,,,,,,,,2.0,,,,,,,,,,,,,,,,
"Hirr = [(1-Tirr)/Tc(0)]^n, where n = 2.49 for H > 400 Oe.",,,Hg0.3La0.7Ba2Ca3Cu3.6Ag0.4O10-z,,,,"(Hg,La)Ba2Ca3(Cu,Ag)4O10-z",,,,,,,,shape_01,,,,,121.6,,121.6,,,,,,,,,,,,,
impurity phase < 2%.  main impurity = CeB2C2,,,Y0.95Ce0.05Ni2B2C1,,,,"(Y,Ce)Ni2B2C",,,,,,,,shape_01,,,,,13.8,,13.8,,,,,,,,,,,,,
Sr2CuO2CO3 type,,,Pr1Ba1Cu1B1O5,,,,"(Pr,Ba)2CuO2(BO3)",,,,,,,,,,,,4.2,,,,,,,,,,,,,,,,
Eu-content by WDS. Tn by SUS.,,,Sr0.05Eu0.95Fe1.76Co0.24As2,,,,"(Sr,Eu)(Fe,Co)2As2",14.4,,,,,,,shape_03,,,,,,,2.0,,,,,,,,,,,,,
volume fraction of SC < 5%.,,,Bi0.1Pb0.4La1.4Sr1.1Cu2O5.84,,,,"(Bi,Pb,La,Sr)2SrCu2Oz",,,5.84,,,,,,,,,,25.0,,25.0,,,,,,,,,,,,,
