Repository: Tejasvini595/superconductor_deepset

## Overview

This repository contains the official implementation of **"From Individual Elements to Macroscopic Materials: In Search of New Superconductors via Machine Learning"**.

The code implements a **DeepSet neural network** for predicting the critical temperature (Tc) of superconducting materials based solely on their chemical composition. By explicitly enforcing permutation invariance, the DeepSet architecture avoids artifacts associated with arbitrary element ordering and provides a physically meaningful framework for learning composition–property relationships in superconducting materials.

File: data/superconductors_kaggle_ready_v2.csv (part 74 of 87)
comment,curiet,debyet,element,gapene,kaizero_value,moment_value,name,neelt,nhc2zero_value,oz,pcohere_value,phc2zero_value,ppenet_value,rh300,shape,t1_value,t2_value,t3_value,tcn_value,tcsus_value,tcwidth_value,critical_temp_K,upper_critical_field_0K_T,gamma_sommerfeld_mJmolK2,resistivity_normal_uOhmcm,resistivity_roomtemp_uOhmcm,penetration_depth_nm,coherence_length_nm,dhc2dt_TK,dtcdp_KGPa,density_gcm3,lower_critical_field_0K_T,thermopower_300K_uVK,energy_gap_meV,data_quality_flag
,,,La1.5Nd0.5Ca1Ba2Cu5O11.872,,,,"(La,Nd)2CaBa2Cu5Oz",,,11.872,,,,,shape_01,78.0,,,,,,78.0,,,,,,,,,,,,,
,,,Dy0.2Pr0.8Ba2Cu3O7,,,,"(Dy,Pr)Ba2Cu3O7",13.2,,,,,,,shape_01,,,,,,,,,,,,,,,,,,,,
,,,Hf1V2.3,,,,Hf1V2.3,,,,,,,,,,9.2,,,,,9.2,,,,,,,,,,,,,
,,,Ni0.93Sn0.07,,,,Ni0.93Sn0.07,,,,,,,,,,,,1.26,,,,,,,,,,,,,,,,
,,,Mg1C1Ni3,,,,MgCNi3,,,,,,,,,,7.1,,,,,7.1,,31.7,,,,,,,,,,,
not SC.,,,Ni2V1Sn1,,,,Ni2VSn,,,,,,,,,,,,0.5,,,,,,,,,,,,,,,,
G,,,Y1Ba1Sr1Cu3O6.685,,,,"Y(Ba,Sr)2Cu3Oz",,,6.685,,,,,shape_06,,34.0,,,34.2,,34.0,,,,,,,,,,,,,
,,,Mo0.8V0.2C1,,,,"(Mo,V)C",,,,,,,,,,12.8,,,,,12.8,,,,,,,,,,,,,
,,,Bi1.7Pb0.3Sb0.05Sr2Ca2Cu3OZ,,,,,,,,,,,,shape_01,,105.8,,,,,105.8,,,,,,7.7,,,,,,,
,,,Y1Ba2Cu2.88Zn0.12O7,,,,"YBa2(Cu,Zn)3O7",,,7.0,,,,,shape_01,,52.0,,,,3.2,52.0,,,,,,,,,5.69,,,,
"M = 2,6-dimethylpyridine . reaction ( 160C, 10d).",,,M0.2Ta1S2,,,,(M)0.2TaS2,,,,,,,,,,2.15,,,,,2.15,,,,,,,,,4.75,,,,
,,,La1.903Ba0.097Cu1O4,,,,"(La,Ba)2CuO4",,,,,,,,,,26.0,,,,,26.0,,,,,,,,,,,,,
not s/c. C-content is close to the critical value of s/c estimated from lattice constant.,,434.0,Mg1C0.85Ni3,,,,MgCNi3,,,,,,,,,,,,,,,,,5.8,,,,,,,,,,,
"P-induced SC. magnetic order (Tm1 and Tm2). R(T) peak at T*-1,T*-2. RR=12.2  (P=0), =43.0 uOhm.cm (P=21.2 GPa). Tc(in DB) for P=21.2 GPa.",,,Ce1Au2Si2,,,,CeAu2Si2,,,,,,,,shape_03,,,1.15,,,,1.15,,,,,,,,,,,,,
,,,Nd1Ba2Cu2.9Zn0.1O7-y,,,,"NdBa2(Cu,Zn)3O7",,,,,,,,shape_01,,25.0,,,,26.4,25.0,,,,,,,,,,,,,
,,,Bi2Sr2Ca1Cu2O8.196,,,,Bi2Sr2CaCu2O8,,,8.196,,,,3.12e-09,shape_01,,85.0,,,,,85.0,,,,,,,,,,,,,
whiskers,,,Nb1S2,,,,,,,,,,,,,,6.1,,,,,6.1,,,,,,,,,,,,,
,,,Bi2Sr2Ca0.89Y0.11Cu2Oz,,,,"Bi2Sr2(Ca,Y)Cu2O8",,,,,,,,shape_03,,87.6,,,,,87.6,,,,,,,,,,,,,
Hc(0)= 1446 Oe. (delta-C/gamma*Tc) = 1.47,,411.0,V1,,,,V,,,,,,,,,,5.2,,,,,5.2,,10.4,,,,,,,,,,,
,,,La0.5Th0.5Ni2B2C1,,,,La0.5Th0.5Ni2B2C,,,,,,,,,,3.9,,,,,3.9,,,,,,,,,,,,,
,,,Y1Ba2Cu3O6.95,,,,YBa2Cu3O6.95,,,6.95,19.0,,1500.0,,shape_03,,,93.5,,,0.25,93.5,77.0,,,,,,,,,,,,
,,,Ag1Lu1,,,,Ag1Lu1,,,,,,,,,,,,0.33,,,,,,,,,,,,,,,,
,,,Zr1P0.6Se1.4,,,,ZrP2-xSex,,,,,,,,shape_01,,,,,4.11,,4.11,,,,,,,,,,,,,
,,,Pt0.22V0.78,,,,Pt0.22V0.78,,,,,,,,,,1.76,,,,,1.76,,,,,,,,,,,,,
,,,Zr41.2Ti13.8Cu12.5Ni10Be22.5,,,,Zr-Ti-Cu-Ni-Be,,,,,,,,,,1.1,,,,,1.1,,,,195.0,,,2.04,,,,,,
,,,U1Ir3B2,,,,UIr3B2,,,,,,,,,,,,1.2,,,,,,,,,,,,,,,,
,,,Ce1Co0.91Pt0.09In4.85Hg0.15,,,,"Ce(Co,Pt)(In,Hg)5",4.13,,,,,,,shape_01,,,,0.0,,,,,,,,,,,,,,,,
not SC.,,,Hf3Ni4Ge4,,0.000123,,Hf3Ni4Ge4,,,,,,,,shape_01,,,,2.0,,,,,,16.3,,,,,,10.845,,,,
,,,Bi2Sr2Ca0.8Na0.2Cu2O8+Z,,,,"Bi2Sr2(Ca,Na)Cu2O8",,,,,,,,,68.0,73.5,79.0,,,,73.5,,,,,,,,,,,,,
,,,Al4Ca1,,,,Al4Ca1,,,,,,,,,,,,1.02,,,,,,,,,,,,,,,,
,,,Y1Ba2Cu2.97Zn0.03O7-Y,,,,"YBa2(Cu,Zn)3O7",,,,,,,,,,72.3,,,,,72.3,,,,,,,,,,,,,
,,,N0.92Nb1,,,,N0.92Nb1,,,,,,,,,,16.5,,,,,16.5,,,,,,,,,,,,,
"(dTc(on)/dP) = -1.5 K/GPa), (dTc(off)/dP) = -2.1 K/GPa),",,,Ba0.55K0.45Fe2As2,,,,"(Ba,K)Fe2As2",,,,,,,,,28.6,,30.2,,,,29.4,,,,,,,,-1.5,,,,,
,,,Gd0.9Ca0.1Ba2Cu3O7-z,,,,"(Gd,Ca)Ba2Cu3O7",,,,,,,,shape_01,,88.0,,,,,88.0,,,,,,,,,,,,,
,,,C0.987Ta1,,,,,,,,,,,,,,9.7,,,,,9.7,,,,,,,,,,,,,
gap from ARPES measurements. gap=1.2 meV (at T=5.4 K). second gap=1.1 meV (at T=5.4 K),,,Ca1Al1Si1,4.2,,,"Ca(Al,Si)2",,,,,,,,shape_03,,7.7,,,,,7.7,,,,,,,,,,,,,
,,,Ga1Nb3,,,,Nb3Ga,,,,,,,,,,16.1,,,,,16.1,,,,,,,,,,,,,
"LAT=305K,LATA=3.8444,LATC=9.0744(15K)",,,Tl1Ba1.2La0.8Cu1O5,,,,,,,,,,,,,,52.0,,,,,52.0,,,,,,,,,,,,,
,,,Tl0.9Bi0.1Sr1.8Yb0.2Ca1Cu1.99Fe0.01O7-z,,,,"(Tl,Bi)(Sr,Yb)2Ca(Cu,Fe)2O7",,,,,,,,,40.0,,88.1,,,,64.05,,,,,,,,,,,,,
,,,In0.94Pb0.06,,,,,,,,,,,,,,3.9,,,,,3.9,,,,,,,,,,,,,
"LTO phase, HTT-LTO phase transition at 200K,",,,La1.875Ba0.125Cu1O4,,,,"(La,Ba)2CuO4",,,,,,,,shape_01,,30.0,,,,,30.0,,,,,,,,8.0,,,,,
"Single phase HgSr2(Gd,Ce)Cu2O6 (structure 1212,in which Hg-O bond is along<110>)",,,Hg1Sr2Gd0.667Ce0.333Cu2O6+z,,,,"HgSr2(Gd,Ce)Cu2O6",,,,,,,,shape_01,,,,4.2,,,,,,,,,,,,,,,,
"CaCdO2,BaCuO2,Cd1111,Cd1121,Cd2333 phase included",,,Cd1Ba2Ca2Cu3Oz,,,,CdBa2Ca2Cu3Oz,,,,,,,,shape_02,,107.0,,,107.0,,107.0,,,,,,,,,,,,,
,,,Sb2Tl7,,,,,,,,,,,,,,5.2,,,,,5.2,,,,,,,,,,,,,
,,,Nd1Ba1Sr0.8Ca0.2Cu3O7-z,,,,"Nd(Ba,Sr,Ca)2 Cu3 O7",,,,,,,,shape_02,66.0,,,,69.0,,69.0,,,,,,,,,,,,,
,,,Mo1Os2,,,,Mo1Os2,,,,,,,,,,5.2,,,,,5.2,,,,,,,,,,,,,
,,,Mo0.8Hf0.2C1,,,,"(Mo,Hf)C",,,,,,,,,,11.4,,,,,11.4,,,,,,,,,,,,,
,,,Zr1N1Cl1,,,,bata-ZrNCl,,,,,,,,,,13.0,,,,,13.0,,,,,,,,,,,,,
Neel-T from NMR,,,Ce1Cu2Si1.4Ge0.6,,,,"CeCu2(Si,Ge)2",2.0,,,,,,,,,,,,,,,,,,,,,,,,,,,
,,,Ba0.66K0.34Fe1.8Co0.2As2,,,,"(Ba,K)(Fe,Co)2As2",,,,,,,,shape_03,,19.0,,,,,19.0,,,,,,,,,,,,,
,,,La6.13Sr1.87Cu8O20-Y,,,,,,,,,,,-4e-10,,,,,,,,,,,,,,,,,,,,,
,,,Th3Os4Ge13,,,,Th3Os4Sn13,,,,,,,,,,5.6,,,,,5.6,,,,,,,,,,,,,
deposited at T =  350-450C,,,Al1V3,,,,Al1V3,,,,,,,,,,10.3,,,,,10.3,,,,,,,,,,,,,
M = pyridine. Hc2 measured at 1.4 K (t= (T/Tc) = 0.43). Hc2//ab > 150 kOe at 1.4 K.,,,M1Ta1S2,,,,(M)TaS2,,,,,,,,,,3.25,,,,,3.25,,,,,,,,,,,,,
average grain size=5micron,,,Ga1Sr2Ca2Cu3O9,,,,GaSr2Ca2Cu3O9,,,,,,,,,,,,,70.0,,70.0,,,,,,,,,,,,,
,,,Dy1Ba2Cu2.7Ni0.3O7-z,,,,"DyBa2(Cu,Ni)3O7",,,,,,,,shape_01,,54.0,,,55.0,,54.0,,,,,,,,,,,,,
,,,V2.742Zr0.258Ga1,,,,,,,,,,,,,,9.9,,,,,9.9,,,,,,,,,,,,,
,,,Ru1Sr2Gd1.1Ce0.9Cu2Oz,,,,"RuSr2(Gd,Ce)2Cu2Oz",,,,,,,,shape_02,,,,10.0,,,,,,,,,,,,,,,,
(Hg0.7 Cr0.3) Sanple also non- superconducting,,,Hg0.49Cr0.51Sr2Ca0.44Yo0.56Cu2O7.28,,,,"(Hg, Cr) Sr (CA, Y) Ca2 O7",,,7.28,,,,,,,,,10.0,,,,,,,,,,,,,,,,
Pcrit = 125 kbar,,,Al1Sb1,,,,AlSb,,,,,,,,,,2.8,,0.0,,,2.8,,,,,,,,,,,,,
"not SC. RRR = 10. unit volume = 170.8 A^3. Curie-T = -30K(H//ab),  -31 K(H//c). At least, 4 magnetic  transitions (T1=18.2, T2=12.4, T3=9.8, T4 = 5.8 K in R(T) and SUS(T).Tm(AFM) = 18.2 K.",,,Eu1Pd2P2,,,7.6,EuPd2P2,18.2,,,,,,,shape_03,,,,0.03,,,,,,,,,,,,,,,,
,,,Ca10Pt4.3Fe9.7As18,,,,Ca10(Pt4As8)(Fe1-xPtxAs)10,,,,,,,,shape_01,,33.9,,,,,33.9,,,,,,,,,,,,,
sample contains impurity phases.,,,Mg0.8Zn0.2C1.05Ni3,,,,"(Mg,Zn)CyNi3",,,,,,,,,,4.0,,,,,4.0,,,,,,,,,,,,,
powder.,,,Y0.75Eu0.25Ba2Cu4O8,,,,"(Y,Eu)Ba2Cu4O8",,,,,,,,shape_06,,,,,78.0,,78.0,,,,,,,,,,,,,
,,,K1Fe2As2,,,,KFe2As2,,,,,,,,,,3.0,,,,,3.0,,,,,,,,,,,,,
,,,C1La3Sn1,,,,C1La3Sn1,,,,,,,,,,,,1.02,,,,,,,,,,,,,,,,
impurity phase: SrMoO4. Tc defined as Tc(on). Tm independent of P.,,,Mo1Sr2Y1Cu2O8-z,,,,MoSr2YCu2O8,9.9,,,,,,,shape_01,,,39.8,,,,39.8,,,,,,,,3.3,,,,,
"By high-energy X-ray diffraction measurements at high pressures and low temperatures, a rapid suppression of the superlattice transition is associated with the emergency of quantum fluctuations.",,,Ca3Ir4Sn13,,,,Ca3Ir4Sn13,,,,,,,,shape_03,,,,,,,5.0,,,,,,,,,,,,,
Li-content x is not described ( 0.4=<x=<1.0). hexagonal.,,,Li0.4Mo1S2,,,,LixMo1S2,,,,,,,,,,3.7,,,,,3.7,,,,,,,,,,,,,
,,,Nb80Ga19.7Fe0.03,,,,"Nb80(Ga,Fe)20",,,,,,,,,,17.3,,,,,17.3,24.6,,,,,,,,,,,,
,,,Co1Sn2,,,,Co1Sn2,,,,,,,,,,,,1.02,,,,,,,,,,,,,,,,
anisotropy factor = 530 for p = 0 GPa from Hirr using curve fitting.  = 130 for 2.5 GPa. ,,,Bi2Sr2Ca1Cu2OZ,,,,Bi2Sr2CaCu2Oz,,,,,,2080.0,,shape_03,,,86.3,,,,86.3,,,,,,,,,,,,,
HC2ZERO in DB means Hc2(4.2K). ,,,Nb0.4Zr0.3Hf0.3,,,,Nb-Zr-Hf,,,,,,,,,,,,,,,,8.71,,,,,,,,,,,,
P-dependence of lattice const measured. (dB0/dP) = 5.0  (bulk modulus),,,Pu1Rh1Ga5,,,,PuRhGa5,,,,,,,,shape_03,,,,,,,,,,,,,,,,,,,,
,,,Y1Ba2Cu3.8Zn0.2O8,,,,"YBa2(Cu,Zn)4O8",,,,,,,,,,,,4.2,,,,,,,,,,,,,,,,
,,,Y0.96Tb0.04Ba2Cu3O7-Z,,,,"(Y,Tb)Ba2Cu3O7",,,,,,,,,,92.01,,,,,92.01,,,,,,,,,,,,,
Jc obtained from dM(magnetization),,,Gd0.75Ca0.25Ba2Cu3Oz,,,,"(Gd,Ca)Ba2Cu3O7",,,,,,,,shape_01,,,,,80.0,,80.0,,,,,,,,,,,,,
,,,Nb3Rh0.1Pt0.9,,,,,,,,,,,,,,7.9,,,,,7.9,,,,,,,,,,,,,
,,,Ag0.865Sb0.135,,,,Ag1-xSbx,,,,,,,,,,0.028,,,,,0.028,,,,,,,,,,,,,Info: Very Low Tc (<0.1K)
"Tc measured inductively, defined as mid point in transition.",,,Ru2Th1,,,,ThRu2,,,,,,,,shape_01,,3.5,,,,,3.5,,,,,,,,,,,,,
P-induced SC. Tc=4K (Sb-III) at 250 kbar. P<crit> = 50 kbar.,,,Sb1,,,,Sb,,,,,,,,,,0.7,,0.0,,,0.7,,,,,,,,,,,,,
,,,Sr2Nd1Ta1Cu2O8-d,,0.00161,2.87,Sr2NdTaCu2O8,,,,,,,,shape_01,,,,,,,,,,,,,,,,,,,,
,,,Cu0.6Zn0.4Ir2S4,,,,"(Cu,Zn)Ir2S4",,,,,,,,shape_01,,2.61,,,,,2.61,,,,,,,,,,,,,
,,,Re1Ta1,,,,Ta1Re1,,,,,,,,,,,,4.2,,,,,,,,,,,,,,,,
,,,La2Sr0Cu0.8Zn0.2O4,,,,"La2(Cu,Zn)O4",112.0,,,,,,,shape_01,,,,,,,,,,,,,,,,,,,,
,,,Bi1Sb1,,,,Bi1Sb1,,,,,,,,,,,,1.28,,,,,,,,,,,,,,,,
phase transition at about 160 K.,,,Tl1V6S8,,,,TlV6S8,,,,,,,,,,4.1,,,,,4.1,,,,,,,,,,,,,
,,,S1Sn1,,,,S1Sn1,,,,,,,,,,,,1.28,,,,,,,,,,,,,,,,
not SC,,,Pu1Fe1Ga5,,,,PuFeGa5,,,,,,,,,,,,2.0,,,,,,,,,,,,,,,,
asgrown,,,Bi2Sr2Ca0.57Y0.43Cu2O8+Z,,,,"Bi2Sr2(Ca,Y)Cu2O8+z",,,,,,,,shape_06,,,86.0,,,15.0,86.0,,,,,,,,,,,,,
,,,Li0.65Zr1N1Cl1,,,,LixZrNCl,,,,,,,,,,15.0,,,,,15.0,,,,,,,,,,,,,
,,,C2Mo1Re1,,,,C2Mo1Re1,,,,,,,,,,3.8,,,,,3.8,,,,,,,,,,,,,
,,,La1Ba2Cu1.125Fe1.875OZ,,,,"LaBa2(Cu,Fe)3O7",,,,,,,,,,,,10.0,,,,,,,,,,,,,,,,
Cs-intercalated . interlayer distance d = 900 pm.,,,Cs0.33Ta1S2,,,,Cs0.33TaS2,,,,,,,,,,3.8,,,,,3.8,,,,,,,,,,,,,
,,,Y1Ba2Cu3O7-Z,,,,YBa2Cu3O7,,,,,,,,,,92.0,,,,,92.0,,,,,,,,,,,,,
,,,Fe2As2Ba4Sc3O7.5,,,,Fe2As2Ba4Sc3O7.5,,,,,,,,shape_01,,,13.0,,11.0,,11.0,,,,,,,,,,,,,
Tc measured at p=20 kbar,,,La1.92Sr0.08Cu1O4,,,,"(La,Sr)2CuO4",,,,,,,,,,,,,29.6,,29.6,,,,,,,,,,,,,
alpha-pyrochlore.,,,Cd2Re2O7,3.3,,,Cd2Re2O7,,,,,,,,shape_03,,0.99,,,,,0.99,,,,,,,,,,,,,
,,,Ca1Fe0.85Co0.15As1F1,,,,"Ca(Fe,Co)AsF",,,,,,,,shape_01,,,20.4,,,,20.4,,,,,,,,,,,,,
,,,Mo1.8W0.2B1C1,,,,"(Mo,W)2BC",,,,,,,,shape_01,,6.82,,,,,6.82,,,,,,,,,,,,,
Hc1(77K)=2.0 mT. Hc2(77K)=9T. Cohere(77K)=100A.,,,Bi1.75Pb0.25Sr2Ca1Cu2.25Sn0.05Oz,,,,"(Bi,Pb)2Sr2Ca(Cu,Sn)2Oz",,,,,,,,,86.0,,,,,,86.0,,,,,600.0,,,,,,,,
,,,Bi2Sr2Ca1Cu2O8+Z,,,,Bi2Sr2CaCu2O8,,,,,,,1.99e-09,shape_01,82.7,85.8,,,,,85.8,,,,,,,,,,,,,
,,,Bi1.6Sr0.4Yb0.75Ca0.25Cu3O6.072,,,,"Cu(Ba,Sr)2(Yb,Ca)Cu2Oz",,,6.072,,,,,shape_01,,27.0,,,,,27.0,,,,,,,,,,,,,
valence of Cu(calculated) = 2.05.,,,Ba2Ca1Cu2F1.6O4.4,,,,"Ba2CaCu2O4(O,F)2",,,,,,,,,,,,,108.0,,108.0,,,,,,,,,,,,,
,,,Si2U1,,,,Si2U1,,,,,,,,,,,,0.35,,,,,,,,,,,,,,,,
not SC.,,,B2Nb1,,,,NbB2,,,,,,,,shape_01,,,,1.0,,,,,,,,,,,,,,,,
"M=EDA(ethylenediamine, C2H8N2), M-content y not given. For phase-III, c = 11.58, Tc(SUS) = 4.2 K.",,,Li0.08M1Ti1Se2,,,,LixMyTiSe2,,,,,,,,shape_01,,,1.38,,2.7,,2.7,,,,,,,,,,,,,
,,,Ti0.564V0.376Ru0.06,,,,"(Ti,V)1-xRux",,,,,,,,,,4.72,,,,,4.72,,,,,,,,,,,,,
,,,Th1Ca3Ba1Cu3O9,,,,,,,,,,,,,122.0,,127.0,,,,124.5,,,,25.0,,,,,,,1.75,,
Tc defined as max of dR/dT,,,La0.81Sm0.06Sr0.13Fe1As1O1,,,,"(La,Sm,Sr)FeAsO",,,,,,,,,,18.5,,,,,18.5,,,,,,,,,,,,,
,,,Yb1Ba2Cu3O6.95,,,,YbBa2Cu3O7,,,6.95,,,,,,,88.4,,,,,88.4,,,,,,,,,,,,,
,,,Bi1.7Pb0.3Sr1.65La0.35Cu1Oz,,,,"(Bi,Pb)2(Sr,La)2CuOz",,,,,,,,shape_01,31.8,,43.7,,,,37.75,,,,,,,,,,,,,
composition (Tl:Ba:Ca:Cu = 1.05:1.99:1.96:3.00) by SEM-EDX,,,Tl0.75Ba2Ca2Cu3C0.02Oz,,,,TlBa2Ca2Cu3Oz,,,,,,,,,,,,,133.5,,133.5,,,,,,,,,,,,,
,,,La1.842Ba0.158Cu0.99Ni0.01O4,,,,"(La,Ba)2(Cu,Ni)O4",,,,,,,,,,19.0,,,,,19.0,,,,,,,,,,,,,
,,,Ru1Sr2Gd1.5Ce0.5Cu2O10,,,,"RuSr2(Gd,Ce)2Cu2O10",,,,,,,,,,,,4.2,,,,,,,,,,,,,,,,
,,,Pd1.1Te1,,,,Pd1.1Te1,,,,,,,,,,4.07,,,,,4.07,,,,,,,,,,,,,
,,,Ir1Os1Y1,,,,Ir1Os1Y1,,,,,,,,,,2.6,,,,,2.6,,,,,,,,,,,,,
,,,Cd0.02Zn0.98,,,,Cd0.02Zn0.98,,,,,,,,,,0.675,,,,,0.675,,,,,,,,,,,,,
,,,Au0.374Te0.626,,,,TexAu1-x,,,,,,,,,,1.3,,,,,1.3,,,,,,,,,,,,,
,,,Pt0.5W0.5,,,,,,,,,,,,,,1.45,,,,,1.45,,,,,,,,,,,,,
,,,Ca0.4Ba1.25La1.35Cu3O6.99,,,,"(La,Ca)(Ba,La)2 Cu3O7",,,6.99,,,,,,,,,4.2,,,,,,,,,,,,,,,,
TEP(max)=150K(30microV/K),,,Bi1.7Pb0.3Sr2Ca1Sm1Cu3Oz,,,,"(Bi,Pb)2Sr2(Ca,Sm)2cu3O10",,,,,,,,,,,,4.2,,,,,,,,,,,,,,40.0,,
,,,Y1Ba2Cu2.82Al0.18O7-Z,,,,"YBa2(Cu,Al)3O7",,,,,,,,,,66.0,,,,,66.0,,,,,,,,7.0,,,,,
,,,Mo1,,,,Mo1,,,,,,,,,,0.916,,,,,0.916,,,,,,,,,,,,,
"major phase= Tl1212, minor phase = Tl1201. volume ratio(Tl1212/tl1201) = 90/4",,,Tl0.5Pb0.5Sr1.8Yb0.2Ca0.4Mg0.6Cu2O7-z,,,,"(Tl,Pb)(Sr,Yb)2(Ca,Mg)Cu2O7-z",,,,,,,,,95.9,,109.6,,,,102.75,,,,,,,,,,,,,
"Tl(Sr,Ba)2CuOz impurity phase=",,,Tl0.8Hg0.2Sr2Ba2Cu2Co3Oz,,,,"(Tl,Hg)Sr2Ba2Cu2(CO3)Oz",,,,,,,,,,70.0,,,,10.6,70.0,,,,,,,,,,,,,
,,,Pb1.75Ca0.2Y0.8Sr2Cu3O8+z,,,,,,,,,,,,,,,,,75.0,,75.0,,,,,,,,,,,,,
zero-field muon-SR measured.,,,La1.9Sr0.1Cu0.9925Zn0.0075O4,,,,"(La,Sr)2(Cu,Zn)O4",,,,,,,,shape_01,,,,,15.23,,15.23,,,,,,,,,,,,,
,,,Tl1Ba1.5La0.5Cu1O5,,,,"Tl(Ba,La)2CuO5",,,,,,,,shape_01,,,35.0,,,,35.0,,,,,,,,,,,,,
,,,La1Mo6Se8,,,,LaMo6Se8,,,,,,,,,,11.3,,,,,11.3,,,,,,,7.0,,,,,,
,,,Yb0.4Pr0.6Ba1.7Sr0.3Cu3O6.87,,,,"(Yb,Pr)(Ba,Sr)2Cu3O7-d",,,6.87,,,,,shape_01,,,,,,,,,,,2310.0,,,,,,,,,
,,,Hg0.75W0.25Sr2Gd1.5Ce0.5Cu2Oz,,,,"(Hg,W)Sr2(Gd,Ce)2Cu2Oz",,,,,,,,shape_01,48.0,,75.0,,75.0,,75.0,,,,,,,,,,,,,
,,,Yb0.8Pr0.2Ba1.7Sr0.3Cu3O6.92,,,,"(Yb,Pr)(Ba,Sr)2Cu3O7-d",,,6.92,,,,,shape_01,76.0,,,,,,76.0,,,,850.0,,,,,,,,,
,,,Nb3Si0.5Sn0.5,,,,,,,,,,,,,,8.3,,,,,8.3,,,,,,,,,,,,,
,,,Nb0.75Rh1.25,,,,Nb0.75Rh1.25,,,,,,,,,,2.7,,,,,2.7,,,,,,,,,,,,,
,,,Pd1Sb1Se1,,,,Pd1Sb1Se1,,,,,,,,,,1.0,,,,,1.0,,,,,,,,,,,,,
"P-P dimer distance, P(1)-P(1) = 3.2328 A, P(2)-P(2) = 2.7097 A.",,,Sr1Ni2P2,,,,SrNi2P2,,,,,,,,shape_01,,1.41,,,,,1.41,,,,,,,,,,,,,
as-cast,,,Y1Os2Si2,,,,YOs2Si2,,,,,,,,shape_01,,,,,,,1.1,,,,,,,,,,,,,
,,,Sr0.9Pr0.1Cu1O2,,,,"(Sr,Pr)CuO2",,,,,,,,shape_01,,,,,41.5,,41.5,,,,,,,,-0.75,,,,,
,,,Rh0.1Zr0.9,,,,Zr1-xRhx,,,,,,,,,,10.8,,,,,10.8,,,,,,,,,,,,,
,,,Tm0.4Pr0.6Ba2Cu3O6.95,,,,"(Tm,Pr)Ba2Cu3O7",,,6.95,,,,,shape_01,,,,4.2,,,,,,,15.0,,,,,,,,,
,,,Bi1.6Pb0.4Pd1,,,,Bi2-xPbxPd,,,,,,,,shape_01,,,3.1,,3.1,,3.1,,,,,,,,,,,,,
semiconductor,,,Y1Ba2Cu3O6.197,,,,YBa2Cu3Oz,,,6.197,,,,,,,,,,,,,,,,,,,,,,,649.0,,
,,,Hg1Ba2Ca1Cu2O6+z,,,,HgBa2CaCu2O6,,,,,,,,,,,,,117.0,,117.0,,,,,,,,,,,,,
M = s-collidine.,,,M0.17Ta0.8W0.2S2,,,,"(M)0.17(Ta,W)S2",,,,,,,,,,2.0,,,,,2.0,,,,,,,,,,,,,
Jc measured using Bean model,,,C60K3,,,,K3C60,,,,,,,,shape_03,,,,,19.3,,19.3,,,,,,,,,,0.0042,,,
,,,Ba1Fe1.75Co0.25As2,,,,"Ba(Fe,Co)2As2",,,,,,,,shape_03,,22.0,,,,,22.0,,,,,,,,,,,-27.4,,
,,,Nb0.5Mo0.5C1,,,,"(Nb,Mo)C",,,,,,,,,,13.1,,,,,13.1,,,,,,,,,,,,,
,,,Bi2Sr2Ca1Cu1.84Co0.16Oz,,,,"Bi2Sr2Ca(Cu,Co)2Oz",,,,,,,,,,37.1,,,,,37.1,,,,,,,,,,,,,
impurity phase: MgO,,,Mg0.99Cr0.01B2,,,,"(Mg,Cr)B2",,,,,,,,,,36.7,,,,,36.7,,,,,,,,,,,,,
as-synthesized (not oxygenated)  sample has Tc = 150.98 K. R(T) semicond-like,,,Ru0.94Re0.06Sr2Gd1Cu2Oz,,,,"(Ru,Re)Sr2GdCu2Oz",119.7,,,,,,,shape_01,,,9.86,,,,9.86,,,,,,,,,,,,,
,,,Bi2Pb1,,,,Pb1Bi2,,,,,,,,,,4.25,,,,,4.25,,,,,,,,,,,,,
,,,Fe1Se0.082Te0.738,,,,"Fe(Se,Te)0.82",,,,,,,,,,10.9,,,,,10.9,,,,,,,,,,,,,
<10>B-isotope compounds. Tc defined as max-(dR/dT). TCFIG shows  isotope effect.,,,B2Mg0.988Sc0.012,,,,"(Mg,Sc)B2",,,,,,,,shape_01,,41.4,,,,,41.4,,,,,,,,,,,,,
,,,Hg0.8Re0.2Ba2Ca2Cu3O8+D,,,,"(Hg,Re)Ba2Ca2Cu3O8",,,,,,,,shape_02,,,,,133.12,,133.12,,,,,,,,,,,,,
Ga-ion implanted in V-single crystals and annealed.,,,Ga0.31V0.69,,,,V3Ga,,,,,,,,shape_03,,15.4,,,,,15.4,,,,,,,,,,,,,
"granular, grain size = 150 A. Tc not shown. transition width=0.9 K.",,,K3C60,,,,K3C60,,,,,,,,,,,,,,,,40.0,,,,,,2.8,,,,,,
,,,Pb2Cu0.9La1.1Cu2O6.24,,,,,,,6.24,,,,,,,31.3,,,,,31.3,,,,21.47,,,,,,,,,
"adding 5 mol % (Tb,Er)B2C2",,,Er0.9Tb0.1Ni2B2C1,,,,"(Er,Tb)Ni2B2C",6.48,,,,,,,,,9.2,,,,,9.2,,,,,,,,,,,,,
"impurity =BaCuO2, major=Tl1223 phase, minor=Tl1212",,,Tl1Ba2Ca2Cu3O9-z,,,,TlBa2Ca2Cu3O9,,,,,,,,,,118.0,,,,,118.0,,,,,,,,,,,,,
"fluorination(200C,20h)",,,Hg1Ba2Cu1O4,,,,HgBa2CuOzF0.4,,,,,,,,shape_01,,,,,80.0,,80.0,,,,,,,,,,,,,
"In-plane London [penet] measured by TDR, but values not shown . no structural transition. At low temp, d[penet] = A*T^n.",,,Ca10Pt3.97Fe9.03As18,,,,Ca10(Pt3As8)[(Fe2-xPtx)As2]5,,,,,,,,shape_03,,10.5,,,,,10.5,,,,,,,,,,,,,
T*(anomaly in R(T)) = 13.3 K (= T<STR>) from inelastic x-ray scattering data.,,,Ca2.25Sr0.75Rh4Sn13,,,,(CaxSr1-x)3Rh4Sn13,,,,,,,,shape_03,,7.32,,,,,7.32,,,,,,,,,,,,,
,,,Y1Ba1.9K0.1Cu3O6.61,,,,"Y(Ba,K)2Cu3O7",,,6.61,,,,,shape_01,91.8,,93.6,,,1.8,92.7,,,,,,,,,,,,,
,,,La1Ca1Ba1Cu2.8Zn0.2O7-Z,,,,"La(Ca,Ba)2(Cu,Zn)3O7",,,,,,,,,30.0,,,,,,30.0,,,,,,,,,,,,,
"Ce-content by DXPA. pseudogap temp. = 40.0 K , obtained from measurement of MR.",,,Sm1.85Ce0.15Cu1O4,,,,"(Sm,Ce)CuO4",,,,,,,,shape_03,,19.7,,,,,19.7,,,,,,,,,,,,,
5 at% F-doped. R(min) at 60 K.,,,La1F0.05Fe1As1O0.95,,,,"La(O,F)FeAs",,,,,,,,,,26.0,,,,,26.0,,,,,,,,,,,,,
"SEMICON-LIKE,(PB0.675,CU0.325)",,,Pb0.675Sr2Y0.65Ca0.35Cu2.325OZ,,,,"(Pb,Cu)Sr2(Y,Ca)Cu2OZ",,,,,,,7.61e-09,,,,,,,,,,,,,,,,,,,60.8,,
"TWO PHASE Y123,(A=3.84,B=3.86,C=11.68),(",,,Y1Ba2Cu2Pb1OX,,,,YBA2CU2PBOZ,,,,,,,,,80.0,90.0,93.0,,,,90.0,,,,,,,,,,,,,
,,,Au1Zn3,,,,Au1Zn3,,,,,,,,,,1.28,,,,,1.28,,,,,,,,,,,,,
,,,Mo0.25Sr2Ce2.01Eu0.99Cu2.75O11+z,,,,"(Cu,Mo)Sr2(Ce,Eu)3Cu2O11+z",,,,,,,,shape_01,,,,,37.1,,37.1,,,,,,,,,,,,,
,,,Nb3Sn0.6Sb0.4,,,,,,,,,,,,,,15.8,,,,,15.8,,,,,,,,,,,,,
not s/c.,,,Na0.6Co1O2,,,,Na0.6CoO2,,,,,,,,shape_01,,,,5.0,,,,,,,,,,,,,,,,
,,,C1Nb1,,,,Nb1C1,,,,,,,,,,9.0,,,,,9.0,,,,,,,,,,,,,
non-superconductorsurpressed  by Pr's antferromagnetic order,16.2,,Pr1.5Ce0.5Sr2Cu2Ta1O10-d,,,,"(Pr,Ce)2Sr2TaCu2O10",,,,,,,,shape_01,,,,,,,,,,,,,,,,,,,,
,,230.0,Dy2Rh3Sn5,,,,,6.5,,,,,,,shape_01,,,,,,,,,,,,,,,,,,,,
,,,La0.84Sn3Tm0.16,,,,La0.84Sn3Tm0.16,,,,,,,,,,3.3,,,,,3.3,,,,,,,,,,,,,
,,321.0,Sc0.25Zr0.75,,,,Zr1-xScx,,,,,,,,,,,,0.036,,,,,2.7,,,,,,,,,,,
vapor deposition,,,Ga0.4Nb0.6,,,,Ga0.4Nb0.6,,,,,,,,,,20.3,,,,,20.3,,,,,,,,,,,,,
,,,Bi2Sr2Ca0.1Y0.9Cu2O8+z,,,,"Bi2Sr2(Ca,Y)Cu2O8",,,,,,,,shape_01,,,,,,,,,,,,,,,,,,397.0,,
gamma-type,,,Bi0.8Rh0.2,,,,Bi0.8Rh0.2,,,,,,,,,,2.7,,,,,2.7,,,,,,,,,,,,,
AFM order from (Li0.8Fe0.2)OH layers. Tn measured by SP-heat. Anion hight from Fe(2)  layers = 1.438 A.,,,Li0.8Fe1.2Se0.78S0.22H1O1,,,,"(Li,Fe)OH(Se,S)",,,,,,,,shape_01,,,,,35.6,,35.6,,,,,,,,,,,,,
,,,La1Fe0.98Zn0.02As1F0.1O0.9,,,,"La(O,F)(Fe,Zn)As",,,,,,,,shape_01,,25.5,,,24.1,,25.5,,,,,,,,,,,,,
intercalated material = Srx(NH3)y.  M=NH3,,,Sr0.17M0.4Mo1S2,,,,Sr0.17(M)0.4MoS2,,,,,,,,,,4.9,,,,,4.9,,,,,,,,,,,,,
,,,Zr1Ru1As1,,,,ZrRuAs,,,,,,,,,,11.9,,,,,11.9,,,,,,,,,,,,,
,,,Sm1.85Ce0.15Cu1O4,,,,"(Sm,Ce)2CuO4",,,,,,,,shape_01,,,,,17.0,,17.0,,,,,,,,,,,,,
,,,Bi2Sr2Ca0.68Gd0.32Cu2O8+z,,,,"Bi2Sr2(Ca,Gd)Cu2O8",,,,,,,,shape_03,79.0,,,,,,79.0,,,,,,,,,,,,,
,,,Tm0.9Ca0.1Ba2Cu3O7-z,,,,"(Tm,Ca)Ba2Cu3O7",,,,,,,,shape_01,,86.0,,,,,86.0,,,,,,,,,,,,,
"Ga-ion implanted in V-films, deposited on heated sapphire substrates. RRR = 1.29",,,Ga0.2V0.8,,,,V3Ga,,,,,,,,shape_04,,12.5,,,,,12.5,,,93.0,120.0,,,,,,,,,
,,,Mo1Te1.9Se0.1,,,,"Mo(Te,Se)2",,,,,,,,shape_01,0.49,,,,,,0.49,,,,,,,,,,,26.6,,
,,,Mn0.67Ni0.33U6,,,,Mn0.67Ni0.33U6,,,,,,,,,,2.7,,,,,2.7,,,,,,,,,,,,,
,,,Ce1Co0.78Pt0.22In5,,,,"Ce(Co,Pt)In5",,,,,,,,shape_01,,,,0.0,,,,,,,,,,,,,,,,
as-synthesiqed,,,Tl0.9Mo0.1Sr1.2La0.8Cu1O5-z,,,,"(Tl,Mo)(Sr,La)2CuO5",,,,,,,,,,,,,40.0,,40.0,,,,,,,,,,,,,
substrate=(100)SrTiO3 thickness=100nm Arion fluence=5.0E+12/cm2,,,Y1Ba2Cu3O7,,,,YBa2Cu3O7,,,,,,,,shape_05,82.0,,,,,,82.0,,,,,,,,,,,,,
"Heat treatment(800C, 1 d))",,,Au1V3,,,,V3Au,,,,,,,,,,1.755,,,,,1.755,,,,,,,,0.0875,,,,,
,,,La0.9Sr0.1Fe1As1O1,,,,La0.9Sr0.1FeAsO,142.0,,,,,,,shape_01,,,,0.0,,,,,,,,,,,,,,,,
,,,Lu0.275Rh0.725,,,,Lu0.275Rh0.725,,,,,,,,,,1.27,,,,,1.27,,,,,,,,,,,,,
anomaly in SUS not due to SC.,,,Yb1Fe4Al8,,,,YbFe4Al8,150.0,,,,,,,,,,,1.0,,,,,,,,,,,,,,,,
,,,Y1Ni1.9Co0.1B2C1,,,,"Y(Ni,Co)2B2C",,,,,,,,shape_01,,9.5,,,,,9.5,,,,,,,,,,,,,
structure beta = 99.99,,,Y2Br1Cl1C2,,,,"Y2(Br,Cl)2C2",,,,,,,,,,3.85,,,,,3.85,,,,,,,,,,,,,
,,,Ba0.6K0.4Bi0.7Pb0.3O3,,,,"(Ba,K)(Bi,Pb)O3",,,,,,,,,,11.3,,,,,11.3,,,,,,,,,,,,,
Compositions: Cs0.94Pb0.99Bi3.00Te0.607,,,Ce1Bi3Pb1Te6,,,,"Cs(Bi,Pb)4Te6",,,,,,,,shape_01,,,,,2.7,,2.7,,,,,,,,,,,,,
,,,Tm1Ni1.91Co0.18B2C1,,,,"Tm(Ni,Co)2B2C",,,,,,,,shape_01,,3.2,,,,,3.2,,,,,,,,,,,,,
,,,Sm1.83Ce0.17Cu1O4-y,,,,"(Sm,Ce)2CuO4",,,,,,,,shape_01,,,18.3,,,,18.3,,,,,,,,,,,,,
,,,La2Cu1O4,,,,La2CuO4,,,,,,,,shape_01,,,,,,,,,,,,,,,,,,308.0,,
Eu-content by WDS. Tn by SUS.,,,Sr0.28Eu0.72Fe1.76Co0.24As2,,,,"(Sr,Eu)(Fe,Co)2As2",9.52,,,,,,,shape_03,,,12.3,,,,12.3,,,,,,,,,,,,,
,,,Y0.975Ca0.025Ba2Cu2.975Al0.025O6.89,,,,"(Y,Ca)Ba2(Cu,Al)3O7",,,6.89,,,,,,,94.5,,,,,94.5,,,,,,,,,,,,,
semicond.,,,Ga1Sr2Y0.9Ca0.1Cu2O7,,,,"GaSr2(Y,Ca)Cu2O7",,,,,,,,,,,,10.0,,,,,,,,,,,,,,,,
,,,C0.9Nb1,,,,,,,,,,,,,,5.0,,,,,5.0,3.2,,,,,,,,,,,,
"P-content by EDX. T<SDW> = 94.4 K,  T<STR> = 101 K.",,,Ba1Fe2As1.72P0.28,,,,"BaFe2(As,P)2",,,,,,,,shape_03,,,0.0,,,,0.0,,,,,,,,,,,,,Check: Tc=0 (Non-superconducting?)
not s/c,,,Y1Ba2Cu3O6.12,,,,YBa2Cu3Oz,,,6.12,,,,,,,,,4.2,,,,,,,,,,,,,,,,
density = 6.85-7.03 g/cm3. single phase for 0.8<x<=0.95. layered structure,,,Nb2S1C0.85,,,,Nb2SCx,,,,,,,,shape_01,,4.68,,,,,4.68,,,,,,,,,,,,,
,,,Nb3Rh0.9Pd0.1,,,,,,,,,,,,,,2.55,,,,,2.55,,,,,,,,,,,,,
T<STR> = 62 K.,,,Nd1Os2Zn20,,,,NdOs2Zn20,,,,,,,,shape_01,,,,0.04,,,,,,,,,,,,,,,,
Tc by mutual inductance.,,,Re2Y1,,,,YRe2,,,,,,,,,,1.83,,,,,1.83,,,,,,,,,,,,,
not s/c,,,La1.6Sr0.4Ca0.6Nd0.4Cu2O6-Z,,,,"(La,Sr)2(Ca,Nd)Cu2O6",,,,,,,,shape_01,,,,10.0,,,,,,,,,,,,,,,,
nearly hydrostatic P. Tc defined as 10% change.,,,U0.97Th0.03Be13,,,,"(U,Th)Be13",,,,,,,,shape_01,,0.623,,,,,0.623,,,,,,,,,,,,,
as-cast. amorphous.,,,Zr55Cu30Al10Ni5,,,,Zr55Cu30Al10Ni5,,,,,,,,,,,,1.7,,,,,,,,,,,,,,,,
,,,Ag1In2,,,,Ag1In2,,,,,,,,,,2.3,,,,,2.3,,,,,,,,,,,,,
delta Tc=-0.27,,,Y1Ba2Cu3O6.61,,,,YBa2Cu3O7,,,6.61,,,,,,,61.38,,,,,61.38,,,,,,,,,,,,,
ammonia content (x) by XRD. S/c volume = 40 %.,,,N0.86H2.58Na1Rb2C60,,,,(NH3)xNaRb2C60,,,,,,,,,,12.0,,,,,12.0,,,,,,,,,,,,,
O-content by iodometric method,,,Fe0.5Ba2Nd1Cu2.5O7.54,,,,"(Fe,Cu)Ba2NdCu2O7",,,7.54,,,,,shape_01,,0.0,,,,,0.0,,,,,,,,,,,,,Check: Tc=0 (Non-superconducting?)
impurity phase=A2,,,Ge0.21V0.79,,,,V1-xGex,,,,,,,,,,6.4,,,,,6.4,,,,,,,,,,,,,
,,412.0,Mo0.5V0.5,,,,V1-xMox,,,,,,,,,,0.11,,,,,0.11,,3.02,,,,,,,,,,,
,,,Si0.4V0.6,,,,Si0.4V0.6,,,,,,,,,,,,1.2,,,,,,,,,,,,,,,,
not s/c,,,La2Cu1O3.998,,,,La2CuOz,,,3.998,,,,,shape_01,,,,,,,,,,,,,,,,,,,,
,,,Ba1.6Sr0.4Yb1Cu3O6.48,,,,"Cu(Ba,Sr)2YbCu2O6",,,6.48,,,,,,,,,,10.0,,10.0,,,,,,,,,,,,,
"#33687 , then ANN(290C,10h, in 2 atm O2). c/a ratio = 2.95",,,Y1Sr2Cu3O6.92,,,,YSr2Cu3Oz,,,6.92,,,,,shape_01,,68.0,,,,,68.0,,,,,,,,,,,,,
,,,V2.754Ti0.246Ga1,,,,"(V,Ti)3Ga ",,,,,,,,,,13.4,,,,,13.4,,,,,,,,,,,,,
,,,Bi2Sr2Pr1.64Ce0.36Cu2O10.27,,,,"Bi2Sr2(Pr,Ce)Cu2O10",,,10.27,,,,,shape_01,,,,4.2,,,,,,,,,,,,,,,,
,,,Nd0.9La1Ce0.1Cu1O4-d,,,,"(Nd,La,Ce)2CuO4",,,,,,,,shape_02,15.0,,26.0,,23.0,,23.0,,,,,,,,,,,,,
not SC,,,Zr4Rh2O0.5,,,,Zr4Rh2Ox,,,,,,,,shape_01,,,,1.75,,,,,,,,,,,,,,,,
,,,Ga1Sr2Tm0.7Ca0.3Cu2O7,,,,"GaSr2(Tm,Ca)Cu2O7",,,,,,,,shape_01,,,,,40.0,,40.0,,,,,,,,,,,,,
,,,Y1Ba2Cu3.96Zn0.04O8,,,,"YBa2(Cu,Zn)4O8",,,,,,,,,,57.6,,,,,57.6,,,,,,,,,,,,,
,,,C1Hf0.6Zr0.4,,,,C1Hf0.6Zr0.4,,,,,,,,,,,,1.28,,,,,,,,,,,,,,,,
,,,Y1Ba2Cu3O6.4,,,,YBa2Cu3Oz,,,6.4,,,,,,,,,,,,,,,,,,,,1.6,,,,,
,,,Y1Sr2Cu2.6Fe0.4O6+z,,,,"YSr2(Cu,Fe)3O7",,,,,,,,,10.0,,,,,,10.0,,,,2.5,,,,,,,,,
,,,Ba1Pd0.4Si1.6,,,,BaPdxSi2-x,,,,,,,,,,,,,1.11,,1.11,,,,,,,,,,,,,
,,,Ho0.8Lu0.2Ni2B2C1,,,,"(Ho,Lu)Ni2B2C",,,,,,,,,,8.77,,,,,8.77,,,,,,,,,,,,,
,,,Eu1Ba2Cu3O7-Z,3.3,,,EuBa2Cu3O7,,,,,,,,shape_01,,90.0,,,,,90.0,,,,,,,,,,250.0,,,
211 and othor phases,,,Nd0.33Eu0.33Gd0.33Ba2Cu3OZ,,,,"(Nd,Eu,Gd)Ba2Cu3O7",,,,,,,,shape_02,,,,,94.1,,94.1,,,,,,,,,,,,,
,,,Nb0.025Ti0.975,,,,Nb0.025Ti0.975,,,,,,,,,,1.5,,,,,1.5,,,,,,,,,,,,,
,,,Ca9.39Pr0.61Pt3Fe10As18,,,,(Ca1-xPrx)(Pt3As8)(FeAs)10,,,,,,,,shape_01,,,,,19.5,,19.5,,,,,,,,,,,,,
Tc defined as inflection point in R-T curve. Tc(1.6 GPa) = 40 K,,,Sm1Fe1As1F0.3O0.7,,,,"Sm(O,F)FeAs",,,0.7,,,,,,,43.5,,,,,43.5,,,,,,,,-2.3,,,,,
,,,Pr2Cu1O4,,,,Pr2CuO4,,,,,,,,,,,,,,,,,,,,,,,,,,,,
,,,W1,,,,W,,,,,,,,,,0.016,,,,,0.016,,,,,,,,,,,,,Info: Very Low Tc (<0.1K)
RRR = 17. lattice term in SP (beta) = 0.49 mJ/mol.K4. SDW not observed.,,271.0,Ba1Ru2As2,,,,BaRu2As2,,,,,,,,shape_01,,,,1.8,,,,,4.9,9.7,170.0,,,,,,,,,
,,,Be3Cu1,,,,Be3Cu1,,,,,,,,,,,,1.4,,,,,,,,,,,,,,,,
monoclinic beta=90.9,,,Yb1Rh3B2,,,,YbRh3B2,,,,,,,,,,,,1.2,,,,,,,,,,,,,,,,
nominal 1 % Mn,,,Bi2Sr2Ca1Cu1.54Au0.46OZ,,,,"Bi2Sr2Ca(Cu,Mn)2Oz",,,,,,,,,74.7,,,,,,74.7,,,,,,,,,,,,,
,,,Ir1Se2.9,,,,Ir1Se2.9,,,,,,,,,,,,0.32,,,,,,,,,,,,,,,,
,,,Nb3Si12,,,,Nb3Si12,,,,,,,,,,,,1.2,,,,,,,,,,,,,,,,
,,,Lu0.8Ce0.15Ca0.05Ba2Cu3O7-d,,,,"(Lu,Ce,Ca)Ba2Cu3O7",,,,,,,,shape_04,63.0,,,,,,63.0,,,,,,,,,,,,,
magnetic order: Ferromagnetic,0.306,,Y0.47Er0.53Rh4B4,,,,"(Y,Er)Rh4B4",,,,,,,,,,9.5,,,,,9.5,,,,,,,,,,,,,
,,,Pt1Zr1,,,,Pt1Zr1,,,,,,,,,,3.0,,,,,3.0,,,,,,,,,,,,,
,,,Ce1Ir0.3Co0.7In5,,,,"Ce(Ir,Co)In5",,,,,,,,,,2.0,,,,,2.0,,,,,,,,,,,,,
,,,Y0.65Pr0.35Ba2Cu3O6.85,,,,"(Gd,Pr)Ba2Cu3O7",,,6.85,,,,,shape_01,,16.3,,,,,16.3,,,,,,,,,,,,,
RRR=2.2,,,Y1Ba2Cu3Oz,,,,YBa2Cu3O7,,,,,,,,shape_04,88.4,,,,,,88.4,,,,,,,,,,,,,
,,,Lu0.7Pr0.3Ba2Cu3O7-d,,,,"(Lu,Pr)Ba2Cu3O7",,,,,,,,shape_04,70.0,,,,,,70.0,,,,,,,,,,,,,
,,,Pt0.5W0.5,,,,W1-xPtx,,,,,,,,,,1.45,,,,,1.45,,,,,,,,,,,,,
not SC,,,Sc6Ni16Si7,,,,Sc6Ni16Si7,,,,,,,,shape_01,,,,0.3,,,,,,,,,,,,,,,,
,,,Nb3Al0.983Ga0.017,,,,"Nb3(Al,Ga)",,,,,,,,,,18.8,,,,,18.8,,,,,,,,,,,,,
,,,Bi1.95Sr1.45Nd0.6Cu1O4,,,,"Bi2(Sr,Nd)2CuO4",,,,,,,,,,18.0,,,,,18.0,,,,,,,,,,,,,
,,,La2Cu1O4,,,,La2CuO4,,,4.0,,,,,,,,,5.0,,,,,,,,,,,,,,,,
not SC. Ferromag-order at 3.9 K by SP peak. Lattice term in SP (beta) = 2.41 mJ/mol.K4,,,Ce4Sb3,,,,Ce4Sb3,,,,,,,,shape_03,,,,1.8,,,,,644.0,,,,,,,,,,,
,,,La3In0.8Sn0.2,,,,"La3(In,Sn)",,,,,,,,,,7.8,,,,,7.8,,,,,,,,,,,,,
,,,Ba0.6K0.4Fe2As2,,,,"(Ba,K)Fe2As2",,,,,,,,,,38.0,,,,,38.0,,,,,,,,,,,,,
Bi:Sr:Ca:Cu:Co=1.94:1.87:0.95:1.99:0.01 by ICP,,,Bi2.1Sr1.8Ca1Cu1.96Co0.04O8,,,,"Bi2Sr2Ca(Cu,Co)2O8",,,,,,,,shape_03,,,,,73.0,,73.0,,,,,,,,,,,,,
alpha-ThSi2-phase for 0.72 =< x =<1.03.,,,La1Al1.26Si0.74,,,,"La(Al,Si)2",,,,,,,,,,,,2.0,,,,,,,,,,,,,,,,
Gd-effective-M=7.94 Bohr-M and Curie-T(Gd)=-4 K were fixed.,142.0,,Ru1Sr1.98La0.02Gd1Cu2O8,,,2.8,"Ru(Sr,La)2GdCu2O8",,,,,,,,shape_01,20.0,,40.0,,,,30.0,,,,,,,,,,,,,
small ferromagnetic component appears.,,,Ru0.9Sr2Y1Cu2.1O7.9,,,,RuSr2YCu2O8,150.0,,7.9,,,,,,,30.0,,,,,30.0,,,,,,,,,,,,,
,,,La1.85Sr0.15Cu1O4,,,,"(La,Sr)2CuO4",,,4.0,,,,,shape_01,,,,,,,,,,,,,,,,,,22.3,,
Tc shows Tc(on).,,,Ca1Al0.9Ga0.1Si1,,,,"Ca(Al,Ga)Si",,,,,,,,shape_01,,6.54,,,,,6.54,,,,,,,,,,,,,
,,,Bi2.1Sr1.93Ca0.87Er0.1Cu2O8+z,,,,"Bi2Sr2(Ca,Er)Cu2O8",,,,,,,,,,66.6,,,,,66.6,,,,,,,,,,,,,
liquid quenching onsubstrates (Ts=RT),,,Zr0.9Mo0.1,,,,Zr1-xPdx,,,,,,,,,,4.92,,,,,4.92,,,,,,,,,,,,,
T<CDW> measured by R(T).,,,Ba2Bi1.5Sb1.5,,,,Ba2Bi(Sb1-xBix)2,,,,,,,,,,,,1.8,,,,,,,,,,,,,,,,
magnetic moment measured,,,Ru1Sr2Eu1.2Ce0.8Cu2O10+z,,,,"RuSr2(Eu,Ce)2Cu2O10",,,,,,,,shape_01,,,38.0,,,27.0,38.0,,,,,,,,,,,,,
,,,Nb1V50Ti49,,,,,,,,,,,,,,7.5,,,,,7.5,,,,,,,,,,,,,
"ANN(300C,in N2). O-content by weight change. Hirr(77K) = 3.95 T.",,,C0.3Ba2Ca4Cu5.7O10.77,,,,"(Cu,C)Ba2Ca3Cu4Oz",,,10.77,,,,,shape_01,,,,,116.7,,116.7,,,,,,,,,,,,,
,,,Ce1Co0.91Pt0.09In5,,,,"Ce(Co,Pt)(In,Hg)5",,,,,,,,shape_01,,1.11,,,,,1.11,,,,,,,,,,,,,
,,,Al2Lu1,,,,Al2Lu1,,,,,,,,,,,,1.02,,,,,,,,,,,,,,,,
structural transition (tetra-ortho) at 79 K. magnetic transition at 71 K.,,,Ba1Fe1.856Cu0.052As2,,,,"Ba(Fe,Cu)2As2",,,,,,,,,,,,2.0,,,,,,,,,,,,,,,,
"Tc from Tc/Tc0 vs x graph using Tc0 = 2.92 K.N(0) calculated from SP{gamma} data, which in not given.",,,La0.99Ce0.01Ni1C2,,,,"(La,Ce)NiC2",,,,,,,,shape_01,2.0,,,,,,2.0,,,,,,,,,,,,,
structure beta = 93.55,,,Y2I2C2,,,,Y2I2C2,,,,,,,,,,9.85,,,,,9.85,,,,,,,,,,,,,
,,,La1Fe0.995Mn0.005As1F0.11O0.89,,,,"La(Fe,Mn)AsO0.89F0.11",,,,,,,,shape_01,,15.0,,,,,15.0,,,,,,,,,,,,,
,,,La1.9Sr0.1Cu0.95Ru0.05O4,,,,"(La,Sr)2(Cu,Ru)O4",,,4.0,,,,,,,,,10.0,,,,,,,0.19,,,,,,,,,
"(CSMX)3C60 (M=HG,TL,BI) HAVING ALL THE SAME TC",,,Cs3C60,,,,Cs3C60,,,,,,,,,,29.5,,,,,29.5,,,,,,,,,,,,,
,,,K0.22Zr1N1Cl1,,,,KxZrNCl,,,,,,,,,,15.2,,,,,15.2,,,,,,,,,,,,,
,,,Gd0.8Pr0.1Ca0.1Ba2Cu3Oz,,,,"(Gd,Pr,Ca)Ba2Cu3O7",,,,,,,,,,78.4,,,,,78.4,,,,,,,,,,,,,
,,,B2Ta3,,,,B2Ta3,,,,,,,,,,,,0.1,,,,,,,,,,,,,,,,
AS-PREPARED,,,Bi2Sr1.7Pb0.3Cu1O6.152,,,,"Bi2(Sr,Pb)2CuO6",,,6.152,,,,,shape_01,,,,2.0,,,,,,,,,,,,,,,,
,,,Y1Os1Re1,,,,Y1Os1Re1,,,,,,,,,,2.0,,,,,2.0,,,,,,,,,,,,,
Tmin(R shows minimum) = 20.3 K.,,,La1Fe0.8Co0.2As1O1,,,,"LaO(Fe,Co)As",,,,,,,,shape_01,,,,1.8,,,,,,,,,,,,,,,,
,,,Ba1Pd0.5Si1.5,,,,BaPdxSi2-x,,,,,,,,,,,,,0.6,,0.6,,,,,,,,,,,,,
,,,Bi1.9Pb0.1Sr1.9La0.1Cu1OY,,,,"(Bi,Pb)2(Sr,La)2CuO6",,,,,,,,,,16.0,,,,,16.0,,,,,,,,,,,,,
,,,Nd1Ba2Cu3O7,,,,NdBa2Cu3O7,,,7.0,,,,,shape_01,,95.1,,,,,95.1,,,,,,,,,,,,,
,,,C2Dy1,,,,C2Dy1,,,,,,,,,,,,2.0,,,,,,,,,,,,,,,,
,,,O3Sn0.19W1,,,,O3Sn0.19W1,,,,,,,,,,,,1.3,,,,,,,,,,,,,,,,
Se-concentration x = 0.364 in Pd1-xSex. Tc defined as mid of SUS-change.,,,Pd7Se4,,,,Pd7Se4,,,,,,,,,,,,0.38,,,,,,,,,,,,,,,,
,,,Lu1Os2,,,,Lu1Os2,,,,,,,,,,3.49,,,,,3.49,,,,,,,,,,,,,
,,,Sr0.2La1.8Cu0.98Mn0.02O4,,,,"(La,Sr)2(Cu,Mn)O4",,,,,,,,,,,32.0,,,,32.0,,,,,,,,,,,,,
,,,Al1Mo3,,,,Al1Mo3,,,,,,,,,,0.58,,,,,0.58,,,,,,,,,,,,,
not S/C,,,Hg1.54Ba1.98Er1.43Cu2.1OZ,,,,"(Hg,Er)2Ba2ErCu2Ox",,,,,,,,,,,,4.5,,,,,,,,,,,,,,,,
,,,Nd1.85Ce0.15Cu0.998Co0.002O4,,,,"(Nd,Ce)2(Cu,Co)O4",,,,,,,,shape_01,,16.5,,,,,16.5,,,,,,,,,,,,,
apical site = BrCl.,,,Ca1.85Na0.15Cu1Br1Cl1O2,,,,"(Ca,Na)2CuO2BrCl",,,,,,,,shape_01,,19.0,,,,,19.0,,,,,,,,,,,,,
,,,Er1Ba2Cu2.85Ni0.15O7-y,,,,"ErBa2(Cu,Ni)3O7-y",,,,,,,,shape_01,89.1,,92.2,,89.5,,89.5,,,,,,,,,,,,,
,,,Pd1.75Te2,,,,PdxTe2,,,,,,,,shape_01,,2.25,,,,,2.25,,,,,,,,,,,,,
Pcrit = 115 kbar,,,Ge1,,,,Ge,,,,,,,,,,5.35,,0.0,,,5.35,,,,,,,,,,,,,
,,,Pr0.85Ca0.15Ba2Cu3OZ,,,,"(Pr,Ca)Ba2Cu3O7",16.5,,,,,,,,,,,10.0,,,,,,,,,,,,,,,,
"A15,Nb,sigma phases.",,,Nb80Ga14Co6,,,,"Nb80(Ga,Co)20",,,,,,,,,,8.1,,,,,8.1,,,,,,,,,,,,,
,,,Y1Ba2Cu0.925Co0.075O7-d,,,,"YBa2(Cu,Co)3O7",,,,,,,,shape_03,,,,,86.8,,86.8,,,,,,,,,,,,,
,,,Pb0.8Sr1Ba1.2Y0.7Ca0.3Cu3O8.28,,,,,,,8.28,,,,,,,74.0,,,,,74.0,,,,,,,,,,,,,
,,276.0,Bi1.6Pb0.4Sr1.6Ca2Cu3Oz,,,,,,,,,,,,,,,,,,,,,3.18,,,,,,,,,,,
,,,Re2Th1,,,,Re2Th1,,,,,,,,,,5.05,,,,,5.05,,,,,,,,,,,,,
,,,Nb3Sn1,,,,Nb3Sn,,,,,,,,,,18.0,,,,,18.0,,,,,,,,,,,,,
,,,Bi2Sr1.2Ca1.8Cu2O8.199,,,,"Bi2(Sr,Ca)3Cu2O8",,,8.199,,,,,,,76.5,,,,,76.5,,,,,,,,,,,,,
,,,Zr1Ir1Si1,,,,ZrIrSi,,,,,,,,,,2.04,,,,,2.04,,,,,,,,,,,,,
"major grain: Mo0.32Sn0.01Sr1.9Y1.2Cu2.9Oz by EDX position of Sn : Mo-site, grain boundary",,,Mo1Sn0.03Sr2Y1Cu2O8-z,,,,Mo(Snx)Sr2YCu2O8,,,,,,,,,,,,,26.0,,26.0,3.2,,,,,,,,,,,,
,,,Bi1.6Pb0.4Sr2Ca1Sm1Cu3Oz,,,,"(Bi,Sr)2Sr2(Ca,Sm)2Cu3Oz",,,,,,,,shape_01,,,,21.0,,,,,,,,,,,,,,,,
,,,Ag1Mo4S5,,,,Ag1Mo4S5,,,,,,,,,,8.3,,,,,8.3,,,,,,,,,,,,,
not s/c,,,Dy1Os1B2,,,,DyOsB2,25.3,,,,,,,,,,,,,,,,,,,,,,,,,,,
high temperature substrate,,,Hf0.33Nb0.67,,,,Hf0.33Nb0.67,,,,,,,,,,17.0,,,,,17.0,,,,,,,,,,,,,
,,,Ce0.9La0.1Co1In5,,,,"(Ce,La)CoIn5",,,,,,,,shape_03,,1.22,,,,,1.22,,,,,,,,,,,,,
"86%O(18),TC0-TC=0.22",,,La1.737Sr0.263Cu1O4,,,,"(La,Sr)2CuO4",,,,,,,,shape_01,,8.0,,,,,8.0,,,,,,,,,,,,,
,,,Hg0.7Bi0.3Sr2Ca0.25Pr0.75Cu2O6+z,,,,"(Hg,Bi)Sr2(Ca,Pr)Cu2O6",,,,,,,,,,,,4.2,,,,,,,,,,,,,,,,
,,,O3Tl2,,,,O3Tl2,,,,,,,,,,,,1.28,,,,,,,,,,,,,,,,
,,,La1.9Sr0.1Cu1O3.98,,,,"(La,Sr)2CuO4",,,3.98,,,,,,,29.5,,,,,29.5,,,,,,,,,,,,,
SC properties at P = 6.1 GPa.,,,Bi2Te3,,,,Bi2Te3,,1.8,,,,,,shape_03,2.6,,3.2,0.0,,,2.9,,,,,,,,,,,,,
,,,Nb3Sn1,,,,Nb3Sn1,,,,,,,,,,18.0,,,,,18.0,,,,,,,,,,,,,
,,,Pd2Dy1Pb1,,,11.13,Pd2DyPb,2.4,,,,,,,shape_03,,,,1.8,,,,,,,,,,,,,,,,
R(T) has minimum at 44.9 K.,,,Nb2Pd1S3.75Se1.25,,,,"Nb2Pd2(S,Se)5",,,,,,,,shape_01,,,2.23,,,,2.23,,,,,,,,,,,,,
,,,Ge3Nb5,,,,Ge3Nb5,,,,,,,,,,,,1.02,,,,,,,,,,,,,,,,
,,,Ag1Zn1,,,,Ag1Zn1,,,,,,,,,,,,1.3,,,,,,,,,,,,,,,,
data from other papers.,,461.0,Mo0.8Nb0.2,,,,"(Nb,Mo)",,,,,,,,,,0.095,,,,,0.095,,1.49,,,,,,,,,,,Info: Very Low Tc (<0.1K)
,,,Al3Nb3,,,,Nb3Al,,,,,,,,,,18.4,,,,,18.4,,,,,,,,,,,,,
P = 4 kbar.  Hc2(T) shows best fitting to strong coupling model,,,Be13U1,,,,UBe13,,,,,,,,shape_01,,,0.911,,,,0.911,11.5,,,,,,42.0,,,,,,
compositions not given. Bi-2201,,,Bi2Sr2Cu1O6+z,,,,Bi2Sr2CuOz,,,,,,,,shape_03,,6.0,,,,,6.0,,,,,,,,,,,,,
"T-O AT 137K,O-T AT 68K,STRUCTURE CHANGE",,,La1.858Ba0.142Cu1O4,,,,"(La,Ba)2CuO4",,,,,,,,shape_01,,29.0,,,,,29.0,,,,,,,,,,,,,
,,,Tc1,,,,Tc1,,,,,,,,,,7.46,,,,,7.46,,,,,,,,,,,,,
The Sample is directly deposited on Substrate.,,,Sr0.955Nd0.045Cu1O2-d,,,,"(Sr,Nd)CuO2",,,,,,,,shape_05,,,,,,,,,,,,,,,,,,,,
super structure was detected,,,Y1Ba1.8Cu3Oz,,,,YBa2Cu3O7,,,,,,,,,,,,,94.0,3.0,94.0,,,,,,,,,,,,,
,,,Lu0.1Pr0.9Ba1.7Sr0.3Cu3O6.89,,,,"(Lu,Pr)(Ba,Sr)2Cu3O7-d",,,6.89,,,,,shape_01,,,,,,,,,,,13600.0,,,,,,,,,
sandwitch of 3 layers. Misfit = 8.3 %,,,Pb1Te1Pb1S1,,,,PbTe/PbS,,,,,,,,shape_04,,6.03,,,,,6.03,,,,,,,,,,,,,
alpha phase,,,Bi4Rh1,,,,Bi4Rh1,,,,,,,,,,,,0.1,,,,,,,,,,,,,,,,
,,,Y1Rh1Si1,,,,YRhSi,,,,,,,,,,,,1.7,,,,,,,,,,,,,,,,
anisotropy factor=95.8,,,Y0.59Pr0.41Ba2Cu3O7-z,,,,,,,,,,,,shape_03,,,,,,,,,,,,,,,,,,,,
,,,As0.25Se0.75Y1,,,,As0.25Se0.75Y1,,,,,,,,,,0.78,,,,,0.78,,,,,,,,,,,,,
not SC. Tn measured by SP and SUS. Tn = 9.0 K in text.,,,Nd1Co1In5,,,,Nd1-xCexCoIn5,8.6,,,,,,,shape_03,,,,0.5,,,,,,,,,,,,,,,,
,,,B2Ru1,,,,RuB2,,,,,,,,shape_01,,1.6,,,,,1.6,,,,,,,,,,,,,
impurity phase < 2%.  main impurity = CeB2C2,,,Y0.9Ce0.1Ni2B2C1,,,,"(Y,Ce)Ni2B2C",,,,,,,,shape_01,,,,,11.9,,11.9,,,,,,,,,,,,,
Ce-content by ICP. optimal-doped. thickness=1250 A.,,,La1.888Ce0.112Cu1O4-z,,,,"(La,Ce)2CuO4",,,,,,2500.0,,shape_05,,29.3,,,,0.9,29.3,,,,,,,,,,,,,
,,,Er1Ba2Cu2.76Zn0.24O6.89,,,,"ErBa2(Cu,Zn)3Oz",,,6.89,,,,,shape_06,,,36.0,,,,36.0,,,2200.0,3300.0,,,,,,,,,
Na-content by ICP. NQR of Co<59> measured.,,,Na0.31Co1H2.6O3.3,,,,NaxCoO2:(H2O)1.3,,,,,,,,shape_01,,,,,3.7,,3.7,,,,,,,,,,,,,
,,,Ga2La1,,,,Ga2La1,,,,,,,,,,,,1.4,,,,,,,,,,,,,,,,
,,,Er1Ba2Cu3O6.31,,,,ErBa2Cu3Oz,0.54,,6.31,,,,,,,55.0,,,,,55.0,,,,,,,,,,,,,
,,,Nd0.8Pr0.2Ba2Cu3O7-Z,,,,"(Nd,Pr)Ba2Cu3O7",,,,,,,,shape_01,,25.8,,,,,25.8,,,,,,,,,,,,,
,,,La1Pd3,,,,La1Pd3,,,,,,,,,,,,0.32,,,,,,,,,,,,,,,,
,,,Hf0.8Rh0.2,,,,Hf1-xRhx,,,,,,,,,,1.95,,,,,1.95,,,,,,,,,,,,,
,,,La1Fe0.985Ru0.015As1F0.11O0.89,,,,"La(O,F)(Fe,Ru)As",,,,,,,-0.00208,shape_01,,,,,27.5,,27.5,,,,,,,,,,,-34.7,,
"Impurity phase: Fe7Se8(less than 8%). Compositions = Fe1.25Te0.67Se0.27S0.06  by EDX.  R = R0*exp[(T0/T)^n], T0 = 853 K.",,,Fe1Te0.69Se0.25S0.06,,,,FeTe1-x-ySexSy,,,,,,,,shape_01,12.3,,,,11.3,,11.3,,,,,,,,,,,,,
zero-field muon-SR measured.,,,La1.9Sr0.1Cu1O4,,,,"(La,Sr)2CuO4",,,,,,,,shape_01,,,,,29.3,,29.3,,,,,,,,,,,,,
,,,Er0.03La0.97,,,,La1-xErx,,,,,,,,,,4.49,,,,,4.49,,,,,,,,,,,,,
,,,As1Ru2,,,,,,,,,,,,,,,,1.1,,,,,,,,,,,,,,,,
,,,W0.801Zr0.199,,,,Zr1-xWx,,,,,,,,,,2.01,,,,,2.01,,,,,,,,,,,,,
,,,La1Fe0.9975Mn0.0025As1F0.11O0.89,,,,"La(O,F)(Fe,Mn)As",,,,,,,,,,10.1,,,,,10.1,,,,,,,,,,,-31.1,,
"two step transition, lower Tc = 1.83 K.",,,Ge1.81La1,,,,LaGex,,,,,,,,shape_01,,2.17,,,,,2.17,,,,,,,,,,,,,
"ANN(900C,10d in sealed quartz). dC=10.97mj/K. (dC/gamma*Tc) = 0.71.",,,Ge2La1,,,,LaGex,,,,,,,,shape_01,,2.24,,,,,2.24,,,,,,,,,,,,,
,,,Al1,,,,,,,,,,,,,,1.3,,,,,1.3,,,,,,,,,,,,,
not s/c,,,La1.6Sr0.4Ca0.6Sm0.4Cu2O6-Z,,,,"(La,Sr)2(Ca,Sm)Cu2O6",,,,,,,,shape_01,,,,10.0,,,,,,,,,,,,,,,,
,,,Bi1.6Pb0.4Sr2Ca0.8Nd0.2Cu2O8.16,,,,"(Bi,Pb)2(Sr,Nd)2(Ca,Nd)Cu2O8",,,,,,,,shape_02,85.0,87.0,,,,,87.0,,,,,,,,,,,,,
,,,Zr1Ru0.99Rh0.01P1,,,,"Zr(Ru,Rh)P",,,,,,,,,,10.1,,,,,10.1,,,,,,,,,,,,,
,,,Y1Ba1.875La0.125Cu3.5O7.5-z,,,,"Y2(Ba,La)4Cu7O15",,,,,,,,,,,,,64.0,,64.0,,,,,,,,,,,,,
,,,Sr1Na1Cu1C1O5,,,,"(Sr,Na)2Cu(O2,CO3)",,,,,,,,,,,,4.2,,,,,,,,,,,,,,,,
as-cast,,,U1Ir2Ge2,,,,UIr2Ge2,,,,,,,,shape_01,,,,,,,1.1,,,,,,,,,,,,,
,,,Y1Ba2.88Pr0.12Cu3O7-z,,,,"Y(Ba,Pr)2Cu3O7",,,,,,,,shape_01,,,,,88.2,,88.2,,,,,,,,,,,,,
lattice term coeffic. off SP : (beta) = 0.83 mJ/mol.K4. CDW temperature(onset) = 75 K.,,192.0,Ta1Se2,,,,4Hb-TaSe2,,,,,,,,,,,,1.1,,,,,4.5,,,,,,,,,,,
"RRR = 200. R<ab> =A*T^1.5 for T > 9 K. thermal conductivity THC<ab> = a + (ph-term). residual linear term, a = 1.27 mW/cm.K2. FIG shows k/T vs H",,,Cs1Fe2As2,,,,CsFe2As2,,1.4,,,,,,shape_03,1.81,,,,,,1.81,,,1.8,,,,,,,,,,
anisotropy factor(Rc/Rab at 100K)=50,,,Y1Ba2Cu3O6.9,,,,YBa2Cu3Oz,,,6.9,,,,,shape_03,,92.0,,,,,92.0,,,,,,,,,,,,,
,,,Pr1.5Ce0.5Sr2Cu2Nb1O10,,,,"(Pr,Ce)2Sr2Cu2NbO10",,,,,,,,shape_06,,,28.0,,,,28.0,,,,,,,,,,,,,
semiconductor,,,Y0.4Pr0.6Ba1.4Sr0.6Cu3O7,,,,"(Y,Pr)(Ba,Sr)2Cu3O7",,,,,,,,shape_01,,,,3.0,,,,,,,,,,,,,,51.0,,
,,,Ir0.265O0.035Ti0.65,,,,,,,,,,,,,,2.3,,,,,2.3,,,,,,,,,,,,,
,,,Ga6Y1,,,,YGa6,,,,,,,,,,2.0,,,,,2.0,,,,,,,,,,,,,
Aligned materials. Hc2(T) measured by SUS(subtracting impurity contribution). Pauli-limit = 8.3 T.,,,Na0.33H2.86Co1O3.42,,,,Na0.33(H3O)0.02CoCo2/1.4H2O,,,,,,,,,,,,,4.5,,4.5,7.8,,,,,,,,,,,,
,,,In0.98Pb0.02,,,,,,,,,,,,,,3.45,,,,,3.45,,,,,,,,,,,,,
ferromagnetic temp=185K,153.0,,U1Rh2B2C1,,,,,,,,,,,,shape_01,,,,4.2,,,,,,,,,,,,,,,,
,,,Ta0.8W0.2,,,,Ta1-xWx,,,,,,,,,,0.88,,,,,0.88,,,,,,,,,,,,,
gap = 1.39 meV.  RRR = 6.9,,,In0.04Pb0.96,4.54,,,Pb1-xInx,,,,,,,,,,7.075,,,,,7.075,,,,,,,,,,,,,
dTc/dP in K/Gpa,,,Nb3.05Al0.7125Ge0.19,,,,"Nb3(Al,Ge)",,,,,,,,,,17.9,,,,,17.9,,,,,,,,0.12,,,,,
,,,Hg1.46Cl1.46Bi2Sr2Ca1Cu2Oz,,,,(Hg2Cl2)Bi2Sr2CaCu2O8,,,,,,,,,,,,,86.0,,86.0,,,,,,,,,,,,,
filamentary SC.,,,Ce0.2Nd0.8F0.3Bi1S2O0.7,,,,"(Ce,Nd)(O,F)BiS2",,,,,,,,,,,,,2.35,,2.35,,,,,,,,,,,,,
"M = aniline. reaction(170C,23d ).",,,M1Nb1S2,,,,(M)NbS2,,,,,,,,,,4.0,,,,,4.0,,,,,,,,,,,,,
,,,La1Fe1As1F0.2O0.8,,,,"La(O,F)FeAs",,,,,,,,shape_01,,4.52,,,,,4.52,,,,,,,,,,,-29.0,,
,,,Hg3K1,,,,Hg3K1,,,,,,,,,,3.18,,,,,3.18,,,,,,,,,,,,,
hole conc = 0.07. chemical compo. obtained by EDX. hole conc from L3-absorption edge.,,,Bi1.98Sr1.21La0.78Cu1.03O6+z,,,,"Bi2(Sr,La)2CuO6",,,,,,,,shape_01,,,,4.0,,,,,,,,,,,,,,,,
,,,Pr0.95Sr0.05Fe1As1O1,,,,"(Pr,Sr)OFeAs",,,,,,,,,,4.86,,,,,4.86,,,,,,,,,,,,,
"not SC. H-content x , determined by thermal desorption spectroscopy. nominal x = 0.63. Structural transition (T-O) at 95 K. Tn(AF-2 phase) = 92 K",,,La1Fe1As1H0.51O0.49,,,,"LaFeAs(O,H)",92.0,,,,,,,shape_03,,,,2.0,,,,,,,,,,,,,,,,
not SC,,,Na1Fe0.891Co0.109As1,,,,"Na(Fe,Co)As",,,,,,,,shape_03,,,,2.0,,,,,,,,,,,,,,,,
,,,Bi1Pt1Te1,,,,,,,,,,,,,,1.15,,,,,1.15,,,,,,,,,,,,,
structure= H phase,,,Nb2Sn1C1,,,,,,,,,,,,,,,,1.2,,,,,,,,,,,,,,,,
"30um particle size, as-grown",,,Y1Ba2Cu3O6.9,,,,YBa2Cu3Oz,,,6.9,,,,,shape_01,,,,,92.0,,92.0,,,,,,,,,,,,,
"new phase confirmed by XRD, STEM. single phase not obtained. Ti-concentration is tentative value,",,,Ca8Mg1.5Ti4.5Fe2As2O9.5,,,,"(Ca8(Mg,Ti)6)O9.5Fe2As2",,,,,,,,,,,40.0,,40.0,,40.0,,,,,,,,,,,,,
,,,La1.1Ba1.5Sr0.4Cu3Oz,,,,"La(Ba,Sr)2Cu3O7",,,,,,,,,,56.1,,,,,56.1,,,,,,,,,,,,,
"Tc depends on in-plane chemical pressure (definition , See text), = 1.0169",,,Ce0.2Nd0.8F0.5Bi1S2O0.5,,,,Ce1-xNdxO0.5F0.5BiS2,,,,,,,,shape_01,,4.48,,,,,4.48,,,,,,,,,,,,,
,,,Na1Pb3,,,,NaPb3,,,,,,,,,,5.62,,,,,5.62,,,,,,,,,,,,,
,,,Bi1Sr1Ca1Cu2OX,,,,,,,,,,,,,75.0,105.0,,,,,105.0,,,,,,,,,,,,,
26 MICRON,,,Y1Ba2Cu2.9Li0.1OZ,,,,"YBa2(Cu,Li)3O7",,,,,,,,,78.0,,,,,,78.0,,,,,,,,,,,,,
,,,Tc0.1W0.9,,,,,,,,,,,,,,1.25,,,,,1.25,,,,,,,,,,,,,
,,,Nd0.8Sm0.2F0.3Bi1S2O0.7,,,,"(Nd,Sm)(O,F)BiS2",,,,,,,,,,,,,4.9,,4.9,,,,,,,,,,,,,
,,,La1.85Sr0.15Cu0.99Zn0.01O4,,,,"(La,Sr)2(Cu,Zn)O4",,,,,,7390.0,,shape_01,,,,,27.9,,27.9,,,,,,,,,,,,,
Tetra-to-monoclinic structural transition T<STR> = 395 K,,,La1Pt2Ge2,,,,LaPt2-xGe2+x,,,,,,,,shape_01,,0.41,,,0.41,,0.41,,,,,,,,,,,,,
"impurity phases: Y2O3, YAs, FeAs",,,Y1Fe1As1O0.85,,,,YO0.8FeAs,,,,,,,,shape_01,,,46.5,,45.2,,45.2,,,,,,,,,,,,,
not SC. Ferromag. below 2 K measured by zero-field muon-SR.,,,Sm0.15La0.85Ni1C2,,,,"(Sm,La)NiC2",,,,,,,,shape_01,,,,0.03,,,,,,,,,,,,,,,,
,,,Lu2Rh3Si5,,,,Lu2Rh3Si5,,,,,,,,,,,,4.0,,,,,,,,,,,,,,,,
,30.0,,Bi4Sr4Nd2Cu4OZ,,,2.97,,,,,,,,,shape_01,,,,,,,,,,,,,,,,,,,,
,,,In0.11O3W1,,,,,,,,,,,,,,1.25,,,,,1.25,,,,,,,,,,,,,
Mo-Mo distance = 2.565 A,,,Mo3P1,,,,Mo3P,,,,,,,,,,7.0,,,,,7.0,,,,,,,,,,,,,
,,,Ir3V1,,,,V1Ir3,,,,,,,,,,,,4.2,,,,,,,,,,,,,,,,
HC2ZERO in DB means Hc2(4.2K). ,,,Nb0.58Ti0.3Zr0.12,,,,Nb-Zr-Ti,,,,,,,,,,,,,,,,9.14,,,,,,,,,,,,
,,,Al1V3,,,,Al1V3,,,,,,,,,,,,3.0,,,,,,,,,,,,,,,,
,,,Ru0.32Nb0.68Sr2Sm1.2Ce0.8Cu2Oz,,,,"(Ru,Nb)Sr2(Sm,Ce)2Cu2Oz",,,,,,,,shape_02,,,,,30.0,,30.0,,,,,,,,,,,,,
,,,La1Rh3B2,,,,LaRh3B2,,,,,,,,,,2.82,,,,,2.82,,,,,,,,,,,,,
Tc was measured upto P=20 kbar. dTc/dP not given.,,,La0.9911Tb0.0089Al2,,,,"(La,Tb)Al2",,,,,,,,,,1.425,,,,,1.425,,,,,,,,,,,,,
[gamma] ratio of single and poly is minimum value(=0.15),,,La1.943Sr0.178Cu1O4,,,,"(La,Sr)2CuO4",,,,,,,,shape_03,,,,,34.3,,34.3,,1.917,,,,,,,,,,,
Tm is FM order (M//ab-plane). (dTc2/dP) = 0.146 K/GPa for normal-to-SC transition.,,,Er0.11Ho0.89Rh4B4,,,,"(Er,Ho)Rh4B4",,,,,,,,,,5.98,,,,,5.98,,,,,,,,0.055,,,,,
structure / alpha=99.99,,,Y2C2Br2,,,,Y2C2Br2,,,,,,,,,,5.05,,,,,5.05,,,,,553.0,,,,,,,,
"Tc defined as 0.8Rn. R(min) at 70 K. Hc2 defined as R(onset), R(off), and TDO(Tunnel Diode Oscillator method)",,,La1Fe1As1F0.05O0.95,,,,"La(O,F)FeAs",,,0.95,,,,,shape_01,,26.3,,,,,26.3,,,,,,,,,,,,,
not SC. Tc (in DB) = 8.4 K at 100 kbar for Bi-IV phase.,,,Bi1,,,,Bi,,,,,,,,,,8.4,,,,,8.4,,,,,,,,,,,,,
,,,Y1Ba2Cu2.88Zn0.12O7,,,,"YBa2(Cu,Zn)3O7",,,,,,,,,,47.02,,,,,47.02,,,,,,,,,,,,,
