Repository: Tejasvini595/superconductor_deepset

## Overview

This repository contains the official implementation of **"From Individual Elements to Macroscopic Materials: In Search of New Superconductors via Machine Learning"**.

The code implements a **DeepSet neural network** for predicting the critical temperature (Tc) of superconducting materials based solely on their chemical composition. By explicitly enforcing permutation invariance, the DeepSet architecture avoids artifacts associated with arbitrary element ordering and provides a physically meaningful framework for learning composition–property relationships in superconducting materials.

File: data/superconductors_kaggle_ready_v2.csv (part 75 of 87)
comment,curiet,debyet,element,gapene,kaizero_value,moment_value,name,neelt,nhc2zero_value,oz,pcohere_value,phc2zero_value,ppenet_value,rh300,shape,t1_value,t2_value,t3_value,tcn_value,tcsus_value,tcwidth_value,critical_temp_K,upper_critical_field_0K_T,gamma_sommerfeld_mJmolK2,resistivity_normal_uOhmcm,resistivity_roomtemp_uOhmcm,penetration_depth_nm,coherence_length_nm,dhc2dt_TK,dtcdp_KGPa,density_gcm3,lower_critical_field_0K_T,thermopower_300K_uVK,energy_gap_meV,data_quality_flag
plate-like grain about 10 micron in size with random orientation,,,B1Sr2Ca3Cu4O11,,,,BSr2Ca3Cu4O11,,,,,,,,,,,,,110.0,,110.0,,,,,,,,,,,,,
gap value for maximum. gap(max) located closer to the nodes. Gap-Fig shows for B2g channel. lower gap: (2d/kTc) = 3.3 at Brillouin zone.,,,Nd1.85Ce0.15Cu1O4,4.4,,,"(Nd,Ce)2CuO4",,,,,,,,shape_03,,,,,22.0,2.0,22.0,,,,,,,,,,,,,
,,,Si2Th3,,,,Th3Si2,,,,,,,,,,,,1.2,,,,,,,,,,,,,,,,
"Effect of non-magnetic rare earth substitution for Zr on mixed anion Zr(P,Se)2 superconductors.",,,Zr1.85Lu0.15P1.25Se0.75,,,,Zr1.85Lu0.15P1.25Se0.75,,,,,,,,shape_02,,,,,,,6.278,,,,,,,,,,,,,
"Tc(lat-c) and Tc(p) measured. hole density as a function of lattice const. c,  p = 11.491y + 5.17E+9*y^6 where y = 1-c/c0, c0 = 1.18447 nm",,,Y1Ba2Cu3O6.5,,,,YBa2Cu3O6+z,,,6.5,,,,,shape_03,,,,,54.1,,54.1,,,,,,,,,,,,,
,,,Sr2Mg0.3Ti0.7Fe1As1O3,,,,"Sr2(Mg,Ti)FeAsO3",,,,,,,,,,,36.7,,,,36.7,,,,,,,,,,,,,
,,,Nd1.85Th0.15Cu1O4,,,,"(Nd,Th)2CuO4",,,,,,,,shape_01,,,22.5,,,,22.5,,,,,,,,,,,,,
,,,Nb0.7Ti0.3,,,,Nb0.7Ti0.3,,,,,,,,,,10.1,,,,,10.1,,,,,,,,,,,,,
"two phases(Li0.56BC(a,c in table) + Li0.90BC(a=2.726, c=7.1112)). not s/c.",,,Li0.78B1C1,,,,LixBC,,,,,,,,,,,,2.0,,,,,,,,,,,,,,,,
"impurity phases: NdOF, Bi2S3",,,Nd1Bi1S2F0.6O0.4,,,,"Nd(O,F)Bi2S2",,,,,,,,,,,,,4.35,,4.35,,,,,,,,,,,,,
Thermopower = 6.65 uV/K at 30 C.,,,La1In1.5Sn1.5,,,,"La(In,Sn)3",,,,,,,,shape_01,,1.19,,,,,1.19,,,,,,,,,,,,,
,,,Cr0.6Si0.4,,,,Cr0.6Si0.4,,,,,,,,,,,,1.2,,,,,,,,,,,,,,,,
"impurity phase = MgO, B",,,Mg0.88Ir0.12B2,,,,"(Mg,Ir)B2",,,,,,,,,,18.0,,,,,18.0,,,,,,,,,,,,,
NEEL-T FOR CU,,,Gd1.3Nd0.55Ce0.15Cu1O4,,,,"(Gd,Nd,Ce)2CuO4",,,,,,,,,,,,4.2,,,,,,,,,,,,,,,,
,,,Cu1Rh2Se4,,,,CuRh2Se4,,,,,,,,,,3.5,,,,,3.5,,,,,,,,,,,,,
,,,Eu1Th3.4Ru0.6B4,,,,"Eu(Rh,Ru)4B4",,,,,,,,,,1.5,,,,,1.5,,,,,,,,,,,,,
,,,B1Th1,,,,Th1B1,,,,,,,,,,,,1.77,,,,,,,,,,,,,,,,
,,,Tl0.5Ba2Ca3Cu2Zn2.5O12-z,,,,"(Cu,Tl)Ba2Ca3(Cu,Zn)4O12",,,,,,,,,119.8,,,,,,119.8,,,,,,,,,,,,,
,,,Y0.985Ca0.015Ba2Cu3O6.98,,,,"(Y,Ca)Ba2Cu3O7",,,6.98,,,,,shape_01,,89.9,,,,,89.9,,,,,,,,-0.13,,,,,
,,,V2.79Cr0.21Si1,,,,V2.79Cr0.21Si1,,,,,,,,,,,,14.0,,,,,,,,,,,,,,,,
"heat(240C,3H)",,,Nd0.7Sr1.3Cu1FO4-z,,,,"(Nd,Sr)2Cu(O,F)4",,,,,,,,shape_02,,,44.0,,,,44.0,,,,,,,,,,,,,
,,,La1.92Ba0.08Cu1O4,,,,"(La,Ba)2CuO4",,,,,,,,shape_01,,,,,,,,,2.7,,,,,,,,,,,
Phase-III(P>21 GPa). P-induced SC. Tc & Hc2 for P=20.5 GPa.,,,Ag0.05Bi1.95Se3,,,,AgxBi2-xSe3,,,,,,,,shape_03,,,,0.0,,,,,,,,,,,,,,,,
isotope effect=mean value for several Mg mass samples.,,,B2Mg1,,,,MgB2,,,,,,,,,,40.0,,,,,40.0,,,,,,,,,,,,,
,,,Bi2Sr2Ca0.7Y0.3Cu2O8+z,,,,"Bi2Sr2(Ca,Y)Cu2O8",,,,,,,,shape_01,,,,,,,,,,,,,,,,,,7.6,,
,,,Y0.8Ca0.2Ba1.8La0.2Cu3OZ,,,,"(Y,Ca)(Ba,La)2Cu3Oz",,,,,,,,shape_01,,85.5,,,,,85.5,,,,,,,,,,,,,
not SC. Tc by M(T) at H=10 Oe. R(T) not to zero down to 1.8 K.,,,Ba2Ti2Fe1.84Cr0.16As4O1,,,,Ba2Ti2(Fe1-xCrx)2As4O,,,,,,,,shape_01,,,,1.8,,,,,,1460.0,,,,,,,,,,
1050C,,,Y0.74Ca0.16Sr1.6Ba0.5Cu2.78S0.22O7,,,,"(Y,Ca,Sr)(Sr,Ba)2(Cu,SO4)3Oz",,,,,,,,,,,,,54.9,,54.9,,,,,,,,,,,,,
,,,La1,,,,La1-xCex,,,,,,,,,,6.24,,,,,6.24,,,,,,,,,,,,,
spin glass temp: Tg(<16>O) = 32.4 K. Tg(<18>O) = 34.4 K. Tg  exponent: alpha-Tg = -0.52.,,,Y0.35Pr0.65Ba2Cu3O7-z,,,,"(Y,Pr)Ba2Cu3O7",,,,,,,,shape_01,,,,1.7,,,,,,,,,,,,,,,,
two phases (c=3.4885 and c=3.4269),,,Mg0.8Al0.2B2,,,,"(Mg,Al)B2",,,,,,,,,,33.0,,,,,33.0,,,,,,,,,,,,,
sputtered film,,,In1Nb3,,,,In1Nb3,,,,,,,,,,7.6,,,,,7.6,,,,,,,,,,,,,
,,,Y1.7U0.3C2.9,,,,"(Y,U)2C3",,,,,,,,,,,,4.0,,,,,,,,,,,,,,,,
,,,Al1Nb2.1V0.9,,,,Al1Nb2.1V0.9,,,,,,,,,,12.5,,,,,12.5,,,,,,,,,,,,,
TCFIG shows the data from reference papers.,,,Ba1Fe2As2,,,,BaFe2As2,,,,,,,,shape_03,28.6,,,0.0,,,28.6,,,,,,,,,,,,,
not SC.,,,Ca1Fe1As1F1,,,,CaFeAsF,114.0,,,,,,,shape_01,,,,,,,,,,,,,,,,,,,,
not s/c,,,Ca1Sm1Cu1Cl1O3,,,,CaSmCuO3Cl,,,,,,,,,,,,4.2,,,,,,,,,,,,,,,,
semiconductor,,,Ce1Ru4P12,,,,CeRu4P12,,,,,,,,shape_01,,,,1.8,,,,,,,,,,,,,,,,
impurity phase=V3Sb2,,,Sb0.249V0.751,,,,V1-xSbx,,,,,,,,,,,,2.0,,,,,,,,,,,,,,,,
,,,Gd1Ba2Cu3H1.32O6.89,,,,GdBa2Cu3HxO7,,,6.89,,,,,,,,,,78.2,,78.2,,,,,,,,,,,,,
hardness =  542  kg/mm2,,,Zr28.4V56.8Nb14.8,,,,Zr-V-Nb,,,,,,,,,,8.56,,,,,8.56,,,,,,,,,,,,,
,,,Er1Ba2Cu3O6.87,,,,ErBa2Cu3Oz,,,6.87,,,,,,,94.5,,,,,94.5,,,,,,,,,,,,,
,,,Al1Nb3,,,,Al1Nb3,,,,,,,,,,18.6,,,,,18.6,,,,,,,,,,,,,
Idealized compounds,,,Tb4Os6Sn19,,,,Tb4Os6Sn19,,,,,,,,,,1.4,,,,,1.4,,,,,,,,,,,,,
,,,Bi1K1,,,,Bi1K1,,,,,,,,,,3.6,,,,,3.6,,,,,,,,,,,,,
,,,Cu0.5N0.25C0.25Sr2Ca3Cu4OZ,,,,"(Cu,N,C)Sr2Ca3Cu4Oz",,,,,,,,shape_02,,,,,113.0,,113.0,,,,,,,,,,,,,
,,,Ba1,,,,Ba1,,,,,,,,,,,,0.014,,,,,,,,,,,,,,,,
,,,Sm1.48Gd0.37Ce0.15Cu1O4,,,,"(Sm,Gd,Ce)2CuO4",,,,,,,,,10.8,,15.3,,10.5,,10.5,,,,,,,,,,,,,
,,,Hg0.004In0.996,,,,In1-xHgx,,,,,,,,,,3.396,,,,,3.396,,,,,,,,,,,,,
,,,Ir0.6Os0.4,,,,Os1-xIrx,,,,,,,,,,0.73,,,,,0.73,,,,,,,,,,,,,
,,,La1.5Ba1.2Sr0.3Cu3Oz,,,,"La(Ba,Sr)2Cu3O7",,,,,,,,,,38.0,,,,,38.0,,,,,,,,,,,,,
,,,Pt2Th1,,,,Pt2Th1,,,,,,,,,,,,1.3,,,,,,,,,,,,,,,,
,,,Hg1Ba2Cu1O4.09,,,,HgBa2CuO4,,,4.09,,,,,,,,,,96.0,,96.0,,,,,,,,,,,,,
,,,La1Ba2Cu2Co1O6.71,,,,RBa2(Cu2Co)O7,,,6.71,,,,,,,,,4.2,,,,,,,,,,,,,,,,
,,,Bi2.1Sr1.93Ca0.82Gd0.15Cu2O8+z,,,,"Bi2Sr2(Ca,Gd)Cu2O8",,,,,,,,,,60.9,,,,,60.9,,,,,,,,,,,,,
,,,La2S3,,,,La2S3,,,,,,,,,,,,1.25,,,,,,,,,,,,,,,,
"ANN(290-450C,Ar-flow)",,,Hg1.4Tl0.6Ba2Y0.8Ca0.2Cu2Oz,,,,"(Hg,Tl)2Ba2(Y,Ca)Cu2Oz",,,,,,,,,,,,,45.1,,45.1,,,,,,,,,,,,,
,,,Nb3In0.2Sb0.2Sn0.6,,,,"Nb3(In,Sb,Sn)",,,,,,,,,,16.0,,,,,16.0,,,,,,,,,,,,,
,,,Ru1Sr2Eu1Cu2O8,,,,RuSr2EuCu2O8,,,,,,,,,,,,4.2,,,,,,,,,,,,,,,,
"P-induced SC. P<cr> = 250 kbar, (dTc/dP) for 260 - 300 kbar. semicon to metal transition at P=250 kbar, RT.",,,As1Ga1,,,,GaAs,,,,,,,,,,4.8,,0.0,,,4.8,,,,,,,,0.02,,,,,
,,,Ga1V4.5,,,,,,,,,,,,,,9.15,,,,,9.15,,,,,,,,,,,,,
P-induced s/c. phase diagram and Tc(P) were measured. Tc shows Tc(max). dTc/dP = 0 K/GPa at Pc (=26 GPa),,,Se1,,,,Se,,,,,,,,,,5.4,,0.0,,,5.4,,,,,,,,0.0,,,,,
,,,Pb0.7V0.3Sr2Ca0.6Er0.4Cu2OZ,,,,"(Pb,V)Sr2(Ca,Er)Cu2Oz",,,,,,,,shape_01,58.8,,,,,,58.8,,,,,,,,,,,,,
,,,Nb80Ga19.4Fe0.06,,,,"Nb80(Ga,Fe)20",,,,,,,,,,16.2,,,,,16.2,22.6,,,,,,,,,,,,
,,,Lu1Rh2Si2,,,,LuRh2Si2,,,,,,,,shape_01,,,,0.33,,,,,,,,,,,,,,,,
"H-content x , determined by thermal desorption spectroscopy. nominal x = 0.53. Tn(AF-2 phase) = 43  K. Coexist of SC and AF-2 (volume fractin 61%)",,,La1Fe1As1H0.42O0.58,,,,"LaFeAs(O,H)",43.0,,,,,,,shape_03,,20.3,,,,,20.3,,,,,,,,,,,,,
,,,Ca0.49La0.51Ba1.26La0.74Cu3Oz,,,,"(Ca,La)(Ba,La)2Cu3O7",,,,,,,,,,71.9,,,,,71.9,,,,,,,,,,,,,
basal plane spacing d = 9.3 A.,,,Li0.16Zr1N1Cl1,,,,Li0.16ZrNCl,,,,,,,,,,,,,12.6,,12.6,,,,,,,,,,,,,
,,,Pd50.8725Fe0.1275Sb49,,,,"(Pd,Fe)1-xSbx",,,,,,,,,,1.03,,,,,1.03,,,,,,,,,,,,,
,,,La1.8Sr0.2Cu0.9676Zn0.0324O4,,,,"(La,Sr)2(Cu,Zn)O4",,,,,,,,,,5.5,,,,,5.5,,,,,,,,,,,,,
,,,Rh0.33Zr0.66,,,,Rh0.33zr0.66,,,,,,,,,,11.2,,,,,11.2,,,,,,,,,,,,,
,,,La1.85Sr0.15Cu1O4,,,,"(La,Sr)2CuO4",,,,,,,,,,,,,,,,,,,,,,,,,,,,
two phases(s/c phase(Tc=36K) + not s/c phase),,,Mg0.8Al0.2B2,,,,"(Mg,Al)B2",,,,,,,,,,36.0,,,,,36.0,,,,,,,,,,,,,
SEMICONDUCTOR LIKE,,,Nd1.3Ce0.3Sr0.4Cu1O4-Z,,,,,,,,,,,,shape_01,,,,4.2,,,,,,,,,,,,,,,,
not SC,,,La1Bi1S2O1,,,,LaOBiS2,,,,,,,,shape_01,,,,1.5,,,,,,,,,,,,,,,,
,,,Ce1,,,,Ce1,,,,,,,,,,,,0.4,,,,,,,,,,,,,,,,
,,,Y1Ba1.8La0.2Cu3O7.013,,,,"Y(Ba,La)2Cu3Oz",,,7.013,,,,,,77.3,80.5,82.5,,,,80.5,,,,,,,,,,,,,
,,,Sr1Fe1.7Ru0.3As2,,,,"Sr(Fe,Ru)2As2",,,,,,,,,,,,2.0,,,,,,,,,,,,,,,,
Bi:Sr:Ca:Er:Cu=1.6:1.8:1.2:0.1:2 by ICP.,,,Bi2Sr2Ca0.9Er0.1Cu2O8,,,,"Bi2Sr2(Ca,Er)Cu2O8",,,,,,,,shape_03,,87.0,,,,,87.0,,,,,,,,,,,,,
,,,Y1Ba2Cu3O7-z,,,,YBa2Cu3O7,,,,,,,,shape_01,85.49,,,,,,85.49,,,,9240.0,,,,,,,7.974,,
not SC.  nomonal/ Sr:V:Fe(III)-oxide:As-oxide:V-oxide = 100:54:20:25:3.  SC sensitive to V impurity in FeAs layer.,,,Sr2V1.07Fe0.93As1O3,,,,"Sr2VO3(Fe,V)As",,,,,,,,,,,,4.0,,,,,,,,,,,,,,,,
,,,Au5Sn1,,,,,,,,,,,,,,0.7,,,,,0.7,,,,,,,,,,,,,
R=not zero at 4.2K,,,Sr1Cu1O2,,,,SrCuO2,,,,,,,,,,,,4.2,,,,,,,,,,,,,,,,
,,,Bi2Sr2Ca0.9Gd0.1Cu2O8+z,,,,"Bi2Sr2(Ca,Gd)Cu2O8",,,,,,,,,,61.5,,,,,61.5,,,,,,,,,,,,,
specific heat was measured by thermal relaxation calorimeter,,,La1.84Sr0.16Cu1O4,,,,"(La,Sr)2CuO4",,,,,,,,shape_03,,,,,37.0,,37.0,,,,,,,,,,,,,
,,,Bi3.6V0.4Sr4Ca5Cu7Oz,,,,"(Bi,V)4Sr4Ca5Cu7Oz",,,,,,,,shape_02,,,,,84.0,,84.0,,,,,,,,,,,,,
T<CDW> = 200 K.,,,Ti0.85Ta0.15Se2,,,,Ti1-xTaxSe2,,,,,,,,shape_03,,2.3,,,,,2.3,2.21,,,,,,1.4,,,,,,
,,,Mg1Zn1,,,,Mg1Zn1,,,,,,,,,,0.92,,,,,0.92,,,,,,,,,,,,,
,,,Pb1Tl0.04,,,,,,,,,,,,,,7.06,,,,,7.06,,,,,,,,,,,,,
Fe-content not given. tetra-mono transformation at 62.5 K,,,Fe1Te0.975Se0.025,,,,"Fe(Te,Se)",62.5,,,,,,,,,,,2.0,,,,,,,,,,,,,,,,
,,,Lu0.8Pr0.2Ba2Cu3O7-d,,,,"(Lu,Pr)Ba2Cu3O7",,,,,,,,shape_04,79.0,,,,,,79.0,,,,,,,,,,,,,
,,,Y1Sr1Ba1Cu2.5B0.5Oz,,,,"Y(Sr,Ba)2(Cu,B)3Oz",,,,,,,,,,25.0,,,,,25.0,,,,,,,,,,,,,
,,,C1Nb1,,,,NbC,,,,,,,,,,11.2,,,,,11.2,,,,,,,,,,,,,
Tn by <31>P-NMR. Figure shows 2nd AFM phase in LaFe(As1-xPx)O along with the results of PRB090064504(2014) and EPL08647002(2009),,,La1Fe1As0.5P0.5O1,,,,LsFe(As1-xPx)O,13.7,,,,,,,shape_01,,,,0.0,,,,,,,,,,,,,,,,
,,,Ir0.3Rh0.5Ru0.2,,,,Ir0.3Rh0.5Ru0.2,,,,,,,,,,,,0.015,,,,,,,,,,,,,,,,
as-prepared sample not s/c.,,,Co1Sr2Y0.55Ca0.45Cu2O7+z,,,,"CoSr2(Y,Ca)Cu2O7",,,,,,,,shape_01,,,,,25.0,,25.0,,,,,,,,,,,,,
RRR = 20. SUS(300K) = -9.79 E-5 emu/fu.,,,La1Pt4Ge12,,,,LaPt4Ge12,,,,,,,,shape_01,,8.2,,,,,8.2,,,18.3,,,,,,,,,,
,,,Y1Ba2Cu3OX,,,,YBa2Cu3Oz,,,,,,,,shape_01,,91.9,,,,,91.9,,,,,,,,,,,,,
space-G = Pm3m. RRR=40.,,421.3,Zn1C1Ni3,,,,ZnCNi3,,,,,,,,,,,,2.0,,,,,6.77,,,,,,,,,,,
,,,Ba0.54K0.46Bi1O3,,,,"(Ba,K)BiO3",,,,,,,,shape_03,,18.0,,,,,18.0,,,,,,,,,,,,,
local magnetization measured by Hall sensors. Tc from PRB079184525,,,Fe0.3Ni0.7Zr2,,,,"(Fe,Ni)Zr2",,,,,,,,,,2.02,,,,,2.02,,,,,,,,,,0.0006,,,
"2nd annealing (700C,10h).",,,La1Bi1S2F0.5O0.5,,,,"La(O,F)BiS2",,,,,,,,,,,,,3.0,,3.0,,,,,,,,,,,,,
"T-O transition, Ts = 44.8 K,",,,Na1Fe1Ni0.004As1,,,,NaFe1-xNixAs,32.9,,,,,,,shape_03,,,,,8.42,,8.42,,,,,,,,,,,,,
,,,Mg0.7Li0.3B2,,,,"(Mg,Li)B2",,,,,,,,shape_01,,31.0,,,,,31.0,,,,,,,,,,,,,
Effect on superconducting transition temperature of non-magnetic rare earth atoms was studied to substitute A-atom into APX-based superconductors.,,,Hf1P1.45S0.55,,,,HfPS,,,,,,,,,,,,,,,3.13,,,,,,,,,,,,,
,,,Cu1.64Mg1Zn0.36,,,,Cu1.64Mg1Zn0.36,,,,,,,,,,,,0.03,,,,,,,,,,,,,,,,
,,,Sr1Fe2As1.2P0.8,,,,"SrFe2(As,P)2",,,,,,,,shape_01,,,27.0,,,,27.0,,,,,,,,,,,,,
,,,Sm0.8Pr0.2Ba2Cu3O6.65,,,,"(Sm,Pr)Ba2Cu3Oz",,,6.65,,,,,shape_01,21.0,,,,,,21.0,,,,,,,,,,,,,
,,,Y1Ba2Cu2.94Ni0.06O7-Z,,,,"YBa2(Cu,Ni)3O7",,,,,,,,shape_01,,82.7,,,,,82.7,,,,,,,,,,,,,
,,,Y1Ba2Cu3O6.48,,,,YBa2Cu3Oz,,,6.48,,,,,,47.0,,55.4,,,,51.2,,,,,,,,,,,,,
,,,Cd1,,,,Cd1,,,,,,,,,,0.517,,,,,0.517,,,,,,,,,,,,,
AS-PREPARED,,,Bi2Sr1.85Pb0.15Cu1O6+Z,,,,"Bi2(Sr,Pb)2CuO6",,,,,,,,shape_01,,,,2.0,,,,,,,,,,,,,,,,
,,,Hf0.78W0.22,,,,Hf1-xWx,,,,,,,,,,2.77,,,,,2.77,,,,,,,,,,,,,
,,,Sb0.06Sn0.94,,,,Sn1-xSbx,,,,,,,,,,3.96,,,,,3.96,,,,,,,,,,0.0321,,,
Hc2by resistive transition,,,Hf1V1.7Fe0.3,,,,"Hf(V,Fe)2",,,,,,,,,,5.0,,,,,5.0,,,,,,,,,,,,,
Neel-T from muon-SR,,,Pr0.94La1Ce0.06Cu1O4,,,,"(Pr,La,Ce)2CuO4",138.7,,,,,,,shape_01,,,,2.0,,,,,,,,,,,,,,,,
F SUBSTITUTE FOR O(2) SITE IN FLUORITE-TYPE NDO LAYERS,,,Nd2Cu1F0.15O3.85,,,,"Nd2Cu(O,F)4",,,,,,,,,,,,4.2,,,,,,,,,,,,,,,,
,,,Y1Ba2Cu0.88Co0.12O7-d,,,,"YBa2(Cu,Co)3O7",,,,,,,,shape_03,,,,,77.1,,77.1,,,,,,,,,,,,,
"R(min)  at T=224 K. R(anomaly, max)  at T=151 K.",,,Sm1Fe1As1O1,,,,SmOFeAs,,,,,,,,shape_01,,,,5.0,,,,,,,,,,,,,,,,
,,,Ti52Nb30Si18,,,,TixNbySiz,,,,,,,,,,4.7,,,,,4.7,,,,,,,,,,,,,
,,,Ga3U1,,,,Ga3U1,,,,,,,,,,,,1.2,,,,,,,,,,,,,,,,
Compositions: Mo5P1.07B1.93.  (dC/gamma*Tc) = 1.30,,501.0,Mo5P1B2,,,,Mo5PB2,,,,,,,,shape_01,8.8,,,,8.7,,8.7,1.7,24.56,,,,,,,,,,,
,,,Mg0.6Al0.4B2,,,,"(Mg,Al)B2",,,,,,,,,,14.6,,,,,14.6,,,,,,,,,,,,,
,,,Rh2Ta3,,,,Ta3Rh2,,,,,,,,,,2.35,,,,,2.35,,,,,,,,,,,,,
Sn-content not shown.  P = 14.3 GPa. SG = C2/c for P > 11.7 GPa,,,Sn0.1Bi1.1Sb0.9Te2S1,,,,Sn-doped Bi1.1Sb0.9Te2S,,,,,,,,shape_03,,,4.31,,,,4.31,2.31,,,,,,,,,,,,
Tc is defined as T3. dTc/dP is estimated from the figure. Tc(max)=147K,,,Hg1Ba2Ca2Cu3O8+Z,,,,HgBa2Ca2Cu3O8,,,,,,,,,,,123.0,,,,123.0,,,,,,,,3.0,,,,,
,,,Tm1Ni2B2C1,,,,TmNi2B2C,,,,,,,,,,11.1,,,,,11.1,,,,,,,,,,,,,
,,,La1.9Sr0.1Cu1O4,,,,"(La,Sr)2CuO4",,,,,,,,,,26.0,,,,,26.0,,,,,,,,2.0,,,,,
"kaizero=16.0E-6 emu/mol, DOS=0.53/eV.spin.fu",,,C2Y1,,,,YC2,,,,,,,,,,3.95,,,,,3.95,0.06,,,,,,,,,,,,
underdope,,,Bi2Sr2Ca1Cu2O8+Z,,,,Bi2Sr2CaCuO8,,,,,,,,shape_03,,,79.0,,,3.0,79.0,,,,,,,,,,,,,
,,,Tl0.8Sr2Ca2Cu3.2Oz,,,,"(Tl,Cu)Sr2Ca2Cu3Oz",,,,,,,,shape_01,,,,,92.0,,92.0,,,,,,,,,,,,,
,,,Nb3Rh0.7Au0.3,,,,"Nb3(Rh,Au)",,,,,,,,shape_01,,4.6,,,,,4.6,,,,,,,,,,,,,
,,,Y1Ba2Cu3O6.89,,,,YBa2Cu3O7,,,6.89,,,,,,,92.1,,,,,92.1,,,,,,,,,,,,,
"Tc depends on in-plane chemical pressure (definition , See text),  = 1.0135",,,La1F0.5Bi1S1.6Se0.4O0.5,,,,LaO0.5F0.5Bi(S1-xSex)2,,,,,,,,shape_01,,2.48,,,,,2.48,,,,,,,,,,,,,
not s/c. as-grown. oxygen content 4+z (z less than 0.01),,,La2Cu1O4,,,,La2CuO4,,,4.0,,,,,,,,,5.0,,,,,,,,,,,,,,,,
Ru-content by EDX.  no structural transition,,,Mo2.91Ru0.09Sb7,,,,"(Mo,Ru)3Sb7",,,,,,,,shape_03,,,2.15,,2.15,,2.15,,,,,,,,,,,,,
#NAME?,,,Bi1.4Pb0.6Sr2Ca1.4Ga0.6Cu3O7,,,,"(Bi,Pb)2Sr2(Ca,Ga)Cu2O8",,,,,,,,shape_02,,70.6,,,,,70.6,,,,,,,,,,,,,
,,,Tl0.46Pb0.69Sr1.6Ba0.4Ca2Cu3Ag0.4Oz,,,,,,,,,,,,,,,,,112.0,,112.0,,,,,,,,,,,,,
metastable alloy made by liquid quenching. Tc measured by ac bridge.,,,In31.5Sb68.5,,,,In31.5Sb68.3,,,,,,,,,,,3.7,,,,3.7,,,,,,,,,,,,,
Vortex mobility and dissipation in the clean-limit atomically thin 2H-NbSe2 were proposed with a qualitatively two-fluid vortex model with a thermal fluctuation,,,Nb1Se2,,,,NbSe2,,,,2.7,,,,shape_05,,,,,,,5.2,,,,,,,,,,,,,
,,,Y2C2.9B0.1,,,,"Y2(C,B)3",,,,,,,,,,,,,16.4,,16.4,,,,,,,,,,,,,
,,,Tl2Ba2Ca1Cu2O8,,,,Tl2Ba2CaCu2O8,,,,,,,,shape_01,,114.1,,,,,114.1,,,,,,,,2.0,,,,,
R not to zero down to 4.2 K.,,,Ce1Fe0.85Co0.15As1O1,,,,"CeO(Fe,Co)As",,,,,,,,,,,5.0,,,,5.0,,,,,,,,,,,,,
Si-clathrate,,,Na1.5Ba6Si46,,,,"(Na,Ba)Si46",,,,,,,,,,2.6,,,,,2.6,,,,,,,,,,,,,
,,,Lu0.93Pr0.07Ba2Cu3O7-d,,,,"(Lu,Pr)Ba2Cu3O7",,,,,,,,shape_04,85.0,,,,,,85.0,,,,,,,,,,,,,
,,,Nb3Rh0.95Ir0.05,,,,"Nb3(Rh,Ir)",,,,,,,,shape_01,,2.38,,,,,2.38,,,,,,,,,,,,,
,,,Nb3Rh0.1Os0.9,,,,"Nb3(Rh,Os)",,,,,,,,shape_01,,,,1.7,,,,,,,,,,,,,,,,
one unit cell FeSe films on Se-etched STO(001) substrate by MBE method. Tc estimates from STM gap measurement assuming 2*gap = 5.5 kTc(bulk ),,,Fe1Se1,5.5,,,FeSe(film),,,,,,,,shape_05,,80.0,,,,,80.0,,,,,,,,,,,,20.1,
impurity phase: UO2,,,Sm0.9U0.1Fe1As1O1,,,,"(Sm,U)OFeAs",,,,,,,,shape_01,,,47.0,,,,47.0,,,,,,,,,,,,,
,,,Mg0.95Zn0.025Al0.025B2,,,,"(Mg,Zn,Al)B2",,,,,,,,shape_01,,38.5,,,,,38.5,,,,,,,,,,,,,
"not s/c. Proc.Natl.Acad.Sci.USA 74,1336",,,Dy1Rh4B4,,,,DyRh4B4,12.08,,,,,,,,,,,,,,,,,,,,,,,,,,,
,,,Ti0.76V0.24,,,,Ti0.76V0.24,,,,,,,,,,4.382,,,,,4.382,,,,,,,,,,,,,
,,,Th1Si1.075Co0.925,,,,ThSi2-xCox,,,,,,,,shape_01,,2.7,,1.7,,,2.7,,,,,,,,,,,,,
"High-quality large single crystals of Ni-doped Ba2Fe2As2 were grown, and the phase diagram was established with QCP point of x=0.096.",,,Ba1Fe2As2As2,,,,BaFe2As2,134.0,,,,,,,shape_03,,,,,,,,,,,,,,,,,,,,
"Effect of non-magnetic rare earth substitution for Zr on mixed anion Zr(P,Se)2 superconductors.",,,Zr1.7Sc0.3P1.25Se0.75,,,,Zr1.70Sc0.30P1.25Se0.75,,,,,,,,shape_02,,,,,,,7.352,,,,,,,,,,,,,
"neutron irradiation, fluence=5.0E+20 /m2",,,Y1Ba2Cu3O7-z,,,,YBa2Cu3O7,,,,,,,,shape_03,,81.1,,,,,81.1,,,,,,,,,,,,,
,,,Re0.98Rh0.02,,,,Re1-xRhx,,,,,,,,,,2.014,,,,,2.014,,,,,,,,,,,,,
Na-content is nominal value. y is not given. dTc/dx = 2 K/%Ga.,,,Na0.75Co0.9975Ga0.0025H2.6O3.3,,,,"Nax(Co,Ga)O2:yH2O",,,,,,,,,,,,,3.98,,3.98,,,,,,,,,,,,,
,,,Sr2Sm1Ta1Cu2O8-d,,0.00122,0.66,Sr2SmTaCu2O8,,,,,,,,shape_01,,,,,,,,,,,,,,,,,,,,
,,,Pb0.8Cd0.2Sr2Y0.5Ca0.5Cu2Oz,,,,"(Pb,Cd)Sr2(Y,Ca)Cu2Oz",,,,,,,,shape_01,,,22.5,,,,22.5,,,,,,,,,,,,,
,,,La1.85Sr0.15Cu0.95Zn0.05O4,,,,"(La,Sr)2(Cu,Zn)O4",,,,,,,,,,,,,,,,,,3.0,,,,,,,,,,
Tc was measured for MRh4B4 + 2[RhB] material. structure type not clear.,,,Lu0.75Th0.25Rh4B4,,,,"(Lu,Th)Rh4B4",,,,,,,,,11.3,11.93,,,,,11.93,,,,,,,,,,,,,
,,,Na2Cs1C60,,,,Na2CsC60,,,,,,,,,,14.0,,,,,14.0,,,,,,,,,,,,,
,,,Ti0.576Rh0.287O0.14,,,,Ti0.576Rh0.287O0.14,,,,,,,,,,3.37,,,,,3.37,,,,,,,,,,,,,
,,,Bi1.4Pb0.6Pd1,,,,Bi2-xPbxPd,,,,,,,,shape_01,,,,2.0,,,,,,,,,,,,,,,,
,,,Tl1Ba0.2Ca0.8La1Cu1O5,,,,"Tl(Ba,Ca)LaCuO5",,,,,,,,shape_01,,,,,13.0,,13.0,,,,,,,,,,,,,
Tn < 0.38 K. SP-heat measured down to 0.38 K,,,U2Pt0.7Rh0.3C2,,,,"U2(Pt,Rh)C2",,,,,,,,shape_01,,,,0.38,,,,,,,,,,,,,,,,
as-grown sample,,,Tl0.5Ba2Ca1.5Mg0.5Cu2Ni1.5O10-z,,,,"(Cu,Tl)Ba2(Ca,Mg)2(Cu,Ni)3O10",,,,,,,,,97.0,,,,99.7,,99.7,,,,,,,,,,,,,
nearly single phase,,,Hg0.8W0.2Sr1.4La0.6Cu1Oz,,,,"(Hg,W)(Sr,La)2 Cu Oz",,,,,,,,shape_01,19.0,,37.0,,,,28.0,,,,,,,,,,,,,
films by vacuum evaporation,,,O1W3,,,,O1W3,,,,,,,,,,,,0.012,,,,,,,,,,,,,,,,
Cu intercalated in TaS2 layers.,,,Cu0.08Ta1S2,,,,CuxTaS2,,,,,,,,,,3.45,,,,,3.45,,8.69,,,,,,,,,,,
RESISTIVITY AND SUSCEPTIBILITY ARE MEASURED FROM4.2 TO 300K,,,Bi1Pb1Sr2Mn1O6,,,,BiPbSr2MnO6,,,,,,,,shape_03,,,,4.2,,,,,,,,,,,,,,,,
,,,Os2.76Re97.24,,,,Re1-xOsx,,,,,,,,shape_01,,1.844,,,,,1.844,,,,,,,,,,,,,
,,,Li1Fe0.986V0.014As1,,,,"Li(Fe,V)As",,,,,,,,shape_03,7.77,,,,5.7,,5.7,,,,,,,,,,,,,
,,,Be22Re1,,,,Be22Re1,,,,,,,,,,9.33,,,,,9.33,,,,,,,,,,,,,
,,,Nb0.5Ti0.3V0.2,,,,Nb0.5Ti0.3V0.2,,,,,,,,,,7.8,,,,,7.8,,,,,,,,,,,,,
,,,Tm0.5Ca0.5Sr0.7Ba1.3Cu2.6C0.4O7-z,,,,"(Tm,Ca)(Sr,Ba)2(Cu,CO3)3Oz",,,,,,,,shape_01,,,,,79.0,,79.0,,,,,,,,,,,,,
,,,Pr1.7575Y0.0925Ce0.15Cu1O4,,,,"(Pr,Y,Ce)2CuO4",,,,,,,,,12.5,,17.1,,14.5,,14.5,,,,,,,,,,,,,
,,,Pb2Sr2Ce1Cu3O8,,,,Pb2Sr2Ce1Cu3O8,,,8.0,,,,,shape_01,,,,,,,,,,,,,,,,,,,,
,,,Be12Nb1,,,,Be12Nb1,,,,,,,,,,,,1.38,,,,,,,,,,,,,,,,
"cubic,  like Be.",,,C1K1,,,,,,,,,,,,,,0.55,,,,,0.55,,,,,,,,,,,,,
,,,Y1Ba2Cu3O7-y,,,,YBa2Cu3O7,,,,,,,,shape_01,,90.0,,,,,90.0,,,,,,,,,,,,,
"impurity phane=CaCl2 Ca(OH)2 H2O,CuO insulator",,,Ca2Cu1Cl2O2,,,,Ca2CuO2Cl2,,,2.0,,,,,,,,,,,,,,,,,,,,,,,,,
,,,Y1Ni1.98Co0.02B2C1,,,,"Y(Ni,Co)2B2C",,,,,,,,shape_01,,14.3,,,,,14.3,,,,,,,,,,,,,
,,,Y1Ba2Cu3O6,,,,YBa2Cu3O7,,,6.0,,,,,,,,,,,,,,,,,,,,,,,,,
optimal concentration,,,Ta1Se1.4Te0.6,,,,1T-TaSe2-xTex,,,,,,,,shape_03,1.6,,2.5,,,,2.05,,,,,,,,,,,,,
,,,Hf2Si1,,,,Hf2Si1,,,,,,,,,,,,0.07,,,,,,,,,,,,,,,,
,,,C3Sc4,,,,C3Sc4,,,,,,,,,,,,1.0,,,,,,,,,,,,,,,,
"solubility limit is about x=0.1. maybe (x=0.1 and MgCu2 with small grain sizes). Jc(10K,0.5T)= 6.7E+5 A/cm2",,,Mg1.8Cu0.2B12,,,,"(Mg,Cu)B2",,,,,,,,,,36.5,,,,,36.5,,,,,,,,,,,,,
electron =  16 e/f.u,,,Zr1Ru1Si1,,,,ZrRuSi,,,,,,,,shape_01,,12.2,,,,,12.2,,,,,,,,,,,,,
,,,Pd4Se1,,,,Pd4Se1,,,,,,,,,,0.42,,,,,0.42,,,,,,,,,,,,,
8 fu in unit cell. not SC,,,Sr1Rh2B2,,,,SrRh2B2,,,,,,,,shape_01,,,,1.8,,,,,,,,,,,,,,,,
,,,Y1Ba2Cu3O7-Y,3.5,,,YBa2Cu3O7,,,,,,,,,,93.0,,,,,93.0,,,,,,,,,,,,,
,,,Nb3Rh0.9Pt0.1,,,,,,,,,,,,,,2.8,,,,,2.8,,,,,,,,,,,,,
"not SC. magnetic ordering temperature Tm, (dTm/dP) =  0.152 K/GPa",,,Dy1Rh4B4,,,,DyRh4B4,11.78,,,,,,,,,,,0.0,,,,,,,,,,,,,,,,
,,,La2.6Ba3.4Cu6O14.06,,,,"La(Ba,La)2Cu3O7",,,14.06,,,,,,,26.0,,,,,26.0,,,,,,,,,,,,,
molecular crystal. pressure-induced s/c. Tc(max)=1.2 K at p=28 GPa.,,,I2,,,,I2,,,,,,,,,,1.2,,0.0,,,1.2,,,,,,,,,,,,,
,,,In1N1,,,,In1N1,,,,,,,,,,3.38,,,,,3.38,,,,,,,,,,,,,
,,,Bi2Sr2Ca0.55Y0.45Cu1.95Zn0.05O8+d,,,,"Bi2Sr2(Ca,Y)(Cu,Zn)2O8",,,,,,,,shape_01,,19.0,,,,,19.0,,,,,,,,,,,,,
,,,C0.5Ba2Ca2Cu3.5OZ,,,,"(Cu,C)Ba2Ca2Cu3Oz",,,,,,,,shape_03,,,107.0,,107.0,,107.0,,,,,,,,0.9,,,,,
,,,Nb3Rh0.1Ir0.9,,,,"Nb3(Rh,Ir)",,,,,,,,shape_01,,,,1.7,,,,,,,,,,,,,,,,
,,,Ga2Sr1,,,,SrGa2,,,,,,,,,,,,2.0,,,,,,,,,,,,,,,,
Superconductor,,,Pb0.63Cu2.27Sr0.65Cd0.35Y0.79Ca0.21Oz,,,,"(Pb,Cu)(Sr,Cd)2(Y,Ca)Cu2Oz",,,,,,,,shape_01,35.0,,55.0,,,,45.0,,,,,,,,,,,,,
"Intercalated sample. M=EDA(ethylenediamine) = C2H8N2). LixMyFe2Se2: (x,y) not measured. Tc(SUS) = 45 K and lower Tc = 8K from FeSe.",,,Li1M1Fe2Se2,,,,Lix(C2H8N2)yFe2Se2,,,,,,,,shape_01,18.0,,43.0,,45.0,,45.0,,,,,,,,,,,,,
"Phae = T + T'.  oxidized (z>4.0) sample., but z is not given. Substrate = LaAlO3 (a=3.793 A). thickness = 450 A.",,,La1.94Ce0.06Cu1O4+z,,,,"(La,Ce)2CuO4",,,,,,,,shape_05,,7.97,,,,,7.97,,,,,,,,,,,,,
single crystal: 0.5*0.2*0.02 mm3. Anisotropy(RES) = 6.3 at 300K. R(T) = a*T^n (n=5 for T < 20 K),,,Ba1Ni2P2,,,,BaNi2P2,,,,,,,,shape_03,,3.0,,,,,3.0,,,,,,,,,,,,,
SEMICONDUCTOR,,,Pr1Ba1Sr1Cu3O6.94,,,,RBaSrCu3O7,,,6.94,,,,,shape_01,,,,,,,,,,,,,,,,,,,,
,,,Bi2Sr2Ca1Cu1.88Co0.12Oz,,,,"Bi2Sr2Ca(Cu,Co)2Oz",,,,,,,,,,58.0,,,,,58.0,,,,,,,,,,,,,
,,,Nb2.985Hf0.015Al1,,,,"(Nb,Hf)3Al",,,,,,,,,,18.0,,,,,18.0,,,,,,,,,,,,,
,,,Bi1.5Pb0.5Sr1La1Cu1O6.295,,,,"(BI,PB)2(SR,LA)2CUO6",,,6.295,,,,,,,,,,,,,,,,,,,,,,,,,
,,,Y2Al1Ge3,,,,Y2AlGe3,,,,,,,,,,4.5,,,,,4.5,,,,,,,,,5.587,,,,
R(T)max at T=67.9 K. R-exponent n=1.0,,,Ce1Co0.7Ni0.3In5,,,,"Ce(Co,Ni)In5",,,,,,,,shape_03,,,,0.5,,,,,,,,,,,,,,,,
isotope effect not clear due to broadness of SC transition,,,La1.8Ba0.2Cu1O4,,,,"(La,Ba)2CuO4",,,,,,,,,,,,,23.4,,23.4,,,,,,,,,,,,,
,,,La0.91Nd0.09Pt1Si1,,,,"(La,Nd)PtSi",,,,,,,,shape_01,,1.73,,,,,1.73,,,,,,,,,,,,,
"F CONTENT NOT CLEAR,SEMICONDUCTOR",,,Ca0.86Sr0.14Cu1F0.2O1.8,,,,"(Ca,Sr)Cu(O,F)2",,,,,,,,shape_01,,,,4.2,,,,,,,,,,,,,,,,
1*0.8*0.02MM3,,,Y0.72Pr0.28Ba2Cu3O7-Z,,,,"(Y,Pr)Ba2Cu3O7",,33.0,,32.0,,,,shape_03,,60.0,,,,,60.0,,,,,,,,,,,,,
,,396.0,La2Cu1O4,,,,La2CuO4,,,,,,,,shape_01,,,,,,,,,,,,,,,,,,,,
,,,Y0.4Tb0.6Ni2B2C1,,,,"(Y,Tb)Ni2B2C",9.2,,,,,,,shape_03,,,,2.0,,,,,,,,,,,,,,,,
,,,Y5Ir4Si10,,,,Y5Ir4Si10,,,,,,,,,,3.0,,,,,3.0,,,,,,,,,,,,,
"Tc(x)  from J.Supercond.Novel Magn., 22(2009)565",,,Sm1Fe1As1F0.06O0.94,,,,"SmFeAs(O,H)",,,,,,,,shape_01,,,36.4,,,,36.4,,,,,,,,,,,,,
,,,Y1Ba1.86La0.14Cu3O6.96,,,,"Y(Ba,La)2Cu3O7",,,6.96,,,,,shape_01,,91.9,,,,,91.9,,,,,,,,2.1,,,,,
d=900 A. MBE method.,,,Sr0.95Nd0.05Cu1O2,,,,"(Sr,Nd)CuO2",,,,,,,,shape_05,11.4,,30.0,,,,20.7,,,,,,,,,,,,,
FIGURE=TC VS SR-CONTENT,,,La1.836Sr0.164Cu0.99Ga0.01O4,,,,"(La,Sr)2(Cu,Ga)O4",,,,,,,,shape_01,,26.9,,,,,26.9,,,,,,,,,,,,,
inter grain Tc=44K,,,Bi4Sr3Ca3Cu3.88Fe0.12Oz,,,,"Bi4Sr3Ca3(Cu,Fe)4Oz",,,,,,,,,,,,,66.0,,66.0,,,,,,,,,,,,,
,,,Li2Pd2.85Ni0.15B1,,,,"Li2(Pd,Ni)3B",,,,,,,,,,,,,7.5,,7.5,,,,,,,,,,,,,
as-grown sample,,,Sr1Fe2As1.3P0.7,,,,"SrFe2(As,P)2",,,,,,,,shape_03,29.6,,,,,,29.6,,,,,,,,,,,,,
High-P phase for P > 0.7 GPa.,,,La1Bi1S2F0.5O0.5,,,,"La(O,F)BiS2",,,,,,,,shape_01,,,10.7,,,,10.7,,,,,,,,,,,,,
,,,Sn0.84Eu0.3Mo6.35S8,,,,"(Sn,Eu)1.2Mo6S8",,,,,,,,,,10.6,,,,,10.6,37.1,,,,,,,,,,,,
,,,Nb3Sn0.9Ga0.1,,,,"Nb3(Sn,Ga)",,,,,,,,,,18.3,,,,,18.3,,,,,,,,,,,,,
,,,Bi2Sr2Ca1Cu2O8.1,,,,Bi2Sr2CaCu2O8,,,8.1,,,,,shape_01,,90.0,,,,,90.0,,,,,,,,,,,,,
M-intercalated. M = Cs0.3(H2O)y. H2O content y not given. thermodynamical critical field Hc(0) = 110 Oe determined from magnetization.,,,M1Ta1S2,,,,(M)TaS2,,,,,,,,,,2.75,,,,,2.75,,,,,,,,,,,,,
not SC,,,La0.8Y0.2Fe0.85Mn0.15As1F0.11O0.89,,,,La0.8Y0.2Fe1-xMnxAsO0.89F0.11,,,,,,,,shape_01,,,,0.0,,,,,,,,,,,,,,,,
crystalizing temp. = 228 K.,,,Cu50Sn50,,,,CuxSn1-x,,,,,,,,,,3.26,,,,,3.26,,,,,,,,,,,,,
,,,La1.85Sr0.15Cu1O4-Y,2.4,,,"(La,Sr)2CuO4",,,,,,,,,,36.0,,,,,36.0,,,,,,,,,,,,,
,,,Y2.5Dy2.5Os4Ge10,,,,"(Y,Dy)5Os4Ge10",,,,,,,,,,3.8,,,,,3.8,,,,,,,,,,,,,
,,,Pt0.52W0.48,,,,Pt1-xWx,,,,,,,,,,1.35,,,,,1.35,,,,,,,,,,,,,
Volume fraction of tetra-phase = 100 %,,,Ce0.9Pr0.1Bi1S2O1,,,,Ce1-xPrxOBiS2,,,,,,,,shape_01,1.4,,,,,,1.4,,,,,,,,,,,,,
,,,La1.85Sr0.15Cu0.7Zn0.3Oz,,,,"(La,Sr)2(Cu,Zn)O4",,,,,,,,shape_01,,,,10.0,,,,,,,,,,,,,,,,
,,,Y1Ba2Cu4O8,,,,YBa2Cu4O8,,,,,,,,,,80.0,,,,,80.0,,,,,,,,,,,,,
,,,La1.9Sr0.1Cu0.9975Zn0.0025O4,,,,"(La,Sr)2(Cu,Zn)O4",,,,,,,,,,23.6,,,,,23.6,,,,,,,,,,,,,
,,,V2.7Ru0.3Si1,,,,,,,,,,,,,,2.9,,,,,2.9,,,,,,,,,,,,,
,,,Fe0.99Cu0.01Se0.88,,,,"(Fe,Cu)Se0.88",,,,,,,,,,5.64,,,,,5.64,,,,,,,,,,,,,
,,,Y1Sr2Cu2.2Al0.8O6.3,,,,"YSr2(Cu,Al)3O7",,,6.3,,,,,shape_01,,,,4.2,,,,,,,,,,,,,,,,
dTc/dx = -57 K. -dln(Tc)/dV = 0.85 for MgB2-xCx.,,,Mg1B1.98C0.02,,,,"Mg(B,C)2",,,,,,,,shape_01,,37.2,,,,,37.2,,,,,,,,,,,,,
Debye-T by interpolation,,365.0,Os0.232Re0.768,,,,Re1-xOsx,,,,,,,,,,1.67,,,,,1.67,,,,,,,,,,,,,
"RRR = 5.70 . n =1.04 (2.59)  , A = 13.5  uOhm.cm/K in R(T) = R0 + A*T^n. () for T > T* where kink temperature in R(T).",,205.4,Pr0.4Eu0.6Pt4Ge12,,,6.31,"(Pr,Eu)Pt4Ge12",,,,,,,,shape_01,,,,2.0,,,,,99.8,14.47,,,,,,,,,,
,,,Bi2Sr2Ca0.6Pr0.4Cu2O8.316,,,,"Bi2Sr2(Ca,Pr)Cu2O8",,,8.316,,,,,shape_01,,57.0,,,,,57.0,,,,,,,,,,,,,
Impurity: YAs. Small amount of H added to stabilize homogeneous samples. nominal O-content = 0.75-0.8. <75>As-NMR measured. multiple fully gapped SC.,,,Y0.95La0.05Fe1As1H0.15O1-z,,,,"(Y,La)FeAsO1-z",,,,,,,,shape_01,,,,,50.0,,50.0,,,,,,,,,,,,,
not s/c,,,Y1Ba2Cu2.28Co0.72O7.1,,,,"YBa2(Cu,Co)3O7",372.5,,7.1,,,,,shape_01,,,,4.2,,,,,,,,,,,,,,,,
,,,Hg1Ba2Cu1O4+z,,,,HgBaCuO4+z,,,,,,,,shape_03,,,,,95.0,,95.0,,,,,,,,,,,,,
,,,La0.6Th0.4Ni1C2,,,,"(La,Th)NiC2",,,,,,,,shape_01,7.8,,,,7.7,,7.7,,,,,,,,,,,,,
"M = ethylamine. reaction(25C,30d ).",,,M1Ta1S2,,,,(M)TaS2,,,,,,,,,,3.3,,,,,3.3,,,,,,,,,,,,,
,,,Nd1.85Ce0.15Cu0.995Co0.005O4,,,,"(Nd,Ce)2(Cu,Co)O4",,,,,,,,shape_01,,7.3,,,,,7.3,,,,,,,,,,,,,
,,,Ba1Fe1.73Co0.27As2,,,,"Ba(Fe,Co)2As2",,,,,,,,shape_03,,17.1,,,,,17.1,,,,,,,,,,,-34.3,,
,,,Tl0.75Pb0.25Ca1Sr2Cu2O7,,,,"(Tl,Pb)Sr2CaCu2O7",,,,,,,,shape_01,,,,20.0,,,,,,,,,,,,,,,,
,,,Mo0.6Ru0.4,,,,Mo0.6Ru0.4,,,,,,,,,,7.0,,,,,7.0,,,,,,,,,,,,,
,,,Y1Ba2Cu3H0.6O6.91,,,,YBa2Cu3HxOz,,,,,,,,,82.1,,90.9,,,,86.5,,,,,,,,,,,,,
,,,Tm1Rh4B4,,,,"(Er,Tm)Rh4B4",,,,,,,,,,9.6,,,,,9.6,,,,,,,,,,,,,
,,,Tl1Sr1.3Nd0.7Ca1Cu2O7,,,,"Tl(Sr,Nd)2CaCu2Oz",,,,,,,,shape_01,,,81.0,,,,81.0,,,,,,,,,,,,,
,,,Eu0.8Pr0.2Ba2Cu3O7-Z,,,,"(Eu,Pr)Ba2Cu3O7",,,,,,,,shape_01,64.0,,,,,,64.0,,,,,,,,,,,,,
composition by EDX. starting compo. = 0.63KO2 + 0.4BaO + 0.5Bi2O3,,,Ba0.445K0.555Bi1O3,,,,"(Ba,K)BiO3",,,,,,,,shape_01,,,,,17.0,,17.0,,,,,,,,,,,,,
4324,,,La0.4Nd0.6Ca1Ba1Cu3O7-Z,,,,"(La,Nd)CaBaCu3O7",,,,,,,,shape_01,,63.0,,,,,63.0,,,,4.64,,,,,,,,,
,,,Ni1Te1,,,,Ni1Te1,,,,,,,,,,,,1.0,,,,,,,,,,,,,,,,
,,,Gd0.65Pr0.35Ba2Cu3O7-Z,,,,"(Gd,Pr)Ba2Cu3O7",,,,,,,,shape_01,,15.5,,,,,15.5,,,,,,,,,,,,,
,,,Bi1.6Sr0.4Yb1Cu3O6.201,,,,"Cu(Ba,Sr)2YbCu2Oz",,,6.201,,,,,shape_01,,,,5.0,,,,,,,,,,,,,,,,
,,,Cd0.97Pd0.03,,,,,,,,,,,,,,4.2,,,,,4.2,,,,,,,,,,,,,
,,,Ag0.8Ga0.2,,,,,,,,,,,,,,6.5,,,,,6.5,,,,,,,,,,,,,
,,,Lu1Ni2B2C1,,,,LuNi2B2C,,,,,,,,,,16.6,,,,,16.6,,,,,,,,,,,,,
,,,Nb2.4Ta0.6Sn1,,,,"(Nb,Ta)3Sn",,,,,,,,,,17.3,,,,,17.3,,,,,,,,,,,,,
,,,Nd0.4Ce0.85Co1In5,,,2.67,"(Nd,Ce)CoIn5",,,,,,,,shape_03,,1.42,,,,,1.42,,,,,,,,,,,,,
,,,Re1Zr2,,,,Zr2Re1,,,,,,,,,,,,4.2,,,,,,,,,,,,,,,,
,,,Pd2Sc1Sn1,,,,Pd2ScSn,,,,,,,,,,2.05,,,,,2.05,,,,,,,,,,,,,
Sr-intercalated. Sr-content not known (0.06=< x =<0.1).,,,Sr0.8Mo1S2,,,,(Sr)xMoS2,,12.0,,,35.0,,,,,,5.6,,,,5.6,,,,,,,,,,,,,
Tc for MgB<10>2,,,B2Mg1,,,,MgB2,,,,,,,,,,40.2,,,,,40.2,,,,,,,,,,,,,
,,,Be2Mo1,,,,Be2Mo,,,,,,,,,,,,1.68,,,,,,,,,,,,,,,,
RRR = 7.8. unit volume = 174.1 A^3.,,,La1Pd2P2,,,,LaPd2P2,,,,,,,,shape_03,,,,,0.75,,0.75,,,,,,,,,,,,,
gamma in mj/mol.K2. Tc by specific heat,,,U0.9815Th0.0185Be13,,,,"(U,Th)Be13",,,,,,,,,,0.519,,,,,0.519,,2000.0,,,,,,,,,,,
,,,La1Ir3B2,,,,LaIr3B2,,,,,,,,,,1.65,,,,,1.65,,,,,,,,,,,,,
,,,Y1Ba2Cu2.82Zn0.18O7,,,,"YBa2(Cu,Zn)3O7",,,,,,,,,,46.18,,,,,46.18,,,,,,,,,,,,,
,,,Ho1Sr0.4Ba1.6Cu4O8,,,,"HO(Ba,Sr)2Cu4O8",,,,,,,,shape_01,,68.1,,,,,68.1,,,,,,,,,,,,,
,,,C0.984Nb1,,,,,,,,,,,,,,9.8,,,,,9.8,,,,,,,,,,,,,
lathe-turned polycrystalline sample,,,Ti1,,,,Ti,,,,,,,,,,0.34,,,,,0.34,,,,,,,,0.069,,,,,
"c-axis oriented film. D=5500A,not s/c",,,Nd1.88Ce0.12Cu1O4-Z,,,,"(Nd,Ce)2CuO4",,,,,,,,shape_05,,,,5.0,,,,,,,,,,,,,,,,
not s/c. magnetic Tirr=109 K.,,,Eu1.1Ce0.9Sr2Ru1Cu2O10,,,,"(Eu,Ce)2Sr2RuCu2O10",,,,,,,,shape_01,,,,5.0,,,,,,,,,,,,,,,,
The nematic fluctuations are systematically studied by the uniaxis pressure-dependent resistivity in the electron-doped iron-based superconductor BaFe2-xNixAs2.,,,Ba1Fe1.82Ni0.18As2,,,,BaFe1.82Ni0.18As2,,,,,,,,shape_03,,,,,,,8.7,,,,,,,,,,,,,
,,,La1.85Sr0.15Cu0.925V0.075O4+z,,,,"(La,Sr)2(Cu,V)O4",,,,,,,,,,,,,23.9,,23.9,,,,,,,,,,,,,
"impurity phases: Bi,Bi2S3",,,Bi3.99Cu0.01S3O4,,,,"(Bi,Cu)4O4S3",,,,,,,,,3.91,,4.51,,3.93,,3.93,,,,,,,,,,,,,
,,,Nb0.4Re0.6,,,,Nb0.4Re0.6,,,,,,,,,,2.36,,,,,2.36,,,,,,,,,,,,,
,,,K0.8Bi1.2O3,,,,"(K,Bi)BiO3",,,,,,,,,,,,,10.2,,10.2,,,,,,,,,,,,,
,,,Pd2Hf0.5Y0.5Al1,,,,"Pd2(Hf,Y)Al",,,,,,,,,,2.9,,,,,2.9,,,,,,,,,,,,,
,,,La1.983Sr0.017Cu0.95Zn0.05O4,,,,"(La,Sr)2(Cu,Zn)O4",142.0,,,,,,,shape_01,,,,,,,,,,,,,,,,,,,,
,,,Bi1.7Pb0.3Sr2Ca2Cu3F0.2O9.8,,,,"(Bi,Pb)2Sr2Ca2Cu3(O,F)10",,,9.8,,,,,shape_01,,111.0,,,,,111.0,,,,,,,,,,,,,
,,,La1.78Sr0.22Cu1O4,,,,"(La,Sr)2CuO4",,,,,,,,shape_03,,,30.0,,,,30.0,,,,,,,,,,,,,
not SC.,,,Pd2Al1Y1,,,,Pd2AlY,,,,,,,,,,,,0.5,,,,,,,,,,,,,,,,
single crystal=0.5*0.3*0.2mm3,,,Y1Ba2Cu3O7-z,,,,YBa2Cu3O7,,,,,,,,shape_03,,87.0,,,87.0,,87.0,,,,,,,,,,,,,
"La-content by WDS. Tc, Tn measured by Res and SUS. Xc(AFM disappears) = 0.14.",,,Ca0.835La0.165Fe2As2,,,,Ca1-xLaxFe2As2,,,,,,,,shape_03,,41.2,,,,,41.2,,,,,,,,,,,,,
powder sample. R by microwave response. conductivity(200K) = 391 Ohm.cm. unit volume = 763 A3/C60,,,N0.8H2.4Na1Rb2C60,,,,(NH3)0.8NaRb2C60,,,,,,,,,,15.2,,,,,15.2,,,,,,,,,,,,,
,,,La1Ba2Cu1Fe2OZ,,,,"LaBa2(Cu,Fe)3O7",,,,,,,,,,,,10.0,,,,,,,,,,,,,,,,
,,,B1Mn2,,,,B1Mn2,,,,,,,,,,,,0.06,,,,,,,,,,,,,,,,
,,,Y0.4Pr0.6Ba2Cu3O7-Z,,,,"(Y,Pr)Ba2Cu3O7",,,,,,,,shape_01,,,,,,,,,,,5.5,,,,,,,41.7,,
not SC for x < 0.4 in Ti1-xNbxSe2. beta (SP) = 0.475  mJ/mol.K4. no CDW  (T<CDW> <89 K.).,,230.0,Ti0.8Nb0.2Se2,,,,Ti1-xNbxSe2,,,,,,,-0.0025,,,,,0.3,,,,,0.45,,,,,,,,,,,
,,,Ti1,,,,Ti1,,,,,,,,,,0.4,,,,,0.4,,,,,,,,,,,,,
,,,Se2Ta1.04,,,,Ta1+xSe2,,,,,,,,shape_01,,,,2.0,,,,,,,,,,,,,,,,
,,,Zr1Ru1Si1,,,,h-ZrRuSi,,,,,,,,,,12.2,,,,,12.2,,,,,,,,,,,,,
,,,La1.9Sr0.1Cu0.99Ni0.01O4,,,,"(La,Sr)2(Cu,Ni)O4",,,,,,,,shape_01,,11.5,,,,,11.5,,,,,,,,,,,,,
,,,Nd1.25Ba1.75Cu3O7+z,,,,"Nd(Ba,Nd)2Cu3O7",,,,,,,,,,,,,43.8,,43.8,,,,,,,,,,,,,
TCFIG shows Tc(x) for Sr(Pd1-xNix)2Ge2,,,Sr1Pd1.8Ni0.2Ge2,,,,Sr(Pd1-xNix)2Ge2,,,,,,,,shape_01,,,,,3.1,,3.1,,,,,,,,,,,,,
,,,Ce1Pt0.2Ru1.8,,,,Ce1Pt0.2Ru1.8,,,,,,,,,,3.4,,,,,3.4,,,,,,,,,,,,,
,,,Bi1.9Sr2Ca2Cu3Pb0.3OZ,,,,"(Bi,Pb)2Sr2Ca2Cu3O10",,,,,,,,shape_03,,104.0,,,,,104.0,,,,,,,,,,,,,
Incommensurability = 0.111 reciprocal lattice unit,,,La1.8Sr0.2Cu0.995Zn0.005O4,,,,"(La,Sr)2(Cu,Zn)O4",,,,,,,,shape_01,,,,,26.1,,26.1,,,,,,,,,,,,,
,,,Tl0.1Hg0.9Ba2Ca2Cu3O8+z,,,,"(Tl,Hg)Ba2Ca2Cu3O8",,,,,,,,,134.0,,,,,,134.0,,,,,,,,,,,,,
,,,Re6Zr1,,,,,,,,,,,,,,7.4,,,,,7.4,,,,,,,,,,,,,
annealed,,,Bi2Sr2Ca0.72Pr0.28Cu2OZ,,,,"Bi2Sr2(Ca,Pr)Cu2Oz",,,,,,,,shape_03,,,,,72.4,,72.4,,,,,,,,,,,,,
,,,Y1Ba2Cu3O6.6,,,,GdBa2Cu3O7,,,6.6,,,,,shape_01,,49.6,,,,,49.6,,,,,,,,,,,,,
aniline-intercalated TaS2. M=aniline. (dTc/dP) < 0.13 K/GPa,,,Ta1S2M0.75,,,,TaS2(aniline)0.75,,,,,,,,,,2.49,,,,1.66,2.49,,,,,,,,0.0,,,,,
,,,Sr2Y0.7Ca0.3Cu2.35Pb0.65O7.11,,,,"(Y,Ca)Sr2(Cu,Pb)3O7",,,7.11,,,,,shape_01,,,,4.2,,,,,,,,,,,,,,,,
,,,La1.935K0.065Cu1O4,,,,"(La,K)2CuO4",,,,,,,,shape_03,,20.0,,,20.0,,20.0,,,,,,,,,,,,,
,,,Y1Ba2Cu2.955Fe0.045O7-Z,,,,"YBa2(Cu,Fe)3O7",,,,,,,,,,86.7,,,,,86.7,,,,,,,,,,,,,
,,,O1V3Zr3,,,,O1V3Zr3,,,,,,,,,,7.5,,,,,7.5,,,,,,,,,,,,,
MgAlB4 superstructure.,,,Mg0.31Al0.69B2,,,,"(Mg,Al)B2",,,,,,,,,,11.1,,,,,11.1,,,,,,,,,,,,,
,,,Nb3Al0.83Ge0.17,,,,"Nb3(Al,Ge)",,,,,,,,,,19.6,,,,,19.6,,,,,,,3.3,,,,,,
not SC. Anomaly in R(T) at 150 K (= T<SDW>),,,Sm1Fe1As1O1,,,,SmOFeAs,,,,,,,,shape_01,,,,4.0,,,,,,,,,,,,,,,,
,,,Pt1V2.5,,,,,,,,,,,,,,1.36,,,,,1.36,,,,,,,,,,,,,
"Tn = 203 and 116 K for heating and cooling proces, respectively,  measured by R(T). For IrTe2 , Tn = 268K and 238 K., respectively.",,,Cu0.03Ir1Te2,,,,CuxIrTe2,203.0,,,,,,,shape_01,,,,,2.53,,2.53,,,,,,,,,,,,,
,,455.0,Y1Ba2Cu2.955Fe0.045O7-Z,,,,"YBa2(Cu,Fe)3O7",,,,,,,,,,82.6,,,,,82.6,,,,,,,,,,,,,
,,,Sr1.4Ba0.6Cu1F2O2,,,,"(Sr,Ba)2CuO2F2",,,2.0,,,,,,,,,,64.0,,64.0,,,,,,,,,,,,,
irradiation effect. Tirr=420K,,,C1Nb1,,,,,,,,,,,,,,11.2,,,,,11.2,,,,,,,,,,,,,
,,,Hg0.85Re0.15Ba1.66Sr0.34Ca2Cu3O8,,,,"(Hg,Re)(Ba,Sr)2Ca2Cu3O8",,,,,,,,,131.3,,,,,,131.3,,,,,,,,,,,,,
A moire pattern between van der Waals superconductor and a monolayer ferromagnet creates aperiodic potetial moduration to realize a topological superconducting state.,,,Cr1Br3,,,,CrBr3/NbSe2,,,,,,,,shape_05,,,,,,,,,,,,,,,,,,,,
,,,La1.7Yb0.4Ba1.7Ca0.8Cu5O11.795,,,,"La2(La,Ba,Yb,Ca)Ba2Cu5Oz",,,11.795,,,,,shape_01,76.0,,,,,,76.0,,,,,,,,,,,,,
Tm > 45 K,,,Tb1Ru3B2,,,,TbRu3B2,,,,,,,,shape_01,,,,1.2,,,,,,,,,,,,,,,,
,,,Bi2.2Sr1.8Ca1.05Cu1.25Na0.9O8+Z,,,,"Bi2Sr2Ca(Cu,Na)2O8",,,,,,,,,,86.0,,,,,86.0,,,,,,,,,,,,,
impurity =BaCuO2 + not defined phase,,,Tl0.7Zn0.3Ba2Ca2Cu3O9-z,,,,"(Tl,Zn)Ba2Ca2Cu3O9",,,,,,,,,,119.0,,,,,119.0,,,,,,,,,,,,,
Jc defined as 1 uV/cn. Jc-unit = A/cm2.,,,Hg0.8Sb0.15Pb0.05Ba2Ca2Cu3O8+z,,,,"(Hg,Sb,Pb)Ba2Ca2Cu3",,,,,,,,shape_01,127.0,,,,,,127.0,,,,,,,,,,,,,
,,,Pt1Bi2,,,,Pt1Bi2,,,,,,,,,,,,1.45,,,,,,,,,,,,,,,,
dTc/dP in K/GPa ,,400.0,Sc5Ir4Si10,,,,Sc5Ir4Si10,,,,,,,,,,8.29,,,,,8.29,,,,,,,,-0.256,,,,,
,,,Eu1Ba2Cu2.6Co0.4Oz,,,,"EuBa2(Cu,Co)3O7",,,,,,,,shape_01,,,,15.0,,,,,,,,,,,,,,,,
RHN=80K,,,Nd1.83Ce0.17Cu1O4,,,,"(Nd,Ce)2CuO4",,,,,,,,,,9.9,,,,,9.9,,,,,,,,,,,,,
film,,,Pr0.5Ca0.5Ba2Cu3O7-x,,,,"(Pr,Ca)Ba2Cu3O7",,,,,,,,shape_04,35.0,,47.0,,,12.0,41.0,,,,1000.0,,,,,,,,,
,,,Nb3In0.5Zr0.5,,,,,,,,,,,,,,6.4,,,,,6.4,,,,,,,,,,,,,
,,,La0.998Gd0.002Al2,,,,"(La,Gd)Al2",,,,,,,,,,2.39,,,,,2.39,,,,,,,,,,,,,
,,,Ag0.15Pb0.975Sn0.01,,,,Ag0.15Pb0.975Sn0.01,,,,,,,,,,7.25,,,,,7.25,,,,,,,,,,,,,
,,,Y1Ba2Cu3O6.79,,,,YBa2Cu3O6.79,,,6.79,,,,,shape_01,,,,,,,,,,,,,,,,,,,,
,,,Bi2Sr2Ca1Cu2I0.03O8.21,,,,Bi2 Sr2 Ca Cu2 O8 Ix,,,8.21,,,,,shape_01,,86.6,,,,,86.6,,,,,,,,,,,,,
,,,La1.75Sr0.25Cu1O3.99,,,,"(La,Sr)2CuO4",,,3.99,,,,,shape_01,,,,,,,,,,,,,,,,,,,,
intergrowth (Bi2Sr2CuO6+Sr2CuO2CO3),,,Bi2Sr4Cu2C1O11,,,,Bi2Sr4Cu2CO3O8,,,,,,,,,,,,,30.0,,30.0,,,,,,,,,,,,,
,,,Ce1Rh3B2,,,,CeRh3B2,,,,,,,,shape_01,,,,1.2,,,,,,,,,,,,,,,,
Electrical resistance measurement shows that the sample is a semiconductor.,,,Tl1Ba1La1Cu1O5.17,,,,"Tl(Ba,Sr)LaCuO5+d",,,5.17,,,,,shape_01,,,,,,,,,,,,,,,,,,,,
,,,Fe1U6,,,,U6Fe,,,,,,,,,,3.88,,,,,3.88,,,,,,,,,,,,,
"RRR = 2.2. spin-glass, T<SG> = 14.1 K. T<SG> goes to zero at H = 250 Oe.  Hc2(T) shows for H//c.",,,Eu1Fe1.86Rh0.14As2,,,,Eu(Fe0.93Rh0.07)2As2,16.6,10.0,,,,,,shape_03,5.4,,19.8,,,,12.6,,,,,,,,,,,,,
two phases (c=3.4827 and c=3.4269),,,Mg0.82Al0.18B2,,,,"(Mg,Al)B2",,,,,,,,,,33.5,,,,,33.5,,,,,,,,,,,,,
,,,Lu1Ru1B2,,,,LuRuB2,,,,,,,,,,9.99,,,,,9.99,,,,,,,,,,,,,
,,,Lu0.8Pr0.1Ca0.1Ba2Cu3O7-z,,,,"(Lu,Pr,Ca)Ba2Cu3O7",,,,,,,,shape_01,78.0,,,,,,78.0,,,,,,,,,,,,,
,,,Nd1.3Ba1.7Cu3O6.987,,,,"(Nd,Ba)3Cu3Oz",,,6.987,,,,,,,,,,33.0,,33.0,,,,,,,,,,,,,
"annealed sample. crystallized. Zr2Cu(Tc=2.2K), ZrCu, Zr2Ni(Tc=2.75K),Zr3Al, and unknown phases are observed.",,,Zr55Cu30Al10Ni5,,,,Zr55Cu30Al10Ni5,,,,,,,,,2.7,,,,,,2.7,,,,,,,,,,,,,
,,,La2.9Ce0.1Ni2B2N2.7,,,,"(La,Ce)3Ni2B2N3",,,,,,,,shape_01,,,,,4.9,,4.9,,,,,,,,,,,,,
,,,Hg0.714Tl0.286,,,,Hg0.714Tl0.286,,,,,,,,,,3.875,,,,,3.875,,,,,,,,,,,,,
,,,Fe0.008La0.992,,,,Fe0.008La0.992,,,,,,,,,,4.85,,,,,4.85,,,,,,,,,,,,,
,,,La1Pt1Ge1,,,,LaPtGe,,,,,,,,shape_01,,3.4,,,,,3.4,,,,,,,,,,,,,
Tc defined as Tc(on).,,,La1Fe1As1F0.14O0.86,,,,"La(O,F)FeAs",,,,,,,,shape_01,,,19.0,,,,19.0,,,,,,,,,,,,,
nominal compositions (RN:Ni:B = 0.9:1:1),,,La1Rh1B1N1,,,,(LaN)2(Rh2B2),,,,,,,,shape_01,,,,1.8,,,,,,,,,,,,,,,,
,,,Bi0.3Zn0.7,,,,,,,,,,,,,,1.51,,,,,1.51,,,,,,,,,,,,,
Tc=0 K. This sample is s/c critical concentration in this system.,,,La1.85Sr0.15Cu0.85V0.15O4+z,,,,"(La,Sr)2(Cu,V)O4",,,,,,,,,,,,,0.0,,0.0,,,,,,,,,,,,,Check: Tc=0 (Non-superconducting?)
,,,Be5Co1,,,,Be5Co1,,,,,,,,,,,,1.15,,,,,,,,,,,,,,,,
,,,Y1Ni2B2C1,,,,YNi2B2C,,,,,,,,,,15.6,,,,,15.6,,,,,,,,,,,,,
"MOSSBAUER,0.1%FE",,,Y1Ba2Cu2.81Zn0.19O6+Z,,,,"YBa2(Cu,Zn)3O7",217.0,,,,,,,shape_01,,,,,,,,,,,,,,,,,,,,
,,,Y1.4Ti0.6C3,,,,"(Y,Ti)2C3",,,,,,,,,,12.9,,,,,12.9,,,,,,,,,,,,,
,,,Y0.94Ca0.06Ba2Cu3O6.97,,,,"(Y,Ca)Ba2Cu3O7",,,6.97,,,,,shape_01,,83.4,,,,,83.4,,,,,,,,-0.59,,,,,
,,,Bi2Sr1.65La0.35Cu1Oz,,,,"Bi2(Sr,La)2CuOz",,,,,,,,shape_01,19.4,,34.5,,,,26.95,,,,,,,,,,,,,
"High-quality large single crystals of Ni-doped Ba2Fe2As2 were grown, and the phase diagram was established with QCP point of x=0.105.",,,Ba1Fe1.82Ni0.18As2,,,,BaFe1.82Ni0.18As2,,,,,,,,shape_03,,,,,8.7,,8.7,,,,,,,,,,,,,
RRR = 4. not SC. R(T) has a steep drop at T0 (= 0.5 K) due to multipolar ordering,,,Pr1V2Al20,,,,PrV2Al20,,,,,,,,shape_03,,,,0.038,,,,,,,,,,,,,,,,
FM transition at 300K. Soft and weak FM. not SC. Structure type=CaTiO3(perovskite),300.0,,Al1C1Ni3,,,,AlCNi3,,,,,,,,,,,,4.0,,,,,,,,,,,,,,,,
,,,Y2La0.2Ba3.8Cu6O13.92,,,,,,,13.92,,,,,,,93.0,,,,,93.0,,,,,,,,,,,,,
,,,C1Hf0.6Nb0.4,,,,,,,,,,,,,,4.5,,,,,4.5,,,,,,,,,,,,,
"impurity phases: FeAs,LaAs. Tc shows Tc(on).",,,La1Fe1As1F0.1O0.9,,,,"La(O,F)FeAs",,,,,,,,,,,25.8,,,,25.8,,,,,,,,,,,,,
,,,La1Ru2.94Co0.06Si2,,,0.81,"La(Ru,Co)3Si2",,,,,,,,shape_01,,6.62,,,,,6.62,,,,,,,,,,,,,
,,,Ce1Ir2,,,,Ce1Ir2,,,,,,,,,,,,0.32,,,,,,,,,,,,,,,,
,,,Rh0.1Ti0.9,,,,Rh0.1Ti0.9,,,,,,,,,,4.0,,,,,4.0,,,,,,,,,,,,,
,,,Gd0.85Pr0.1Ca0.05Ba2Cu3O7-z,,,,"(Gd,Pr,Ca)Ba2Cu3O7",,,,,,,,,,,,,70.6,,70.6,,,,,,,,,,,,,
,,,Y1Ba2Cu4O8,,,,YBaCu4O8,,,8.0,,,,,shape_01,,,,,81.0,,81.0,,,,,,,,,,,,,
"not SC. Chemical analysis, Si-content x = 0.19 by EPMA.",,,La1Al1.85Si0.15,,,,"La(Al,Si)2",,,,,,,,,,,,2.0,,,,,,,,,,,,,,,,
,,,Ba3Pb1.2Bi0.8O7,,,,"Ba3(Pb,Bi)2O7",,,,,,,,shape_01,,,,1.8,,,,,,,,,,,,,,,,
,,,Mg0.97Fe0.03B2,,,,"(Mg,Fe)B2",,,,,,,,,,36.0,,,,,36.0,,,,,,,,,,,,,
,,,Ce1Ru3Si2,,,,CeRu3Si2,,,,,,,,shape_01,,,,2.0,,,,,,,,,,,,,,,,
,,,C2Ho1,,,,C2Ho1,,,,,,,,,,,,2.0,,,,,,,,,,,,,,,,
,,,La1.78Sr0.22Cu0.98Zn0.02O4,,,,"(La,Sr)2(Cu,Zn)O4",,,4.0,,,,,shape_01,,,,,9.6,,9.6,,,,,,,,,,,,,
cohere(c) calculated using GL theory,,,Tl0.8Hg0.2Ba2Ca1.9Sm0.1Cu3O9-z,,,,"(Tl,Hg)Ba2(Ca,Sm)2Cu3O9",,,,,,,,,91.0,97.9,,,,,97.9,,,,2750.0,,,,,,,,,
,,,Ir1.05Nb0.95,,,,Ir1.05Nb0.95,,,,,,,,,,4.75,,,,,4.75,,,,,,,,,,,,,
,,324.0,Y0.99Ca0.01Cu1O2.58,,,,"(Y,Ca)CuO2",,,2.58,,,,,shape_01,,,,,,,,,,,,,,,,,,,,
,,,Yb1Ba2Cu3O6.01,,,,YbBa2Cu3O7,,,6.01,,,,,,,,,,,,,,,,,,,,,,,,,
,,,Co0.5Ni0.5Ta2,,,,"(Co,Ni)Ta2",,,,,,,,,,0.91,,,,,0.91,,,,,,,,,,,,,
,,,Bi0.3C1.45Y0.7,,,,Bi0.3C1.45Y0.7,,,,,,,,,,,,4.0,,,,,,,,,,,,,,,,
"Ba-content by EDS. Tn nearly equal to T<STR> measured by SUS and RES. Tc defined as sharp drop of R, but not to zero (maybe filamentary SC)",,,Ba1Fe1.948Mo0.052As2,,,,"Ba(Fe,Mo)2As2",,,,,,,,shape_03,,,7.4,,,,7.4,,,,,,,,,,,,,
4324,,,Nd1Ca1Ba1Cu3O7-Z,,,,"(La,Nd)CaBaCu3O7",,,,,,,,shape_01,,46.0,,,,,46.0,,,,20.15,,,,,,,,,
,,,Er1Ba2Cu2.99Zn0.01O7-y,,,,"ErBa2(Cu,Zn)3O7",,,,,,,,shape_01,,89.8,,,,,89.8,,,,,,,,,,,,,
not SC. T<CDW> = 151 K for both commensurate and incommensurate superstructures. CDW and AFM states coexist below Tn(=2.8 K),,,Er5Ir4Si10,,,,Er5Ir4Si10,2.8,,,,,,,shape_03,,,,1.8,,,,,,,,,,,,,,,,
Phase-II (8.2 <P <12.8 GPa.,,,Bi4Te3,,,,B4Te3-II,,,,,,,,,,,2.1,,,,2.1,,,,,,,,,,,,,
,,,Pd5Th1,,,,Pd5Th1,,,,,,,,,,,,0.32,,,,,,,,,,,,,,,,
,,,Sm1.85Ce0.15Cu1O4-Z,,,,"(Sm,Ce)2CuO4",,,,,,,,,,,21.1,,,,21.1,,,,,,,0.49,-0.5,,,,,
,,,Be2Re1,,,,Be2Re,,,,,,,,,,,,1.68,,,,,,,,,,,,,,,,
Li-intercalated layered niobium oxide. not s/c,,,Li0.17Rb1Ca2Nb3O10,,,,LixRbCa2Nb3O10,,,,,,,,shape_01,,,,2.0,,,,,,,,,,,,,,,,
,,,Pb0.6V0.4Sr2Ca0.7Er0.3Cu2OZ,,,,"(Pb,V)Sr2(Ca,Er)Cu2Oz",,,,,,,,shape_01,58.8,,,,,,58.8,,,,,,,,,,,,,
,,,Pb2Sr2Pr1Cu3O8,,,,Pb2Sr2Pr1Cu3O8,,,8.0,,,,,shape_01,,,,,,,,,,,,,,,,,,,,
Neel-T measured by muon-SR.,,,Fe0.95Se0.25Te0.75,,,,"Fex(Se,Te)",2.7,,,,,,,,,8.5,,,10.6,,8.5,,,,,,,,,,,,,
semicon,,,Nb0.9Ru0.1Sr2Sm1Cu2O8-z,,,,"(Nb,Ru)Sr2 Sm Cu2 O8",,,,,,,,,,,,10.0,,,,,,,,,,,,,,,,
,,,Y0.8Ca0.2Ba0.8La0.2Cu3OZ,,,,"(Y,Ca)(Ba,La)2Cu3Oz",,,,,,,,shape_01,82.1,,,,,,82.1,,,,,,,,,,,,,
,,,Ge2Pd5,,,,Ge2Pd5,,,,,,,,,,,,0.35,,,,,,,,,,,,,,,,
,,,La1.75Sr0.25Cu1H0.1O4,,,,"(La,Sr)2CuO4H0.1",,,,,,,,,,26.8,,,,,26.8,,,,,,,,,,,,,
,,,Y1Ba2Cu3O6.25,,,,YBa2Cu3Oz,,,6.25,,,,,shape_01,,,,,,,,,,,,,,,,,,,,
Tl0.9 Mo0.2 Sr2 Ca0.9 Cu2 by EDS as synthesiqed,,,Tl0.8Mo0.2Sr2Ca1Cu2O7-z,,,,"(Tl,Mo)Sr2CaCu2O7",,,,,,,,,,,,,40.0,,40.0,,,,,,,,,,,,,
,,,La1.85Sr0.15Cu0.96Zn0.04O4,,,,"(La,Sr)2(Cu,Zn)Oz",,,,,,,,shape_03,,,,,,,,,,,,,,,,,,,,
"D(LNTC)/DP=9.1%/GPA,RH300=250K",,,La1.88Sr0.12Cu1O4,,,,"(La,Sr)2CuO4",,,,,,,2.86e-09,shape_01,,31.0,,,,,31.0,,,,,,,,2.95,,,,,
"Low-T synthesis. Zr:Tl = 1:3 by EDS, WDS.  not SC. T<CDW> = 72 K.",,,Te3Zr1,,,,Te3Zr,,,,,,,,shape_03,,,,2.0,,,,,,,,,,,,,,,,
,,,Ce1Co0.83Pt0.17In5,,,,"Ce(Co,Pt)In5",,,,,,,,shape_01,,,0.28,,,,0.28,,,,,,,,,,,,,
,,347.0,Y1Ba2Cu3O6.16,,,,YBa2Cu3Oz,,,6.16,,,,,shape_01,,,,,,,,,4.46,,,,,,,,,,,
,,,O3Rh2,,,,O3Rh2,,,,,,,,,,,,1.28,,,,,,,,,,,,,,,,
,,,Bi2Ca1Sr2Cu2O8+Z,,,,Bi2Sr2CaCu2O8,,,,,,,,,,81.0,,,,,81.0,,,,,,,,,,,,,
,,,B12Y1,,,,B12Y1,,,,,,,,,,4.7,,,,,4.7,,,,,,,,,,,,,
