Repository: Tejasvini595/superconductor_deepset

## Overview

This repository contains the official implementation of **"From Individual Elements to Macroscopic Materials: In Search of New Superconductors via Machine Learning"**.

The code implements a **DeepSet neural network** for predicting the critical temperature (Tc) of superconducting materials based solely on their chemical composition. By explicitly enforcing permutation invariance, the DeepSet architecture avoids artifacts associated with arbitrary element ordering and provides a physically meaningful framework for learning composition–property relationships in superconducting materials.

File: data/superconductors_kaggle_ready_v2.csv (part 76 of 87)
comment,curiet,debyet,element,gapene,kaizero_value,moment_value,name,neelt,nhc2zero_value,oz,pcohere_value,phc2zero_value,ppenet_value,rh300,shape,t1_value,t2_value,t3_value,tcn_value,tcsus_value,tcwidth_value,critical_temp_K,upper_critical_field_0K_T,gamma_sommerfeld_mJmolK2,resistivity_normal_uOhmcm,resistivity_roomtemp_uOhmcm,penetration_depth_nm,coherence_length_nm,dhc2dt_TK,dtcdp_KGPa,density_gcm3,lower_critical_field_0K_T,thermopower_300K_uVK,energy_gap_meV,data_quality_flag
,,,Bi1.7Pb0.3Sb0.1Sr2Ca2Cu3OZ,,,,,,,,,,,,shape_01,,106.3,,,,,106.3,,,,,,7.26,,,,,,,
"during deintercalation process, Br-content = 100. Na-content by ICP-AES. two phases.",,,Na0.29Co1H2.6O3.3,,,,NaxCoO2/yH2O,,,,,,,,,,,,,4.0,,4.0,,,,,,,,,,,,,
,,,Bi2Rb1,,,,Bi2Rb1,,,,,,,,,,4.25,,,,,4.25,,,,,,,,,,,,,
,,,Eu1.5Ce0.5Sr2Cu1Ti1O10,,,,"(Eu,Ce)Sr2CuTiO10",,,,,,,,shape_06,,,22.0,,,,22.0,,,,,,,,,,,,,
not SC down to 1.6 K.,,,Ho1Rh1Si1,,,,HoRhSi,,,,,,,,,,,,1.6,,,,,,,,,,,,,,,,
,,,Bi2Sr2Ca0.9Y0.1Cu2O8,,,,"Bi2Sr2(Ca,Y)Cu2O8",,,,,,,,,,77.0,,,,,77.0,,,,,,,,,,,,,
not s/c. ,,,Hg0.65V0.35Sr2.3Nd0.7Cu2O6+z,,,,"(Hg,V)Sr2(Nd,Sr)Cu2O6+z",,,,,,,,shape_01,,,,4.2,,,,,,,,,,,,,,,,
,,,Y1Ba2Cu2.88Ti0.12O6.88,,,,"YBa2(Cu,Ti)3O7",,,6.88,,,,,shape_01,,,,,68.4,,68.4,,,,,,,,,,,,,
,,,Au0.9Ga0.1,,,,"(Au,Ga)",,,,,,,,,,0.264,,,,,0.264,,,,,,,,,,,,,
CARRIER IN E+21/CM3,,,Y0.45Pr0.55Ba2Cu3O7,,,,,,,,,,,,shape_03,,,,,,,,,,,,,,,,,,,,
,,,La1.725Nd0.15Sr0.125Cu1O4,,,,"(La,Nd,Sr)2CuO4",,,4.0,,,,,shape_01,,,,,12.5,,12.5,,,,,,,,,,,,,
,,,Bi2Sr1.8La2Cu0.96Ni0.04Oz,,,,"Bi2(Sr,La)2(Cu,Ni)Oz",,,,,,,,,,12.9,,,,,12.9,,,,,,,,,,,,,
,,,La1.84Sr0.16Cu0.99Zn0.01O4,,,,"(La,Sr)2(Cu,Zn)O4",,,4.0,36.5,,,,shape_01,,,,,,,,,,,,,,,,,,,,
,,,Mg0.94Pb0.06B2,,,,"(Mg,Pb)B2",,,,,,,,,35.0,,,,,,35.0,,,,,,,,,,,,,
,,,Hf0.1Nb0.9,,,,Hf1-xNbx,,,,,,,,,,9.6,,,,,9.6,,,,,,,,,,,,,
,,,Y1Ba1.8Cu2.8Co0.2O7.05,,,,"YBa2(Cu,Co)3O7",,,7.05,,,,,shape_01,70.0,,,,,,70.0,,,,,,,,,,,,,
gamma(in mj/mol.K2) and Debye-T from SP-curve fitting. Hc2(0) estimated using WHH theory.,,115.0,Fe1U6,,,,U6Fe,,,,,,,,,,3.8,,,,,3.8,89.7,145.0,,,,,3.4200000000000004,,,,,,
,,,Nb0.925Ru0.075,,,,Nb0.925Ru0.075,,,,,,,,,,4.2,,,,,4.2,,,,,,,,,,,,,
,,,La1.8Y0.2Ba2Ca0.4Cu4.4Oz,,,,"(La,Y)2CaBa2Cu5Oz",,,,,,,,shape_01,42.0,,,,,,42.0,,,,,,,,,,,,,
Na-content is nominal value. y is not given. dTc/dx = 2 K/%Ga.,,,Na0.75Co0.999Ga0.001H2.6O3.3,,,,"Nax(Co,Ga)O2:yH2O",,,,,,,,,,,,,4.19,,4.19,,,,,,,,,,,,,
,,,Ti1Ir1Si1,,,,TiIrSi,,,,,,,,,,,,1.7,,,,,,,,,,,,,,,,
,,,Ga0.15Nb3Pb0.15Sn0.7,,,,Ga0.15Nb3Pb0.15Sn0.7,,,,,,,,,,18.11,,,,,18.11,,,,,,,,,,,,,
,,,Y1Ba2Cu3.985Zn0.015O7.95,,,,"YBa2(Cu,Zn)4O8",,,7.95,,,,,shape_01,,,70.0,,,,70.0,,,,,,,,,,,,,
,,,Cu5.5Sr2Ca4Cr0.5O13.35,,,,"(Cu,Cr)Sr2Ca4Cu5Oz",,,13.35,,,,,shape_01,,,,,65.0,,65.0,,,,,,,,,,,,,
Idealized compounds,,,Tm4Os6Sn19,,,,Tm4Os6Sn19,,,,,,,,,,1.1,,,,,1.1,,,,,,,,,,,,,
,,,Sr1Ti1O3,,,,SrTiO3,,,,,,,,,,0.3,,,,,0.3,,,,,,,,,,0.00028,,,
,,,Yb0.9Ca0.1Ba1.4Sr0.6Cu4O8,,,,"(Yb,Ca)(Ba,Sr)2Cu4O8",,,,,,,,shape_01,83.0,85.0,86.0,,,,85.0,,,,,,,,,,,,,
H//c-axis. O-content not given.,,,Y1Ba2Cu3O6+z,,,,YBa2Cu3Oz,,,,,,,,shape_03,,17.6,,,,,17.6,,,,,,,,,,,,,
Hc2(0) means Hc2(4.2K).,,,Nb1C0.2N0.8,,,,NbC0.2Nx,,,,,,,,,,17.6,,,,,17.6,11.35,,,,,,,,,,,,
,,,La1Nd0.9Ce0.1Cu1O3.974,,,,"(La,Nd,Ce)2CuO4",,,3.974,,,,,shape_01,,19.9,,,,,19.9,,,,,,,,,,,,,
,,,Bi2Sr2Ca0.8Gd0.2Cu2O8+z,,,,"Bi2Sr2(Ca,Gd)Cu2O8",,,,,,,,shape_01,,86.1,,,,,86.1,,,,,,,,,,,,,
"interface SC. Interface composed of NaO2,Na2O2,Na2O,NaO3.  20 < Tc < 34 K, observed by ac-SUS.",,,Na1Ox,,,,Na/NaOx,,,,,,,,,,28.0,,,,,28.0,,,,,,,,,,,,,
,,,La1N1,,,,La1N1,,,,,,,,,,1.35,,,,,1.35,,,,,,,,,,,,,
,,,Si3U1,,,,USi3,,,,,,,,,,,,0.02,,,,,,,,,,,,,,,,
,,,La1.85Sr0.15Cu1O4,,,,"(La,Sr)2CuO4",,,,,,,,shape_01,,,37.4,,,,37.4,,,,,,,,,,,,,
ferro mag Curie=185KMoment 2.59/f.u,153.0,,U1Rh2B2C1,,,,URh2B2C,,,,,,,,,,,,4.2,,,,,,,,,,,,,,,,
,,,Y1Ba2Cu2.97Ni0.03O6.94,,,,"YBa2(Cu,Ni)3O7",,,6.94,,,,,,,88.5,,,,,88.5,,,,,,,,,,,,,
superlatlice=a*4a*2C. was found,,,Ca0.9Sr2.1Cu2C0.75Oz,,,,"(Ca,Sr)3Cu2COz",,,,,,,,,92.0,,,,92.0,,92.0,,,,2.0,,,,,,,,,
,,,H0.73Pd1,,,,H0.73Pd1,,,,,,,,,,,,1.25,,,,,,,,,,,,,,,,
"metal intercalated-FeAs. Synthetic conditions: FeAs = 0.2000g, Liq. ammonia = 10ml, reaction duration = 17 days.",,,Fe1Se1,,,,FeSe(soaked in LA),,,,,,,,,,,8.5,,,,8.5,,,,,,,,,,,,,
,,,Er0.97Ca0.03Ba2Cu4O8,,,,"(Er,Ca)Ba2Cu4O8",,,,,,,,,80.0,,,,,,80.0,,,,,,,,,,,,,
Sample from Imperial College.  Tc confirmed by SUS and RES.,,,Co3Y4,,,,Y4Co3,,,,,,,,,,1.5,,,,,1.5,,,,,,,,,,,,,
"CDW,SDW measured by NED. LTO-to-LTT transition temperature=31.5 K.",,,La1.875Ba0.05Sr0.075Cu1O4,,,,"(La,Ba,Sr)2CuO4",,,,,,,,shape_03,,13.5,,,,,13.5,,,,,,,,,,,,,
not SC.,,180.0,Y1Ir2Si2,,,,YIr2Si2,,,,,,,,shape_01,,,,0.4,,,,,8.0,,,,,,,,,,,
,,,Nb3Ga0.65Sn0.35,,,,"Nb3(Ga,Sn)",,,,,,,,,,16.3,,,,,16.3,,,,,,,,,,,,,
G-L parameter = 4.46,,,La98Lu0.697Tb1.303,,,,"La1-x(Lu,Tb)x",,,,,,,,,,0.632,,,,,0.632,,,,,,,,,,,,,
,,,Cu0.045Ti1Se2,,,,CuxTiSe2,,,,,,,,,,0.95,,,,,0.95,,,,,,,,,,,,,
irradiated,,,Al1Ge1Nb3,,,,Al1Ge1Nb3,,,,,,,,,,19.5,,,,,19.5,,,,,,,,,,,,,
Sr2CuO2CO3 type,,,Eu1Ba1Cu1B1O5,,,,"(Eu,Ba)2CuO2(BO3)",,,,,,,,,,,,4.2,,,,,,,,,,,,,,,,
,,,Pd2Y1Sn1,,,,Pd2YSn,,,,,,,,,,4.55,,,,,4.55,,,,,,,,,,,,,
,,,Th1Si1.65Co0.35,,,,ThSi2-xCox,,,,,,,,shape_01,,,,1.7,,,,,,,,,,,,,,,,
,,,La0.967Pr0.033Tl3,,,,La1-xPrxTl3,,,,,,,,,,1.16,,,,,1.16,,,,,,,,,,,,,
Tc is for B-mass=10,,,Y1Pd5B3C0.3,,,,,,,,,,,,,,23.32,,,,,23.32,,,,,,,,,,,,,
not SC down to 1.6 K.,,,Dy1Rh1Si1,,,,DyRhSi,,,,,,,,,,,,1.6,,,,,,,,,,,,,,,,
,,,Pb0.26Bi1.74Sr1.85Ca0.9Cu1.95Oz,,,,,,,,,,1900.0,,shape_03,,,68.0,,,,68.0,,,,,,,,,,,,,
,,,Eu0.01La0.99,,,,La1-xEux,,,,,,,,,,3.79,,,,,3.79,,,,,,,,,,,,,
,203.3,,La0.79Ca0.21Mn1O3,,,,"(La,Ca)MnO3",,,,,,,,shape_01,,,,,,,,,,,,,,,,,,,,
lower transition at 4OK,,,Ge0.4Cu0.6Sr2Ca1.7Y0.3Cu3O9.3,,,,"(Ge,Cu)Sr2(Ca,Y)2Cu3O9",,,,,,,,,,,,,77.0,,77.0,,,,,,,,,,,,,
,,,Y1Ba2Cu2.97Zn0.03O7,,,,"YBa2(Cu,Zn)3O7",,,,,,,,shape_01,,,,,83.5,,83.5,,,,,,,,,,,,,
,,,Y1Ba2Cu2.82Al0.18O7-Z,,,,"YBa2(Cu,Al)3O7",,,,,,,,shape_01,,72.1,,,,,72.1,,,,,,,,,,,,,
RR=7.1 microOhm.cm. RRR=5.38. Thermopower(300K)=8.3 uV/K. Thermopower and thermal conductivity were measured.,,,B2Mg1,,,,MgB2,,,,,,,,,,38.7,,,,,38.7,,,,,,,,,,,,,
,,,Lu0.55Pr0.45Ba2Cu3O7-d,,,,"(Lu,Pr)Ba2Cu3O7",,,,,,,,shape_04,24.0,,,,,,24.0,,,,,,,,,,,,,
,,,Cu0.5Tl0.5Ba2Ca1.2Mg0.8Cu3O10-z,,,,"(Cu,Tl)Ba2(Ca,Mg)2Cu3O10",,,,,,,,,117.0,,,,,,117.0,,,,,,,,,,,,,
compositions are nominal values,,,Ca0.5Sr2.5Cu2C0.7B0.3O3+z,,,,"Sr2Cu2(CO3,BO3)Oz",,,,,,,,,,,,,52.0,,52.0,,,,,,,,2.25,,,,,
deposited at 0.3 K.,,,Sn0.1Tl0.9,,,,Sn0.1Tl0.9,,,,,,,,,,3.5,,,,,3.5,,,,,,,,,,,,,
G-L parameter = 4.69,,,La98Lu0.877Tb1.123,,,,"La1-x(Lu,Tb)x",,,,,,,,,,1.602,,,,,1.602,,,,,,,,,,,,,
anisotropy(T=0 K) = 2.26,,,Mg0.8Al0.2B2,,,,"(Mg,Al)B2",,2.39,,,5.54,,,shape_01,,,,,25.6,,25.6,,,,,,,,,,,,,
,,,La2Sr1Cu2O6.2,,,,La2SrCu2O6,,,6.2,,,,,,,,,,,,,,,,,,,,,,,,,
HC2ZERO in DB means Hc2(4.2K). ,,,Nb0.67Zr0.11Hf0.11Ti0.11,,,,Nb-Zr-Hf-Ti,,,,,,,,,,,,,,,,7.16,,,,,,,,,,,,
"T=1030C, P=2.0GPa, 9.5H",,,Sr2Y1Cu3O7.9,,,,CuSr2YCu2Oz,,,7.9,,,,,,,,,,69.0,,69.0,,,,,,,,,,,,,
impurity phase=A2,,,V0.767Ga0.086Al0.147,,,,V1-x-yGaxAly,,,,,,,,,,12.1,,,,,12.1,,,,,,,,,,,,,
"intercalation-(Py-CnH2n+1)2HgI4, bisalkylpyridinium tetraiodomercurate. Interlayer distance= 25.27 A",,,Py2C8H210Hg1I4Bi2Sr1.6La0.4Cu1OZ,,,,"[(Py-CnH2n+1)2HgI4]0.35Bi2(Sr,La)2CuOz",,,,,,,,,,,,,27.6,,27.6,,,,,,,,,,,,,
,,,La1.94Ba0.06Cu0.99Zn0.01O4,,,,"(La,Ba)2(Cu,Zn)O4",,,,,,,,shape_01,,,,4.2,,,,,,,,,,,,,,,,
HC2ZERO in DB means Hc2(4.2K). ,,,Nb0.4Ti0.6,,,,Nb-Ti,,,,,,,,,,,,,,,,11.79,,,,,,,,,,,,
optimum oxygen,,,Hg0.9Re0.1Ba2Cu1O4.425,,,,"(Hg,Re)Ba2CuO4",,,4.425,,,,,,,,,,96.8,,96.8,,,,,,,,,,,,,
"post-annealed(500C,1w) sample.",,,Sr1Fe2As1.22P0.78,,,,"SrFe2(As,P)2",,,,,,,,shape_03,29.8,,,,,,29.8,,,,,,,,,,,,,
not s/c. heavy fermion behaviour. Wilson coefficient=1.7. Koringa ratio = 0.7,,,Li1V2O4,,,,LiV2O4,,,,,,,,,,,,0.01,,,,,420.0,,,,,,,,,,,
,,,Al0.28Mg0.18,,,,Al0.28Mg0.18,,,,,,,,,,1.63,,,,,1.63,,,,,,,,,,,,,
,,,La1.85Sr0.15Cu0.985Fe0.015O4,,,,"(La,Sr)2(Cu,Fe)O4",,,,,,,,shape_01,,5.2,,,,,5.2,,,,,,,,,,,,,
thermopower = +5.00 uV/K,,,Au0.2Te0.8,,,,TexAu1-x,,,,,,,,,,1.48,,,,,1.48,,,,,,,,,,,,,
"penet(5K),resonance freg(5K)=7.5cm(-1)",,,Pr185Ce0.15Cu1O4,,,,"(Pr,Ce)2CuO4",,,,,,,,,,20.0,,,,,20.0,,,,,50000.0,,,,,,,,
alpha-pase,,,Mn0.025Ti0.975,,,,Ti1-xMnx,,,,,,,,,,2.33,,,,,2.33,,,,,,,,,,,,,
,,,Bi2Sr2Ca0.6Pr0.4Cu2O8,,,,"Bi2Sr2(Ca,Pr)Cu2O8",,,,,,,,,,41.0,,,,,41.0,,,,,,,,,,,,,
,,,Y1Ba1Sr1Cu3O7+z,,,,Y(BaSr)Cu3O7,,,,,,,,shape_01,,81.0,,,,,81.0,,,,,,,,,,,,,
,,,Tl1Ba1.6La0.4Cu1O5,,,,"Tl(Ba,La)2CuO5",,,,,,,,shape_01,,,34.0,,,,34.0,,,,,,,,,,,,,
not s/c,,,Sn0.33Sr2Y1Cu2.67Oz,,,,"(Sn,Cu)Sr2YCu2Oz",,,,,,,,,,,,20.0,,,,,,,,,,,,,,,,
,,,Pb0.6V0.4Sr2Ca0.65Er0.35Cu2OZ,,,,"(Pb,V)Sr2(Ca,Er)Cu2Oz",,,,,,,,shape_01,64.1,,,,,,64.1,,,,,,,,,,,,,
PENET measured using LC resonator.,,,Mg1C1Ni3,,,,MgCNi3,,,,,,,,,,7.2,,,,,7.2,,,,,250.0,,,,,,,,
carrier = 13.4 E+20 /cm3,,,Sn0.965Te1,,,,SnxTe,,,,,,,,,,0.168,,,,,0.168,,,,,,,,,,,,,
amorphous film. RESN shows resistivity at 25 K.,,,Ru8Zr92,,,,ZrxRuy,,,,,,,,,,3.79,,,,,3.79,,,200.0,196.0,,,2.0,,,,,,
,,,La0.8Y0.2Fe1As1O0.6,,,,"(La,Y)O0.6FeAsO",,,,,,,,,26.6,32.5,,,29.9,,32.5,,,,,,,,,,,,,
"M = CsOH. reaction( 25C,30min).",,,M1Ta1S2,,,,(M)TiS2,,,,,,,,,,3.8,,,,,3.8,,,,,,,,,,,,,
,,,Pb1Ti1S3,,,,PbTiS3,,,,,,,,,,,,0.05,,,,,,,,,,,,,,,,
,,,Ce0.825La0.175Co1In5,,,,"(Ce,La)CoIn5",,,,,,,,shape_03,,,,0.35,,,,,,,,,,,,,,,,
,,,Y1Ba2Cu3.8Ni0.2O8,,,,"YBa2(Cu,Ni)4O8",,,,,,,,,,,,4.2,,,,,,,,,,,,,,,,
,,,As1Sn1,,,,SnAs,,,,,,,,,,,,,3.8,,3.8,,,,,,,,,,,,,
,,,Ca0.1Ba1.65Nd1.25Cu3O6.96,,,,"(Ca,La)(Ba,Nd)2Cu3O7",,,6.96,,,,,shape_01,,,,,,,,,,,,,,,,,,,,
inhomogeneous magnetic order for 0.004 < x =< 0.13.,,,Na1Fe1Ni0.008As1,,,,NaFe1-xNixAs,,,,,,,,shape_03,,,,,17.4,,17.4,,,,,,,,,,,,,
,,,Os0.32Rh0.68,,,,Os1-xRhx,,,,,,,,,,0.0376,,,,,0.0376,,,,,,,,,,,,,Info: Very Low Tc (<0.1K)
,,,Fe1Se0.164Te0.656,,,,"Fe(Se,Te)0.82",,,,,,,,,,13.1,,,,,13.1,,,,,,,,,,,,,
,,,La1.84Sr0.16Cu0.99Fe0.01Oz,,,,"(La,Sr)2(Cu,Fe)O4",,,,,,,,,,,,,20.0,,20.0,,,,,,,,,,,,,
,,,Tm0.4Ba0.6Cu1O3-X,,,,,,,,,,,,,,93.0,96.0,,,,93.0,,,,,,,,,,,,,
,,,Cr2Zr1,,,,Zr1Cr2,,,,,,,,,,,,0.35,,,,,,,,,,,,,,,,
,,,B1Cr1,,,,Cr1B1,,,,,,,,,,,,1.2,,,,,,,,,,,,,,,,
,,,Sb1Y1,,,,Sb1Y1,,,,,,,,,,,,1.02,,,,,,,,,,,,,,,,
,,,Nb0.4V0.6,,,,V1-xNbx,,,,,,,,,,4.11,,,,,4.11,,,,,,,,,,,,,
,,,Bi1.8Pb0.3Sr2Ca2Cu2.97V0.03Oz,,,,"(Bi,Pb)2Sr2Ca2(Cu,V)3Oz",,,,,,,,,103.2,,110.0,,,,106.6,,,,,,,,,,,,,
Tn defined as max of (dR/dT). (dTn/dP) = -0.9 K/GPa. AF for P < 0.5 GPa.,,,Ce1Pt3Si1,,,,CePt3Si,2.2,,,,,,,shape_01,,0.75,,,,,0.75,,,,,,,,-0.18,,,,,
Tc defined as intersect of M=0 and line with thehighest dM/dT,,,Y1Ba1.6Sr0.4Cu4O8,,,,"Y(Ba,Sr)2Cu4O8",,,,,,,,shape_01,,,,,80.5,,80.5,,,,,,,,,,,,,
"1um particle size, ANN(450C, 4H inHe)+ANN(260C, 0.5H in Br2)",,,Y1Ba2Cu3O6.6,,,,YBa2Cu3Oz,,,6.6,,,,,shape_01,,,,,92.0,,92.0,,,,,,,,,,,,,
,,,Sm1.85Ce0.15Cu1O4-y,,,,"(Sm,Ce)2CuO4",,,,,,,,shape_01,14.5,,27.5,,,,21.0,,,,,,,0.38,,,,,,
,,,Bi2Sr2Ca0.7Pr0.3Cu2O8,,,,"Bi2Sr2(Ca,Pr)Cu2O8",,,,,,,,,,61.0,,,,,61.0,,,,,,,,,,,,,
,,,Nb2.94W0.06Al1,,,,"(Nb,W)3Al",,,,,,,,,,17.2,,,,,17.2,,,,,,,,,,,,,
,,,Nb1N0.98O0.02,,,,"Nb(N,O)",,,,,,,,,,,,,17.7,,17.7,,,,,,,,,,,,,
,,,Ce1Os2,,,,Ce1Os2,,,,,,,,,,,,0.62,,,,,,,,,,,,,,,,
,,,La1.82Sr0.18Cu1O4,,,,"(La,Sr)2CuO4",,,,,,,,,,,,,,,,,,,,,,,,,,,,
"ANN(400C,10H)",,,Y1Ba2Cu3O6.87,,,,YBa2Cu3Oz,,,6.87,,,,,,75.1,,,,,11.7,75.1,,,,,,,,,,,,,
1000C,,,Y0.74Ca0.16Sr1.1Ba1Cu2.78S0.22O7,,,,"(Y,Ca,Sr)(Sr,Ba)2(Cu,SO4)3Oz",,,,,,,,,,,,,75.1,,75.1,,,,,,,,,,,,,
Tq=700C,,,Y1Ba2Cu2.9Fe0.1O6.62,,,,"YBa2(Cu,Fe)3O7",,,6.62,,,,,shape_01,4.2,,,,,,4.2,,,,,,,,,,,,,
rapid quench ,,,Ga0.1Ge0.9,,,,Ga0.1Ge0.9,,,,,,,,,,5.3,,,,,5.3,,,,,,,,,,,,,
T*(anomaly in R(T)) = 48.6 K (= T<STR>) from inelastic x-ray scattering data.,,,Ca1.5Sr1.5Rh4Sn13,,,,(CaxSr1-x)3Rh4Sn13,,,,,,,,shape_03,,6.41,,,,,6.41,,,,,,,,,,,,,
,,,In2Te3,,,,In2Te3,,,,,,,,,,,,1.0,,,,,,,,,,,,,,,,
,,,Ni1U6,,,,U6Ni,,,,,,,,,,0.41,,,,,0.41,,,,,,,,,,,,,
,,,Er1Ba2Cu3O6.12,,,,ErBa2Cu3Oz,,,6.12,,,,,,,,,,,,,,,,,,,,,,,,,
,,,Ir0.406Os0.174Rh0.42,,,,Ir1-x-yOsxRhy,,,,,,,,,,0.095,,,,,0.095,,,,,,,,,,,,,Info: Very Low Tc (<0.1K)
,,,Nb0.75Zr0.25,,,,Nb0.75Zr0.25,,,,,,,,,,11.0,,,,,11.0,,,,,,,,,,,,,
,,,Ga1Sr2Y0.8Ca0.2Cu2O7,,,,"GaSr2(Y,Ca)Cu2O7",,,,,,,,,,,,3.2,,,,,,,,,,,,,,,,
,,,Tl1Ba1.5La0.5Cu1O5-Y,,,,"Tl(Ba,La)2CuO5",,,,,,,,shape_01,,33.3,,,,,33.3,,,,,,,,,,,,,
,,,Y1Ba2Cu2.82Zn0.18O7-Z,,,,"YBa2(Cu,Zn)3O7",,,,,,,,shape_01,,35.0,,,,,35.0,,,,,,,,1.6,,,,,
,,,Ga3Ti1,,,,Ga3Ti1,,,,,,,,,,,,1.02,,,,,,,,,,,,,,,,
TCFIG syows P-dependence of lattice const,,,Mo1S2,,,,2Ha-MoS2,,,,,,,,shape_03,,,,0.0,,,,,,,,,,,,,,,,
compositions by ICP. energy gap by NMR.,,,Mg10.5Ir19B17.1,2.2,,,Mg10Ir19B16,,,,,,,,,,4.8,,,,,4.8,,,,,,,,,,,,,
,,,Bi2Sr2Cu1Ox,,,,Bi2Sr2CuOx,,,,,,,,shape_03,,,8.0,,,4.0,8.0,,,,,,,,,,,,,
angular dependence of Hc2 measured,,380.0,Cs0.33W1O3,,,,CexWO3,,,,,,,,,,,,1.4,,,,,,,,,,,,,,,,
,,,Ge3N4,,,,Ge3N4,,,,,,,,,,,,1.38,,,,,,,,,,,,,,,,
"not SC. In-plane uniaxial pressure effect measured by NED, muon-SR. Tn(P) measured. (dTn/dP) = 0.22 K/MPa",,,Ba1Fe2As2,,,,BaFe2As2,140.0,,,,,,,shape_03,,,,0.0,,,,,,,,,,,,,,,,
,,,Y1Cu2.98Zn0.02O7,,,,"YBa2(Cu,Zn)3O7",,,,,,,,shape_01,,,,,84.5,,84.5,,,,,,,,,,,,,
,,,Re0.9467Os0.0533,,,,Re1-xOsx,,,,,,,,,,1.934,,,,,1.934,,,,,,,,,,,,,
,,,Lu0.9Pr0.1Ba2Cu3O7-z,,,,"(Lu,Pr)Ba2Cu3O7",,,,,,,,shape_01,86.0,,,,,,86.0,,,,,,,,,,,,,
,,,Ag4Cu9,,,,Ag4Cu9,,,,,,,,,,,,1.28,,,,,,,,,,,,,,,,
Single crystal of  BaFe2(As1-xPx)2 has been grown successfully by a Ba2As3/Ba2P3 self-flux.,,,Ba1Fe2As0.4P1.6,,,,BaFe2(As0.80P0.20)2,,,,,,,,shape_03,,,,,,,9.1,,,,,,,,,,,,,
,,,Rh0.02U0.98,,,,,,,,,,,,,,0.98,,,,,0.98,,,,,,,,,,,,,
,,,Y1Ba1.96La0.04Cu3O6.96,,,,"Y(Ba,La)2Cu3O7",,,6.96,,,,,shape_01,,93.6,,,,,93.6,,,,,,,,,,,,,
"RR=7.8 microOhm.cm. dTc/dp=0.9 K/Gpa forp>1GPa. dHc2dT=23T/K for H//a, = 18.5 T/K for H//c. Hc2(0)//c = 2.06 T.",,,Ce1Cu2Si2,,,,CeCu2Si2,,,,,,,,,,0.677,,,,,0.677,1.75,,,,,,23.0,0.05,,,,,
space-G = I4mcm,,,Co1Zr2,,,,Zr2Co,,,,,,,,,,5.5,,,,,5.5,0.9,,,,,,,,,,,,
"R(300)=7.3+4 Ohm,cm",,,Nd2.3Ba1.7Cu2Ti2O11-z,,,,,,,,,,,,,,,,4.2,,,,,,,,,,,,,,,,
Isotope <16>O sample. Pseudogap Temp. = 49.2 K,,,La1.76Sr0.2Ho0.04Cu1O4,,,,"(La,Sr,Ho)2CuO4",,,,,,,,,,,,,28.4,,28.4,,,,,,,,,,,,,
,,,Cr0.15Mo0.85,,,,Mo1-xCrx,,,,,,,,,,0.5,,,,,0.5,,,,,,,,,,,,,
,,,Bi1.6Pb0.25V0.15Sr2Ca2Cu3O9.91,,,,"(Bi,Pb,V)2Sr2Ca2Cu3O10",,,9.91,,,,,,,,,,,,,,,,,,,,,,,1.89,,
Pseudogap temp (Rmax) = 59.8 K,,,Ba1Fe1.892Ni0.108As2,,,,"Ba(Fe,Ni)2As2",,,,,,,,shape_03,,14.8,,,,,14.8,,,,,,,,,,,,,
,,,La1Ba1.5Ca0.5Cu3O7.18,,,,"(La,Ba,Ca)3Cu3O6",,,7.18,,,,,shape_01,,,,,,,,,,,,,,,,,,,,
not SC.,,,Cu2Ti1Sn1,,,,Cu2TiSn,,,,,,,,,,,,0.5,,,,,,,,,,,,,,,,
magnetic structure shown in figure.,,,Cm2Cu1O4,,,7.89,Cm2CuO4,25.0,,,,,,,,,,,,,,,,,,,,,,,,,,,
,,,Nb2Sn1Ta0.5V0.5,,,,,,,,,,,,,,12.2,,,,,12.2,,,,,,,,,,,,,
"impurity phases=SrTiO3, CeO2",,,Ti1Sr2Sm1.6Ce0.4Cu2O10-z,,,,"TiSr2(Sm,Ce)2Cu2O10",,,,,,,,shape_01,,,25.0,,,,25.0,,,,,,,,,,,,,
not s/c,,,Tm1Ru1B2,,,,TmRuB2,4.07,,,,,,,,,,,,,,,,,,,,,,,,,,,
,,,Nd1Ba2Cu3O7-Z,,,,NdBa2Cu3O7,,,,,,,,shape_04,85.0,,,,,,85.0,,,,,240.0,,,,,,,,
,,,Bi2Sr2Ca1Cu2O8.28,,,,Bi2 Sr2 Ca Cu2 O8 Ix,,,8.28,,,,,shape_01,,,,,,,,,,,,,,,,,,,,
Tm(magnetic order) measured by ZF-muon-SR(zero field),,,La1Fe0.998Mn0.002As1F0.11O0.89,,,,"La(Fe,Mn)AsO0.89F0.11",,,,,,,,shape_01,,,,2.0,,,,,,,,,,,,,,,,
,,,Nb0.75Al0.16Ge0.09,,,,,,,,,,,,,,19.7,,,,,19.7,,,,,,,,,,,,,
,,,Pb1Zr3,,,,Pb1Zr3,,,,,,,,,,0.76,,,,,0.76,,,,,,,,,,,,,
M = NH3. x and y not given. T<spin-glass > = 29.1 K,,,Li0.45M0.3Fe2Se0.4Te1.6,,,,"LixMyFe2(Se,Te)2",,,,,,,,,,,,,0.0,,0.0,,,,,,,,,,,,,Check: Tc=0 (Non-superconducting?)
,,,Th1.6Lu0.4C3,,,,"(Th,Lu)2C3",,,,,,,,,,10.9,,,,,10.9,,,,,,,,,,,,,
pressure-induced s/c. simple cubic. Tc(P=15 GPa) = 6 K.,,,P1,,,,P,,,,,,,,,,6.0,,0.0,,,6.0,,,,,,,,,,,,,
,,,Ir0.75Mo0.25,,,,Mo1-xIrx,,,,,,,,,,0.13,,,,,0.13,,,,,,,,,,,,,
,,,Lu1.94Sc0.06Fe3Si5,,,,"(Lu,Sc)2Fe3Si5",,,,,,,,shape_01,,4.83,,,,,4.83,,,,,,,,,,,,,
,,,La1Fe0.985Zn0.015As1O0.85,,,,"La(Fe,Zn)AsO0.85",,,,,,,,,,,,,6.01,,6.01,,,,,,,,,,,,,
,,,Nd1.5Ba1.1Ca0.4Cu3O6.975,,,,"(Nd,Ba,Ca)3Cu3Oz",,,6.975,,,,,shape_01,,,,,,,,,,,,,,,,,,,,
needles,,,Nb3S4,,,,Nb3S4,,,,,,,,,,4.0,,,,,4.0,,,,,,,,,,,,,
,,,Eu1.80375Y0.04625Ce0.15Cu1O4,,,,"(Eu,Y,Ce)2CuO4",,,,,,,,shape_01,,,,5.0,,,,,,,,,,,,,,,,
carrier = 7.0 E+20 /cm3,,,Sn0.97As0.006Te0.994,,,,"Sn(As,Te)",,,,,,,,,,0.048,,,,,0.048,,,,,,,,,,,,,Info: Very Low Tc (<0.1K)
,,,Ni1Zr2,,,,Zr2Ni,,,,,,,,shape_01,,1.56,,,,,1.56,,,,,,,,,,,,,
Ga-doped V2Al20. Einstein-T = 8.1 K using Einstein model(delta=0.050). (dC/gamma*Tc) = 1.40,,,Ga0.2V2Al20,2.9,,,GaxV2Al20,,,,,,,,,1.68,1.66,,,,,1.66,,35.0,,,,,,,,,,,
,,,La1.9Sr0.1Cu1O4,,,,"(La,Sr)2CuO4",,,,,,,,,,,,,,,,,,,,,,,,,,,,
detailed structure parameters are obtained.,,,Fe1Sr2Nd1Cu2O6+z,,,,"FeSr2(Y,Nd)Cu2O6",,,,,,,,shape_01,,,,4.2,,,,,,,,,,,,,,,,
Tc from In-NQR. Tc(max)=0.8 K at P=2.1 GPa. energy gap is independent pf P. dTc/dP estimated from Tc(P) figure.,,,Ce1Ir1In5,2.5,,,CeIrIn5,,,,,,,,shape_03,,0.4,,,,,0.4,,,,,,,,0.19,,,,,
,,,Ce1Pt2,,,,Ce1Pt2,,,,,,,,,,,,0.32,,,,,,,,,,,,,,,,
F CONC. IS NOMINAL VALUE,,,Nd2Cu1F0.5O3.5,,,,"Nd2Cu(O,F)4",,,,,,,,,,,,,,,,,42.0,,,,,,,,,,,
,,,Ir2Th1,,,,Ir2Th1,,,,,,,,,,6.5,,,,,6.5,,,,,,,,,,,,,
M-I transition at about 25 K from R(T).,,,Se2Ta1.12,,,,Ta1+xSe2,,,,,,,,shape_01,,,,2.0,,,,,,,,,,,,,,,,
,,,Ba1.2Sr0.8Yb1Cu3O6+z,,,,"Cu(Ba,Sr)2YbCu2Oz",,,,,,,,shape_01,,,,,78.5,,78.5,,,,,,,,,,,,,
not s/c. CurieT shows magnetic transition.,14.2,,Ho1Os1B2,,,,HoOsB2,,,,,,,,,,,,1.0,,,,,,,,,,,,,,,,
not s/c,,,Y0.4Pr0.6Ba2Cu3O6.76,,,,"(Y,Pr)Ba2Cu3Oz",,,6.76,,,,,shape_01,,,,4.2,,,,,,,,,,,,,,,,
two phase,,,Au0.85Pd0.15Ga2,,,,"(Au,Pd)Ga2",,,,,,,,,,1.79,,,,,1.79,,,,,,,,,,,,,
,,,Nd0.7Pr0.3Ba1.15Sr0.85Cu3O7-z,,,,"(Nd,Pr)(Ba,Sr)2Cu3O7",,,,,,,,shape_01,,,,,38.0,,38.0,,,,,,,,,,,,,
,,,Sr0.9La0.1Cu0.99Zn0.01O2,,,,"(Sr,La)(Cu,Zn)O2",,,,,,,,shape_01,,,,,42.0,,42.0,,,,,,,,,,,,,
,,,Ca2Cu1Cl2.3O2,,,,Ca2CuO2Cl2+z,,,,,,,,,,,,,36.0,,36.0,,,,,,,,,,,,,
,,,Ba3Pb1Bi1O7,,,,"Ba3(Pb,Bi)2O7",,,,,,,,shape_01,,,,1.8,,,,,,,,,,,,,,,,
,,,Ce1,,,,Ce1,,,,,,,,,,,,0.25,,,,,,,,,,,,,,,,
not SC. effective moment = 3.60 myu-B/Pr.,,,Pr1Co1Ge3,,,,PrCoGe3,,,,,,,,shape_03,,,,0.0,,,,,6.1,,,,,,,,,,,
P-0-10-24 kbar,,,Ce0.02La0.98,,,,Ce0.02La-.98,,,,,,,,,,2.6,,,,,2.6,,,,,,,,,,,,,
,,,Nd1Fe0.98Mn0.02As1F0.11O0.89,,,,"Nd(O,F)(Fe,Mn)As",,,,,,,,,,27.1,,,,,27.1,,,,,,,,,,,,,
,,,Nd1Fe0.85Rh0.15As1O1,,,,"NdO(Fe,Rh)As",,,,,,,,shape_01,,,14.7,,,,14.7,,,,1760.0,,,,,,,,,
,,,Co0.96Mo0.04U6,,,,Co0.96Mo0.04U6,,,,,,,,,,1.5,,,,,1.5,,,,,,,,,,,,,
,,,Bi2Sr1.24La0.76Cu1O6+Z,,,,"Bi2(Sr,La)2CuO6",,,,,,,,shape_03,12.1,,,,,,12.1,,,,,,,,,,,,,
,,,Ho1Ni1.98Co0.04B2C1,,,,"Ho(Ni,Co)2B2C",,,,,,,,shape_01,,3.7,,,,,3.7,,,,,,,,,,,,,
"not SC. Chemical analysis, Si-content x = 0.56 by EPMA.",,,La1Al1.45Si0.55,,,,"La(Al,Si)2",,,,,,,,,,,,2.0,,,,,,,,,,,,,,,,
structural transition (tetra-ortho) at 100 K. magnetic transition at 94 K.,,,Ba1Fe1.968Ni0.032As2,,,,"Ba(Fe,Ni)2As2",,,,,,,,,,,,2.0,,,,,,,,,,,,,,,,
"impurity phase: Fe7Se8. Tc defined as max of dR/dT. T<STR>(Tetra-to Ortho) = 97 K, defined as max of dR/dT.",,,Fe1Se0.828Sb0.092,,,,"Fe(Se,Sb)0.92",,,,,,,,shape_01,,8.3,,,7.2,,8.3,,,,,,,,,,,,,
asgrown,,,Bi2Sr2Ca0.55Pr0.45Cu2OZ,,,,"Bi2Sr2(Ca,Pr)Cu2Oz",,,,,,,,shape_03,,,,10.0,,,,,,,,,,,,,,,,
,,,Y1Ba2Cu2.85Co0.15O7.03,,,,"YBa2(Cu,Co)3O7",,,7.03,,,,,,,65.0,,,,,65.0,,,,,,,,,,,,,
,,,Pb1Mo6S1Se7,,,,"PbMo6(S,Se)8",,,,,,,,,,7.13,,,,,7.13,,,,,,,,,,,,,
,,,Sm1Ba2Cu3O6.55,,,,SmBa2Cu3Oz,,,6.55,,,,,shape_01,12.8,,,,,,12.8,,,,,,,,,,,,,
post ANN(600C). O-content measuring method not given.,,,Tl0.5Ba2Ca1Be2Cu4.5O9.948,,,,"(Cu,Tl)Ba2(Ca,Be)3Cu4Oz",,,9.948,,,,,,96.0,,,,110.0,,110.0,,,,,,,,,,,,,
,,,La0.5Ho0.5Ba2Cu3OZ,,,,"(La,Ho)Ba2Cu3Oz",,,,,,,,shape_06,,,87.0,,,,87.0,,,,,,,,,,,,,
,,,Eu1Ba2Cu2.7Zn0.3OZ,,,,"EuBa2(Cu,Zn)3O7",,,,,,,,shape_01,,,,12.0,,,,,,,,,,,,,,,,
,,,Mo2N1,,,,gamma-Mo2N,,,,,,,,,,5.0,,,,,5.0,,,,,,,,,,,,,
"99.995 purity. Tc for samples with dilute elements of Ti,V,Cr,Mn,Fe,Ni,X were investigated",,,Zn1,,,,Zn,,,,,,,,,,0.85,,,,,0.85,,,,,,,,,,,,,
,,,Bi1.95Sr1.65La0.4Cu1O6.2,,,,"Bi2(Sr,La)2CuOz",,,6.2,,,,,,,30.5,,,,,30.5,,,,,,,,,,,,,
,,,Y1Ni0.8Pd1.2B2C1,,,,"Y(Ni,Pd)2B2C",,,,,,,,,,11.8,,,,,11.8,,,,,,,,,,,,,
,,,Dy1Ba2Cu3O7-Z,3.2,,,DyBa2Cu3O7,,,,,,,,,,90.0,,,,,90.0,,,,,,,,,,,,,
,,,Th1U0.001,,,,Th1U0.001,,,,,,,,,,0.785,,,,,0.785,,,,,,,,,,,,,
,,,Tm1.8Pr0.2Ba4Cu7O14.725,,,,"(Tm,Pr)2Ba4Cu7O14",,,14.725,,,,,shape_01,,,,,76.0,,76.0,,,,,,,,,,,,,
,,,Bi2Sr2Ca0.5Pr0.5Cu2O8,,,,"Bi2Sr2(Ca,Pr)Cu2O8",,,,,,,,,,,,,,,,,16.0,,,,,,,,,,,
,,,Y0.85Ba1.95Ca0.2Cu3Oz,,,,"(Y,Ca)(Ba,Ca)2Cu3O7",,,,,,,,,,,,,81.7,,81.7,,,,,,,,,,,,,
,,,Cr0.72Os0.28,,,,Cr0.72Os0.28,,,,,,,,,,3.95,,,,,3.95,,,,,,,,,,,,,
,,,Ba0.6K0.4Bi0.9Pb0.1O3,,,,"(Ba,K)(Bi,Pb)O3",,,,,,,,,,21.5,,,,,21.5,,,,,,,,,,,,,
not s/c,,,Nd1Sr1.5Ba0.5Cu2.9Mo0.1Oz,,,,"Nd(Sr,Ba)2(Cu,Mo)3Oz",,,,,,,,,,,,25.0,,,,,,,,,,,,,,,,
"CLEAVED SURFACE,BREAK JUNCTION(PB ELECTRODE),GAPENE ESTIMATED USING TC=80K(GAP OPENING)",,,Bi2Sr2Ca1Cu2O8+Z,7.3,,,Bi2Sr2CaCu2O8,,,,,,,,shape_03,,90.0,,,,,90.0,,,,,,,,,,,,25.0,
,,,Re24Ti5,,,,Re24Ti5,,,,,,,,,,6.6,,,,,6.6,,,,,,,,,,,,,
"POINT CONTACT(ELECTRODE=GAAS), USING TC=76.2K",,,Bi2Sr2Ca1Cu2O8,6.7,,,Bi2Sr2CaCu2O8,,,,,,,,shape_03,76.2,,87.2,,,,81.7,,,,,,,,,,,,22.0,
"Co-content determined from WDS. [penet] from TDR method. Al-film coating (Tc=1.2 K, [penet] = 50 nm) to obtain absolute [penet] values.",,,Ba1Fe1.874Co0.126As2,,,,"Ba(Fe,Co)2As2",,,,,,2170.0,,shape_03,,23.5,,,,,23.5,,,,,,,,,,,,,
,,,Cu1Co2S4,,,,Cu1+xCo2-xS4,,,,,,,,,,,,0.3,,,,,,,,,,,,,,,,
,,,Lu1Ni2B2C1,,,,LuNi2B2C,,,,,,,,shape_01,,16.6,,,,,16.6,,,,,,,,,,,,,
Ramda(b)=1200A ppenet=Ramda(a),,,Y1Ba2Cu3Oz,,,,YBa2Cu3O7,,,,,,1600.0,,,92.0,,,,,,92.0,,,,,,,,,,,,,
,,,Au1Ga2,,,,AuGa2,,,,,,,,,,1.14,,,,,1.14,,,,,,,,,,,,,
sp-heat measured between 0.9 and 12 K.. not SC.,,262.0,Rh0.025Zr0.975,,,,Zr1-xRhx,,,,,,,,,,,,0.9,,,,,4.12,,,,,,,,,,,
NOT S/C,,,La2Sr1Cu2O6,,,,La2SrCu2O6,18.5,,,,,,,shape_01,,,,,,,,,,,,,,,,,,,,
,,,N6Tb1,,,,N6Tb1,,,,,,,,,,,,1.28,,,,,,,,,,,,,,,,
(delta-C/T) at Tc  = 42  mJ/mol.K2,,,La2.916Pr0.084Tl1,,,,"(La,Pr)3Tl",,,,,,,,,,7.7,,,,,7.7,,,,,,,,,,,,,
,,,Al2Sc1,,,,Sc1Al2,,,,,,,,,,,,1.02,,,,,,,,,,,,,,,,
HC2ZERO in DB means Hc2(4.2K). ,,,Nb0.6Ti0.3Zr0.1,,,,Nb-Ti-Zr,,,,,,,,,,,,,,,,8.79,,,,,,,,,,,,
"R(T,H)curve anisotropy parameter=50",,,Bi2.1Sr1.9Ca1Cu1.98Zn0.02Oz,,,,"Bi2Sr2Ca(Cu,Zn)2O8",,,,,,,,shape_03,,82.0,,,,,82.0,,,,,,,,,,,,,
,,,P1Pd3,,,,,,,,,,,,,,0.35,,,,,0.35,,,,,,,,,,,,,
"M =hydrazine . reaction(10C,10min ).",,,M1Ta1S2,,,,(M)TaS2,,,,,,,,,,4.7,,,,,4.7,,,,,,,,,,,,,
not SC,,,U1Co1Si1,,,,UCoSi,,,,,,,,shape_01,,,,0.23,,,,,,,,,,,,,,,,
not s/c.,,,Na0.3Co1H1.8O2.9,,,,Na0.3CoO2:0.9H2O,,,,,,,,shape_01,,,,5.0,,,,,,,,,,,,,,,,
,,,Ge1.62Y1,,,,,,,,,,,,,,2.4,,,,,2.4,,,,,,,,,,,,,
"ANN(270C, in air)",,,Fe1Te0.95Se0.05,,,,"Fe(Te,Se)",54.0,,,,,,,shape_03,,6.7,,,,,6.7,,,,,,,,,,,,,
,,,Pd0.04Rh0.29Zr0.67,,,,Pd0.4Rh0.29Zr0.67,,,,,,,,,,8.56,,,,,8.56,,,,,,,,,,,,,
H-implantation layer thickness = 1500A. Tc shows optimal value for this system),,,Pd0.84Au0.16H0.9,,,,"(Pd,Au)Hx",,,,,,,,,,13.6,,,,,13.6,,,,,,,,,,,,,
,,,Ag3Sb1,,,,Ag3Sb1,,,,,,,,,,,,1.28,,,,,,,,,,,,,,,,
as-synthesized. not SC.,,,Mo0.25Sr2Y1Cu2.75O7+z,,,,"(Cu,Mo)Sr2YCu2O7",,,,,,,,,,,,4.2,,,,,,,,,,,,,,,,
,,,Nb0.75Al0.23Ge0.02,,,,,,,,,,,,,,19.2,,,,,19.2,,,,,,,,,,,,,
,,,Tl1Sr1.6Cr0.4Cu1O5,,,,"Tl(Sr,Cr)2CuO5",,,,,,,,,48.0,,,,,,48.0,,,,,,,,,,,,,
 Ferromag-order,154.0,,Ru1Sr1.94La0.06Gd1Cu2O8,,,,"Ru(Sr,La)2GdCu2O8",,,,,,,,shape_01,,,,1.5,,,,,,,,,,,,,,,,
as-grown,,,La1.8Sr0.2Ca1Cu2O5.92,,,,"(La,Sr)2CaCu2O6",,,5.92,,,,,shape_01,,,,4.2,,,,,,,,,,,,,,,,
Ar-annealed at 320C,,,Cu4Ba2Ca2O8+Z,,,,CuBa2Ca2Cu3O8,,,,,,,,,,,,,82.0,,82.0,,,,,,,,,,,,,
Ag-content (measured by WDS) = 0.0755 in Sr(Pd1-xPtx)2Ge2. Hc2// measured at 2 K.,,,Sr1Pd1.9Ag0.1Ge2,,,,Sr(Pd1-xAgx)2Ge2,,,,,,,,shape_03,,2.62,,,,,2.62,,,,,,,,,,,,,
,,,B2.5Mo1,,,,MoB2.5,,,,,,,,shape_01,,8.1,,,,,8.1,,,,,,,,,,,,,
,,,Mo1Ru1P1,,,,MoRuP,,,,,,,,,,15.5,,,,,15.5,,,,,,,,,,,,,
"anneald sample, Neel temp. by Mossbauer effect of Fe(57), 1% Fe doped sample",,,La6Sr2Cu8O19+z,,,,,140.0,,,,,,,shape_01,,,,4.2,,,,,,,,,,,,,,,,
,,,Ru2Zr1,,,,,,,,,,,,,,1.84,,,,,1.84,,,,,,,,,,,,,
,,,Ir0.1Os0.3Rh0.6,,,,Ir1-x-yOsxRhy,,,,,,,,,,0.21,,,,,0.21,,,,,,,,,,,,,
,,,Ho0.9Pr0.1Ba2Cu3O7-Z,,,,"(Ho,Pr)Ba2Cu3Oz",,,,,,,,,,86.7,,,,,86.7,,,,,,,,,,,,,
"R(T) is metallic. synthesis condition (1200C,10GPa)",,,Ba1Ge3,,,,BaGe3,,,,,,,,,4.0,,,,4.0,,4.0,,,,,,,,,,,,,
,,,Be6Ga1,,,,Be6Ga1,,,,,,,,,,6.0,,,,,6.0,,,,,,,,,,,,,
"untwinned sample,dtc/dp for b-axial presure dtc/dp(a)=-2.7GP/K/2.3/-1.5/-1.0",,,Y1Ba2Cu3O6.93,,,,YBa2Cu3Oz,,,6.93,,,,,shape_03,,89.7,,,,,89.7,,,,,,,,3.1,,,,,
AFM order from (Li0.8Fe0.2)OH layers. Tn measured by SP-heat. Anion hight from Fe(2)  layers = 1.397 A.,,,Li0.8Fe1.2Se0.47S0.53H1O1,,,,"(Li,Fe)OH(Se,S)",8.48,,,,,,,shape_01,,,,,24.2,,24.2,,,,,,,,,,,,,
,,,Si1Y1,,,,Si1Y1,,,,,,,,,,,,0.15,,,,,,,,,,,,,,,,
,,,La2Sr0Cu0.75Zn0.25O4,,,,"La2(Cu,Zn)O4",75.0,,,,,,,shape_01,,,,,,,,,,,,,,,,,,,,
dtc/dp is the value at P=1.75GPa two step transition,,,B0.7C0.3Ba1.5Sr0.5Ca2Cu3OZ,,,,"(B,C)(Ba,Sr)2Ca2Cu3Oz",,,,,,,,,117.0,,118.3,,,,117.65,,,,,,,,2.0,,,,,
,,,Ru2Th1,,,,ThRu2,,,,,,,,,,4.01,,,,,4.01,,,,,,,,,,,,,
not s/c,,,Tl1Ba1Sr1Pr1Cu2O7-z,,,,"Tl(Ba,Sr)2PrCu2O7",5.44,,,,,,,,,,,4.2,,,,,,,,,,,,,,,,
,,,Ce0.4Nd0.6Bi1S2F0.3O0.7,,,,"(Nd,Sm)O0.7F0.3BiS2",,,,,,,,shape_01,,,,2.0,,,,,,,,,,,,,,,,
,,,Au1Lu1,,,,Au1Lu1,,,,,,,,,,,,0.35,,,,,,,,,,,,,,,,
,,,Pr1.5725Y0.2775Ce0.15Cu1O4,,,,"(Pr,Y,Ce)2CuO4",,,,,,,,,,,13.5,,11.0,,11.0,,,,,,,,,,,,,
,,,Bi2Sr2Ca0.83Y0.17Cu2O8+Z,,,,"Bi2Sr2(Ca,Y)Cu2O8",,,,,,,,,,48.4,,,,,48.4,,,,,,,,,,,,,
composition by EDS. RESN shows RES at 25 K. dressed DOS(N*) = 1.91 states/eV.atom.spin calculated from RESN and (dHc2/dT).,,,Ni31Zr69,,,,Zr1-xNix,,,,,,,,,,2.44,,,,,2.44,,,118.0,,,,4.12,,,,,,
,,,Y2La0.1Ba3.9Cu6O13.94,,,,,,,13.94,,,,,,,90.0,,,,,90.0,,,,,,,,,,,,,
,,,Ag0.7Al0.3,,,,Ag1-xAlx,,,,,,,,,,0.11,,,,,0.11,,,,,,,,,,,,,
R(T)-exponent = 0.75. (dC/gamma*Tc) = 3.29),,250.0,Ir0.64Rh0.3Se2,,,,Ir0.94-xRhxSe2,,,,,,,,,,,8.77,,,,8.77,,,,,,,,,,,,,
,,,Pd2Dy1Sn1,,,,Pd2DySn,15.0,,,,,,,,,,,,,,,,,,,,,,,,,,,
,,,Sb1Sn1,,,,Sb1Sn1,,,,,,,,,,1.56,,,,,1.56,,,,,,,,,,,,,
"CDW,SDW measured by NED. LTO-to-LTT transition temperature=37.2 K.",,,La1.875Ba0.075Sr0.05Cu1O4,,,,"(La,Ba,Sr)2CuO4",,,,,,,,shape_03,,9.6,,,,,9.6,,,,,,,,,,,,,
Tc jump to 7.29 K at Pc= 20.8 kbar. CDW-temp= 82 K.,,,Lu4.5Ho0.5Ir4Si10,,,,"(Lu,Ho)5Ir4Si10",,,,,,,,,,1.89,,,,,1.89,,,,,,,,,,,,,
,,,Y1Ni2B2C1,,,,YNi2B2C,,,,,,,,shape_01,,15.4,,,,,15.4,,,,,,,,,,,,,
,,,Bi0.7Pb0.3Pd1,,,,Bi1-xPbxPd,,,,,,,,shape_01,,,,2.0,,,,,,,,,,,,,,,,
"Single phase,ISOTOPE=ln(1-dTc/Tc)/ln(M16/M18). ,ISOEL=O",,,La1.85Sr0.15Cu0.995Fe0.005O4+z,,,,"(La,Sr)2(Cu,Fe)O4",,,,,,,,shape_01,,,,,30.82,,30.82,,,,,,,,,,,,,
,,,Bi0.06Sn0.94,,,,Sn1-xBix,,,,,,,,,,4.1,,,,,4.1,,,,,,,,,,0.02,,,
,,,Ba2Ca3Cu4F1.8O8.2,,,,"Ba2Ca3Cu4O8(O,F)2",,,,,,,,,66.0,,,,,,66.0,,,,,,,,,,,,,
nodal SC for x > 0.95 in (Ca4Al2O6)Fe2(As1-xPx)2.,,,Ca4Al2Fe2P2O6,,,,(Ca4Al2O6)Fe2(As1-xPx)2,,,,,,,,shape_01,,16.6,,,,,16.6,,,,,,,,,,,,,
,,,Y1Ba1.85Pr0.15Cu3OZ,,,,"Y(Ba,Pr)2Cu3O7",,,,,,,,shape_01,76.1,,,,,,76.1,,,,,,,,,,,,,
,,,B2Mg1,,,,MgB2,,,,,,,,shape_01,,38.3,,,,,38.3,,,,,,,,,,,,,
,,,Nb0.75Sn0.125Zr0.125,,,,Nb0.75Sn0.125Zr0.125,,,,,,,,,,16.7,,,,,16.7,,,,,,,,,,,,,
"impurity =BaCuO2, ",,,Tl0.8Ni0.2Ba2Ca2Cu3O9-z,,,,"(Tl,Ni)Ba2Ca2Cu3O9",,,,,,,,,,113.4,,,,,113.4,,,,,,,,,,,,,
"Tc depends on in-plane chemical pressure (definition , See text), =1.0081.",,,Ce1F0.5Bi1S2O0.5,,,,Ce1-xNdxO0.5F0.5BiS2,,,,,,,,shape_01,,0.0,,,,,0.0,,,,,,,,,,,,,Check: Tc=0 (Non-superconducting?)
"dTc/dP is for c-axis measurement, dTc/dP=-3.5 K/GPa for ab-plane measurement, dRH/dP=-0.39 E-9 m3/C.GPa",,,I1Bi2.2Sr1.8Ca1Cu2O8+y,,,,IBi2Sr2CaCu2O8,,,,,,,0.00205,shape_03,,73.6,,,,,73.6,,,,,,,,-3.6,,,,,
Tc calculated from Tc(Pb)=7.195 K (not given by the Authors),,,Pb0.9904Sb0.0096,,,,Pb1-xSbx,,,,,,,,,,7.29,,,,,7.29,,,,,,,,,,,,,
,,,Y0.95Ca0.05Ba2Cu2.95Co0.05O6.96,,,,"(Y,Ca)Ba2(Cu,Co)3Oz",,,6.96,,,,,shape_01,,88.0,,,,,88.0,,,,,,,,,,,,,
,,,Hg2Mg1,,,,Hg2Mg1,,,,,,,,,,4.0,,,,,4.0,,,,,,,,,,,,,
,,,Nd0.6Sm0.4F0.3Bi1S2O0.7,,,,"(Nd,Sm)(O,F)BiS2",,,,,,,,,,,,,5.21,,5.21,,,,,,,,,,,,,
"Dielectric const, and optical conduct. are measured for THz E-field //ab. T<IM>= 80 K (I-M transition defined as isosbestic point ). T<gap> = 24 K (means gap appears).",,,Rb0.75Fe1.6Se1.75S0.25,,,,"Rb0.75Fe1.6(Se,S)2",,,,,,,,shape_03,,24.0,,,,,24.0,,,,,,,,,,,,,
,,,Mo0.99Si1V2.01,,,,Mo0.99Si1V2.01,,,,,,,,,,,,1.9,,,,,,,,,,,,,,,,
,,,Y1Ba2Cu3.68Ni0.32O8,,,,"YBa2(Cu,Ni)4O8",,,,,,,,,,,,4.2,,,,,,,,,,,,,,,,
Tc(zero)below 13K,,,Hg0.5Pb0.5Sr2Gd1.5Ce0.5Cu2Oz,,,,"(Hg,Pb)Sr2(R,Ce)2Cu2Oz",,,,,,,,shape_01,,,38.0,,,,38.0,,,,,,,,,,,,,
,,,Y1Ba1Sr1Cu2.95Sn0.05O6.96,,,,"Y(Ba,Sr)2(Cu,Sn)3Oz",,,6.96,,,,,,,73.7,,,,,73.7,,,,,,,,,,,,,
<75>As-NMR measured. Fig shows (1/T1*T) vs T.,,,La0.2Na0.8Fe2As2,,,,La0.5-xNa0.5+xFe2As2,,,,,,,,shape_01,,,,,27.0,,27.0,,,,,,,,,,,,,
,,,Ba2Ca3Cu5O10+z,,,,CuBa2Ca3Cu4O10,,,,,,,,shape_02,,80.0,,,,,80.0,,,,,,,,,,,,,
thickness d=3000A. Hc2 defined R=zero (Hirr). T<min> in FIg. shows T where R is min in R(T). Nernst effect measured and analysed for Hc2.,,,Pr1.85Ce0.15Cu1O4,,,,"(Pr,Ce)CuO4",,8.9,,,,,,shape_05,19.5,,,,,,19.5,,,,,,,,,,,,,
resistivity is non-zero at 4.2K for as-grown sample.,,,Hg0.75Mo0.25Sr2Gd1.5Ce0.5Cu2Oz,,,,"(Hg,Mo)Sr2(Gd,Ce)2Cu2Oz",,,,,,,,shape_01,,,27.0,,,,27.0,,,,,,,,,,,,,
,,,Ba6.63Si46,,,,BaxSi46,,,,,,,,,,6.0,,,,,6.0,,,,,,,,,,,,,
Superconductivity doesn't appear.,,,La1.96Sr0.04Cu1O4,,,,"(La,Sr)2CuO4",,,4.0,,,,,shape_03,,,,,,,,,,,,,,,,,,,,
,,,Sn3U1,,,,Sn3U1,,,,,,,,,,,,1.3,,,,,,,,,,,,,,,,
SC is not investigated. Sample obtained as impurity phase of La2C3. TCFIG shows cell-volume(T).,,,C2La1,,,,LaC2,,,,,,,,,,,,,,,,,,,,,,,,,,,,
,,,Y1Ba2Cu3H0.2O6.795,,,,YBa2Cu3HxOz,,,,,,,,shape_01,,72.5,,,,,72.5,,,,,,,,,,,,,
,,,Bi2Sr2Ca1Cu2O8.2,,,,Bi2Sr2CaCu2O8,,,8.2,,,,1.5e-09,shape_01,,65.0,,,,,65.0,,,,,,,,,,,,,
prepared under  60 kbar,,,As2Cd1Sn1,,,,As2Cd1Sn1,,,,,,,,,,2.29,,,,,2.29,,,,,,,,,,,,,
not s/c. IR-shifts were measured.,,,La2Cu0.5Li0.5O4,,,,"La2(Cu,Li)O4",,,,,,,,,,,,20.0,,,,,,,,,,,,,,,,
,,,Si1U3,,,,Si1U3,,,,,,,,,,,,1.1,,,,,,,,,,,,,,,,
,,,Au0.9In0.1,,,,"(Au,In)",,,,,,,,,,0.0625,,,,,0.0625,,,,,,,,,,,,,Info: Very Low Tc (<0.1K)
,,,Ga0.05Sn0.95,,,,Sn1-xGax,,,,,,,,,,3.938,,,,,3.938,,,,,,,,,,,,,
"THC FOR OUT-OF PLANE,THC(C)",,,Y1Ba2Cu3O7-Z,,,,YBa2Cu3O7,,,,,,,,shape_03,,92.0,,,,0.2,92.0,,,,,,,,,,,,,
,,,Fe0.018Ru0.982,,,,Ru1-xFex,,,,,,,,,,0.165,,,,,0.165,,,,,,,,,,,,,
,,,Cu1Th2,,,,Cu1Th2,,,,,,,,,,3.44,,,,,3.44,,,,,,,,,,,,,
,,,In1Mo3Se3,,,,InMo3Se3,,,,,,,,,,,,1.0,,,,,,,,,,,,,,,,
slightly over-doped sample. Hc2(T) obtained from fluctuation conductivity for H > Tc(H).,,,Bi2.15Sr1.9Cu1O6+z,,,,Bi2Sr2CuO6,,,,,,,,shape_03,,4.0,,,,,4.0,,,,,,,,,,,,,
,,,Tm0.8Pr0.2Ba2Cu3O7-Z,,,,"(Tm,Pr)Ba2Cu3O7",,,,,,,,shape_01,80.9,,,,,,80.9,,,,,,,,,,,,,
"T<CDW>,T<SDW> = 34 K. (dC/Tc) = 8 mJ/mol.K2",,,Ba0.85Na0.15Ti2Sb2O1,,,,"(Ba,Na)Ti2Sb2O",,,,,,,,,,,,,5.22,,5.22,,,,,,,,,,,,,
,,,C1Mo0.2Ta0.8,,,,,,,,,,,,,,7.5,,,,,7.5,,,,,,,,,,,,,
,,,Hg0.7V0.3Ba1.5Sr0.5Cu1O4.6+z,,,,"(Hg,VO4)(Ba,Sr)2CuOz",,,,,,,,,,65.0,,,,,65.0,,,,,,,,,,,,,
volume fraction: Tl2223:Tl1223 = 43.07:45.74 another phase=Ba2Cu3O5 (volume fraction not shown). lattice const. for Tl2223 phase.,,,Tl2Ba2Ca2Cu3Oz,,,,Tl2Ba2Ca2Cu3Oz,,,,,,,,shape_02,102.1,,113.3,,,11.2,107.7,,,,,,,,,,,,,
"92.2,91.6% O(18)",,,La1.88Sr0.125Cu0.97O4,,,,"(La,Sr)2CuO4",,,,,,,,,,28.4,,,,,28.4,,,,,,,,,,,,,
Pcrit = 300 kbar.,,,Sr1,,,,Sr,,,,,,,,,,3.55,,0.0,,,3.55,,,,,,,,,,,,,
,,,Nb0.35Ti0.65,,,,Ti1-xNbx,,,,,,,,,,7.69,,,,,7.69,,,,,,,,,,,,,
Na and H2O contents measured by EPMA.,,,Na0.4H3.6Pb1.14S5.14Ta2O1.8,,,,Nax(H2O)y(PbS)(TaS2)2,,,1.8,,,,,,,,,,3.7,,3.7,,,,,,,,,,,,,
details not given. samples were prepared by rf-sputtering .,,,Ti1Ge2,,,,Ge2Ti,,,,,,,,,,,,1.8,,,,,,,,,,,,,,,,
dC at Tc = 3789 mJ/mol.K extracted from Fig.2 (BNC-scaling),,,Ba0.5Na0.5Fe2As2,,,,"(Ba,Na)Fe2As2",,,,,,,,shape_01,,32.8,,,,,32.8,,,,,,,,-1.14,,,,,
,,,N1Nb2,,,,Nb2N1,,,,,,,,,,,,1.2,,,,,,,,,,,,,,,,
nominal compo: x=0.151 in MgC1.5-xBxNi3.,,,Mg1C0.814B0.111Ni3,,,,"Mg(C,B)Ni3",,,,,,,,,,,,,6.88,,6.88,,,,,,,,,,,,,
cell volume = 188.70 A3,,,La1.85Ca0.15Cu1O4,,,,"(La,Ca)2CuO4",,,,,,,,,,,,,22.1,,22.1,,,,,,,,,,,,,
two step diamagnetism (T1=7.1 K and T2=5.3 K),,,Ho1Ni2B2C1,,,,HoNi2B2C,,,,,,,,shape_01,,7.1,,,,,7.1,,,,,,,,,,,,,
,,,Ba0.33K0.67Bi1O3,,,,"(Ba,K)BiO3",,,,,,,,,,0.77,,,,,0.77,,,,,,,,,,,,,
"R-exponent n=1.48, pnivctogen hight =1.294 A, bond-angle = 114.4 degree",,,La1Fe1As0.7P0.3F0.14O0.86,,,,LaFeAs1-xPxO0.86F0.14,,,,,,,,shape_01,12.9,,,,,,12.9,,,,,,,,,,,,,
,,,Tl2Ba2Ca1Cu1.96Co0.04O8+z,,,,"Tl2Ba2Ca(Cu,Co)2O8",,,,,,,,shape_01,,101.3,,,,,101.3,,,,,,,,,,,3.55,,
"M=EDA(ethylenediamine, C2H8N2), M-content y not given. For phase-III, c = 11.53, Tc(SUS) = 4.2 K.",,,Li0.1M1Ti1Se2,,,,LixMyTiSe2,,,,,,,,shape_01,,,0.97,,2.7,,2.7,,,,,,,,,,,,,
,,,La1.85Sr0.15Cu0.995Zn0.005O4,,,,"(La,Sr)2(Cu,Zn)O4",,,,,,6020.0,,shape_01,,,,,31.9,,31.9,,,,,,,,,,,,,
,,,Pd1Th2,,,,Pd1Th2,,,,,,,,,,0.75,,,,,0.75,,,,,,,,,,,,,
,,,Hf1V2H1.6,,,,HfV2Hx,,,,,,,,,,2.2,,,,,2.2,,,,,,,,,,,,,
,,,Na3Sb1,,,,Na3Sb1,,,,,,,,,,,,1.45,,,,,,,,,,,,,,,,
Film. thickness = 100nm. Hc2(0.9Rn) and Hirr(0.1Rn) were measured upto 7T. pHirr = 102.6T and nHirr = 45.6T. Anisotropy(Hc2) = 1.5.,,,Fe1Te0.65Se0.35,,,,FeTe1-xSex,,90.6,,,134.3,,,shape_05,,,15.0,,,,15.0,,,,,,,,,,,,,
SC and AF are segregated in electronic phase diagram. T<STR> = 156 K. Pseudogap Temp (defined as deviation from Curie-Weis law) = 69.6 K. H-content by TDS (not nominal),,,La1Fe1As1H0.44O0.56,,,,"LaFeAs(O,H)",,,,,,,,,,21.0,,,,,21.0,,,,,,,,,,,,,
,,,Nb3Sn0.8Ge0.2,,,,,,,,,,,,,,18.0,,,,,18.0,,,,,,,,,,,,,
,,,Y2Pd1Si2C1,,,,"Y2Pd(Si,C)3",,,,,,,,,,2.2,,,,,2.2,,,,,,,,,,,,,
not s/c,,,U1Pt2.97Pd0.03,,,,"U(Pt,Pd)3",1.6,,,,,,,,,,,,,,,,,,,,,,,,,,,
,,,Bi2Sr2Ca0.4Y0.6Cu2O8,,,,"Bi2Sr2(Ca,Y)Cu2O8",,,,,,,,,,9.0,,,,,9.0,,,,,,,,,,,,,
,,,Ir0.76Os0.09Rh0.15,,,,Ir0.76Os0.09Rh0.15,,,,,,,,,,,,0.015,,,,,,,,,,,,,,,,
specific heat shows two Tc. Tc represent the upper Tc.,,,U1Pt2.997Pd0.003,,,,"U(Pt,Pd)3",,,,,,,,,,0.51,,,,,0.51,,,,,,,,,,,,,
,,,Pd1.25Te2,,,,Pd1.25Te2,,,,,,,,,,2.2,,,,,2.2,,,,,,,,,,,,,
,,,Y1Ba2Cu2.97Ti0.03O6.92,,,,"YBa2(Cu,Ti)3O7",,,6.92,,,,,shape_01,,,,,82.0,,82.0,,,,,,,,,,,,,
not annealed.,,,Cr0.125Ru0.875,,,,Cr0.875Ru0.125,,,,,,,,,,1.2,,,,,1.2,,,,,,,,,,,,,
"details in Mater.Res.Bull., 18()983",,,Zr1Ru1As1,,,,ZrRuAs,,,,,,,,,,11.05,,,,,11.05,,,,,,,,,,,,,
,,,B1Os2,,,,Os2B1,,,,,,,,,,,,1.02,,,,,,,,,,,,,,,,
,,,Nd1.85Ce0.15Cu0.993Co0.007O4,,,,"(Nd,Ce)2(Cu,Co)O4",,,,,,,,shape_01,,,,2.0,,,,,,,,,,,,,,,,
,,,Bi0.3Pb0.5Cu0.2Sr2Dy0.5Ca0.5Oz,,,,"(Bi,Pb,Cu) Sr2 (Dy,Ca) Cu2 O",,,,,,,,,,80.0,,,,,80.0,,,,,,,,,,,,,
,,,As1Zn1,,,,As1Zn1,,,,,,,,,,,,1.3,,,,,,,,,,,,,,,,
"3683,2GAP//=36MEV",,,Bi2Sr2Ca1Cu1.92Co0.08O8+Z,6.1,,,"Bi2Sr2Ca(Cu,Co)2O8",,,,,,,,shape_03,,68.0,,,,,68.0,,,,,,,,,,,,,
"SP measured for 0.04 < T < 300 K. AFQ ordering T = 0.11 K  defined as peak in C(T). Curie-Weiss for T > 20 K. M measured for H//[110], H//[100]",,,Pr1Ir2Zn20,,,3.49,PrIr2Zn20,,,,,,,,shape_03,,,,,0.05,,0.05,,,,,,,,,,,,,Info: Very Low Tc (<0.1K)
,,,Ta1P1S1,,,,TaPS,,,,,,,,shape_01,,,,1.25,,,,,,,,,,,,,,,,
Li-intercalated sample. Li-content not given,,,Li0.1Cs1Ca2Nb3O10,,,,LixCsCa2Nb3O10,,,,,,,,shape_01,,5.62,,,,,5.62,,,,,,,,,,,,,
,,,Bi0.23Pb0.77,,,,Bi0.23Pb0.77,,,,,,,,,,7.8,,,,,7.8,,,,,,,,,,,,,
deposited at  0.4K,,,Al0.6Mg0.4,,,,Al0.6Mg0.4,,,,,,,,,,1.7,,,,,1.7,,,,,,,,,,,,,
neariy single phase,,,Y1.8Ca0.2Ba4Cu7Oz,,,,"(Y,Ca)2Ba4Cu7Oz",,,,,,,,,,78.0,,,,,78.0,,,,,,,,,,,,,
,,,La1Pt1.5Au0.6B2C1,,,,LaPt1.5Au0.6B2C,,,,,,,,,,10.2,,,,,10.2,,,,,,,,,,,,,
,,,Fe0.5Ba1Sr1Y1Cu2.5O7.424,,,,"(Fe,Cu)BaSrYCu2O7",,,7.424,,,,,shape_01,,,,,52.5,,52.5,,,,,,,,,,,,,
not SC.  spontaneous magnetization (ferromagnetic) below Tm = 21 K.,21.5,,U3Co4Ge7,,,,U3Co4Ge7,,,,,,,,,,,,1.8,,,,,,,,,,,,,,,,
,,,Be17Ru3,,,,Be17Ru3,,,,,,,,,,,,1.15,,,,,,,,,,,,,,,,
impurity phase BaCuO2 < 8%. TCWIDTH(10-90% in sus). La-conc.=0.617 (in meas.),,,Y0.4La0.6Ba2Cu3O6.99,,,,"(Y,La)Ba2Cu3Oz",,,6.99,,,,,,,,,,85.0,50.0,85.0,,,,,,,,,,,,,
,,,Sm0.7Pr0.3Ba2Cu3O6.8,,,,"(Sm,Pr)Ba2Cu3Oz",,,6.8,,,,,shape_01,5.0,,,,,,5.0,,,,,,,,,,,,,
,,,Hg1Tl1Ba2Y0.7Ca0.3Cu2O8-z,,,,"(Hg,Tl)2Ba2(Y,Ca)Cu2O8",,,,,,,,,,,,4.2,,,,,,,,,,,,,,,,
,,,Y0.25Eu0.75Ba2Cu4O8,,,,"(Y,Eu)Ba2Cu4O8",,,,,,,,shape_01,,75.0,,,,,75.0,,,,,,,,,,,,,
,,,Hf1Mo2,,,,Hf1Mo2,,,,,,,,,,1.0,,,,,1.0,,,,,,,,,,,,,
semicoducting,,,Pr0.6Ca0.4Ba2Cu3O7-Z,,,,"(Pr,Ca)Ba2Cu3O7",,,,,,,,shape_01,,,,5.0,,,,,,,,,,,,,,,,
Idealized compounds. chemical analysis: YRu1.1Sn3.1,,,Y4Ru6Sn19,,,,Y4Ru6Sn19,,,,,,,,,,1.3,,,,,1.3,,,,,,,,,,,,,
,,,La1Ba1Ca1Cu2.9Ni0.1O6.85,,,,"La(Ca,Ba)2(Cu,Ni)3O7",,,6.85,,,,,shape_01,45.0,,,,,,45.0,,,,,,,,,,,,,
,,,Ni0.22V0.78,,,,Ni0.22V0.78,,,,,,,,,,0.35,,,,,0.35,,,,,,,,,,,,,
,,,Pr1Ba2Cu2Co1O7.33,,,,RBa2(Cu2Co)O7,,,7.33,,,,,,,,,4.2,,,,,,,,,,,,,,,,
,,,Y1Ba2Cu2.85Fe0.024Zn0.126O7-Z,,,,"YBa2(Cu,Fe,Zn)3O7",,,,,,,,shape_01,,47.2,,,,,47.2,,,,,,,,,,,,,
"ANN(450C,in air)",,,Tl2Ba2Cu1O6+Z,,,,Tl2Ba2CuO6,,,,,,,,shape_03,75.0,,,,,,75.0,,,,,,,,,,,,,
,,,V2.928Re0.072Ga1,,,,,,,,,,,,,,10.8,,,,,10.8,,,,,,,,,,,,,
,,,Mo0.52Re0.48,,,,,,,,,,,,,,11.1,,,,,11.1,,,,,,,,,,,,,
,,,Ba0.5K0.5Bi1O3,,,,"(Ba,K)BiO3",,,,,,,,shape_03,,16.5,,,,,16.5,,,,,,,,,,,,,
"multi-phase, nominal compositions.",,,La1Rh4Si2B1,,,,LaRh4Si2B,,,,,,,,,,8.0,,,,,8.0,,,,,,,,,,,,,
,,,Pd0.015Ru0.985,,,,Ru1-xPdx,,,,,,,,,,0.4,,,,,0.4,,,,,,,,,,,,,
Neel-T defined as peak temperature in sus(T). not s/c,,,La1.21Sr0.79Cu0.68Mn0.32O4,,,,"(La,Sr)2(Cu,Mn)O4",7.3,,,,,,,shape_01,,,,4.2,,,,,,,,,,,,,,,,
dTc/dx=-7 K/at%Zn,,,Hg1Ba2Cu0.98Zn0.02O4+z,,,,"HgBa2(Cu,Zn)O4",,,,,,,,shape_01,,,,,85.0,,85.0,,,,,,,,,,,,,
inter grair Tc=67K,,,Bi4Sr3Ca3Cu4Oz,,,,Bi4Sr3Ca3Cu4Oz,,,,,,,,,,,,,80.0,,80.0,,,,,,,,,,,,,
"unit cell volum=0.4066nm(-3), b/a=1.0068",,,Gd1Ba1.8Sr0.2Cu4O8-Z,,,,"Gd(Ba,Sr)2Cu4O8",,,,,,,,shape_01,,77.0,,,,,77.0,,,,,,,,,,,,,
as-prepared sample not s/c.,,,Co1Sr2Y0.75Ca0.25Cu2O7+z,,,,"CoSr2(Y,Ca)Cu2O7",,,,,,,,shape_01,,,,,30.0,,30.0,,,,,,,,,,,,,
,,,Yb1Ba1.2Sr0.8Cu4O8,,,,"Yb(Ba,Sr)2Cu4O8",,,,,,,,shape_02,76.0,,81.0,,80.0,,80.0,,,,6800.0,,,,,,,,,
,,,Er1Ba2Cu2.76Zn0.06Fe0.18O6.97,,,,"ErBa2(Cu,Zn,Fe)3Oz",,,6.97,,,,,shape_06,,,25.0,,,,25.0,,,7800.0,7800.0,,,,,,,,,
prepared by sintering at T = 1250C,,,Ti1Os1P1,,,,TiOsP,,,,,,,,shape_01,,,,0.35,,,,,,,,,,,,,,,,
large single crystal,,,La1.91Sr0.09Cu1O4,,,,"(La,Sr)2CuO4",,,,,,,,shape_03,,,,,27.3,,27.3,,,,,,,,,,,,,
,,,Bi0.019In0.981,,,,Bi0.0119In0.981,,,,,,,,,,3.86,,,,,3.86,,,,,,,,,,,,,
,,,La1.75Sr0.25Cu0.97Ru0.03O4,,,,"(La,Sr)2(Cu,Ru)O4",,,,,,,,,,15.3,,,,,15.3,,,,,,,,,,,,,
,,,Au0.4Ge0.6,,,,,,,,,,,,,,0.32,,,,,0.32,,,,,,,,,,,,,
,,,B1Mo1.5Ta0.5,,,,"B(Mo,Ta)2",,,,,,,,,,1.82,,,,,1.82,,,,,,,,,,,,,
Jc measured by M.,,,Y1Ba2.88La0.12Cu3O7-z,,,,"Y(Ba,La)2Cu3O7",,,,,,,,shape_01,,,,,93.3,,93.3,,,,,,,,,,,,,
La<139>-NMR. e-ph = 1.0 estimated from Debye-T.,,,La3Ir2Ge2,3.52,,,La3Ir2Ge2,,,,,,,,shape_01,4.7,,,,,,4.7,,,,,,,,,,,,,
,,,Sb2Ti1,,,,Sb2Ti1,,,,,,,,,,,,0.07,,,,,,,,,,,,,,,,
,,,Y1Ba2Cu3.848Zn0.152O8,,,,"YBa2(Cu,Zn)4O8",,,,,,,,,,,,,,5.0,,,,,,,,,,,,,,
Hc(0)= 1195 Oe. (delta-C/gamma*Tc) = 1.40,,421.0,Cu0.025V0.975,,,,V1-xCux,,,,,,,,,,4.45,,,,,4.45,,9.8,,,,,,,,,,,
,,,Y1Ba2Cu3O6.41,,,,YBa2Cu3Oz,,,6.41,,,,,shape_03,,10.1,,,,,10.1,,,,,,,,,,,,,
,,,Sr1Fe1.68Zn0.12Co0.2As2,,,,"Sr(Fe,Zn,Co)2As2",,,,,,,,shape_03,,6.22,,,,,6.22,,,,,,,,,,,,,
,,,N1Nb1,,,,N1Nb1,,,,,,,,,,14.5,,,,,14.5,,,,,,,,,,,,,
Raman,,,Nb0.75Al0.1875Ge0.0625,,,,,,,,,,,,,,20.0,,,,,20.0,,,,,,,,,,,,,
,,,Nb3Al2V1C1,,,,,,,,,,,,,,,,1.5,,,,,,,,,,,,,,,,
"R-exponent n=2.13, pnivctogen hight =1.316 A, bond-angle = 113.4 degree",,,La1Fe1As0.9P0.1H0.25O0.75,,,,LaFeAs1-xPxO0.75H0.25,,,,,,,,shape_01,7.6,,,,,,7.6,,,,,,,,,,,,,
not s/c,,,Cr0.33Sr2Y1Cu2.67Oz,,,,"(Cr,Cu)Sr2YCu2Oz",,,,,,,,shape_01,,,,20.0,,,,,,,,,,,,,,,,
,,,Cu1.5Rh1.5S4,,,,Cu1+xRh2-xS4,,,,,,,,,,4.6,,,,,4.6,,,,,,,,,,,,,
,,,Bi2Sr2Ca0.55Y0.45Cu2O8+z,,,,"Bi2Sr2(Ca,Y)Cu2O8",,,,,,,,shape_01,,,,,22.1,,22.1,,,,,,,,,,,,,
RRR=13.9. Hc2(T) shown in Fig.4. Hc2(0) estimated from Hc2(T) by fitting.,,,Y0.92Lu0.08Ni2B2C1,,,,"(Y,Lu)Ni2B2C",,,,,,,,,,15.2,,,,,15.2,8.28,,,,,,,,,,,,
,,,In0.087Pb0.913,,,,In0.087Pb0.913,,,,,,,,,,7.035,,,,,7.035,,,,,,,,,,,,,
,,,Nd0.1La1.7Sr0.2Cu1O4,,,,"(La,Nd,Sr)2CuO4",,,,,,,,,,,35.0,,,,35.0,,,,,,,,,,,,,
,,,P0.95Zr1,,,,P0.95Zr1,,,,,,,,,,4.6,,,,,4.6,,,,,,,,,,,,,
G-L parameter = 1.35,,,Pb0.95Tl0.05,,,,Pb1-xTlx,,,,,,,,,,,,,,,,1060.0,,,,,,,,,0.0385,,,
,,,Sn1Ti3,,,,Sb1Ti3,,,,,,,,,,,,1.02,,,,,,,,,,,,,,,,
gamm in mj/mol.K2,,,Y0.9Lu0.1Ni2B2C1,,,,"(Y,Lu)Ni2B2C",,,,,,,,,,15.56,,,,,15.56,7.6,19.7,,,,,,,,,,,
,,,Pt5Th3,,,,Pt5Th3,,,,,,,,,,,,1.3,,,,,,,,,,,,,,,,
"alpha=zero, CU(65),DTC=0.0+-0.2",,,Y1Ba2Cu3O7.1,,,,YBa2Cu3Oz,,,7.1,,,,,shape_01,,91.3,,,,,91.3,,,,,,,,,,,,,
,,,Ca9.16Tb0.84Pt3Fe10As18,,,,(Ca1-xTbx)(Pt3As8)(FeAs)10,,,,,,,,shape_01,,,,,23.7,,23.7,,,,,,,,,,,,,
,,354.0,Y1Ba2Cu3O6.09,,,,YBa2Cu3O7,,,6.09,,,,,shape_01,,,,,,,,,4.1,,,,,,,,,,,
