Repository: Tejasvini595/superconductor_deepset

## Overview

This repository contains the official implementation of **"From Individual Elements to Macroscopic Materials: In Search of New Superconductors via Machine Learning"**.

The code implements a **DeepSet neural network** for predicting the critical temperature (Tc) of superconducting materials based solely on their chemical composition. By explicitly enforcing permutation invariance, the DeepSet architecture avoids artifacts associated with arbitrary element ordering and provides a physically meaningful framework for learning composition–property relationships in superconducting materials.

File: data/superconductors_kaggle_ready_v2.csv (part 77 of 87)
comment,curiet,debyet,element,gapene,kaizero_value,moment_value,name,neelt,nhc2zero_value,oz,pcohere_value,phc2zero_value,ppenet_value,rh300,shape,t1_value,t2_value,t3_value,tcn_value,tcsus_value,tcwidth_value,critical_temp_K,upper_critical_field_0K_T,gamma_sommerfeld_mJmolK2,resistivity_normal_uOhmcm,resistivity_roomtemp_uOhmcm,penetration_depth_nm,coherence_length_nm,dhc2dt_TK,dtcdp_KGPa,density_gcm3,lower_critical_field_0K_T,thermopower_300K_uVK,energy_gap_meV,data_quality_flag
,,,Nb3Al0.76Ge0.24,,,,"Nb3(Al,Ge)",,,,,,,,,,20.4,,,,,20.4,,,,,,,2.9,,,,,,
"RRR = 413. Diamag-signal observed at 13K by torque and C(T). Pseudogap 2d1 = 2.4 and 2d2 = 8.4 meV(2d/kTc = 11.6, 2d2/kTc = 45) by STS.",,,Cs1Fe2As2,,,,CsFe2As2,,,,,,,,shape_03,2.11,,,,,,2.11,,,1.43,590.0,,,,,,,,,
HIP,,,Pb0.6Cu0.4Sr1La1Cu1O5.21,,,,"(Pb,Cu)(Sr,La)CuOz",,,5.21,,,,,,,25.1,,,,,25.1,,,,,,,,,,,,,
,,,Mg1Zn1,,,,Mg1Zn1,,,,,,,,,,0.93,,,,,0.93,,,,,,,,,,,,,
"synthesis(5GPa,900C,1h). impurity phase = Si, CaSi2",,,Ba4Ca4Si46,,,,(Ba4Ca4)Si46,,,,,,,,,,3.7,,,,,3.7,,,,,,,,,,,,,
,,,La1.9Ba0.1Cu0.99Ga0.01O4,,,,"(La,Ba)2(Cu,Ga)O4",,,,,,,,shape_01,,14.3,,,,,14.3,,,,,,,,,,,,,
,,,Hg0.75Ti0.25Sr2Gd1.5Ce0.5Cu2Oz,,,,"(Hg,Ti)Sr2(Gd,Ce)2Cu2Oz",,,,,,,,shape_01,,,38.0,,,,38.0,,,,,,,,,,,,,
,,,Ta25Ti75,,,,,,,,,,,,,,6.0,,,,,6.0,,,,,,,,,,,,,
sp-heat measured for 1.5<T<7 K.,,,La1.875Ba0.125Cu0.92Zn0.08O4,,,,"(La,Ba)2(Cu,Zn)O4",,,,,,,,shape_01,,,,,,,,,12.02,,,,,,,,,,,
R(T): expornent = 1.1.,,,Gd1Fe1As1H0.1O0.9,,,,"Gd(O,H)FeAs",,,,,,,,shape_01,,,55.0,,,,55.0,,,,,,,,,,,,,
Ta impurity,,,Zn2Zr1,,,,Zn2Zr1,,,,,,,,,,,,0.1,,,,,,,,,,,,,,,,
,,,La2Cu1O4,,,,La2CuO4,,,,,,,,shape_04,,,,,,,,,,7800.0,3460.0,,,,,,,,,
,,,Y0.9Ca0.1Ba2Cu3O6.7,,,,"(Y,Ca)Ba2Cu3Oz",,,6.7,,,,,,,71.0,,,,,71.0,,,,,,,,,,,,,
,,,Pd2Hf1Al1,,,,Pd2HfAl,,,,,,,,shape_01,,,,,3.4,,3.4,,,,,,,,,,,,,
"Hc2(WHH) = 117.9 T(//ab),  45.2 T(//c), Maki-parameter:  (alpha) = 3.09 , (s-o) = 0.33 , Anisotropy (Hc2) =  1.05 at 0 K.",,,Ba1Fe1.892Ni0.108As2,,,,"Ba(Fe,Ni)2As2",,47.6,,,50.0,,,shape_03,,,20.3,,,,20.3,,,,,,,,,,,,,
,,,Y1Ba2Cu2.9Ni0.1O6.95,,,,"YBa2(Cu,Ni)3O7-z",,,6.95,,,,,shape_01,,,,,70.0,,70.0,,,,,,,,,,,,,
,,,Bi2Sr1.5Ca1.5Cu2O8.22,,,,"Bi2(Sr,Ca)2Cu2O8",,,8.22,,,,,,,73.0,,,,,73.0,,,,,,,,,,,,,
"major phase= Tl1212, minor phase = Tl1201. volume ratio(Tl1212/tl1201) = 92/4",,,Tl0.5Sr1.6Yb0.4Ca1Cu2.5O7-z,,,,"(Tl,Cu)(Sr,Yb)2CaCu2O7",,,,,,,,,,,64.0,,,,64.0,,,,,,,,,,,,,
M-intercalated. M = Rb0.3(H2O)y. H2O content y not given. thermodynamical critical field Hc(0) = 210 Oe determined from magnetization.,,,M1Ta1S2,,,,(M)TaS2,,,,,,,,,,4.4,,,,,4.4,,,,,,,,,,,,,
not SC.,,,Ni2Hf1Sn1,,,,Ni2HfSn,,,,,,,,,,,,0.5,,,,,,,,,,,,,,,,
"multi-phase powder. impurity phase=MgB2C2, BN, MgO. not s/c.",,,Mg1B1.6C0.4,,,,"Mg(B,C)2",,,,,,,,,,,,2.0,,,,,,,,,,,,,,,,
Li-intercalated layered niobium oxide,,,Li0.34Rb1Sr2Nb3O10,,,,LixRbSr2Nb3O10,,,,,,,,shape_01,,,,,6.03,,6.03,,,,,,,,,,,,,
no reentrant behaviour.,,,Eu0.6Sr0.4Fe1.715Co0.285As2,,,,"(Eu,Sr)(Fe,Co)2As2",,,,,,,,,,13.9,,,,,13.9,,,,,,,,,,,,,
"Sn-doped(10wt%)-FeSe0.93. multi-phases: beta(SC) = 53.26%, Fe7Se8=25.02%. Sn-content in DB is tentative value.",,,Sn0.1Fe1Se0.93,,,,Sn-doped FeSe0.93,,,,,,,,shape_02,4.5,,9.5,,,,7.0,,,,,,,,,,,,,
,,,Bi1.6Pb0.4Sr2Ca2Cu2.95Fe0.05OZ,,,,,,,,,,,,,85.6,,101.9,,,,93.75,,,,,,,,,,,,,
"Single phase HgSr2(Nd,Ca,Ce)Cu2O6(structure 1212,in which Hg-O bond is along<110>)",,,Hg1Sr2Nd0.3Ca0.5Ce0.2Cu2O6+z,,,,"HgSr2(Nd,Ca,Ce)Cu2O6",,,,,,,,shape_01,,,,4.2,,,,,,,,,,,,,,,,
"not SC for y = < 0.5 in La(O1-yFy)(Fe0.9Mn0.1)As. Impurity: LaAs,Na1.5La1.5F6",,,La1Fe0.9Mn0.1As1F0.2O0.8,,,,"La(O,F)(Fe0.9Mn0.1)As",,,,,,,,shape_01,,,,12.0,,,,,,,,,,,,,,,,
TL=1.66 BY CHEMICAL ANALYSIS,,,Tl1.8Ba2Ca2.2Cu3O9.92,,,,,,,9.92,,,,,shape_01,,112.0,,,,,112.0,,,,,,,,,,,,,
a'-phase,,,Nb3Sn1,,,,"Nb3(Sn,Sb)",,,,,,,,,,18.1,,,,,18.1,,,,,,,,,,,,,
dTc/dP in K/GPa. Debye-T estimated using scaling law. ,,300.0,Lu5Rh4Ge10,,,,Lu5Rh4Ge10,,,,,,,,,,2.79,,,,,2.79,,,,,,,,-0.107,,,,,
Mn-doped Sn0.90Ag0.07Te. Mn-concentration in ppm,,,Sn0.9Ag0.07Te1,,,,"(Sn,Ag,Mn)Te",,,,,,,,,,1.73,,,,,1.73,,,,,,,,,,,,,
,,,Sr2Cu1O3.02,,,,Sr2CuO3,0.028,,3.02,,,,,shape_01,,,,,,,,,,,,,,,,,,,,
,,,Co1Ta1.75Zr0.25,,,,"Co(Ta,Zr)2",,,,,,,,,,1.0,,,,,1.0,,,,,,,,,,,,,
,,,La1Ba1.5Ca0.5Cu3O7.14,,,,"(La,Ba,Ca)3Cu3O6",,,7.14,,,,,shape_01,,,,,,,,,,,,,,,,,,,,
"impurity phase: Fe7Se8. Tc defined as max of dR/dT. T<STR>(Tetra-to Ortho) = 98 K, defined as max of dR/dT.",,,Fe1Se0.736Sb0.184,,,,"Fe(Se,Sb)0.92",,,,,,,,shape_01,,8.85,,,,,8.85,,,,,,,,,,,,,
,,,Tl1Ba1.2La0.8Cu1O5-Y,,,,"Tl(Ba,La)2CuO5",,,,,,,,shape_01,,,,20.0,,,,,,,,,,,,,,,,
,,,Cr0.28Ir0.72,,,,Cr1-xIrx,,,,,,,,,,0.83,,,,,0.83,,,,,,,,,,,,,
,,,La1.96Sr0.04Cu1O4.05,,,,"(La,Sr)2CuO4",,,4.05,,,,,,,40.0,,,,,40.0,,,,,,,,,,,,,
as-prepared. Rietveld analysis shows Ru(Sr1.82Nd0.18)(Nd1.2Ce0.8)Cu2O10,,,Ru1Sr2Nd1.4Ce0.6Cu2O10-z,,,,"RuSr2(Nd,Ce)2Cu2O10",,,,,,,,,,,,4.2,,,,,,,,,,,,,,,,
,,,Mo0.72Pt0.28,,,,Mo0.72Pt0.28,,,,,,,,,,5.6,,,,,5.6,,,,,,,,,,,,,
,,,La6.4Sr1.6Cu8O20-Y,,,,,,,,,,,-4e-10,,,,,,,,,,,,,,,,,,,,,
deposited at 6 K,,,In0.97Pd0.03,,,,In0.97Pd0.03,,,,,,,,,,4.45,,,,,4.45,,,,,,,,,,,,,
"O2 press =23.4GPa, quenching sample",,,Sr2Dy1Cu3Oz,,,,,,,,,,,,,,,,40.0,,,,,,,,,,,,,,,,
,,,Y1Ba2Cu3.96Ni0.04O8,,,,"YBa2(Cu,Ni)4O8",,,,,,,,,,68.2,,,,,68.2,,,,,,,,,,,,,
"cubic,  like Be.",,,C8K1,,,,,,,,,,,,,,0.55,,,,,0.55,,,,,,,,,,,,,
eutectic ,,,As1Au1,,,,As1Au1,,,,,,,,,,,,1.9,,,,,,,,,,,,,,,,
,,,Bi2Sr2Ca0.7Ce0.3Cu2O8+y,,,,"Bi2Sr2(Ca,Ce)Cu2O8",,,,,,,,shape_01,,,,5.0,,,,,,,,,,,,,,,,
,,,Tc0.2W0.8,,,,W1-xTcx,,,,,,,,shape_01,,3.85,,,,,3.85,,,,,,,,,,,,,
"Maybe, NaxNyC60 (x = 3-4, y = unknown). N is detected in the sample. Na-doped fullerene prepared by thermal decomposition of NaN3.",,,Na3N1C60,,,,Na3N1C60,,,,,,,,,,14.7,,,,,14.7,,,,,,,,,,,,,
,,300.0,Nd2Cu1O4,,,,Nd2CuO4,2.1,,,,,,,,,,,,,,,,50.0,,,,,,,,,,,
,,,La1.9Sr0.1Cu1O4,,,,"(La,Sr)2CuO4",,,,,,,,shape_01,,,,,,,,,,,,,,,,,,54.0,,
,,,Bi0.26Tl0.74,,,,Bi0.26Tl0.74,,,,,,,,,,4.4,,,,,4.4,,,,,,,,,,,,,
,,,La1.01Pr0.85Sr0.14Cu1O4,,,,"(La,Sr,Pr)2CuO4",,,,,,,,,,25.0,,,25.0,,25.0,,,,,,,,,,,,,
"monoclinic, beta=89.96. lattice term(beta) in SP = 2.7 mJ/mol.K4.",,170.0,Bi2Pd3S2,,,,Bi2Pd3S2,,,,,,,,shape_01,,,,0.35,,,,,5.9,,,,,,,,,,,
,,,Bi2Ca1.5Y0.5Sr1Cu2O8+Z,,,,,,,,,,,,,,65.0,,,,,65.0,,,,,,,,,,,,,
,,,Sm1.80375Y0.04625Ce0.15Cu1O4,,,,"(Sm,Y,Ce)2CuO4",,,,,,,,,14.4,,18.1,,15.0,,15.0,,,,,,,,,,,,,
Figure shows Hc2//n (perpendicular to the plane),,,La1Fe1As1F0.11O0.89,,,,"La(O,F)FeAs",,,0.89,,,,,shape_01,23.0,26.0,28.0,,,,26.0,,,,,,,,,,,,,
,,,Mo0.25Sr2Y1.5Ce0.5Cu2.75O9+z,,,,"(Cu,Mo)Sr2(Y,Ce)2Cu2O9",,,,,,,,,,,,,35.2,,35.2,,,,,,,,,,,,,
,,,La0.95Nd0.05Pt1Si1,,,,"(La,Nd)PtSi",,,,,,,,shape_01,,2.76,,,,,2.76,,,,,,,,,,,,,
RRR = 5.6. thermopowor S(T) measured.,,,La3Sn1,,,,La3Sn,,,,,,,,,,6.2,,,,,6.2,,,,,,,,,,,,,
,,,Mo4.66Rh1.33Te8,,,,Mo4.66Rh1.33Te8,,,,,,,,,,,,1.7,,,,,,,,,,,,,,,,
quenched from 905 C (beta-phase).,,,Th0.25Zr0.75,,,,"(Th,Zr)",,,,,,,,shape_01,,6.29,,,,,6.29,,,,,,,,,,,,,
,,,Ir0.8Ru0.2,,,,Ir1-xRux,,,,,,,,,,0.13,,,,,0.13,,,,,,,,,,,,,
,,,Ce1Ir2,,,,Ce1Ir2,,,,,,,,,,,,0.37,,,,,,,,,,,,,,,,
"R(77)>E+8 Ohm,cm, R(300)=9.0E+4 Ohm, cm",,,Nd2Ba1.7K0.1Cu2Ti2O10.79,,,,,,,10.79,,,,,,,,,4.2,,,,,,,,,,,,,,,,
,,,Mg0.9Li0.05Al0.05B2,,,,"(Mg,Li,Al)B2",,,,,,,,shape_01,,37.8,,,,,37.8,,,,,,,,,,,,,
,,,Fe1,,,,Fe1,,,,,,,,,,,,0.75,,,,,,,,,,,,,,,,
2*gap = 3 - 4 meV (2*gap/kTc =1.79 - 2.38). Gap measured by far-infrared reflectivity.,,,B2Mg1,2.38,,,MgB2,,,,,,,,,,39.0,,,,,39.0,,,,,,,,,,,,,
,,,Y3Lu2Rh6Sn18,,,,(Y1-xLux)5Rh6Sn18,,,,,,,,shape_03,,,,,3.75,,3.75,,,,,,,,,,,,,
P-induced SC. optimal-P(for Tc) = 3.8 GPa. P-dependence of NMR investigated. spin gap(D) plotted in figure (degree unit).,,,Sr2Ca12Cu24O41,,,,Sr2Ca12Cu24O41,,,,,,,,shape_03,8.8,,9.7,0.0,,,9.25,,,,,,,,,,,,,
EPMA analysis(Tl:Ba:Cu=1.41:4.17:4.59),,,Tl2Ba5Cu4Oz,,,,Tl2Ba5Cu4Oz,,,,,,,,shape_03,,,,,92.0,,92.0,,,,,,,,,,8.0,,,
,,,Gd0.65La1.2Ce0.15Cu1O4,,,,"(Gd,La,Ce)2CuO4",,,,,,,,shape_01,,,,1.5,,,,,,,,,,,,,,,,
Tq=400C,,,Y1Ba2Cu2.9Zn0.1O7,,,,"YBa2(Cu,Zn)3O7",,,7.0,,,,,shape_01,51.5,,,,,,51.5,,,,,,,,,,,,,
,,,Pd50.745Mo0.255Sb49,,,,"(Pd,Mo)1-xSbx",,,,,,,,,,1.67,,,,,1.67,,,,,,,,,,,,,
,,,Tm1Ni2B2C1,,,,TmNi2B2C ,,,,,,,,shape_01,,11.0,,,,,11.0,,,,,,,,,,,,,
,,,Mo0.202Zr0.798,,,,Zr1-xMox,,,,,,,,,,5.25,,,,,5.25,,,,,,,,,,,,,
,,,Pb1Mo6S5Se3,,,,"PbMo6(S,Se)8",,,,,,,,,,4.3,,,,,4.3,,,,,,,,,,,,,
,,,Cr1Ga4,,,,Cr1Ga4,,,,,,,,,,,,1.02,,,,,,,,,,,,,,,,
,,,Na0.5Zr1N1Cl1,,,,NaxZrNCl,,,,,,,,,,15.0,,,,,15.0,,,,,,,,,,,,,
,,,Mo1Ru1,,,,,,,,,,,,,,9.5,,,,,9.5,,,,,,,,,,,,,
"niminal=Y:Eu:Ba:Cu=0.5:0.5:2:3, composition by ICP. Al-content from Al2O3 crucible.",,,Y0.52Eu0.58Ba1.9Cu2.69Al0.42O7-z,,,,"(Y,Eu)(Ba,Eu)2(Cu,Al)3O7",,,,,,,,shape_03,,,42.4,,,,42.4,,,,,,,,,,,,,
,,,Ir0.85V0.15,,,,Ir1-xVx,,,,,,,,,,0.26,,,,,0.26,,,,,,,,,,,,,
,,,Nb3Rh0.3Pt0.7,,,,"Nb3(Rh,Pt)",,,,,,,,shape_01,,7.4,,,,,7.4,,,,,,,,,,,,,
whisker,,,Bi2Sr2Ca1.2Cu3.22O8,,,,Bi2Sr2CaCu2O8,,,,,,,,shape_06,70.0,,,,,,70.0,,,,,,,,,,,,,
,,,Yb0.5Ca0.5Sr0.7Ba1.3Cu2.6C0.4O7-z,,,,"(Yb,Ca)(Sr,Ba)2(Cu,CO3)3OZ",,,,,,,,shape_01,,,,,78.0,,78.0,,,,,,,,,,,,,
,,,Nd1Fe0.9Ru0.1As1F0.11O0.89,,,,"Nd(O,F)FeAs",,,,,,,,shape_01,,40.0,,,,,40.0,,,,,,,,,,,-45.0,,
,,,Nb3Rh0.95Pd0.05,,,,,,,,,,,,,,2.49,,,,,2.49,,,,,,,,,,,,,
,,375.0,Y1Cu1O2.55,,,,YCuO2,,,2.55,,,,,shape_01,,,,,,,,,,,,,,,,,,,,
not SC,,,Sr0.75La0.25Bi1S2F1,,,,"(Sr,La)FBiS2",,,,,,,,shape_01,,,,1.8,,,,,,,,,,,,,,,,
"T<str> = 147 K (Fm3[-]n to I4[-]3d observed in R(T9, C(T), and SUS(T).",,,Sr3Ir4Sn13,,,,Sr3Ir4Sn13,,,,,,,,shape_03,,5.0,,,,,5.0,,40.0,,,,,,,,,,,
hydrostatic pressure. tetra-to-ortho transition at T0 defined as max of (dR/dT).,,,Sr1Fe2As2,,,,SrFe2As2,,,,,,,,shape_01,,,38.0,0.0,,,38.0,,,,,,,,,,,,,
,,,Bi2Sr1.4La0.6Ca1Cu2OZ,,,,"Bi2(Sr,La)2CaCu2O8",,,,,,,,shape_01,,,,,,,,,,,,,,,,,,20.0,,
Co-content by WDS. structural transition at T=105 K.,,,Sr1Fe1.888Co0.112As2,,,,"Sr(Fe,Co)2As2",,,,,,,,shape_03,,,,,,,2.0,,,,,,,,,,,,,
,,,Y1Ba1.75Sr0.25Cu3O6.928,,,,"Y(Ba,Sr)2Cu3Oz",,,6.928,,,,,,,89.6,,,,,89.6,,,,,,,,,,,,,
,,,Fe0.5Ba2Y1Cu2.5O7+z,,,,"(Fe0.5,Cu0.5)Ba2YCu2O7",,,,,,,,shape_01,63.0,,83.0,,,,73.0,,,,,,,,,,,,,
,,,Gd1Ba2Cu2.93Fe0.07OZ,,,,"GdBa2(Cu,Fe)3O7",,,,,,,,,,86.9,,,,,86.9,,,,,,,,,,,,,
,,,Bi1.95Sr1.65La0.4Cu1F0.6O5.6,,,,"Bi2(Sr,La)2Cu(O,F)6",,,5.6,,,,,,,25.1,,,,,25.1,,,,,,,,,,,,,
,,,B1Mo1,,,,Mo1B1,,,,,,,,,,0.5,,,,,0.5,,,,,,,,,,,,,
crystals were irradiated at RT. With 2.5 MeV/amu <84>Kr-ion. This irradiation did not influence the Tc value,,,Y0.14Tm0.85Ba2Cu3O7,,,,"(Y,Tm)Ba2Cu3O7",,,,,,,,shape_01,,,,,91.0,,91.0,,,,,,,,,,,,,
whiskers,,,Pd2.2S1,,,,,,,,,,,,,,1.63,,,,,1.63,,,,,,,,,,,,,
,,,Y1Ba2Cu4O8,,,,YBa2Cu4O8,,,,,,,,shape_01,,,,,77.5,,77.5,,,,,,,,,,,,,
,,,Bi2Sr2Ca1Cu1.4K0.6O8+Z,,,,"Bi2Sr2Ca(Cu,K)2O8",,,,,,,,shape_01,,85.0,,,,,85.0,,,,,267.0,,,,,,,,
As-sintered,,,Tl1Ba2Ca2Cu3O8+z,,,,"(Tl,Hg)Ba2Ca2Cu3O8",,,,,,,,shape_01,123.0,,,,,,123.0,,,,,,,,,,,,,
,,,Ir0.22Ru0.78,,,,Ru1-xIrx,,,,,,,,,,0.21,,,,,0.21,,,,,,,,,,,,,
,,,K1Na2,,,,K1Na2,,,,,,,,,,,,1.05,,,,,,,,,,,,,,,,
,,,Y1Ba2Cu3O7-Z,,,,YBa2Cu3O7,,,,,,,,shape_04,,,,,,,,,,0.09,,3000.0,,,,,,,,
,,,Ag0.55Hg0.45,,,,Ag0.55Hg0.45,,,,,,,,,,,,1.08,,,,,,,,,,,,,,,,
M = EDA. co-intercalated (Ca and EDA) to 2H-MoSe2. lattice const (a) and EDA content x not measured. SC-volume fraction = 2 % at 2K. Tc depends on EDOS.,,,Sr1M1Mo1Se2,,,,Sr(EDA)xMoSe2,,,,,,,,shape_01,,,,,6.4,,6.4,,,,,,,,,,,,,
,,,Si3Zr5,,,,Si3Zr5,,,,,,,,,,,,1.1,,,,,,,,,,,,,,,,
,,,La1.91Sr0.09Cu1O4,,,,"(La,Sr)2CuO4",,,,,,,,,,,29.0,,,,29.0,,,,,,,,,,,,,
NOT SUPERCONDUCTING,,,La2Sr1Cu2OZ,,,,La2SrCu2O6,,,,,,,,shape_01,,,,4.2,,,,,,,,,,,,,,,,
,,,Ag3Sn1,,,,Ag3Sn1,,,,,,,,,,,,1.36,,,,,,,,,,,,,,,,
,,,Sr2Ru1O4,,,,Sr2RuO4,,0.0137,,1514.0,,,,shape_03,,,,,0.616,,0.616,,,,,,,,,,,,,
solid solution. P-type conductivity,,,Sn0.756Ge0.084In0.16Te1,,,,"(Sn,Ge,In)Te",,,,,,,,shape_01,,2.32,,,,,2.32,,,,,,,,,,,,,
,,,Bi2Sr2Ca1Cu2O8.22,,,,Bi2Sr2CaCu2Oz,,,8.22,,,,,shape_03,,,,,,,,,,,,,,,,,,,,
,,,Pb2Sr2Tb1Cu3O8+d,,,10.04,Pb2Sr2TbCu3O8,5.3,,,,,,,,,,,,,,,,,,,,,,,,,,,
interlayer distance=1.60 nm by Koshelev's model.  = 1.47 nm by XRD.,,,Tl2Ba2Ca1Cu2O8,,,,Tl2Ba2CaCu2O8,,161.0,,14.3,,2479.0,,shape_03,,,,,105.0,,105.0,,,,,,,,,,,,,
,,,Cr0.008Cu1Rh1.992S4,,,,Cr0.008Cu1Rh1.992S4,,,,,,,,,,3.9,,,,,3.9,,,,,,,,,,,,,
,,,Pd49.75Ni0.25Sb50,,,,"(Pd,Ni)1-xSbx",,,,,,,,,,1.5,,,,,1.5,,,,,,,,,,,,,
,,,Bi2Sr2Ca0.3Lu0.7Cu2O8+Z,,,,"Bi2Sr2(Ca,Lu)Cu2O8",,,,,,,,,,,,,,,,,,,,,,,,,,,,
sp-heat measured between 0.9 and 12 K..,,210.0,Rh0.05Zr0.95,,,,Zr1-xRhx,,,,,,,,,,4.8,,,,,4.8,,5.08,,,,,,,,,,,
"not s/c.  Solid State Commun.,24(1977)699",,,Tb1Ru4B4,,,,TbRu4B4,4.3,,,,,,,,,,,,,,,,,,,,,,,,,,,
not SC. XRD pattern shows significant splitting. SP-heat shows magnetic ordering.,,,Ce1Pt3B1,,,,CePt3B,,,,,,,,,,,,0.4,,,,,,,,,,,,,,,,
structure=8-8-20,,,La6.4Ca1.6Ni7Ni1O20,,,,"(La,Ca)8(Cu,Ni)8O20",,,,,,,,shape_01,,,,4.0,,,,,,,1.67,,,,,,,,,
,,,Al4Cu9,,,,Al4Cu9,,,,,,,,,,,,1.28,,,,,,,,,,,,,,,,
"RRR = 35.  P-content determined by Vegard's law. R=R0 + a*T^n,  n = 2.48",,,Ba1Fe2As0.2P1.8,,,,"BaFe2(As,P)2",,,,,,,,shape_01,,,,4.0,,,,,,,,,,,,,,,,
valence of Cu(calculated) = 2.03.,,,Ba2Ca1Cu2F2.2O3.8,,,,"Ba2CaCu2O4(O,F)2",,,,,,,,,,,,,40.0,,40.0,,,,,,,,,,,,,
,,,Bi2Te3,,,,Bi2Te3,,,,,,,,,,,,1.26,,,,,,,,,,,,,,,,
,,,Ag0.815Sn0.185,,,,Ag1-xSnx,,,,,,,,,,0.06,,,,,0.06,,,,,,,,,,,,,Info: Very Low Tc (<0.1K)
no magnetic order. thermal conductivity measured.,,,La1.96Sr0.04Cu1O4,,,,"(La,Sr)2CuO4",,,,,,,,shape_03,,,,,,,,,,,,,,,,,,,,
,,,La1.65Nd0.2Ca0.046Ba0.104Cu1O4,,,,"(La,Nd,Ca,Ba)2CuO4",,,,,,,,,,,,15.0,,,,,,,,,,,,,,,,
,,,Ca1Pb1,,,,,,,,,,,,,,7.0,,,,,7.0,,,,,,,,,,,,,
amorphous Ga-Sb film,,,Ga0.58Sb0.42,,,,"a-(Ga,Sb)",,,,,,,,shape_04,,1.17,,,,,1.17,,,,,,,,,,,,,
,,,Nd1.85Ce0.15Cu0.98Co0.02O4,,,,"(Nd,Ce)2(Cu,Co)O4",,,,,,,,shape_01,,,,2.0,,,,,,,,,,,,,,,,
,,,Tb1.2Mo6S8,,,,Tb1.2Mo6S8,,,,,,,,,,1.64,,,,,1.64,,,,,,,,,,,,,
,,,Th1Ir1.2Os0.8,,,,"Th(Ir,Os)2",,,,,,,,,,3.16,,,,,3.16,,,,,,,,,,,,,
"synthesis conditions=55Kbar,950C,1.0H using graphite furnace",,,Ba2Ca3Cu4Oz,,,,Ba2Ca3Cu4Oz,,,,,,,,shape_02,,117.0,,,,,117.0,,,,,,,,,,,,,
B/Nb ratio(by rietveld analysis) = 2.184,,,B2.2Nb1,,,,NbB2-x,,,,,,,,,,9.01,,,,,9.01,,,,,,,,,,,,,
,,,Y0.3Pr0.7Sr2Cu2.85Re0.15O7,,,,"(Y,Pr)Sr2(Cu,Re)3O7",,,,,,,,,,15.8,,,,,15.8,,,,,,,,,,,,,
,,,Nd1.85Ce0.15Cu1O4,,,,"(Nd,Ce)2CuO4",,,,,,,,shape_01,,,,,24.0,,24.0,,,,,,,,,,,,,
Actualconcentration of Sn (in DB value) is 50 % of nominal values.,,,Ce1Ir1In4.97Sn0.03,,,,CeIrIn5-xSnx,,,,,,,,shape_03,,0.66,,,,,0.66,,,,,,,,,,,,,
,,,Nb0.05Rh0.04Ti0.91,,,,Nb0.05Rh0.04Ti0.91,,,,,,,,,,2.4,,,,,2.4,,,,,,,,,,,,,
,,,Au1In1,,,,Au1In1,,,,,,,,,,0.6,,,,,0.6,,,,,,,,,,,,,
optimal F-content. Tc depends on Fe-As-Fe angle.,,,Ho1Fe1As1F0.1O0.9,,,,"Ho(O,F)FeAs",,,,,,,,,,,,,36.0,,36.0,,,,,,,,,,,,,
,,,Y1Ba2Cu2.9Zn0.1OY,,,,"YBa2(Cu,Zn)3O7",,,,,,,,,,57.6,,,,,57.6,,,,,,,,,,,,,
,,,Sc5Co4Si10,,,,Sc5Co4Si10,,,,,,,,,,5.0,,,,,5.0,,,,,,,,,,,,,
"Bond distance: d(Bi-S1) = 2.634, d(Bi-S2) = 2.882 , where S1(in plane S), S2(out-of plane S), angle (S1-Bi-S1) = 168 deg. Eu-valence = 2.89. Tc from SST030015005.",,,Eu1Sr2Bi2S4F4,,,,"(Eu,Sr)3Bi2S4F4",,,,,,,,shape_01,,,,0.3,,,,,,,,,,,,,,,,
,,,Ga3Zr1,,,,Ga3Zr1,,,,,,,,,,,,1.02,,,,,,,,,,,,,,,,
P = 9.8 GPa.   Hc2(0) = 30.61 T using two band fitting.,,,Ca0.8La0.2Fe0.98Co0.02As2,,,,"(Ca,La)(Fe,Co)As2",,17.79,,,,,,shape_03,,23.89,,,,,23.89,,,,,,,,,,,,,
(dC/Tc) = 15.2 mJ/gat.K2.,,159.0,La3Pr0.75In1,,,,"(La,Pr)3In",,,,,,,,,,1.94,,,,,1.94,,18.2,,,,,,,,,,,
,,,Y0.85Ca0.15Ba1.8Nd0.2Cu3OZ,,,,"(Y,Ca)(Ba,Nd)2Cu3O7",,,,,,,,,80.6,84.5,,,,4.6,84.5,,,,,,,,,,,,,
semicon-like,,,Pr0.7Ca0.3Ba2Cu3O6.7,,,,"(Pr,Ca)Ba2Cu3O7",,,6.7,,,,,,,,,4.2,,,,,,,,,,,,,,,,
,,,Pr1.9Sr0.8Ca0.3Cu2O6.052,,,,"Pr2(Sr,Ca)Cu2O6",,,6.052,,,,,,,,,,,,,,,,48.1,,,,,,,,,
"CdO,SrCuO2 phases detected by XRD",,,Bi1.2Cd0.2Sr2Ca1Cu2Oz,,,,"(Bi,Cd)2Sr2CaCu2O8",,,,,,,,,,,,10.0,,,,,,,,,,,,,,,,
zero-field muon-SR measured.,,,La1.9Sr0.1Cu0.995Zn0.005O4,,,,"(La,Sr)2(Cu,Zn)O4",,,,,,,,shape_01,,,,,20.19,,20.19,,,,,,,,,,,,,
,,,Nd1Ba2Cu3O6.78,,,,NdBa2Cu3O6+x,,,6.78,,,,,shape_01,63.0,,,,,,63.0,,,,,,,,,,,,,
,,,Y1Ba1.5Sr0.5Cu3O6.91,,,,"Y(Ba,Sr)2Cu3Oz",,,6.91,,,,,shape_01,,86.3,,,,,86.3,,,,,,,,,,,,,
,,,Pt3Th7,,,,Pt3Th7,,,,,,,,,,,,1.02,,,,,,,,,,,,,,,,
,,,La1.5Ba1Sr0.5Cu3O6.955,,,,"La(Ba,Sr)2Cu3O7",,,6.955,,,,,,,26.9,,,,,26.9,,,,,,,,,,,,,
,,,Rh0.075Zr0.925,,,,Zr1-xRhx,,,,,,,,,,6.4,,,,,6.4,,,,,,,,,,,,,
definition of T1(SC) is not clear.,,,Tl1Ba2Ca1.7Na0.3Cu3O9-z,,,,"TlBa2(Ca,Na)2Cu3O9",,,,,,,,,100.31,,,,,,100.31,,,,,,,,,,,,,
Ca-doping,,,Y0.78Yb0.02Ca0.2Ba2Cu3OZ,,,,"(Y,Yb,Ca)Ba2Cu3Oz",,,,,,96.0,,shape_01,,,,,,,,,,,,118.0,,,,,,,,
,,,Na0.3W1O3,,,,Na0.3W1O3,,,,,,,,,,,,0.3,,,,,,,,,,,,,,,,
,,,Bi1Sn1,,,,Bi1Sn1,,,,,,,,,,3.72,,,,,3.72,,,,,,,,,,,,,
,,,V75Ge20Sb5,,,,"V3(Ge,Sb)",,,,,,,,,,5.86,,,,,5.86,,,,,,,,,,,,,
,,,Y0.9Ca0.1Ba2Cu3O6.9,,,,"(Y,Ca)Ba2Cu3Oz",,,6.9,,,,,,,88.6,,,,,88.6,,,,,,,,,,,,,
,,,Y1Ba2Cu2.883Zn0.117O6.9,,,,"YBa2(Cu,Zn)3O7",,,6.9,,,,,shape_01,,,,,,,,,,,,,,,,,,,,
,,,Sn0.8In0.2Te0.75Se0.25,,,,Sn0.8In0.2(Te1-xSex),,,,,,,,shape_01,,,3.7,,,,3.7,,,,,,,,,,,,,
,,,Ba2Ca3Cu5O12-z,,,,CuBa2Ca3Cu4O12,,,,,,,,,,116.0,,,,,116.0,,,,,,,,,,,,,
,,,Ru0.5Nb0.5Sr2Sm1.2Ce0.8Cu2Oz,,,,"(Ru,Nb)Sr2(Sm,Ce)2Cu2Oz",,,,,,,,shape_01,,,,,32.0,,32.0,,,,,,,,,,,,,
,,,Bi1.6Pb0.4Sr1.6La0.4Cu0.97Mn0.03Oz,,,,"(Bi,Pb)(Sr,La)(Cu,Mn)Oz",,,,,,,,shape_01,,20.1,,,,,20.1,,,,,,,,,,,,,
,,,Tl1Sr2Sr0.5Nd0.5Cu2O7-Z,,,,"TlSr2(Sr,Nd)Cu2O7",,,,,,,,shape_01,82.0,,90.0,,,,86.0,,,,,,,,,,,,,
,,,Y1Ba1.48Sr0.52Cu3O7-Z,,,,"Y(Ba,Sr)2Cu3O7",,,,,,,,shape_01,,85.0,,,,,85.0,,,,,,,,,,,,,
amorphous. liquid quenching onsubstrates (Ts=RT),,,Zr1,,,,a-Zr,,,,,,,,,,3.5,,,,,3.5,,,,,,,,,,,,,
"two step transition , lower=70-80 K, Ga1223 phase included",,,Ga1Sr2Ca3Cu4O11.1,,,,GaSr2Ca3Cu4O11,,,,,,,,,,,,,107.0,,107.0,,,,,,,,,,,,,
,,,Si0.45Zr0.55,,,,Si0.45Zr0.55,,,,,,,,,,,,1.2,,,,,,,,,,,,,,,,
,,,La1.7Sr0.3Cu1O3.9,,,,"(La,Sr)2CuO4",,,3.9,,,,,shape_06,,,,,,,,,,,,,,,,,,0.98,,
,,,Ga1Sr2Y0.5Ca0.5Cu2O7,,,,"GaSr2(Y,Ca)Cu2O7",,,,,,,,,35.0,,,,,,35.0,,,,,,,,,,,,,
,,,Nd1.35Pr0.15Ce0.5Sr2Cu2Nb1O10-z,,,,"(Nd,Pr,Ce)2Sr2NbO10",,,,,,,,,,11.3,,,,,11.3,,,,,,,,,,,,,
,,,Lu4Ir6Sn19,,,,Lu4Ir6Sn19,,,,,,,,,,3.2,,,,,3.2,,,,,,,,,,,,,
,,,Tl1Sr2Ca1Cu2O7,,,,TlSr2CaCu2O7,,,,,,,,,,,,4.2,,,,,,,,,,,,,,,,
,,,Er0.95Ca0.05Ba2Cu4O8,,,,"(Er,Ca)Ba2Cu4O8",,,,,,,,shape_02,83.2,,,,,,83.2,,,,,,,,,,,,,
,,,C2Y1,,,,C2Y1,,,,,,,,,,3.75,,,,,3.75,,,,,,,,,,,,,
re-entrant s/c. low temperature phase=ferromagnetic,0.5,,Sn18.43Er4.57Rh6,,,,"(Sn,Er)Er4Rh6Sn18",,,,,,,,,,0.97,,,,,0.97,,,,,,,,,,,,,
,,,Nb3Sn0.4Ga0.6,,,,,,,,,,,,,,14.6,,,,,14.6,,,,,,,,,,,,,
,,,Mg1Pt0.5Au0.5Si1,,,,"Mg(Pt,Au)Si",,,,,,,,shape_01,,2.9,,,,,2.9,,,,,,,,,,,,,
"R(77)=3.9E+5 Ohm, cm",,,Nd2Ba2Cu2Ti1.7Co0.3O10.85,,,,,,,10.85,,,,,,,,,4.2,,,,,,,380000.0,,,,,,,,,
,,,Y0.6Lu0.4Ir4B4,,,,"(Y,Lu)Ir4B4",,,,,,,,,,3.06,,,,,3.06,,,,,,,,,,,,,
,,,C1.65Th0.4Y0.6,,,,C1.65Th0.4Y0.6,,,,,,,,,,,,4.0,,,,,,,,,,,,,,,,
,,,Nb0.62Pt0.38,,,,,,,,,,,,,,4.21,,,,,4.21,,,,,,,,,,,,,
K and Fe content not given.,,,K0.8Fe2Se0.42S1.58,,,,"KxFey(Se,S)2",,,,,,,,shape_03,,,,,,,1.9,,,,,,,,,,,,,
"R(T) = R0 + A*T^n for Tc < T < 100K, n = 1.43, A = 0.26E-5 Ohm.cm/K^n.  RH(50K) = -8.23E-3 cm3/C.",,,Nd1Fe1As0.4P0.6F0.1O0.9,,,,"NdFe(As,P)(O,F)",,,,,,,,shape_01,,,22.6,,,,22.6,,,,,,,,,,,,,
,,,Cr0.75Rh0.25,,,,Cr0.75Rh0.25,,,,,,,,,,0.072,,,,,0.072,,,,,,,,,,,,,Info: Very Low Tc (<0.1K)
,,,Tl1Sr2Ca0.6Ce0.4Cu2O7-z,,,,"TlSr2(Ca,Ce)Cu2O7",,,,,,,,,,,,,35.0,,35.0,,,,,,,,,,,,,
,,,Y1Ba2Cu3O6,,,,YBa2Cu3O7,,,,,,,,shape_01,,,,,,,,,,,,,,,,,,,,
"not SC. Structural phase transition at 78 K, obseved in R(T) , C(T).",,,Fe1Te1,,,,FeTe,,,,,,,,,,,,5.0,,,,,,,,,,,,,,,,
,,,Cu0.91Si0.09,,,,Cu0.91Si0.09,,,,,,,,,,,,1.26,,,,,,,,,,,,,,,,
,,,Er1Ba2Cu4O8,,,,RBa2Cu4O8,,,,,,,,,,77.8,,,,,77.8,,,,,,,,,,,,,
,,,Zr1Ir1Si1,,,,ZrIrSi,,,,,,,,,,2.04,,,,,2.04,,,,,,,,,,,,,
"40um particle size, as-grown",,,Y1Ba2Cu3O6.9,,,,YBa2Cu3Oz,,,6.9,,,,,shape_01,,,,,93.0,,93.0,,,,,,,,,,,,,
,,,Bi3.93Ag0.07S3O4,,,,Bi4-xAgxO4S3,,,,,,,,shape_01,,,3.01,,2.1,,2.1,,,,,,,,,,,,,
,,,Dy1Ba2Cu3O7-Z,,,,RBa2Cu3O7,,,,,,,9.01e-10,,92.0,,,,,,92.0,,,,,,,,,,,3.0,,
F-content shows nominal value. 0223 + 0234 phases,,,Ba2Ca2Cu3F1O7.0+z,,,,"Bi2Ca2Cu3O6(O,F)2",,,,,,,,shape_02,,,,,116.0,,116.0,,,,,,,,,,,,,
optimum fluorination condition is at 180C,,,Sr2Cu1F2O2,,,,Sr2CuO2F2,,,2.0,,,,,,,,,,47.0,,47.0,,,,,,,,,,,,,
asgrown,,,Bi2Sr2Ca0.47Pr0.53Cu2OZ,,,,"Bi2Sr2(Ca,Pr)Cu2Oz",,,,,,,,shape_03,,,,10.0,,,,,,,,,,,,,,,,
R not to zero down to 1.5 K.,,,Lu3Si5,,,,Lu3Si5,,,,,,,,,,,7.0,,,,7.0,,,,,,,,,,,,,
,,,Hg1Tl2Sr4Cu6OZ,,,,"(Hg,Tl)(Ba,Sr) Ca Cu Oz",,,,,,,,shape_02,70.0,,110.0,,,,90.0,,,,,,,,,,,,,
,,,Th1Rh2B2C1,,,,ThRh2B2C,,,,,,,,,,,,4.2,,,,,,,,,,,,,,,,
deposited at Liq.N2 temperature. d=260A,,,Al0.997Er0.003,,,,Al0.997Er0.003,,,,,,,,,,1.658,,,,,1.658,,,,,,,,,,,,,
"structural data at 300K. At 2K, a = 3.8089,  c = 6.1316.",,,Fe1.02Te0.8Se0.2,,,,"Fe(Te,Se)",,,,,,,,,,13.6,,,,,13.6,,,,,,,,,,,,,
Coincident of the onset of the magnetic interactions with the superconducting critical temperatureis suggested by the muSR measurements.,,,Fe1Sr2Y1Cu2O7.57,,,,FeSr2YCu2O7.57,,,,,,,,shape_01,,,,,,,30.0,,,,,,,,,,,,,
,,,Ge0.22Nb1,,,,Ge0.22Nb1,,,,,,,,,,5.3,,,,,5.3,,,,,,,,,,,,,
,,,Y0.25Pr0.75Sr2Cu2.8Re0.2O6+z,,,,"(Y,Ca)Sr2(Cu,Re)3Oz",,,,,,,,shape_01,,,,,14.0,,14.0,,,,,,,,,,,,,
"Isotope effect, 78% exchange of <18>O . Pseudogap Temp. = 48.4 K",,,La1.71Sr0.25Ho0.04Cu1O4,,,,"(La,Sr,Ho)2CuO4",,,,,,,,,,,,,9.8,,9.8,,,,,,,,,,,,,
,,,La2Cu0.9Li0.1O4,,,,"La2(Cu,Li)O4",,,,,,,,shape_01,,,,4.2,,,,,,,,,,,,,,,,
,,,La1.85Sr0.15Cu0.973Co0.027O4,,,,"(La,Sr)2(Cu,Co)O4",,,,,,,,shape_01,,2.5,,,,,2.5,,,,,,,,,,,,,
,,,La1Fe1As1F0.1O0.9,,,,"LaFeAs(O,F)",,,,,,,,shape_01,24.3,,,,,,24.3,,,,,,,,,,,,,
Tl:Sr:Ca:Y:Cu=1.02:1.96:0.18:0.85:2 by ICP,,,Tl1Sr2Ca0.2Y0.8Cu2O7,,,,"TlSr2(Ca,Y)Cu2O7",,,,,,,,shape_01,,,,4.2,,,,,,,,,,,,,,,,
,,,Y0.1Pr0.9Ba2Cu3O7-Z,,,,"(Y,Pr)Ba2Cu3O7",14.0,,,,,,,shape_01,,,,,,,,,,,,,,,,,,,,
,,,La2Sb1,,,,La2Sb,,,,,,,,,,0.75,,,,,0.75,,,,,,,,,,,,,
,,,Ge2Y1,,,,YGe2,,,,,,,,shape_04,,3.8,,,,,3.8,,,,,,,,,,,,,
,,,Ge0.4Cu0.6Sr2Ca1.8Y0.2Cu3O9.3,,,,"(Ge,Cu)Sr2(Ca,Y)2Cu3O9",,,,,,,,,,,,,81.0,,81.0,,,,,,,,,,,,,
,,,Nd1.95Ce0.05Cu1O4-Z,,,,"(Nd,Ce)2CuO4",,,,,,,,,,,,,,,,,,,,,,,,,,-14.2,,
,,,Bi2Sr2Ca1Cu2O8+z,,,,Bi2Sr2CaCu2O8,,,,,,,,,,66.5,,,,,66.5,,,,,,,,,,,,,
,,,Sr1Fe2As2,,,,SrFe2As2,,,,,,,,shape_03,,,,1.8,,,,,,,,,,,,,,,,
,,,La1.845Sr0.155Cu0.995Fe0.005Oz,,,,"(La,Sr)2(Cu,Fe)O4",,,,,,,,,,,,,30.0,,30.0,,,,,,,,,,,,,
"single crystal. resistivity minimum at T*=52K. large anisotropy, R<c>/R<ab>=1000.",,,Na0.3Co1H2.6O3.3,,,,Na0.3CoO2:1.3H2O,,,,,,,,shape_03,,,5.0,,,,5.0,,,,,,,,,,,,,
impurity phase = Ni3Ba3O8,,,Hg1Ba2Cu0.97Ni0.03O4+z,,,,"HgBa2(Cu,Ni)O4",,,,,,,,,,,,,95.0,,95.0,,,,,,,,,,,,,
"ANN(900C,5d). Ferromag (92K)",94.0,,Ge4U3,,,,U3Ge4,,,,,,,,,,,,1.0,,,,,,,,,,,,,,,,
not SC. RRR = 3.6. structural transition at T=166 K.,,,Ca1Fe2As2,,,,CaFe2As2,155.0,,,,,,,shape_03,,,,,,,,,,,,,,,,,,,,
,,,Pb0.6Yb0.4Mo6Se8,,,,"(Pb,Yb)Mo6S8",,,,,,,,,,9.2,,,,,9.2,,,,,,,,,,,,,
,,,Sr2Gd1Nb1Cu2O8-d,,0.0001,7.97,Sr2GdNbCu2O8,2.18,,,,,,,shape_01,,,,,,,,,,,,,,,,,,,,
,,,Pb0.6V0.4Sr2Ca0.6Dy0.4Cu2OZ,,,,"(Pb,V)Sr2(Ca,Dy)Cu2Oz",,,,,,,,shape_01,53.6,,,,,,53.6,,,,,,,,,,,,,
co-doped Y123 materials,,,Y1Ba1.85La0.15Cu2.85Al0.15Oz,,,,"Y(Ba,La)2(Cu,Al)3Oz",,,,,,,,shape_01,,83.0,,,,,83.0,,,,,,,,,,,,,
,,,Ca0.1La1.25Ba1.65Cu3O6.88,,,,"(Ca,La)(Ba,La)2Cu3O7",,,6.88,,,,,shape_01,,,,,,,,,,,,,,,,,,,,
,,,Al2C1Cr3,,,,Al2C1Cr3,,,,,,,,,,,,4.2,,,,,,,,,,,,,,,,
"Mossbauer:hyperfine parameters of Eu-Site, gamma=2.25mm/s",,,Pb2Sr2Eu1Cu3O8+z,,,,"Pb2Sr2(Y,Eu)Cu3O8",,,,,,,,shape_01,,,,77.0,,,,,,,,,,,,,,,,
,,,Y1Ba1.9La0.1Cu3.93Zn0.07O8,,,,"Y(Ba,La)2(Cu,Zn)4O8",,,,,,,,shape_01,,,,,17.8,,17.8,,,,,,,,,,,,,
,,,As1Zr1,,,,As1Zr1,,,,,,,,,,,,1.1,,,,,,,,,,,,,,,,
"zone melting growth rate = 10 mm/h, P(He) = 0.5 MPa",,,B1V1,,,,VB,,,,,,,,,,,,7.2,,,,,,,,,,,,,,,,
,,,Y1Ni2B2C1,,,,YNi2B2C,,,,,,,,shape_01,,15.0,,,,,15.0,,,,,,,,,,,,,
(dTc/dx) = -8.9 K/mol-Ce.,,,La2.95Ce0.05Ni2B2N2.7,,,,"(La,Ce)3Ni2B2N3",,,,,,,,shape_01,,,,,10.2,,10.2,,,,,,,,,,,,,
C-content estimated from lattice constant  a  using PHC3870301(2003),,,Mg1B1.874C0.126,,,,"Mg(B,C)2",,,,,,,,shape_03,,33.3,,,,,33.3,,,,,,,,,,,,,
"Phase transitions measured  by thermal expansion and SP. T<STR> = 100 K (T-to-O)., 21 K (O-to-T)",,,Ba0.779Na0.221Fe2As2,,,,"(Ba,Na)Fe2As2",,,,,,,,shape_03,,8.0,,,,,8.0,,,,,,,,,,,,,
,,,N0.34Re1,,,,,,,,,,,,,,4.0,,,,,4.0,,,,,,,,,,,,,
,,,Y1Ba2Cu2.4Fe0.6O7.453,,,,"(Cu,Fe)Ba2YCu2O7",,,7.453,,,,,shape_01,,,,,62.0,,62.0,,,,,,,,,,,,,
,,,Ni2Zr0.3Nb0.7Ga1,,,,"Ni2(Zr,Nb)Ga",,,,,,,,,,,,1.8,,,,,,,,,,,,,,,,
dTc/dP in K/GPa. Debye-T estimated using scaling law. ,,370.0,Y5Ir4Si10,,,,Y5Ir4Si10,,,,,,,,,,3.1,,,,,3.1,,,,,,,,-0.062,,,,,
,,,Nb0.38Re0.62,,,,Nb0.38Re0.62,,,,,,,,,,2.45,,,,,2.45,,,,,,,,,,,,,
,,,Y1Ba2Cu3O6.85,,,,YBa2Cu3O7,,,6.85,,,,,shape_01,,89.0,,,,,89.0,,,,,,,,,,,,,
,,,Hg0.7Cr0.3Sr2Cu0.96Zn0.04O4+z,,,,"(Hg,Cr)Sr2(Cu,Zn)O4",,,,,,,,shape_01,,,,,54.0,,54.0,,,2053.0,3830.0,,,,,,,,,
NMR measured. measurement of F-content was not shown.,,,Tl2Ba2Ca1Cu1.98Fe0.02F0.1O7.95,,,,"Tl2Ba2Ca(Cu,Fe)2(F,O)8",,,,,,,,,,110.0,,,111.0,,110.0,,,,,,,,,,,,,
,,,Ta0.1Zr0.9,,,,Zr1-xTax,,,,,,,,,,3.76,,,,,3.76,,,,,,,,,,,,,
not SC (P<10.1 kbar),,,C24K1,,,,KC24,,,,,,,,,,,,0.07,,,,,,,,,,,,,,,,
,,,Tl2Ca1Ba2Cu2OZ,,,,Tl2Ba2CaCu2Oz,,,,,,,,,,108.0,,,,,108.0,,,,,,,,,,,,,
,,,O3Sr0.08W1,,,,,,,,,,,,,,2.0,,,,,2.0,,,,,,,,,,,,,
,,,La2.57Ca0.86Ba2.57Cu6O14.2,,,,"(La,Ca)3(Ba,Ca)3Cu6O14",,,14.2,,,,,,80.0,,,,,,80.0,,,,,,,,,,,,,
,,,Ga3Zr1,,,,,,,,,,,,,,1.38,,,,,1.38,,,,,,,,,,,,,
not SC above 0.3 K.,,,Eu2Sr1Bi2S3Se1F4,,,,Eu2SrBi2S4-xSexF4,,,,,,,,shape_01,,,,0.3,,,,,,,,,,,,,,,,
,,,Y0.8Pr0.2Ba2Cu3O6.965,,,,"(Y,Pr)Ba2Cu3O7",,,6.965,,,,,shape_01,70.0,,,,,,70.0,,,,,,,,,,,,,
using zone refined Nb.,,,Nb0.5Zr0.5,,,,Zr1-xNbx,,,,,,,,,,9.46,,,,,9.46,,,,,,,,,,,,,
,,,Sm1Ba1.8Pr0.2Cu3O7.04,,,,"Sm(Ba,Pr)2Cu3Oz",,,7.04,,,,,shape_01,,26.5,,,,,26.5,,,,,,,,,,,,,
hole doping p = 0.135 estimated from Tc(p) in RRB073180505(2006).,,,Y1Ba2Cu3O6.8,,,,YBa2Cu3Oz,,,6.8,,,,,shape_03,78.5,,,,,,78.5,35.0,,,,,,,,,,,,
,100.0,,Y1Ba2Cu2.2Co0.8O7.07,,,3.52,"YBa2(Cu,Co)3O7",,,7.07,,,,,,,,,,,,,,,,,,,,,,,,,
,,,Ni0.007Ru0.993,,,,Ru1-xNix,,,,,,,,,,0.44,,,,,0.44,,,,,,,,,,,,,
,2.0,,La1.85Sr0.15Cu0.9Ni0.1O4,,,0.83,"(La,Sr)2(Cu,Ni)O4",,,,,,,,,,,,,,,,,,4.2,,,,,,,,,,
,,,O1Ti1,,,,,,,,,,,,,,0.58,,,,,0.58,,,,,,,,,,,,,
,,,Y1Ba2Cu2.85Co0.15O7+Z,,,,"YBa2(Cu,Co)3O7",,,,,,,,shape_01,,57.1,,,,,57.1,,,,,,,,,,,,,
minor phase=Bi-2212,,,Bi0.6Nd0.2Tb0.2Pb1Sr2Ca2Cu3O10,,,,"(Bi,Pb,Nd,Tb)2Sr2Ca2Cu3O10",,,,,,,,shape_01,105.0,,110.0,,,,107.5,,,,,,,,,,,,,
,,,Tl1Ba1Sr1Ca1Cu2O7,,,,TlBaSrCaCu2O7,,,,,,,,,,,,,80.0,,80.0,,,,,,,,,,,,,
T* (superlattice transition) = 82 K.,,,Ca1.5Sr1.5Ir4Sn13,,,,(CaxSr1-x)3Ir4Sn13,,,,,,,,shape_03,,5.75,,,,,5.75,,,,,,,,,,,,,
,,,V3Ga0.999Zn0.001,,,,,,,,,,,,,,10.2,,,,,10.2,,,,,,,,,,,,,
untwinned crystal. anisotropy factor  < a>/< b> = 1.18.   < c>/< a> = 4.5,,,Y1Ba2Cu3O4,,,,YBa2Cu3O7,,,,,,1380.0,,shape_03,,,,,92.0,,92.0,,,,,,,,,,,,,
,,,Nb3Al0.7Be0.3,,,,"Nb3(Al,Be)",,,,,,,,,,14.0,,,,,14.0,,,,,,,,,,,,,
RRR = 17.0. thermopowor S(T) measured.,,,In1La3,,,,La3In,,,,,,,,,,9.7,,,,,9.7,,,,,,,,,,,,,
,,,In1Zr3,,,,In1Zr3,,,,,,,,,,,,1.02,,,,,,,,,,,,,,,,
,,,Ir0.8Re0.2,,,,Ir1-xRex,,,,,,,,,,0.66,,,,,0.66,,,,,,,,,,,,,
,,,Bi1.8Pb0.2Sr1.62La0.38Cu0.98Fe0.02Oz,,,,"(Bi,Pb)2(Sr,La)2(Cu,Fe)Oz",,,,,,,,shape_01,,,,,21.1,,21.1,,,,,,,,,,,,,
,,,La1.2Ba1.4Sr0.4Cu3Oz,,,,"La(Ba,Sr)2Cu3O7",,,,,,,,,,52.0,,,,,52.0,,,,,,,,,,,,,
,,,Tl1Sr1.4Ce0.6Ca1Cu2O7-z,,,,"Tl(Sr,Ce)2CaCu2O7",,,,,,,,,,,,10.0,,,,,,,,,,,,,,,,
,,,As2Pt1,,,,As2Pt1,,,,,,,,,,,,0.35,,,,,,,,,,,,,,,,
,,,Na1Fe1As1,,,,NaFeAs,,,,,,,,shape_03,9.6,,,,,,9.6,,,,,,,,,,,,,
,,,Y0.25Pr0.75Sr2Cu2.8Re0.2O6+z,,,,"(Y,Pr)Sr2(Cu,Re)3Oz",,,,,,,,shape_01,,,,5.0,,,,,,,,,,,,,,,,
,,,Ga0.1Fe0.9Se0.85,,,,"(Ga,Fe)Se0.85",,,,,,,,,,,6.8,,,,6.8,,,,,,,,,,,,,
,,,La1.75Sr0.25Cu1O4-Y,,,,"(La,Sr)2CuO4",,,,,,,,,,,23.3,,,,23.3,,,,,,,,,,,,,
"Two-phase sample:1)HgSr2(Sm,Ce)Cu2O6(Phase 1212 withHg-O bond along<110>)and 2)HgSr2(Sm,Ce)Cu2O6([hase1212**with Hg-O) or(Hg,Cu)-O bond along<hko>)withLATA=3.827(7),LATC=11.73(4)",,,Hg1Sr2Sm0.333Ce0.667Cu2O6+z,,,,"HgSr2(Sm,Ce)Cu2O6",,,,,,,,shape_02,,,40.0,,,,40.0,,,,,,,,,,,,,
,,,Cr0.835Ir0.165,,,,Cr0.835Ir0.165,,,,,,,,,,0.77,,,,,0.77,,,,,,,,,,,,,
,,,Nb0.6Zr0.4,,,,Nb0.6Zr0.4,,,,,,,,,,10.75,,,,,10.75,,,,,,,,,,,,,
not s/c. magnetic order measured by susceptibility.,1.73,,Ho1Rh0.4Ru3.6B4,,,,"Ho(Rh,Ru)4B4",,,,,,,,,,,,1.5,,,,,,,,,,,,,,,,
,,,Gd1Ba2Cu3OZ,,,,"(Gd,Pr)Ba2Cu3O7",,,,,,,,shape_01,,92.8,,,,,92.8,,,,,,,,,,,,,
,,,Y1Ba2Cu3O6.03,,,,"YBa2(Cu,Zn)3O7-y",,,6.03,,,,6e-10,shape_03,92.0,,,,,,92.0,,,,,,,,,,,,,
,,,Th1In2.25Sn0.75,,,,"Th(In,Sn)3",,,,,,,,shape_01,,0.21,,,,,0.21,,,,,,,,,,,,,
RRR = 3.58. Thermal conductivity measured.,,,Nb0.4Ta0.6,,,,Ta1-xNbx,,,,,,,,,,5.4,,,,,5.4,,,,,,,,,,,,,
dTc/dp=-0.453 K/Gpa for liniar fitting,,,Tm1Ni2B2C1,,,,TmNi2B2C,,,,,,,,shape_03,,10.88,,,,,10.88,,,,,,,,-0.41,,,,,
,,,Bi2Sr2Ca0.75Y0.25Cu2O8+z,,,,"Bi2Sr2(Ca,Y)Cu2O8",,,,,,,,shape_01,,,,,71.3,,71.3,,,,,,,,,,,,,
foil.  x = 0.97 in VNx.,,,V1N1,,,,VN,,,,,,,,,,9.25,,,,0.2,9.25,,,,,,,,,,,,,
magnetic order Tm = 64.3 K.,,,La1Fe0.9924Mn0.0076As1F0.11O0.89,,,,"La(Fe,Mn)AsO0.89F0.11",,,,,,,,shape_01,,,,0.0,,,,,,,,,,,,,,,,
,,,C0.5Ba2Ca2Cu3.5OZ,,,,"(Cu,C)Ba2Ca2Cu3Oz",,,,,,,,shape_03,,,115.7,,118.0,,118.0,,,,,,,,1.2,,,,,
,,,Cu0.94Sn0.06,,,,Cu0.94Sn0.06,,,,,,,,,,,,1.26,,,,,,,,,,,,,,,,
,,,Y1Ni1.9Fe0.1B2C1,,,,"Y(Ni,Fe)2B2C",,,,,,,,,,8.2,,,,,8.2,,,,,,,,,,,,,
not SC.  SUS and R(T) shows SC-transition due to impurity phase (0.5 % ZrB12) at 5.5 K.,,,B2Zr1,,,,ZrB2,,,,,,,,shape_01,,,,2.0,,,,,,,,,,,,,,,,
,,,Bi4Sr3Ca2.1Y0.9Cu4OY,,,,"Bi4Sr3(Ca,Y)3Cu4OZ",,,,,,,,shape_01,,66.2,,,,,66.2,,,,18.77,,,,,,,,,
SIN(600C). not SC,,,B2Nb1,,,,NbB2,,,,,,,,shape_01,,0.0,,,,,0.0,,,,,,,,,,,,,Check: Tc=0 (Non-superconducting?)
,,,In1,,,,In1,,,,,,,,,,3.409,,,,,3.409,,,,,,,,,,,,,
,,,La1.85Sr0.15Cu0.9Ni0.1O4+Z,,,,"(La,Sr)2(Cu,Ni)O4",,,,,,,,shape_06,,,,,,,,,,,20000.0,,,,,,,,,
"2223phase=87%,2212phase=13%",,,Bi2.6Pb0.8V0.6Sr4Ca5Cu7Oz,,,,"(Bi,Pb,V)4Sr4Ca5Cu7Oz",,,,,,,,shape_02,,,,,110.8,,110.8,,,,,,,,,,,,,
FM order at Curie Temp.,0.45,,Dy1.2Mo6S8,,,,DyMo6S8,,,,,,,,,,2.15,,,,,2.15,,,,,,,,,,,,,
,,,Y0.9Ca0.1Ba2Cu3O6.67,,,,"(Y,Ca)Ba2Cu3O7",,,6.67,,,,,shape_01,79.0,82.0,90.0,,,,82.0,,,,,,,,,,,,,
"Y124(60%),Y247(40%)",,,Eu1Ba2Cu4O8,,,,EuBa2Cu4O8,,,,,,,,shape_02,,68.9,,,,,68.9,,,,,,,,,,,,,
,,,Re2Zr1,,,,Zr1Re2,,,,,,,,,,6.8,,,,,6.8,,,,,,,,,,,,,
,,,Re3Ta1,,,,Ta1Re3,,,,,,,,,,4.75,,,,,4.75,,,,,,,,,,,,,
,,,Ba8Si28Ge18,,,,"Ba8(Si,Ge)46",,,,,,,,shape_01,,3.12,,,,,3.12,,,,,,,,,,,,,
,,,Co1Zr3,,,,Co1Zr3,,,,,,,,,,3.9,,,,,3.9,,,,,,,,,,,,,
gamma = 5.0 mJ/mol.K2 by extraporation in C/T vs T2 plot. (dC/gamma*Tc) = 1.30,,,La0.5Th0.5Ni1C2,,,,"(La,Th)NiC2",,,,,,,,shape_01,,,,,7.9,,7.9,,7.5,,,,,,,,,,,
,,,Ce1Co1.67Rh0.33,,,,Ce1Co1.67Rh0.33,,,,,,,,,,0.47,,,,,0.47,,,,,,,,,,,,,
super structure was detected,,,Y1Ba2.2Cu3Oz,,,,YBa2Cu3O7,,,,,,,,,,,,,96.0,11.0,96.0,,,,,,,,,,,,,
,,,Y1Ru4P12,,,,YRu4P12,,,,,,,,shape_01,,8.5,,,,,8.5,,,,,,,,,,,,,
not s/c.,,,Pb3Sr2Cu3Cl1O8,,,,Pb3Sr2Cu3O8Cl,,,,,,,,shape_01,,,,4.2,,,,,,,,,,,,,,,,
,,,Ir0.6Os0.2Rh0.2,,,,Ir1-x-yOsxRhy,,,,,,,,,,0.22,,,,,0.22,,,,,,,,,,,,,
,,,Nb3Sb1,,,,Nb3Sb1,,,,,,,,,,,,0.4,,,,,,,,,,,,,,,,
,,,La1.9Sr0.1Cu0.95Mn0.05O4,,,,"(La,Sr)2(Cu,Mn)O4",,,4.0,,,,,,,,,10.0,,,,,,,0.5,,,,,,,,,
Li-intercalated . interlayer distance d = 643 pm.,,,Li0.5Nb1S2,,,,(Li)NbS2,,,,,,,,,,,,0.5,,,,,,,,,,,,,,,,
,,,Tl1Ba0.6Ca0.4La1Cu1O5,,,,"Tl(Ba,Ca)LaCuO5",,,,,,,,shape_01,,,,,14.0,,14.0,,,,,,,,,,,,,
,,,Bi1.95Sr1.25Pr0.8Cu1O4,,,,"Bi2(Sr,Pr)2CuO4",,,,,,,,,,17.0,,,,,17.0,,,,,,,,,,,,,
,,,Bi3Zn1,,,,BI3Zn1,,,,,,,,,,0.87,,,,,0.87,,,,,,,,,,,,,
coexistence of s/c and weak FM. Tirr=92 K.,,,Eu1.3Ce0.7Sr2Ru1Cu2O10,,,,"(Eu,Ce)2Sr2RuCu2O10",,,,,,,,shape_01,,,,,33.0,,33.0,,,,,,,,,,,,,
Li-intercalated layered niobium oxide,,,Li0.34Cs1Ca2Nb3O10,,,,LixCsCa2Nb3O10,,,,,,,,shape_01,,,,,5.4,,5.4,,,,,,,,,,,,,
Tc(x) and Tn(x) shown in Fig.,,,Ba0.7K0.3Fe2As2,,,,"(Ba,K)Fe2As2",,,,,,,,,,36.0,,,,,36.0,,,,,,,,,,,,,
low temperature form. ,,,Rh1Te2,,,,Rh1Te2,,,,,,,,,,1.51,,,,,1.51,,,,,,,,,,,,,
residual resistivity at Tc(on),,,Ba1Fe1.83Zn0.04Co0.13As2,,,,"Ba(Fe,Zn,Co)2As2",,,,,,,,shape_01,,,,,20.0,,20.0,,,540.0,,,,,,,,,,
,,,Y1Ba2Cu2.7Au0.3Oz,,,,YBa2Cu3O7,,,,,,,,shape_01,,88.0,,,,,88.0,,,,,,,,,,,,,
Hall coeff. RH(T) measured.,,,Pr1.85Ce0.15Cu0.99Ni0.01O4-z,,,,"(Pr,Ce)2(Cu,Ni)O4",,,,,,,,shape_01,,,,4.2,,,,,,,,,,,,,,,,
,,,Bi2Sr2Ca0.975La0.025Cu2O8+Z,,,,"Bi2Sr2(Ca,La)Cu2O8",,,,,,,,shape_03,,,,,73.5,,73.5,,,,,,,,,,,,,
,,,Re0.15W0.85,,,,Re0.15W0.85,,,,,,,,,,2.4,,,,,2.4,,,,,,,,,,,,,
,,,Ca0.4Ba1.35La1.25Cu3O6.61,,,,"(Ca,La)(Ba,La)2Cu3O7",,,6.61,,,,,shape_01,,,,,,,,,,,,,,,,,,,,
,,,Al2Au1,,,,AuAl2,,,,,,,,,,,,1.0,,,,,,,,,,,,,,,,
RRR = 18,,,Ca0.5Na0.5Fe2As2,,,,"(Ca,Na)Fe2As2",,,,,,,,shape_01,,,,,22.0,,22.0,,,,,,,,,,,,,
,,,Rh0.32Sc0.68,,,,Rh0.32Sc0.68,,,,,,,,,,,,0.32,,,,,,,,,,,,,,,,
,,,Pd2Y0.8Er0.2Sn1,,,,"Pd2(Y,Er)Sn",,,,,,,,,,3.73,,,,,3.73,,,,,,,,,,,,,
,,,Er1Ba2Cu3OZ,,,,ErBa2Cu3O7,0.61,,,,,,,shape_01,,,,,,,,,,,,,,,,,,,,
,,,Nb1Re3,,,,Nb1Re3,,,,,,,,,,5.27,,,,,5.27,,,,,,,,,,,,,
,,,Sm1.4Pr0.1Ce0.5Sr2Cu2Nb1O10-z,,,,"(Sm,Pr,Ce)2Sr2Cu2NbO10",,,,,,,,,,22.8,,,,,22.8,,,,,,,,,,,,,
,,,Ni0.031Ru0.969,,,,Ru1-xNix,,,,,,,,,,0.36,,,,,0.36,,,,,,,,,,,,,
,,,Ce1Cu2Si2,,,,"CeCu2(Si,Ge)2",,,,,,,,,,0.64,,,,,0.64,,,,,,,,,,,,,
,,,Hg1Li3,,,,Hg1Li3,,,,,,,,,,,,1.08,,,,,,,,,,,,,,,,
space G = Pnma(#62).,,,Y1Rh1Sb1,,,,LaRhSb,,,,,,,,,,2.1,,,,,2.1,,,,,,,,,,,,,
R=not zero at 4.2K,,,Sr0.8Y0.2Cu1O2,,,,"(Sr,Y)CuO2",,,,,,,,,,,38.6,,,,38.6,,,,,,,,,,,,,
Tm=0.66 K,,,Eu0.012La0.988,,,,Eu0.012La0.988,,,,,,,,,,2.15,,,,,2.15,,,,,,,,,,,,,
,,,Tl1Sr1.5Pr0.5Ca1Cu2O7,,,,"Tl(Sr,Pr)2CaCu2O7",,,,,,,,shape_01,87.0,,,,88.0,,88.0,,,,,,,,,,,,,
,,,Sm1.85Ce0.15Cu1O4,,,,"(Sm,Ce)2CuO4",,,,,,,,,,20.0,,,,,20.0,,,,,,,,,,,,,
,,,Y1Ba2Cu3.96Fe0.04O8+Z,,,,"YBa2(Cu,Fe)4O8",,,,,,,,,,59.0,,,,,59.0,,,,,,,,,,,,,
,,,Pb2Cu0.9La1.1Cu2O7.87,,,,,,,7.87,,,,,,,,,,,,,,,,,,,,,,,,,
Nematic fluctuations are divergently enhanced at the nematic QCP in FeSe1-xSx superconductors without accompanying other orders.,,,Fe1Se0.96S0.04,,,,FeSe0.96S0.04,,,,,,,,shape_03,,,,,,,9.6,,,,,,,,,,,,,
,,,Bi2Pr0.5Ca1.5Cu2OZ,,,,,,,,,,,,shape_01,46.8,,,,,,46.8,,,,5.1,,,,,,,,,
,,,Y1Ba2Cu2.84Fe0.16O7.303,,,,"(Cu,Fe)Ba2YCu2O7",,,7.303,,,,,shape_01,,,,,85.0,,85.0,,,,,,,,,,,,,
not s/c,,,Pr1Ba2Cu3O7,,0.0,2.88,PrBa2Cu3O7,,,,,,,,shape_01,,,,4.2,,,,,,,,,,,,,,,,
SINGLE SIZE=2X2.5 MM2,,,Tl2Ca0.67Ba2Cu2OZ,,,,,,,,,,,,shape_03,,110.0,,,,,110.0,,,,,,,,,,,,,
"Single phase HgSr2(Ho,Ce)Cu2O6(structure 1212,in which Hg-O bond is along<110>)",,,Hg1Sr2Ho0.667Ce0.333Cu2O6+z,,,,"HgSr2(Ho,Ce)Cu2O6",,,,,,,,shape_01,,,,4.2,,,,,,,,,,,,,,,,
,,,Nb1Rh3,,,,Nb1Rh3,,,,,,,,,,,,1.2,,,,,,,,,,,,,,,,
,,,Hf3Si2,,,,Hf3Si2,,,,,,,,,,,,0.1,,,,,,,,,,,,,,,,
dTc/dP in K/Gpa,,,Al0.72Nb3.28,,,,Nb3Al,,,,,,,,shape_01,,6.2,,,,,6.2,,,,,,,,-0.17,,,,,
NEELT=PR ORDER,,,Pr1Ba2Ba2Cu3O7,,,,PrBa2Cu3O7,17.0,,,,,,,shape_01,,,,,,,,,300.0,,,,,,,,,,,
TCFIG shows Tc vs x for NaxBa6Si46 and BaxBa6Si46.,,,Ba7.76Si46,,,,BaxSi46,,,,,,,,shape_01,,,,,9.0,,9.0,,,,,,,,,,,,,
"ANN(290-450C,Ar-flow)",,,Hg1.4Tl0.6Ba2Y0.2Ca0.8Cu2Oz,,,,"(Hg,Tl)2Ba2(Y,Ca)Cu2Oz",,,,,,,,,,,,,60.5,,60.5,,,,,,,,,,,,,
,,,Se1Th1,,,,Se1Th1,,,,,,,,,,,,1.13,,,,,,,,,,,,,,,,
T<CDW> = 12.2. K.,,,Ba0.9Rb0.1Ti2Sb2O1,,,,Ba1-xRbxTi2Sb2O,,,,,,,,shape_01,,5.33,,,,,5.33,,,,,,,,,,,,,
,,,Th1.2Er0.8C3,,,,"(Th,Er)2C3",,,,,,,,,,7.0,,,,,7.0,,,,,,,,,,,,,
,,,Nb1B0.4O2,,,,,,,,,,,,,,,,4.2,,,,,,,20.0,,,,,,,5.2,,
,,,Ho0.95Ca0.05Ba2Cu4O8,,,,"(Ho,Ca)Ba2Cu4O8",,,,,,,,,,81.0,,,,,81.0,,,,,,,,,,,,,
,,,Ir0.63Os0.27Rh0.1,,,,Ir1-x-yOsxRhy,,,,,,,,,,0.4,,,,,0.4,,,,,,,,,,,,,
,,,La1.85Sr0.15Cu1O4,8.0,,,"(La,Sr)2CuO4",,,,,,,,,,32.0,,,,,32.0,,,,,,,,,,,,,
Cu-vacancy,,,Cu5Ba2Ca3Oz,,,,"(Cu,C)Ba2Ca3Cu4Oz",,,,,,,,,,118.0,,,,1.6,118.0,,,,,,,,,,,,,
"pressure-induced s/c. Tc=8.2K at p=15 Gpa. p-type Si(acceptor=E+16/cm3). Phases: diamond(Si-I) for P < 12 GPa, beta-Sn(Si-II) for 11 < P < 17 GPa, simple hexagonal(Si-IV)  for p > 13 Gpa",,,Si1,,,,Si,,,,,,,,,,8.2,,0.0,,,8.2,,,,,,,,-0.4,,,,,
,,,Y1Ba2Cu3O6.2,,,,YBa2Cu3O7,,,6.2,,,,,,,,,,,,,,,,,,,,,,,,,
,,,P2Ti1,,,,P2Ti1,,,,,,,,,,,,1.1,,,,,,,,,,,,,,,,
sintered sample. hole conc(p) determined by s(290K) for various O-content. Tc(max) at p=0.163. pseudogap temp(T*) also measured.,,,Y0.8Ca0.2Ba2Cu2.91Zn0.09O7-z,,,,"(Y,Ca)Ba2(Cu,Zn)3O7",,,,,,,,shape_01,,,,,51.4,,51.4,,,,,,,,,,,,,
carrier = 10.5 E+20 /cm3,,,Sn1Te1,,,,SnTe,,,,,,,,,,0.065,,,,,0.065,,,,,,,,,,,,,Info: Very Low Tc (<0.1K)
not SC. RRR = 10.5.,,,Pr1Ni2B2C1,,,,PrNi2B2C,,,,,,,,shape_03,,,,2.0,,,,,,,,,,,,,,,,
,,,C1Hf2In1,,,,C1Hf2In1,,,,,,,,,,,,1.1,,,,,,,,,,,,,,,,
thermal conductivity measured,,,La2Cu0.99Zn0.01O4,,,,"La2(Cu,Zn)O4",,,,,,,,shape_03,,,,,,,,,,,,,,,,,,,,
,,,Lu1Ru1B2,,,,LuRuB2,,,,,,,,,,9.99,,,,,9.99,,,,,,,,,,,,,
Li-intercalated layered Nb-oxide.,,,Li0.17Cs1Ca2Nb3O10,,,,LixCsCa2Nb3O10,,,,,,,,,,,,2.0,,,,,,,,,,,,,,,,
,,,Ce0.35Eu0.02Gd0.06La0.2,,,,Ce0.35Eu0.02Gd0.06La,,,,,,,,,,,,2.3,,,,,,,,,,,,,,,,
,,,Ir0.7Ru0.1Rh0.2,,,,Ir1-x-yRuxRhy,,,,,,,,,,0.05,,,,,0.05,,,,,,,,,,,,,Info: Very Low Tc (<0.1K)
,,,Nd1.85Ce0.15Cu1O4.045,,,,"(Nd,Ce)2CuOz",,,4.045,,,,,shape_01,,0.0,,,,,0.0,,,,,,,,,,,,,Check: Tc=0 (Non-superconducting?)
Sr partially occupied Nd site. Nd partially on Ba site,,,Nd1Ba1.6Sr0.4Cu3O6.94,,,,"Nd(Ba,Sr)2Cu3O7",,,6.94,,,,,shape_01,,86.0,,,,,86.0,,,,,,,,,,,,,
,,,Ir0.287O0.14Ti0.573,,,,Ir0.287O0.14Ti0.573,,,,,,,,,,5.5,,,,,5.5,,,,,,,,,,,,,
#NAME?,,,Bi1.4Pb0.6Sr2Ga2Cu3O7,,,,,,,,,,,,shape_02,,62.7,,,,,62.7,,,,,,,,,,,,,
,,,Al1Sc3,,,,Al1Sc3,,,,,,,,,,,,1.1,,,,,,,,,,,,,,,,
"40um particle size, ANN(450 C, 4h in He)",,,Y1Ba2Cu3O6.7,,,,YBa2Cu3Oz,,,6.7,,,,,shape_01,,,,,80.0,,80.0,,,,,,,,,,,,,
,,,Ga0.233V0.767,,,,V1-xGax,,,,,,,,,,13.3,,,,,13.3,,,,,,,,,,,,,
size=0.25*0.18*0.02 mm3,,,Hg0.75Re0.22Ba2Ca5Cu6OZ,,,,"(Hg,Re)Ba2Ca5Cu6Oz",,,,,,,,shape_03,,,,,100.0,,100.0,,,,,,,,,5.721,,,,
,,,Bi1.55Pb0.45Sr2Dy0.2Ca0.8Cu2O8+Z,,,,"(Bi,Pb)2Sr2(Dy,Ca)Cu2O8",,,,,,,,shape_01,95.0,,,,,,95.0,,,,,,,,,,,,,
(dC/Tc) = 6.37 mJ/mol.K2,,,Ba1Fe1.772Co0.228As2,,,,"Ba(Fe,Co)2As2",,,,,,,,shape_03,,8.52,,,,,8.52,,,,,,,,,,,,,
Hc2(0) defined as T1 = 110 T.,,,Cs0.4Sr0.6Fe2As2,,,,"(Cs,Sr)Fe2As2",,,,,,,,,,36.6,,,,,36.6,140.0,,,,,,,,,,,,
,,416.0,Y1Ba2Cu2.985Zn0.015O7,,,,"YBa2(Cu,Zn)3O7",,,,,,,,shape_01,,,,,,,,,11.0,,,,,,,,,,,
,,,Dy1Pt1.5Au0.6B2.4C1.2,,,,,5.9,,,,,,,,,,,4.5,,,,,,,,,,,,,,,,
Neel-T from NMR,,,Ce1Cu2Si1.6Ge0.4,,,,"CeCu2(Si,Ge)2",1.5,,,,,,,,,,,,,,,,,,,,,,,,,,,
nominal composition. Ca-deficiency = 0.074 by NED.,,,Ca1.85Cu1Cl2O2,,,,Ca2-xCuO2Cl2,,,,,,,,,,,,,30.0,,30.0,,,,,,,,,,,,,
,,,Y1Ba2Cu2.844Fe0.156O7,,,,"YBa2(Cu,Fe)3O7",,,,,,,,,,57.0,90.0,,,,57.0,,,,,,,,,,,,,
"ANN(1250C,2d) (1000C,6d) (700C,7d)",,,Y1Pt2Si2,,,,YPt2Si2,,,,,,,,shape_01,1.58,,1.7,,,,1.64,,,,,,,,,,,,,
after annealing in O2 flow,,,Hg0.6Ti0.4Ba2Ca2Cu3O8.4,,,,"(Hg,Ti)Ba2Ca2Cu3O8",,,8.4,,,,,,,,,,134.0,,134.0,,,,,,,,,,,,,
,,,La1.8Pr0.2Cu1O4.11,,,,"(La,Pr)2CuO4",,,4.11,,,,,shape_01,,,,,,,,,,,,,,,,,,,,
T<sub>=510C. second phase= (Sr1-xCax)14Cu24O41-z,,,Sr0.6Ca0.2Cu1O2-z,,,,"(Sr,Ca)CuO2",,,,,,,,shape_04,,,,4.2,,,,,,,1100.0,,,,,,,,,
,,,Au0.16Te0.84,,,,TexAu1-x,,,,,,,,,,1.71,,,,,1.71,,,,,,,,,,,,,
,,,Y0.8Ca0.2Ba1.7Nd0.3Cu3OZ,,,,"(Y,Ca)(Ba,Nd)2Cu3O7",,,,,,,,,63.0,,,,,,63.0,,,,,,,,,,,,,
,,,V2.898Mn0.102Ga1,,,,,,,,,,,,,,9.0,,,,,9.0,,,,,,,,,,,,,
,,,Cu1Ti1,,,,Cu1Ti1,,,,,,,,,,,,1.02,,,,,,,,,,,,,,,,
,,,Nb3Sn1,,,,,,,,,,,,,,18.05,,,,,18.05,,,,,,,,,,,,,
,,,Tl3Y1,,,,Tl3Y1,,,,,,,,,,1.52,,,,,1.52,,,,,,,,,,,,,
,,,Al2Ca1Si1,,,,Al2CaSi,,,,,,,,,,5.8,,,,,5.8,,,,,,,,,,,,,
,,,Nb3Rh0.05Pt0.95,,,,,,,,,,,,,,8.9,,,,,8.9,,,,,,,,,,,,,
"intercalation-[(Py-CnH2n+1)2HgI4], bisalkylpyridinium tetraiodomercurate. Interlayer distance=A 33.2A",,,Py2C6H214Hg1I4Bi2Sr1.5Ca1.5Cu2OZ,,,,"[(Py-CnH2n+1)2HgI4]Bi2(Sr,Ca)2CaCu2Oz",,,,,,,,,,,,,81.2,,81.2,,,,,,,,,,,,,
bulk s/c Tc=0.38 K. Figure shows Hc2(T) by resistivity and susceptibility measurement.,,,Ce1Ir1In5,,,,CeIrIn5,,,,,,,,shape_03,,1.3,,,,,1.3,,,,,,,,,,,,,
"2%-glucose(C6H12O6) doped sample. grain size = 413 nm, RRR = R300/R40 = 2.18. pinning force(max) = 2.10E+9 N/m3. Jc measured using Bean's model.",,,Mg1B1.98C0.02,,,,"Mg(B,C)2",,,,,,,,,,37.0,,,,,37.0,,,6.52,,,,,,,,,,
not SC for P < 8 GPa. Fig shows Tn(P).,,,Ce1Pt1Si3,,,,CePtSi3,,,,,,,,shape_01,,,,0.5,,,,,,,,,,,,,,,,
p-type semiconductor. carrier from Hall effect. Tc defined by SUS. cubic to rhonbohedral transition at 400C.,,,Ge0.95Te1,,,,GeTe,,,,,,,,,,0.246,,,,,0.246,,,,,,,,,,,,,
,,,Ca1Si2,,,,CaSi2,,,,,,,,,,,,1.68,,,,,,,,,,,,,,,,
,,,Tl2Ba2Cu1O6+Z,,,,Tl2Ba2CuO6,,,,,,,,,,16.0,,,,,16.0,,,,,,,,-2.8,,,,,
ANN sample.,,,In0.45Tl0.55,,,,Tl1-xInx,,,,,,,,,,2.48,,,,,2.48,,,,,,,,,,,,,
,,,La1.5Pb0.35Sr0.15Cu1Oz,,,,"(La,Pb,Sr)2CuOz",,,,,,,,,,,,,38.0,,38.0,,,,,,,,,,,,,
,,,La3Te4,,,,La3Te4,,,,,,,,,,5.3,,,,,5.3,,,,,,,,,,,,,
,,,Y0.7Cd0.3Ba2Cu3O7,,,,"(Y,Cd)Ba2Cu3O7",,,,,,,,shape_01,,92.8,,,,,92.8,,,,,,,,,,,,,
,,,La2Cu1O4,,,,La2CuO4,,,,,,,4.45e-09,shape_01,,,,4.2,,,,,,,,,,,,,,,,
