Repository: Tejasvini595/superconductor_deepset

## Overview

This repository contains the official implementation of **"From Individual Elements to Macroscopic Materials: In Search of New Superconductors via Machine Learning"**.

The code implements a **DeepSet neural network** for predicting the critical temperature (Tc) of superconducting materials based solely on their chemical composition. By explicitly enforcing permutation invariance, the DeepSet architecture avoids artifacts associated with arbitrary element ordering and provides a physically meaningful framework for learning composition–property relationships in superconducting materials.

File: data/superconductors_kaggle_ready_v2.csv (part 78 of 87)
comment,curiet,debyet,element,gapene,kaizero_value,moment_value,name,neelt,nhc2zero_value,oz,pcohere_value,phc2zero_value,ppenet_value,rh300,shape,t1_value,t2_value,t3_value,tcn_value,tcsus_value,tcwidth_value,critical_temp_K,upper_critical_field_0K_T,gamma_sommerfeld_mJmolK2,resistivity_normal_uOhmcm,resistivity_roomtemp_uOhmcm,penetration_depth_nm,coherence_length_nm,dhc2dt_TK,dtcdp_KGPa,density_gcm3,lower_critical_field_0K_T,thermopower_300K_uVK,energy_gap_meV,data_quality_flag
,,,Y0.9Pr0.1Ba2Cu3O6.85,,,,"(Gd,Pr)Ba2Cu3O7",,,6.85,,,,,shape_01,,61.5,,,,,61.5,,,,,,,,,,,,,
,,,Y0.72Ca0.28Ba2Cu3O6,,,,"(Y,Ca)Ba2Cu3O6",,,,,,,,,36.0,,59.0,,,,47.5,,,,,,,,,,,,,
"P-content determined by Vegard's law. R=R0 + a*T^n,  n = 0.267",,,Ba1Fe2As1.52P0.48,,,,"BaFe2(As,P)2",,,,,,,,shape_01,,30.1,,,,,30.1,,,,,,,,,,,,,
,,,Y1Ba1.5Sr0.5Cu3Oz,,,,"Y(Ba,Sr)2Cu3Oz",,,,,,,,,,,,,47.0,,47.0,,,,,,,,5.3,,210.0,,,
Neel temperature was determined by uSR measurements.,,,La1.75Eu0.2Sr0.1Cu1O4,,,,"(La,Eu,Sr)2CuO4",15.0,,,,,,,,,,,,,,,,,,,,,,,,,,,
,,,Y1Ba2Cu2.4Ni0.6O6.94,,,,"YBa2(Cu,Ni)3O7",,,6.94,,,,,,,66.0,,,,,66.0,,,,,,,,,,,,,
,,,C0.5Ba2Ca3Cu4.5OZ,,,,"(Cu,C)Ba2Ca3Cu4Oz",,,,,,,,shape_03,,,,,108.0,,108.0,,,,,,,,,,,,,
nominal Na  x = 0.1.  Na-concentration x = 0.044 in NaxPdBi2 by WDS.  impurity phase : NaBi and Pd  (total 10 %) in beta-PdBi2 phase.,,,Na0.044Pd1Bi2,,,,beta-NaxPdBi2,,,,,,,,shape_03,,,4.1,,,,4.1,,,,,,,,,,,,,
,,,Y1Ba1.8La0.2Cu3O6.95,,,,"Y(Ba,La)2Cu3O7",,,6.95,,,,,,,,78.0,,,,78.0,,,,,,,,,,,,,
"two step transition(110K,85K), 110K due to B1234 phase ",,,B1Sr2Ca4Cu5O13,,,,BSr2Ca4Cu5O13,,,,,,,,,,,,,85.0,,85.0,,,,,,,,,,,,,
,,,Gd1Fe0.7Ir0.3As1O1,,,,"GdO(Fe,Ir)As",,,,,,,,,,,11.6,,,,11.6,,,,,,,,,,,,,
,,,Y1Ba2Cu3O6.44,,,,YBa2Cu3O7,,,6.44,,,,,shape_01,,,,4.2,,,,,,,,,,,,,,,,
,,,Be2Ti1,,,,Be2Ti1,,,,,,,,,,,,1.02,,,,,,,,,,,,,,,,
,,,Tl1Ba2Ca0.9Y0.1Cu2O7,,,,"TlBa2(Ca,Y)Cu2O7",,,,,,,,,,86.1,,,,,86.1,,,,,,,,,,,,,
,,,Tl2Ba2Ca0.75Y0.25Cu1.92Co0.08O8+z,,,,"Tl2Ba2(Ca,Y)(Cu,Co)2O8",,,,,,,,shape_01,,29.7,,,,,29.7,,,,,,,,,,,51.7,,
,,,Ba1Al1Ge1,,,,BaAlGe,,,,,,,,shape_01,,6.3,,,,,6.3,,,,,,,,,,,,,
,,,Bi2Se3,,,,Bi2Se3,,,,,,,,,,,,1.26,,,,,,,,,,,,,,,,
,,,Bi2Sr2Ca0.67Y0.33Cu1.95Zn0.05O8+z,,,,"Bi2Sr2(Ca,Y)(Cu,Zn)2O8",,,,,,,,shape_01,,37.5,,,,,37.5,,,,,,,,,,,,,
,,,Hg0.7Cr0.3Sr2Ca4Cu5OZ,,,,"(Hg,Cr)Sr2Ca4Cu5Oz",,,,,,,,,,,,,45.0,,45.0,,,,,,,,,,,,,
,,,La2Cu1O0.001,,,,La2CuO4,,,0.001,,,,,shape_03,,,,,,,,,,,,,,,,,,,,
,,,Mo0.75W0.75,,,,Mo0.75W0.75,,,,,,,,,,,,4.2,,,,,,,,,,,,,,,,
"Using a photochemically transformed carbonaceous sulfur hydride system, a maximum superconducting transition temperature of 287.7±1.2K was achieved at 267±10GPa.",,,C1S1,,,,C-S-H,,,,,,,,shape_04,,,,,,,287.7,,,,,,,,,,,,,Warning: Statistical Tc Outlier (IQR)
,,,Ca0.4Ba1.35La1.25Cu3O6.43,,,,"(Ca,La)(Ba,La)2Cu3O7",,,6.43,,,,,shape_01,,,,,,,,,,,,,,,,,,,,
,,,Bi2Sr2Ca0.65Y0.35Cu1.95Zn0.05O8+z,,,,"Bi2Sr2(Ca,Y)(Cu,Zn)2O8",,,,,,,,shape_01,,42.7,,,,,42.7,,,,,,,,,,,,,
semiconductor like.,,,Ru0.8Nb0.2Sr2Gd1Cu2O8,,,,"(Ru,Nb)Sr2GdCu2O8",,,,,,,,,,,,2.0,,,,,,,,,,,,,,124.2,,
"multi-phase film(120micron),resistance=0.2 Ohm at RT",,,Bi2Sr2Ca1Cu2Oz,,,,Bi2Sr2CaCu2O8,,,,,,,,shape_04,82.0,,,,,20.0,82.0,,,,,,,,,,,,,
,,,Al0.5Mo5S6Sn1,,,,Al0.5Mo5S6Sn1,,,,,,,,,,14.2,,,,,14.2,,,,,,,,,,,,,
not annealed,,,Tl0.25Li0.25Ba2Ca1Mg1Cu3.45Co0.05O10-z,,,,"(Cu,Te,Li)Ba2(Ca,Mg)2(Cu,Co)3O10",,,,,,,,,112.0,,,,,,112.0,,,,,,,,,,,,,
,,,Ag1Sn1Se1.8S0.2,,,,"AgSn(Se,S)2",,,,,,,,,,5.79,,,,,5.79,,,,,,,,,,,,,
RRR = 7. not SC.,,,Pr1V2Al20,,,,PrV2Al20,,,,,,,,shape_03,,,,0.043,,,,,,,,,,,,,,,,
,,,Tl2.5Nd1Sr2Cu2.5OX,,,,,,,,,,,,,16.37,,40.78,,,,28.575,,,,,,,,,,,,,
not SC. XRD pattern shows significant splitting. SP-heat shows magnetic ordering.,,,Ce1Pt3Ge1,,,,CePt3Ge,,,,,,,,,,,,0.4,,,,,,,,,,,,,,,,
,,,Y0.3Pr0.7Ba1Sr1Cu3O6.9,,,,"(Y,Pr)(Ba,Sr)2Cu3O7",,,6.9,,,,,,,,,,,,,,,,,,,,,,,,,
specitic heat by relaxation method,,,Bi1.8Pb0.3Sr1.9Cu1OZ,,,,"(Bi,Pb)2Sr2CuOz",,,,,,,,shape_01,,,,1.5,,,,,8.75,,,,,,,,,,,
"highest Tc in (Hg,Mo)Sr2CuO4.",,,Hg0.85Mo0.15Sr2Cu1O4+z,,,,"(Hg,Mo)Sr2CuO4",,,,,,,,,,78.0,,,,,78.0,,,,,,,,,,,,,
(dC/gamma*Tc) = 0.93,,280.0,Sr1Ni1Ge3,3.5,,,SrNiGe3,,,,,,,,shape_03,,0.46,,,,,0.46,,5.6,,,,,,,,,,,
,,,Re0.92V0.08,,,,,,,,,,,,,,6.8,,,,,6.8,,,,,,,,,,,,,
"TC DEPENDS ON Z,SEE 'PR04011400'",,,Tl2Ba2Cu1O6+Z,,,,Tl2Ba2CuO6,,,,,,,,,,87.0,,,,,87.0,,,,,,,,-0.88,,,,,
Compositions = Ba2.10Sr3.90Nb10.22O29.69,,,Ba2Sr4Nb10O30,,,,"(Ba,Sr)6Nb10O30",,,,,,,,shape_01,,,,0.4,,,,,1.7,,,,,,,,,,,
CURIEC=EMU.K/MOL,8.0,,Pr1Ba2Cu3O6.46,,,,PrBa2Cu3O7,,,6.46,,,,,shape_01,,,,,,,,,,,,,,,,,,,,
,,,Na0.75Zr1N1Cl1,,,,NaxZrNCl,,,,,,,,,,14.3,,,,,14.3,,,,,,,,,,,,,
,,,C1W2,,,,C1W2,,,,,,,,,,3.35,,,,,3.35,,,,,,,,,,,,,
,,,Pb2Sr2Y1Cu3O8,,,,Pb2Sr2YCu3O8,,,8.0,,,,,shape_01,,,,,,,,,,,,,,,,,,,,
,,,Bi2Sr1.7La0.3Ca1Cu2OY,,,,"Bi2(Sr,La)2CaCu2O8",,,,,,,,,,86.0,,,,,86.0,,,,,,,,,,,,,
not s/c,,,Nb0.33Sr2Y1Cu2.67Oz,,,,"(Nb,Cu)Sr2YCu2Oz",,,,,,,,,,,,20.0,,,,,,,,,,,,,,,,
,,,Bi1.1Pb0.9Sr2Eu1.65Ce0.35Cu2OZ,,,,"(Bi,Pb)2Sr2(Eu,Ce)2Cu2Oz",,,,,,,,shape_01,,38.0,,,,,38.0,,,,,,,,,,,,,
,,,C1Ta1,,,,TaC,,,,,,,,shape_01,,10.16,,,,,10.16,,,,,,,,,,,,,
beta-phase. discontinuity in Tc at 10.5 at % In.,,,Hg0.9In0.1,,,,Hg1-xInx,,,,,,,,,,3.73,,,,,3.73,,,,,,,,,,,,,
,,,V3Si0.98Al0.02,,,,,,,,,,,,,,16.12,,,,,16.12,,,,,,,,,,,,,
,420.0,,La1.84Sr0.16Cu0.98Ni0.02O4,,,,"(La,Sr)2(Cu,Ni)O4",,,4.0,,,,,shape_01,,,,,,,,,,,,,,,,,,,,
Tc = 2.09--1.90,,,Th1Ir3B2,,,,ThIr3B2,,,,,,,,shape_01,,2.09,,,,,2.09,,,,,,,,,,,,,
Hirr for H//C,,,Tl1Ba1Sr1Ca2Cu3O9,,,,"Tl(Ba,Sr)2Ca2Cu3O9",,,,,,,,shape_01,,105.0,,,,,105.0,,,,,,,,,,,,,
gamma=2.83mJ/gat.K2. C(T) measured between 2 and 18 K.,,604.0,Nb1C0.96,,,,see ref,,,,,,,,,,,,,,,,,5.55,,,,,,,,,,,
,,,Y1Ba2Cu3.96Fe0.04O8,,,,"YBa2(Cu,Fe)4O8",,,8.0,,,,,shape_01,,,,,,,,,,,,,,,,,,,,
,,,Nb0.6Pd0.4,,,,Nb0.6Pd0.4,,,,,,,,,,2.47,,,,,2.47,,,,,,,,,,,,,
,,,Cr1Ge1,,,,Cr1Ge1,,,,,,,,,,,,1.2,,,,,,,,,,,,,,,,
Tm is ferromag-temp.   semiconductor-like down to 4.2 K.,143.0,,Ru1Sr2Er1Cu2O8-z,,,,RuSr2ErCu2O8,,,,,,,,shape_01,,,,4.2,,,,,,,,,,,,,,,,
,,,Nd1Ba1Sr0.4Ca0.6Cu3O7-z,,,,"Nd(Ba,Sr,Ca)2 Cu3O7",,,,,,,,shape_02,59.0,,,,63.0,,63.0,,,,,,,,,,,,,
remanent = 0.22 m< B >. ,,,Ru0.99Co0.01Sr2Gd1Cu2O8,,,,"(Ru,Co)Sr2GdCu2O8",,,,,,,,shape_01,10.0,,41.0,,,,25.5,,,,,,,,,,,,,
Li-intercalated layered Nb-oxide.,,,Li0.17Rb1Ca2Nb3O10,,,,LixRbCa2Nb3O10,,,,,,,,,,,,2.0,,,,,,,,,,,,,,,,
carrier p=0.16. P estimated from Tc using Tallon's eq.,,,Bi2Sr1.6La0.4Cu1Oz,,,,"Bi2(Sr,La)2CuOz",,,,,,,1.9,shape_04,27.6,,,,,,27.6,,,,,,,,,,,,,
"gap by STM. after correction (Tc of surface region = 35 K), (2*gap/kTc) = 3.5",,,B2Mg1,3.0,,,MgB2,,,,,,,,,,39.0,,,,,39.0,,,,,,,,,,,,,
,,,Sm0.35Pr0.15Ce0.5Sr2Cu2Nb1O10-z,,,,"(Sm,Pr,Ce)2Sr2Cu2O10",,,,,,,,,,17.6,,,,,17.6,,,,,,,,,,,,,
"heat treatment(1000C,1h). not SC. super-paramag at LT. SUS = 199 E-6 emu/gat.",,540.0,Fe1Ti1,,,,TiFe,,,,,,,,,,,,1.4,,,,,1.7,,,,,,,,,,,
,,,Bi2Sr2Tb1.64Ce0.36Cu2O10.26,,,,"Bi2Sr2(Tb,Ce)2Cu2O10",,,10.26,,,,,shape_01,,,,4.2,,,,,,,,,,,,,,,,
,,,La1.8Sr0.2Cu0.98Ni0.02O4,,,,"(La,Sr)2(Cu,Ni)O4",,,,,,,,shape_01,17.1,,,,,,17.1,,,,,,,,,,,,,
,,,Y1Ba2Cu2.98Zr0.02O6.84,,,,"YBa2(Cu,Zr)3O7",,,6.84,,,,,,,90.2,,,,,90.2,,,,,,,,,,,,,
O-exchange rate by weight change. Tc defined as R=0.5Rn. isotope effect of structural transformation(LTO-to-LTT) = -0.20.,,,La1.45Nd0.4Sr0.15Cu1O4,,,,"(La,Nd,Sr)2CuO4",,,,,,,,shape_01,,17.8,,,,,17.8,,,,,,,,,,,,,
RRR = 1.23.,,,Ce0.6Yb0.4Co1In5,,,,Ce1-xYbxCoIn5,,,,,,,,shape_03,,1.2,,,,,1.2,,,,,,,,,,,,,
,,,Al0.8Ge0.2Nb3,,,,,,,,,,,,,,20.7,,,,,20.7,,,,,,,,,,,,,
,,,Y1Ba2Cu3O7-Z,3.5,,,YBa2Cu3O7,,,,,,,,shape_03,,,93.0,,,,93.0,,,,,,,,,,,,,
,,,Cu1V2S4,,,,CuV2S4,,,,,,,,,,4.45,,,,,4.45,,,,,,,,,,,,,
,,,Fe0.8Ni0.2Se1,,,,"(Fe,Ni)Se",,,,,,,,,,,,2.0,,,,,,,,,,,,,,,,
,,,La1.7Ba0.3Cu0.99Zn0.01O4,,,,"(La,Ba)2(Cu,Zn)O4",,,,,,,,shape_01,,5.0,,,,,5.0,,,,,,,,,,,,,
nominal x=1.0. hole p=0.03 from thermopower. ,,,Bi2Sr0.98La1.02Cu1O6+D,,,,"Bi2(Sr,La)2CuO6",,,,,,,,shape_03,,,,,,,,,,,,,,,,,,125.5,,
High-pressure phase. Li-doped. Li-content not known. Li-intercalated between halogen layers.,,,Li1Hf1N1Br1,,,,LixHfNBr,,,,,,,,,,24.1,,,,,24.1,,,,,,,,,,,,,
,,,Y1Ba2Cu2.8Co0.2O6.45,,,,"YBa2(Cu,Co)3O7",,,6.45,,,,,,,,,,,,,,,,,,,,,,,,,
ANN(710C). Schottky anomaly below 3.7 K in SP. SP-FIG shows C<el> obtainedby extracted C<ph> and C<Sch> from C. (dC/gamma*Tc) = 3.6,,,La0.2Sm0.8Bi1S2F0.5O0.5,,,,"(La,Sm)(O,F)BiS2",,,,,,,,shape_01,,5.42,,,5.17,,5.42,,18.0,,,,,,,,,,,
,,,Bi2Sr1.27La0.73Cu1O6+Z,,,,"Bi2(Sr,La)2CuO6",,,,,,,,shape_03,14.0,,,,,,14.0,,,,,,,,,,,,,
,,,Ca1Ce1,,,,,,,,,,,,,,,,1.7,,,,,,,,,,,,,,,,
,,,Ge1Y1,,,,Ge1Y1,,,,,,,,,,,,1.15,,,,,,,,,,,,,,,,
"impurity phase = (Hg,Sr)O, CuO",,,Hg2Sr2Y1Cu2O8-z,,,,Hg2Sr2YCu2O8,,,,,,,,,,,,,42.0,,42.0,,,,,,,,,,,,,
,,,La1.97Sr0.03Cu1O4-Z,,,,"(La,Sr)2CuO4",,,,,,,,,,,,,,,,,,,,,,,,,,267.0,,
"30um particle size, ANN(700 C, 4 h, in He)+ANN(260 C, 24 h, in Br2)",,,Y1Ba2Cu3O6.1,,,,YBa2Cu3Oz,,,6.1,,,,,shape_01,,,,,90.0,,90.0,,,,,,,,,,,,,
,,,La0.5Y0.5Ba2Cu3OZ,,,,"(La,Y)Ba2Cu3Oz",,,,,,,,shape_06,,,84.0,,,,84.0,,,,,,,,,,,,,
,,,Bi2Sr2Ca0.7Y0.3Cu1.94Zn0.06O8+z,,,,"Bi2Sr2(Ca,Y)(Cu,Zn)2O8",,,,,,,,shape_01,,29.3,,,,,29.3,,,,,,,,,,,,,
,,,Pr1Ba2Cu2.85Ga0.15O7-d,,,2.77,"PrBa2(Cu,Ga)3O7",15.0,,,,,,,shape_01,,,,,,,,,,,,,,,,,,,,
,,,Bi2.8Pb0.8V0.4Sr4Ca5Cu7Oz,,,,"(Bi,Pb,V)4Sr4Ca5Cu7Oz",,,,,,,,shape_02,,,,,111.0,,111.0,,,,,,,,,,,,,
not SC upto 6 GPa.,,,Ba1Fe1.946Cr0.054As2,,,,"Ba(Fe,Cr)2As2",,,,,,,,shape_03,,,,2.0,,,,,,,,,,,,,,,,
"formula-weight = 45.06,  unit cell volume = 28.968 A^3",,,Mg0.95Li0.05B2,,,,"(Mg,Li)B2",,,,,,,,shape_03,,38.25,38.5,,,,38.25,,,,,,,,,,,,,
,,,Zr2Co0.85Ni0.15,,,,"Zr2(Co,Ni)",,,,,,,,shape_01,,5.92,,,,,5.92,,,,,,,,,,,,,
,,,Ga1Sr2Ca3Cu4O10.9,,,,GaSr2Ca3Cu4O11,,,,,,,,,,,,,100.0,,100.0,,,,,,,,,,,,,
,,,Tl1Sr2Ca1Cu2F0.5OZ,,,,"TlSr2CaCu2(O,F)z",,,,,,,,,50.0,,,,,,50.0,,,,,,,,,,,,,
,,,Cr0.099V0.901,,,,Cr0.099V0.901,,,,,,,,,,3.3,,,,,3.3,,,,,,,,,,,,,
not SC,,,Nd1Sr2Ta0.8Sn0.2O8-z,,,,"NdSr2(Ta,Sn)Cu2O8-z",,,,,,,,,,,,2.0,,,,,,,,,,,,,,,,
X=0.174(EPMA),,,La1.8Ba0.2Cu1O4-Z,,,,"(La,Ba)2CuO4",,,,,,,,shape_01,,20.9,,,,,20.9,,,,,,,,,,,,,
using zone refined Nb.,,,Nb0.85W0.15,,,,Nb1-xWx,,,,,,,,,,5.32,,,,,5.32,,,,,,,,,,,,,
,,,Y1Ba2Cu3O6.9,,,,YBa2Cu3O7,,,6.9,,,,,shape_03,,,,,,,,,,,,,,,,,,,,
,,,Sr1Ta2S5,,,,SrTa2S5,,,,,,,,,,2.75,,,,,2.75,,,,,,,,,,,,,
,,,Y1Ni1.46Pd0.54B2C1,,,,"Y(Ni,Pd)2B2C",,,,,,,,shape_01,,10.1,,,,,10.1,,,,,,,,,,,,,
,,,La1.675Nd0.125Sr0.2Cu1O4,,,,"(La,Nd,Sr)2CuO4",,,4.0,,,,,shape_01,,,,,,,,,,,,,,,,,,,,
,,,Nd1Ba2Cu3O7-y,,,,NdBa2Cu3O7,,,,,,,,shape_01,,90.0,,,,,90.0,,,,,,,,,,,,,
,,,Ga3Nb5,,,,Ga3Nb5,,,,,,,,,,1.35,,,,,1.35,,,,,,,,,,,,,
,,,Bi2Sr2Ca1Cu2OX,,,,,,,,,,,2.2,,,,,,,,,,,0.16,0.29,,,,,,,,,
,,,Sr0.9La0.1Cu0.97Zn0.03O2,,,,"(Sr,La)(Cu,Zn)O2",,,,,,,,shape_01,,,,,38.0,,38.0,,,,,,,,,,,,,
"For irradiation fluence = 0, 0.05, 0.5, 1.0, 4.0 *E+18 n/cm2, Tc = 17.9, 18.05, 18.6, 18.25, 17.95 K.",,,Nb0.75Al0.175Ge0.075,,,,,,,,,,,,,,17.9,,,,,17.9,,,,,,,,,,,,,
RRR=27. Neel-T by NED. Curie-T is estimated for poly using -82K for H//c and =25K for H//ab.,1.0,,Dy1Ni2B2C1,,,,DyNi2B2C,10.3,,,,,,,shape_03,,6.4,,,,,6.4,,,,,,,0.12,,,,,,
,,,La1Ba1Cu2.76Co0.24O7,,,,"LaBaCa(Cu,Co)3O7",,,,,,,,,,,,4.2,,,,,,,,,,,,,,,,
,,,Bi1.45Pb0.55Sr2Eu1.65Ce0.35Cu2OZ,,,,"(Bi,Pb)2Sr2(Eu,Ce)2Cu2Oz",,,,,,,,shape_01,,34.0,,,,,34.0,,,,,,,,,,,,,
,,,Er0.9Y0.1Pd2Sn1,,,,"(Er,Y)Pd2Sn",,,,,,,,shape_01,,1.6,,,,,1.6,,,,,,,,,,,,,
,,,Er1Ba2Cu4O8,,,,ErBa2Cu4O8,,,,,,,,shape_01,,78.3,,,,,78.3,,,,,,,,,,,,,
,,,Tm1Ba2Cu4O8,,,,RBa2Cu4O8,,,,,,,,,,79.6,,,,,79.6,,,,,,,,,,,,,
not SC. Tn measured by resistivity anomaly,,,Ce1Au2Si2,,,,CeAu2Si2,9.4,,,,,,,shape_01,,,,0.0,,,,,,,,,,,,,,,,
polycrystall,,,La1.85Sr0.15Cu1O4,,,,"(La,Sr)2CuO4",,,,,,,,shape_04,,36.0,40.0,,,,36.0,,,,,,,,,,,,,
fraction of fcc phase = 0.1 %,,,Na2K1C60,,,,Na2KC60,,,,,,,,,,2.5,,,,,2.5,,,,,,,,,,,,,
LixBC is not s/c for 0.5<x<2.4,,,Li0.25B1C1,,,,LixBC,,,,,,,,,,,,2.0,,,,,,,,,,,,,,,,
,,,Na1Te1,,,,Na1Te1,,,,,,,,,,,,1.3,,,,,,,,,,,,,,,,
,,,Cu0.5Tl0.5Ba2Ca1.9Pr0.1Cu3O10-z,,,,"(Cu,Tl)Ba2(Ca,Pr)2Cu3O10",,,,,,,,,96.0,,125.0,,,,110.5,,,,,,,,,,,,,
,,,B2Zr1,,,,B2Zr1,,,,,,,,,,,,1.8,,,,,,,,,,,,,,,,
,,,Tl1.97Ba2.02Cu1.01O6.16,,,,Tl2Ba2CuO6,,,6.16,,,,,shape_01,,,,,,,,,,,,,,,,,,,,
R not to zero at 2K.,,,Sr1Fe1.5Ru0.5As2,,,,"Sr(Fe,Ru)2As2",,,,,,,,,,,13.5,,,,13.5,,,,,,,,,,,,,
,,,Ti0.588V0.392Ru0.02,,,,"(Ti,V)1-xRux",,,,,,,,,,6.58,,,,,6.58,,,,,,,,,,,,,
,,,Eu2.17Ce0.5Sr1.33Cu2.25Al0.75O9.04,,,,"(Eu,Ce)2(Eu,Sr)2(Cu,Al)3O8+z",,,9.04,,,,,,,,,4.2,,,,,,,,,,,,,,,,
Cu-valence = 2.05,,,Hg0.5Fe0.5Sr2Y0.9Ca0.1Cu2O6.75,,,,"(Hg,Fe)Sr2(Y,Ca)Cu2O7",,,6.75,,,,,,,,,,,,,,,,,,,,,,,,,
,,332.0,La1Fe1As1F0.14O0.86,,,,"La(O,F)FeAs",,,,,,,,,,,,,,,,,3.8,,,,,,,,,,,
,,,Tm5Rh4.8Co1.2Sn18,,,,"Tm5(Rh,Co)6Sn18",,,,,,,,shape_03,,1.97,,,,,1.97,,,,,,,,,,,,,
"impurity phases=SrTiO3, CeO2",,,Ti1Sr2Eu1.6Ce0.4Cu2O10-z,,,,"TiSr2(Eu,Ce)2Cu2O10",,,,,,,,shape_01,,,20.0,,,,20.0,,,,,,,,,,,,,
,,,Y1Ba1.9La0.1Cu3O6.8,,,,"Y(Ba,La)2Cu3Oz",,,6.8,,,,,,,57.9,,,,,57.9,,,,,,,,,,,,,
,,,Ce0.65Pr0.35Ru2,,,,"(Ce,Pr)Ru2",,,,,,,,shape_01,,1.25,3.55,,,,1.25,,,,,,,,,,,,,
,,,Y0.95Ce0.05B6,,,,"(Y,Ce)B6",,,,,,,,,,1.6,,,,,1.6,,,,,,,,,,,,,
hydrostatic pressure. Diamond anvil cell.,,,La1Fe1As1F0.11O0.89,,,,"La(O,F)FeAs",,,,,,,,shape_01,,28.0,,,,,28.0,,,,,,,,2.2,,,,,
,,,Pd1T0.786,,,,,,,,,,,,,,2.493,,,,,2.493,,,,,,,,,,,,,
,,,Bi0.1Pt1Sb0.9,,,,Bi0.1Pt1Sb0.9,,,,,,,,,,1.21,,,,,1.21,,,,,,,,,,,,,
,,,S1V3,,,,S1V3,,,,,,,,,,,,1.13,,,,,,,,,,,,,,,,
"1-phase(123)sample with substitution by cations Sc,Sr and V, (1-x)YBa2Cu3O7-x(ScSr2V3O11),",,,Y1.04Ba1.84Cu2.28Sc0.01Sr0.17V0.04O7-z,,,,,,,,,,,,shape_01,,,,108.0,,,,,,,,,,,,,,,,
,,,V2.79Mn0.21Si1,,,,V2.79Mn0.21Si1 ,,,,,,,,,,15.5,,,,,15.5,,,,,,,,,,,,,
,,,Nb5Si2.8B0.2,,,,"Nb5(Si,B)3",,,,,,,,,,,5.9,,,,5.9,,,,,,,,,,,,,
Neel-T by susceptibility. ,,,Pr2Cu1O4,,,,Pr2CuO4,255.0,,,,,,,shape_03,,,,4.0,,,,,,,,,,,,,,,,
,,,Dy2Ba4Cu7O15-X,,,,Dy2Ba4Cu7Oz,,,,,,,,shape_01,,50.0,,,,,50.0,,,,,,,,,,,,,
"ANN(670C,2w, in Yb atmosphere). SC volume fraction = 100%. X-ray extra line(Yb, Pd4Yb3, PdGe, Pd2Ge, GeO2).",,,Yb1Pd2Ge2,,,,YbPd2Ge2,,,,,,,,,,1.17,,,,,1.17,,,,,,,,,,,,,
,,,Gd1Ba2Cu3O7,,,,GdBa2Cu3O7,,,,,,,,shape_01,,,,,,,,,,,,1550.0,,,,,,,,
,,,Ba0.47K0.53Bi0.965Pr0.035O3,,,,"(Ba,K)(Bi,Pr)O3",,,,,,,,shape_03,,,,,2.97,,2.97,,,,,,,,,,,,,
,,,Nd0.2La0.8Ni1C2,,,1.68,Nd1-xLaxNiC2,1.92,,,,,,,shape_01,,,,1.8,,,,,,,,,,,,,,,,
,,,La1.85Sr0.15Cu1O3.99,,,,"(La,Sr)2CuO4",,,3.99,,,,,shape_06,,,33.0,,,,33.0,,,,,,,,,,,14.9,,
,,,Hg1Sr2Cu1Oz,,,,HgSr2CuOz,,,,,,,,,,,,,62.4,,62.4,,,,,,,,,,,,,
dTc/dp in K/Gpa. Hydrostatic pressure.,,,La0.6Ce0.4Ru2,,,,"(La,Ce)Ru2",,,,,,,,,,0.727,,,,,0.727,,,,,,,,-0.032,,,,,
Hall coeff. RH(T) measured.,,,Pr1.85Ce0.15Cu0.9V0.1O4-z,,,,"(Pr,Ce)2(Cu,V)O4",,,,,,,,shape_01,,,,4.2,,,,,,,,,,,,,,,,
Tc = 3.7K(in DB)  maybe due to beta-Sn (impurity phase),,,Ir1Sn4,,,,IrSn4,,,,,,,,,,3.7,,,,,3.7,,,,,,,,,5.4,,,,
"Phys.Lett., 15(1965)108",,,O3Rb0.27W1,,,,,,,,,,,,,,1.98,,,,,1.98,,,,,,,,,,,,,
Tc=0K,,,Nd1.88Ce0.12Cu1O4-z,,,,"(Nd, Ce)2CuO4",,,,,,,,shape_05,,,,4.2,,,,,,,,,,,,,,,,
"ANN(800C,1w)",,326.0,La2Pd3Ge5,,,,La2Pd3Ge5,,,,,,,,shape_01,,,,0.5,,,,,9.0,,,,,,,,,,,
not SC. R(T) anomaly at 145 K.,,,Nd1Fe1As1O1,,,,NdOFeAs,,,,,,,,,,,,5.0,,,,,,,,,,,,,,,,
TP300 in DB shows the value at 320 K.,,,Bi3.8Ag0.2S3O4,,,,Bi4-xAgxO4S3,,,,,,,,shape_01,,,,2.0,,,,,,,,,,,,,,-45.2,,
Tc defined as max of dR/dT,,,La0.81Gd0.06Sr0.13Fe1As1O1,,,,"(La,Gd,Sr)FeAsO",,,,,,,,,,17.1,,,,,17.1,,,,,,,,,,,,,
,,,Ru0.46V0.54,,,,Ru0.46V0.54,,,,,,,,,,5.0,,,,,5.0,,,,,,,,,,,,,
"P-P dimer distance, P(1)-P(1) = 3.4594 A, P(2)-P(2) = 2.7892 A. not bulk SC(SC and non-SC regions)",,,Sr0.6Ba0.4Ni2P2,,,,Sr1-xBaxNi2P2,,,,,,,,shape_01,,,,,2.84,,2.84,,,,,,,,,,,,,
,,,La0.8Lu0.2,,,,La0.8Lu0.2,,,,,,,,,,3.4,,,,,3.4,,,,,,,,,,,,,
,,,La1Pt1.8Ge2.2,,,,LaPt1.8Ge2.2,,,,,,,,,,,,,1.95,,1.95,,,,,,,,,,,,,
,,,Rh0.88Ti0.12,,,,Rh0.88Ti0.12,,,,,,,,,,4.0,,,,,4.0,,,,,,,,,,,,,
,,,Nb0.55Ti0.45,,,,Nb0.55Ti0.45,,,,,,,,,,9.4,,,,,9.4,,,,,,,,,,,,,
"Tl1212(73vol,%)+CuO(32%)and <5%impurity",,,Tl0.115Pb0.104Sr1.6Ba0.4Ca2Cu3Ag0.4Oz,,,,,,,,,,,,shape_02,,,,,88.0,,88.0,,,,,,,,,,,,,
anisotropy factor(Rc/Rab at 100K)=1000,,,Y1Ba2Cu3O6.5,,,,YBa2Cu3Oz,,,6.5,,,,,shape_03,,58.8,,,,,58.8,,,,,,,,,,,,,
beta'-phase,,,Dy4Os4Si13,,,,beta'-Dy4Os4Si13,,,,,,,,,,,,1.1,,,,,,,,,,,,,,,,
"ANN(700C,8h,in 350 atm O2). Rietveld analysis shows (Ru0.59Cu0.41)(Sr1.12Nd0.88)(Nd1.2Ce0.8)Cu2O10",,,Ru1Sr2Nd1.4Ce0.6Cu2O10-z,,,,"RuSr2(Nd,Ce)2Cu2O10",,,,,,,,,,,,4.2,,,,,,,,,,,,,,,,
,,,La1Ru3Os1P12,,,,"La(Ru,Os)4P12",,,,,,,,,,7.0,,,,,7.0,,,,,,,,,,,,,
,,,La0.05Na0.95Fe2As2,,,,La0.5-xNa0.5+xFe2As2,,,,,,,,shape_01,,,,5.0,,,,,,,,,,,,,,,,
"M = 2-aminopyridine . reaction (200C,11d ).",,,M0.53Ta1S2,,,,(M)0.53TaS2,,,,,,,,,,3.25,,,,,3.25,,,,,,,,,4.06,,,,
,,,Pr1Ba2Cu2.95Co0.05Oz,,,,"PrBa2(Cu,Co)3O7",,,,,,,,,,,,10.0,,,,,,,,,,,,,,,,
,,,Y1Ba2Cu3O7,,,,YBa2Cu3O7,,,,,,,,,,90.0,,,,,90.0,,,,,,,,,,,,,
,,,Al0.04Nb0.895O0.06,,,,Al0.04Nb0.895O0.06,,,,,,,,,,7.1,,,,,7.1,,,,,,,,,,,,,
,,,Mo1O2,,,,O2Mo1,,,,,,,,,,,,1.28,,,,,,,,,,,,,,,,
,,,La1.8Sr0.2Cu0.9928Zn0.0072O4,,,,"(La,Sr)2(Cu,Zn)O4",,,,,,,,,,27.0,,,,,27.0,,,,,,,,,,,,,
anisotropy factor=82.3,,,Y0.73Pr0.27Ba2Cu3O7-z,,,,,,,,,,,,shape_03,,,,,,,,,,,,,,,,,,,,
,,,Fe0.5Ba1Sr1Gd1Cu2.5O7.432,,,,"(Fe,Cu)BaSrGdCu2O7",,,7.432,,,,,shape_01,,,,4.2,,,,,,,,,,,,,,,,
,,,Ir0.845Ru0.155,,,,Ir1-xRux,,,,,,,,,,0.11,,,,,0.11,,,,,,,,,,,,,
density(theoretical)=3.84 g/cm3,,,Ba1Al1Si1,,,,"Ba(Al,Si)2",,,,,,,,,,,,2.0,,,,,,,,,,,,,,,,
not SC.,,,Ca1Cu1Cl2O2,,,,CaCuO2Cl2,,,,,,,,,,,,4.2,,,,,,,,,,,,,,,,
,,,Nb77.3Sn18.1Al2.3Ge2.3,,,,,,,,,,,,,,13.0,,,,,13.0,,,,,,,,,,,,,
(PB0.5CU0.5)SR2(CA0.5HO0.5)CU2O7,,,Pb0.5Sr2Ca0.5Ho0.5Cu2.5O7,,,,"(Pb,Cu)Sr2(Ca,R)Cu2O7",,,,,,,,shape_01,,67.9,,,,,67.9,,,,,,,,,,,,,
,,,Cu0.287O0.14Ti0.573,,,,Cu0.287O0.14Ti0.573,,,,,,,,,,,,1.02,,,,,,,,,,,,,,,,
,,,Eu0.4Pr0.6Ba2Cu3O7,,,,"(Eu,Pr)BaSrCu3O7",,,,,,,,,,,,4.0,,,,,,,,,,,,,,,,
The effect of Sb substitution on a single crystal of layered superconductor LaO1-xFxBi1-ySbyS2 has been studied by specific heat measurement.,,,La1F0.5Bi0.4S2Sb0.2O0.5,,,,LaO0.5F0.5Bi0.80Sb0.20S2,,,,,,,,shape_03,,,,,,,0.0,,,,,,,,,,,,,Check: Tc=0 (Non-superconducting?)
T calibrated using Laiden 1955 scale. lattice term coefficient is too small to caliculate accurate Debye-temp.,,,Zn1,,,,Zn,,,,,,,,,,0.825,,,,,0.825,,0.66,,,,,,,,,,,
,,,P1Re2,,,,P1Re2,,,,,,,,,,,,1.13,,,,,,,,,,,,,,,,
,,,Pd0.5Sb0.5,,,,Pd1-xSbx,,,,,,,,,,1.48,,,,,1.48,,,,,,,,,,,,,
semi-conductive,,,Nd2Cu1O4-Y,,,,Nd2CuO4,,,,,,,,shape_01,,,,,,,,,,,150000.0,,,,,,,,,
Tl:Ba:La:Cu=0.98:1.01:0.99:1.00 by EPMA,,,Tl1Ba1La1Cu1O5,,,,"Tl(Ba,La)2CuO5",,,,,,,,shape_01,,,,4.2,,,,,,,,,,,,,,,,
,,,C1In1La3,,,,C1In1La3,,,,,,,,,,,,1.02,,,,,,,,,,,,,,,,
,,,K1,,,,K1,,,,,,,,,,,,0.08,,,,,,,,,,,,,,,,
optimum sample. single crystals aligned under magnetic field. Anisotropy factor = 41. Hirr(T) fitting using two fluid model.,,,Hg1Ba2Ca4Cu5Oz,,,,HgBa2Ca4Cu5Oz,,,,,,,,shape_01,,,,,107.0,,107.0,,,,,,,,,,,,,
,,,B12Tm1,,,,B12Tm1,,,,,,,,,,,,0.35,,,,,,,,,,,,,,,,
Thermal expansion coefficient measured.,,,Cu0.06Ti2Se2,,,,CuxTiSe2,,,,,,,,shape_01,,,,,2.0,,2.0,,,,,,,,0.54,,,,,
Ar Annealed (500C for 5h) Sample.,,,Tl1.01Sr2Lu0.49Ca0.47Cu2.03Oy,,,,"TlSr2(Lu,Ca)Cu2Oy",,,,,,,,shape_01,,,,,81.0,,81.0,,,,,,,,,,,,,
as-prepared sample not s/c.,,,Co1Sr2Y0.5Ca0.5Cu2O7+z,,,,"CoSr2(Y,Ca)Cu2O7",,,,,,,,shape_01,,,,,15.0,,15.0,,,,,,,,,,,,,
P of 60-70 kbar,,,As2Cd1Ge1,,,,As2Cd1Ge1,,,,,,,,,,3.02,,,,,3.02,,,,,,,,,,,,,
,,,Y1Ba2Cu2.55Co0.45O7.26,,,,"YBa2(Cu,Co)3O7",,,7.26,,,,,,,,,,,,,,,,,,,,,,,,,
carrier n=0.47 E+22/cc,,,In3Te4,,,,In3Te4,,,,,,,,,,1.15,,,,,1.15,,,,,,,,,,,,,
,,,Pr0.179Th0.821,,,,Th1-xPrx,,,,,,,,,,0.75,,,,,0.75,,,,,,,,,,,,,
,,,Pr1Ni2B2C1,,,,,4.0,,,,,,,shape_01,,,,,,,,,,,,,,,,,,,,
"For FM order, (dTm/dP) = 0.093 K/GPa.",,,Er0.085Ho0.915Rh4B4,,,,"(Er,Ho)Rh4B4",,,,,,,,,,,,0.3,,,,,,,,,,,,,,,,
,,,Y1Ba2Cu3OZ,,,,YBa2Cu3O7,,,,,,,,,,,90.53,,,,90.53,,,,,3910.0,,,,6.324,,,,
as-prepared,,,Tl0.5Pb0.5Sr4Cu2C7.75O23.25,,,,,,,,,,,,,,,,,23.0,,23.0,,,,,,,,,,,,,
,,,Bi2Sr2Ca0.69Y0.31Cu1.95Zn0.05O8+z,,,,"Bi2Sr2(Ca,Y)(Cu,Zn)2O8",,,,,,,,shape_01,,32.8,,,,,32.8,,,,,,,,,,,,,
"Hc2, thermopower also measured.",,,Cs0.19W1O3,,,,CsxWO3,,,,,,,,shape_03,,6.7,,,,,6.7,,,,,,,,,,,,,
P-induced SC. Pc = 5.15 GPa.Tc(max) = 3.90 K(P = 11.9 GPa). Tc defined as R = 0.99Rn. R not to zero down to 1.4 K. structural phase transition shows in num = 158792.,,,Bi1.75Sb0.25Te2Se1,,,,Bi1.75Sb0.25Te2Se,,,,,,,,,,,3.9,0.0,,,3.9,,,,,,,,,,,,,
,,,Ag0.56Cu0.22Sn0.5Zn0.17,,,,Ag0.56Cu0.22Sn0.5Zn0,,,,,,,,,,,,0.033,,,,,,,,,,,,,,,,
thermal expansion coefficient (temperature scale is wrong),,,Y1Ba2Cu2.985Zn0.015O6.95,,,,"YBa2(Cu,Zn)3O7",,,6.95,,,,,,,86.0,,,,,86.0,,,,,,,,,5.28,,,,
,,,In1Sc2,,,,In1Sc2,,,,,,,,,,,,4.2,,,,,,,,,,,,,,,,
,,,N0.8V1,,,,BNx,,,,,,,,shape_01,,,,,4.54,,4.54,,,,,,,,,,,,,
,,,Pr1.85Ce0.15Cu1O4-d,,,,"(Pr,Ce)2CuO4",,,,,,,,shape_01,,,,,22.1,,22.1,,,,,,,,,,,,,
not SC.,,,Hg0.75Cr0.25Sr2Gd1.5Ce0.5Cu2Oz,,,,"(Hg,Cr)Sr2(Gd,Ce)2Cu2Oz",,,,,,,,shape_01,,,,4.2,,,,,,,,,,,,,,,,
Superconductivity doesn't appear.,,,La1.85Sr0.15Cu1O3.98,,,,"(La,Sr)2CuO4",,,3.98,,,,,shape_03,,,,,,,,,,,,,,,,,,,,
this phase has Tc(max)=6K at p=10 Gpa.,,,Ca1Si2,,,,CaSi2,,,,,,,,,,1.51,,,,,1.51,,,,,,,,,,,,,
"T<STR> = 123 K. Strain induced by gluind to glass substrate. The strain size not clear (See text). For strain free sample, T<STR> = 76.6 K.",,,Ca1Fe1.948Co0.052As2,,,,"Ca(Fe,Co)2As2",,,,,,,,,,,,0.0,,,,,,,,,,,,,,,,
carrier = 3.53 E+20 /cm3,,,Sn0.97As0.009Te0.991,,,,"Sn(As,Te)",,,,,,,,,,0.0195,,,,,0.0195,,,,,,,,,,,,,Info: Very Low Tc (<0.1K)
,,,Hf1Zr0.05,,,,Hf1Zr0.05,,,,,,,,,,,,0.22,,,,,,,,,,,,,,,,
,,,Y2Fe3Si5,,,,Y2Fe3Si5,,,,,,,,,,2.4,,,,,2.4,,,,,,,,,,,,,
not s/c,,,Ca1Gd1Cu1Cl1O3,,,,CaGdCuO3Cl,,,,,,,,,,,,4.2,,,,,,,,,,,,,,,,
,,,Bi2Sr2Ca0.8Nd0.2Cu2O8.26,,,,"Bi2Sr2(Ca,Nd)Cu2O8",,,8.26,,,,,,,88.8,,,,,88.8,,,,,,,,,,,,,
,,,Bi0.33Cu0.67Sr2Y1Cu2Oz,,,,"(Bi,Mo,Cu)Sr2YCu2O7",,,,,,,,shape_01,,,,10.0,,,,,,,,,,,,,,,,
spin-orbit parameter = 0.25 from fitting Hc2(T).,,,Ga0.265V0.735,,,,V1-xGax,,,,,,,,shape_01,,13.6,,,,0.9,13.6,21.8,,,,,,5.5,,,,,,
Metal to CDW/SDW transition at T* (RES) = 30.9 K,,,Ba1Ti2Sb1.4Sn0.6O1,,,,"BaTi2(Sb,Sn)2O",,,,,,,,shape_01,,2.49,,,,,2.49,,,,,,,,,,,,,
,,,Ru1Sr2Gd1.6Ce0.4Cu2Oz,,,,"RuSr2(Gd,Ce)2Cu2Oz",,,,,,,,shape_02,,,,10.0,,,,,,,,,,,,,,,,
,,,Fe1Se0.4Te0.6,,,,FeTe0.6Se0.4,,,,,,,0.00068,,,,8.0,,,,8.0,,,,,,,,,,,,,
SOUND VELOCITY AND SPECIFIC HEAT SHOW JUMP AT 150K,,,Y0.975Ca0.025Ba2Cu4O8,,,,"(Y,Ca)Ba2Cu4O8",,,,,,,,shape_01,,82.0,,,82.0,,82.0,,,,,,,,,,,,,
,,,Na0.3Mo1O3,,,,NaxMoO3,,,,,,,,,,,,1.3,,,,,,,,,,,,,,,,
,,,Sr1.5Ba0.5Y1Cu2.8Al0.2O6.8,,,,"(Cu,Al)(Sr,Ba)2YCu2O7",,,6.8,,,,,,,,,,,,,,,,,,,,,,,,,
,,,Ba1Ag0.4Si1.6,,,,BaAgxSi2-x,,,,,,,,,,,,,2.79,,2.79,,,,,,,,,,,,,
R(T) anomaly at 173 K from SDW.,,,Sr1Fe1As1F1,,,,SrFeAsF,,,,,,,,shape_01,,,,4.0,,,,,,,,,,,,,,,,
not SC.,,,La0.8Sr0.2Bi1S2O1,,,,"(La,Sr)OBiS2",,,,,,,,shape_01,,,,1.2,,,,,,,,,,,,,,,,
I content =0.97,,,I1Bi2Sr2Y1Cu2Oz,,,,IBi2Sr2YCu2O8,,,,,,,,,,,,4.2,,,,,,,,,,,,,,,,
,,,La1.875Ca0.125Cu1O4,,,,"(La,Ca)2CuOz",,,,,,,,shape_01,,,26.0,,,,26.0,,,,,,,,,,,,,
(Bi2)m(Bi2Se3)n structure Nb dope in (Bi2) layer,,,Nb1Bi2Se3,,,,NbxBi2Se3,,,,,,,,shape_03,,,2.9,,,,2.9,,,,,,,,,,,,,
Tc by M(T) at H=10 Oe. Tc(x) obeys A-G theory.,,,Ba2Ti2Fe1.88Cr0.12As4O1,,,,Ba2Ti2(Fe1-xCrx)2As4O,,,,,,,,shape_01,,,,,2.89,,2.89,,,1320.0,,,,,,,,,,
single crystals,,,Ge3Nb5,,,,Nb5Ge3,,,,,,,,shape_03,0.32,0.46,0.59,,,,0.46,,,,,,,,,,,,,
single crystal,,,U1Pt2.997Pd0.003,,,,"U(Pt,Pd)3",,,,,,,,shape_03,,0.447,,,,,0.447,,,,,,,,,,,,,
P-induced s/c. P<crit>=50kbar. for high pressure phase. ,,,Ce1,,,,Ce1,,,,,,,,,,1.7,,0.0,,,1.7,,,,,,,,,,,,,
Li-intercalated sample. Li-content not given,,,Li0.1Rb1Sr2Nb3O10,,,,LixRbSr2Nb3O10,,,,,,,,shape_01,,6.02,,,,,6.02,,,,,,,,,,,,,
,,,Pr1Fe0.95Co0.05As1O1,,,,"Pr(Fe,Co)AsO",,,,,,,,shape_01,,4.96,,,,,4.96,,,,,,,,,,,-36.9,,
Li-intercalated sample shows s/c. Li-content not known. Tc(max) for 2 month intercalating.,,,K1Ca2Nb3O10,,,,KCa2Nb3O10,,,,,,,,,,1.0,,,,,1.0,,,,,,,,,,,,,
"Effect of non-magnetic rare earth substitution for Zr on mixed anion Zr(P,Se)2 superconductors.",,,Zr1.75Y0.25P1.25Se0.75,,,,Zr1.75Y0.25P1.25Se0.75,,,,,,,,shape_02,,,,,,,6.056,,,,,,,,,,,,,
"details in Proc.Natl.Acad.Sci.USA, 77(1980)3132",,,Ti1Os1P1,,,,TiOsP,,,,,,,,,,,,1.7,,,,,,,,,,,,,,,,
,,,Nd1.85Ce0.15Cu1O4,,,,"(Nd,Ce)2CuO4",,,,,,,,shape_01,,18.4,,,,,18.4,,,,,,,,,,,,,
,,,Y1Ba2Cu3O6.45,,,,YBa2Cu3Oz,,,6.45,,,,,shape_01,,,,,,,,,,,,,,,,,,,,
,,,Cu1Co2S4,,,,CuCo2S4,,,,,,,,,,,,0.05,,,,,,,,,,,,,,,,
,,,Mg1B1.8C0.2,,,,"Mg(B,C)2",,,,,,,,,,34.2,,,,,34.2,,,,,,,,,,,,,
,,,Pb1Mo6S7,,,,Pb1Mo6S7,,,,,,,,,,11.1,,,,,11.1,,,,,,,,,,,,,
,,,Pb1Sr4Y1Cu5OZ,,,,,,,,,,,,shape_01,,,,4.2,,,,,,,,,,,,,,,,
,,,Y1Ba2Cu4O8,,,,"YBa2(Cu,Fe)4O8",,,8.0,,,,,shape_01,,,,,75.0,,75.0,,,,,,,,,,,,,
,,,Ca0.49La0.51Ba1.26La0.74Cu3Oz,,,,"(Ca,La)(Ba,La)2Cu3O7",,,,,,,,shape_04,,53.4,,,,,53.4,,,,,,,,,,,,,
,,,C1Mo0.85Ta0.15,,,,,,,,,,,,,,8.9,,,,,8.9,,,,,,,,,,,,,
,,,Nb3Sn0.1Sb0.9,,,,,,,,,,,,,,,,4.2,,,,,,,,,,,,,,,,
,,,La1.89Ba0.11Cu1O4,,,,"(La,Ba)2CuO4",,,,,,,,,,,,,18.8,,18.8,,,,,,,,,,,,,
SC not investigated. Einstein-T = 95.1 K. SP-heat analyzed using Debye and Einstein model.,,411.0,Ni2Ti1Al1,,,,Ni2TiAl,,,,,,,,,,,,,,,,,13.38,,,,,,,,,,,
R(60K) = 2.78  mOhm.cm,,,Sm1Fe0.99Mn0.01As1F0.12O0.88,,,,"Sm(O,F)(Fe,Mn)As",,,,,,,,shape_01,,,37.2,,,,37.2,,,,,,,,,,,,,
Na-intercalated . interlayer distance d = 736 pm.,,,Na0.5Nb1S2,,,,(Na)NbS2,,,,,,,,,,1.3,,,,,1.3,,,,,,,,,,,,,
impurity phase = CeO2,,,W0.25Sr2Ce2.01Y0.99Cu2.75O11+z,,,,"(Cu,W)Sr2(Ce,Y)3Cu2O11",,,,,,,,shape_01,,,,,53.0,,53.0,,,,,,,,,,,,,
Al-content by EDX.,,,Mg0.915Al0.085B2,,,,"(Mg,Al)B2",,,,,,,,shape_03,,,,,32.4,,32.4,,,,,,,,,2.664,,,,
,,,Ce0.91La0.09Ru2,,,,"(Ce,La)Ru2",,,,,,,,,,6.57,,,,,6.57,,,,,,,,,,,,,
,,,Hg0.7Tl0.3Ba1.95La0.05Cu1Oz,,,,"(Hg,Tl)(Ba,La)2CuOz",,,,,,,,,,32.1,,,,,32.1,,,,,,,,,,,,,
,,,Y0.8Ca0.2Ba2Cu2.8Co0.2O6.98,,,,"(Y,Ca)Ba2(Cu,Co)3Oz",,,6.98,,,,,shape_01,,82.5,,,,,82.5,,,,,,,,,,,,,
Ca2CuO2Cl2+x KClO4,,,Ca2Cu1Cl2O2,,,,"(Ca,K)2CuO2Cl2",,,,,,,,,,,,5.0,,,,,,,,,,,,,,,,
TC by AC Susceptibility,,,Nd0.7Pr0.3Ba1.85Sr0.15Cu3Oz,,,,"(Nd,Pr)(Ba,Sr)2Cu3O7",,,,,,,,shape_01,,,,5.0,,,,,,,,,,,,,,,,
,,,Lu5Ir2Rh2Si10,,,,"Lu5(Ir,Rh)4Si10",,,,,,,,,,5.45,,,,,5.45,,,,,,,,,,,,,
,,,Bi3Ca1,,,,Bi3Ca1,,,,,,,,,,2.0,,,,,2.0,,,,,,,,,,,,,
,,,Eu1.4Ce0.6Nb1Sr2Cu2O10-d,,,,"(Eu,Ce)2NbSr2Cu2O10",,,,,,,,shape_01,,,,,21.0,,21.0,,,,,,,,,,,,,
,,,Tl0.98Sr2.05Lu0.68Ca0.26Cu2.03Oy,,,,"TlSr2(Lu,Ca)Cu2Oy",,,,,,,,shape_01,,,,,69.0,,69.0,,,,,,,,,,,,,
"reaction(1800C,0.01h, P(N2)=2.0 MPa)",,,N1.07Nb1,,,,NbNx,,,,,,,,shape_01,,14.4,,,,,14.4,,,,,,,,,,,,,
,,,Tl0.5Hg0.5Ba2Ca2Cu3O8+z,,,,"(Tl,Hg)Ba2Ca2Cu3O8",,,,,,,,,134.0,,,,,,134.0,,,,,,,,,,,,,
,,,Ca1Fe0.98Co0.02As1H1,,,,"CaH(Fe,Co)As",,,,,,,,,,,,2.0,,,,,,,,,,,,,,,,
solid solution. P-type conductivity,,,Sn0.95In0.05Te1,,,,"(Sn,In)Te",,,,,,,,shape_01,,1.2,,,,,1.2,,,,,,,,,,,,,
p-49,,,Er1Rh1.1Sn3.6,,,,,,,,,,,,,,1.36,,,,,1.36,,,,,,,,,,,,,
,,,Bi1.4Pb0.6Sr1.8Ca1Nd0.2Cu2O8+Z,,,,"(Bi,Pb)2(Sr,Nd)2(Ca,Nd)Cu2O8",,,,,,,,shape_02,77.0,84.0,,,,,84.0,,,,,,,,,,,,,
,9.3,,Y0.8Pr1.2Ba4Cu7O15-Z,,6.3e-07,2.97,"(Y,Pr)2Ba4Cu7O15",,,,,,,,,33.0,,,,,,33.0,,,,,,,,,,,,,
,,,Pt1Sb1,,,,PtSb,,,,,,,,,,2.1,,,,,2.1,,,,,,,,,,,,,
,,,La1.834Sr0.166Cu1O4,,,,"(La,Sr)2(Cu,Zn)O4",,,,,,,,,,,,,35.0,,35.0,,,,,,,,,,,,,
"structural data at 300K. At 2K, a = 3.8312, b = 3.7830, c = 6.2643 beta = 89.17 degree. tetra-mono transformation at 72.5 K.",,,Fe1.05Te1,,,,FeTe,72.5,,,,,,,,,,,2.0,,,,,,,,,,,,,,,,
,,,Nb1N0.8C0.2,,,,"Nb(N,C)",,,,,,,,,,,,,,,,12.0,,,,,,,,,,,,
hydrostatic and non-hydrostatic Tc(P) were measured.,,,La3Se4,,,,La3Se4,,,,,,,,shape_01,,7.63,,,,,7.63,,,,,,,,,,,,,
,,,Y1Ba2Cu3O6.08,,,,YBa2Cu3O7,,,6.08,,,,,shape_03,,,,,,,,,,,,,,,,,,,,
,,,Ag2In1,,,,Ag2In1,,,,,,,,,,2.11,,,,,2.11,,,,,,,,,,,,,
tetragonal phase,,,Na0.2O3W1,,,,Na0.2O3W1,,,,,,,,,,0.55,,,,,0.55,,,,,,,,,,,,,
,,,Ag2Be1,,,,Ag2Be1,,,,,,,,,,,,1.28,,,,,,,,,,,,,,,,
,,,La1.78Sr0.22Cu0.98Ni0.02O4,,,,"(La,Sr)2(Cu,Ni)O4",,,,,,,,shape_02,,17.4,,,,,17.4,,,,,,,,,,,,,
,,,Y1Ba2Cu2.95Ni0.05O6.93,,,,"YBa2(Cu,Ni)3O7-z",,,6.93,,,,,shape_01,,,,,80.0,,80.0,,,,,,,,,,,,,
"not s/c. Curie-T=16 K for H//[100], = -60 K for H//[001], = 0 K for powder. Figure shows phase diagram.",16.0,,Tb1Ni2B2C1,,,,TbNi2B2C,14.8,,,,,,,shape_03,,,,,,,,,,,,,,,,,,,,
MTEX158838 shows T-dependence of thermal expansion coeffic. of U1-xThxBe13.  T<L> (thermal expansion anomaly) = 0.43 K.,,,U0.983Th0.017Be13,,,,U1-xThxBe13,,,,,,,,,,0.51,,,,,0.51,,,,,,,,-0.3,,,,,
,,,Nd0.65La1.2Ce0.15Cu1O4,,,,"(Nd,La,Ce)2CuO4",,,,,,,,,,5.8,,,,,5.8,,,,,,,,,,,,,
"M =ammonia. reaction(80C,3d ).",,,M1Nb1S2,,,,(M)NbS2,,,,,,,,,,2.0,,,,,2.0,,,,,,,,,,,,,
,,,Y1Ba2Cu2.85Zn0.15O6.9,,,,"YBa2(Cu,Zn)3O7",,,6.9,,,,,shape_01,,,,,,,,,,,,,,,,,,,,
,,,Y1Ba2Cu0.91Co0.09O7-d,,,,"YBa2(Cu,Co)3O7",,,,,,,,shape_03,,,,,76.1,,76.1,,,,,,,,,,,,,
,,,Bi2Sr2Ca0.95Ce0.05Cu2O8,,,,"Bi2Sr2(Ca,Ce)Cu2O8",,,,,,,,shape_01,80.0,,,,,,80.0,,,,,,,,,,,,,
F CONC. IS NOMINAL VALUE,,,Nd2Cu1F0.4O3.6,,,,"Nd2Cu(O,F)4",,,,,,,,,,,,,,,,,30.0,,,,,,,,,,,
,,,Be12Pd1,,,,Be12Pd1,,,,,,,,,,,,1.4,,,,,,,,,,,,,,,,
not SC.,,,Au2In1Yb1,,,,Au2InYb,,,,,,,,,,,,0.5,,,,,,,,,,,,,,,,
Low-Tc phase,,,Sr2V1Fe1As1O3,,,,Sr2VFeAsO3,,,,,,,,,,,26.0,,,,26.0,,,,,,,,,,,,,
The effect of Sb substitution on a single crystal of layered superconductor LaO1-xFxBi1-ySbyS2 has been studied by specific heat measurement.,,,La1F0.5Bi0.98S2Sb0.02O0.5,,,,LaO0.5F0.5Bi0.98Sb0.02S2,,,,,,,,shape_03,,,,,,,2.55,,,,,,,,,,,,,
,,,Bi2Pd1,,,,Bi2Pd1,,,,,,,,,,4.25,,,,,4.25,,,,,,,,,,,,,
,,,Hg0.7Cr0.3Sr2Cu0.96Co0.04O4+z,,,,"(Hg,Cr)Sr2(Cu,Co)O4",,,,,,,,shape_01,,,,,42.0,,42.0,,,4395.0,5250.0,,,,,,,,,
"(Hg,Bi)-1212 phase. homogeneity range is 0.35 < x < 1 in (Ca1-xNdx)-1212",,,Hg0.5Bi0.5Sr2Ca0.65Nd0.35Cu2Oz,,,,"(Hg,Bi)Sr2(Ca,Nd)Cu2Oz",,,,,,,,,,,,,94.0,,94.0,,,,,,,,,,,,,
gamma'-phase. Tc by inductive method.,,,Gd5Os4Si15,,,,gamma'-Gd5Os4Si15,,,,,,,,,,,,1.1,,,,,,,,,,,,,,,,
,,,Bi2Sr2Ca0.45Y0.55Cu2O8+Z,,,,"Bi2Sr2(Ca,Y)Cu2O8",,,,,,,9.2e-09,shape_01,,,,,,,,,,,,,,,,,,,,
Pd-intercalated to TiSe2 layers. RRR = 1.49,,,Pd0.1Ti1Se2,,,,PdxTiSe2,,,,,,,,,,,,0.3,,,,,3.61,,,,,,,,,,,
g-value for Gd<3+> =2.02326,,,Ru0.99Sb0.01Sr2Gd1.4Ce0.6Cu2O10-z,,,,"(Ru,Sb)Sr2(Gd,Ce)2Cu2O10",,,,,,,,shape_01,,,39.1,,,,39.1,,,,,,,,,,,,,
not s/c,,,La1.6Sr0.4Ca0.6Ho0.4Cu2O6-Z,,,,"(La,Sr)2(Ca,Ho)Cu2O6",,,,,,,,shape_01,,,,10.0,,,,,,,,,,,,,,,,
d=11000A film. 5-10 % dhcp phase. RRR=3.63. gap(0)=1.526 meV. gap by tunneling.,,,La1,3.58,,,La,,,,,,,,,,4.94,,,,,4.94,,,,,,,,,,,,,
,,,La1Fe1As0.75P0.25O1,,,,"LaOFe(As,P)",,,,,,,,shape_01,,10.3,11.0,,,,10.3,,,,,,,,,,,,,
RRR = 7.,,,U1.02Ni2Al3,,,,UNi2Al3,,,,,,,,,,,0.51,,,,0.51,,,,,,,,,,,,,
,,,La1Ba1Ca1Cu3O6.856,,,,LaBaCaCu3O7,,,6.856,,,,,shape_01,66.0,,,,,,66.0,,,,,,,,,,,,,
,,,Bi2Ba3Co2OZ,,,,Bi2M3Co2OZ,,,,,,,,,,,,4.2,,,,,,,,,,,,,,,,
"Tc(on)=14.5K, Tc(end)=2.5 K. resistivity(RT)=20 microOhm.cm",,,C60K3,,,,K3C60,,,,,,,,shape_03,,8.5,,,,,8.5,,,,,,,,,,,,,
"SE SUBSTITUTED BY O FOR X=0.3,CONTENTS ANALYZED BY MASS SPECTR.",,,Y1Ba2Cu3Se0.25OZ,,,,"YBa2Cu3(O,Se)7",,,,,,,,shape_01,,40.0,,,,,40.0,,,,,,,,,,,,,
film made at 10 K ,,,Ga1Sb1,,,,,,,,,,,,,,4.24,,,,,4.24,,,,,,,,,,,,,
"not SC. compositions by EDX, cleaved sample",,,Ba0.94K0.06Fe2As2,,,,"(Ba,K)Fe2As2",,,,,,,,shape_03,,,,0.0,,,,,,,,,,,,,,,,
,,,Bi2Sr2Ca0.5Y0.5Cu2O8,,,,"Bi2Sr2(Ca,Y)Cu2O8",,,,,,,,,,22.0,,,,,22.0,,2.3,,,,,,,,,,,
hole conc = 0.11. chemical compo. obtained by EDX. hole conc from L3-absorption edge.,,,Bi1.69Pb0.3Sr1.31La0.58Cu1.12O6+z,,,,"(Bi,Pb)2(Sr,La)2CuO6",,,,,,,,shape_01,,,,4.0,,,,,,,,,,,,,,,,
,,,Y0.75Ca0.25Ba1.8Nd0.2Cu3OZ,,,,"(Y,Ca)(Ba,Nd)2Cu3O7",,,,,,,,,80.4,81.5,,,,2.8,81.5,,,,,,,,,,,,,
,,,Ba0.1K0.9Fe2As2,,,,"(Ba,K)Fe2As2",,,,,,,,,,7.0,,,,,7.0,,,,,,,,,,,,,
"R NOT GO TO ZERO AT 4.2K,TEP HAVE + SIGN CONTRAST TAKAGI ET.AL",,,Nd1.85Ce0.15Cu1O4-Z,,,,"(Nd,Ce)2CuO4",,,,,,,,,,24.0,,,,,24.0,,,,,,,,,,,0.96,,
,,,Cr3Ge1,,,,Cr3Ge1,,,,,,,,,,,,1.2,,,,,,,,,,,,,,,,
Volume fraction of tetra-phase = 55 %,,,Ce0.5Pr0.5Bi1S2O1,,,,Ce1-xPrxOBiS2,,,,,,,,shape_01,2.21,,,,,,2.21,,,,,,,,,,,,,
,,,C1.55W0.1Y0.9,,,,C1.55w0.1Y0.9,,,,,,,,,,14.5,,,,,14.5,,,,,,,,,,,,,
,,,Y1Ba2Cu0.925Co0.075O7-d,,,,"YBa2(Cu,Co)3O7",,,,,,,,shape_03,,,,,81.2,,81.2,,,,,,,,,,,,,
"not SC. MI(Mott insulator) to M'(intermediate metallic state) transition at T<H>. Reentrant to MI at T'. For P>10GPa, R(T) shows kink at T<K>.",,,Tl0.36Rb0.44Fe1.56Se2,,,,"(Tl,Rb)Fe2Se2",,,,,,,,shape_03,,,,4.0,,,,,,,,,,,,,,,,
"decant  at 550 C.ANN(500 C, 7days).  RRR = 36",,,Y1Fe2Ge2,,,,YFe2Ge2,,,,,,,,shape_03,,0.6,,,,,0.6,,,,,,,,,,,,,
,,,Ge2Zr1,,,,Ge2Zr1,,,,,,,,,,,,0.35,,,,,,,,,,,,,,,,
,,,Y1Ba2Cu3O6,,,,YBa2Cu3Oz,395.0,,6.0,,,,,shape_01,,,,,,,,,,,,,,,,,,,,
Thermal conductivity measured,,,La1.4Nd0.4Sr0.2Cu1O4,,,,"(La,Nd,Sr)2CuO4",,,,,,,,shape_03,,,,5.0,,,,,,,,,,,,,,,,
,,,Sn1Zr4,,,,Sn1Zr4,,,,,,,,,,0.92,,,,,0.92,,,,,,,,,,,,,
R(60K) = 23.38  mOhm.cm,,,Sm1Fe0.9Mn0.1As1F0.12O0.88,,,,"Sm(O,F)(Fe,Mn)As",,,,,,,,shape_01,,,0.0,,,,0.0,,,,,,,,,,,,,Check: Tc=0 (Non-superconducting?)
"M=NH3, y not measured. co-intercalation of Ca and NH3 into HfNCl.",,,Ca0.11M1Hf1N1Cl1,,,,Cax(NH3)yHfNCl,,,,,,,,,,,,,23.3,,23.3,,,,,,,,,,,,,
,,,Y1Ba1.8Sr0.2Cu4O7.95,,,,"Y(Ba,Sr)2Cu4O8",,,7.95,,,,,shape_01,,,82.0,,,,82.0,,,,,,,,,,,,,
,,,La0.9Sr0.1Fe1As0.8P0.8O1,,,,La0.9Sr0.1FeAs1-xPxO,,,,,,,,shape_01,11.76,,16.0,,,,13.88,,,,,,,,,,,,,
Li-doped. Li-content not known. Li-intercalated between halogen layers.,,,Li1Hf0.7Zr0.3N1Cl1,,,,"Lix(Hf,Zr)NCl",,,,,,,,,,22.6,,,,,22.6,,,,,,,,,,,,,
,,,Pr1Ba2Cu2.1Co0.9Oz,,,,"PrBa2(Cu,Co)3O7",,,,,,,,,,,,10.0,,,,,,,,,,,,,,,,
,,,Os0.0275Re0.9725,,,,Re1-xOsx,,,,,,,,,,1.84,,,,,1.84,,,,,,,,-0.0253,,,,,
,,,Ca1K1Fe3.748Ni0.252As4,,,,"CaK(Fe,Ni)4As4",53.7,,,,,,,shape_03,,0.0,,,,,0.0,,,,,,,,,,,,,Check: Tc=0 (Non-superconducting?)
,,,Y1Sr2Cu2.85Re0.15O7.1,,,,"YSr2(Cu,Re)3O7",,,7.1,,,,,shape_01,73.0,,,,,,73.0,,,,,,,,,,,,,
,,,Tl1.5Pb0.5Nd1Sr2Cu3OX,,,,,,,,,,,,,,39.6,,,,,39.6,,,,,,,,,,,,,
,,,Hg0.7Au0.3Ba2Ca2Cu3Oz,,,,"(Hg,Au)Ba2Ca2Cu3Oz",,,,,,,,,,121.0,,,,,121.0,,,,,,,,,,,,,
,,,Er0.72Gd0.28Rh4B4,,,,"(Er,Gd)Rh4B4",2.25,,,,,,,,,,,,2.5,,2.5,,,,,,,,,,,,,
not s/c,,,Er5Ir4Si10,,,,Er5Ir4Si10,2.3,,,,,,,,,,,,,,,,,,,,,,,,,,,
grain size = 3.6 micron by SEM.,,,Y0.8Ca0.2Ba2Cu2.97Mg0.03Oz,,,,"(Y,Ca)Ba2(Cu,Mg)3Oz",,,,,,,,shape_01,,71.85,,,,,71.85,,,,,,,,,,,,,
not SC,,,La3Ni4Ge4,,,,La3Ni4Ge4,,,,,,,,shape_01,,,,1.8,,,,,,,,,,,,,,,,
 eutectic,,,Ag1Tl1,,,,Ag1Tl1,,,,,,,,,,2.67,,,,,2.67,,,,,,,,,,,,,
"data for H//ab. Commensurate-incommensurate transition at 473K. T<CDW> =   dTc/dP shows for Tc(onset). Tc(on) = 5.3, Tc(zero) = 4.6 K at P = 15 GPa. T<CDW> = 472 K.",,,Se2Ta1,,,,1T-TaSe2,,,,,,,,shape_03,,,,,,,,,,,,,,,0.148,,,,,
"ANN(1300C,2d) (700C,7d)",,,Y1Ir2Si2,,,,YIr2Si2(LT),,,,,,,,shape_01,,,,,,,1.1,,,,,,,,,,,,,
,,,La1.9Sr0.1Cu0.95Fe0.05O4,,,,"(La,Sr)2(Cu,Fe)O4",,,4.0,,,,,,,,,10.0,,,,,,,14.0,,,,,,,,,
,,,C1V1,,,,V1C1,,,,,,,,,,,,1.2,,,,,,,,,,,,,,,,
Al-content = 6.51 by EDS.,,,Ba8Si40Al6,,,,"Ba8(Si,Al)46",,,,,,,,,,,,,5.6,,5.6,,,,,,,,,,,,,
P-induced SC.  SC properties at P = 2.35 GPa. Hc2 measured for H//J//c-axis,,,Ce1Rh1Si3,,,,CeRhSi3,,,,,,,,shape_03,,1.06,,0.0,,,1.06,,,,,,,,,,,,,
Tc measured for MRh4B4 + 2[RhB] material. structure type not clear.,,,Sm1Rh4B4,,,,SmRh4B4,,,,,,,,,2.45,2.51,,,,,2.51,,,,,,,,,,,,,
,,,Y1Ba0.4Sr1.6Cu3Oz,,,,"Y(Ba,Sr)2Cu3O7",,,,,,,,,79.5,,,,,,79.5,,,,,,,,,,,,,
,,,Bi2Sr2Ca1Cu2O8.21,,,,Bi2 Sr2 Ca Cu2 O8 Ix,,,8.21,,,,,shape_01,,90.6,,,,,90.6,,,,,,,,,,,,,
,,,Ir1,,,,Ir,,,,,,,,,,0.11,,,,,0.11,,,,,,,,,,,,,
C(T) measured up to 16K. Gamma in mJ/K2.gat,,421.0,Nb0.6Ta0.4C1,,,,,,,,,,,,,,,,,,,,,2.64,,,,,,,,,,,
,,,Hg1Ba2Cu1O4.1,,,,HgBa2CuOz,,,4.1,,,,,shape_01,,,,,92.0,,92.0,,,,,,,,,,,,,
,,,Nb50Ti10Zr40,,,,,,,,,,,,,,9.8,,,,,9.8,,,,,,,,,,,,,
,,,La2.7Ca0.6Ba2.7Cu6O14.186,,,,"(La,Ca)3(Ba,Ca)3Cu6O14",,,14.186,,,,,,74.0,,,,,,74.0,,,,,,,,,,,,,
,,,Y0.85Ca0.15Ba2Cu2.85Ni0.15O6.85,,,,"(Y,Ca)Ba2(Cu,Ni)3O7",,,6.85,,,,,shape_01,63.0,,,,67.0,,67.0,,,,,,,,,,,,,
,,,Bi2.25Sr1.75Cu1O5.4+Z,,,,,,,,,,,2.76e-09,,,,,,,,,,,,,,,,,,,,,
,,,La1.85Sr0.15Cu0.99Fe0.01O4,,,,"(La,Sr)2(Cu,Fe)O4",,,,,,,,,,,33.0,,,,33.0,,,,,,,,,,,,,
RRR=3.4,,,Y0.4Tb0.6Ni2B2C1,,,,"(Y,Tb)Ni2B2C",8.8,,,,,,,,,,,,,,,,,,,,,,,,,,,
not SC,,,Ba1Fe1.8Cr0.2As2,,,,"Ba(Fe,Cr)2As2",80.0,,,,,,,shape_03,,,,1.8,,,,,38.0,,,,,,,,,,,
,,,Ca7.65Nd2.35Pt3Fe10As18,,,,(Ca1-xNdx)(Pt3As8)(FeAs)10,,,,,,,,shape_01,,,,,18.9,,18.9,,,,,,,,,,,,,
not s/c,,,Al0.33Sr2Y1Cu2.67Oz,,,,"(Al,Cu)Sr2YCu2Oz",,,,,,,,shape_01,,,,20.0,,,,,,,,,,,,,,,,
minor phase = Tetra. C(T) measured upto 25 K. 2*delta/kTc = 4.9. ,,278.0,Nb0.75Al0.21Ge0.04,,,,,,,,,,,,,,20.0,,,,,20.0,,8.75,,,,,,,,,,,
,,,Pr1Ba2Cu2.7Zn0.3O7-d,,,2.98,"PrBa2(Cu,Zn)3O7",16.0,,,,,,,shape_01,,,,,,,,,,,,,,,,,,,,
,,,Y0.7Pr0.3Ba2Cu3O6.6,,,,"(Gd,Pr)Ba2Cu3O7",,,6.6,,,,,shape_01,,28.5,,,,,28.5,,,,,,,,,,,,,
,,,Mg1B1.9C0.1,,,,"Mg(B,C)2",,,,,,,,shape_03,,34.3,,,,,34.3,,,,,,,,,,,,,
annealed,,,Bi2Sr2Ca0.83Pr0.17Cu2OZ,,,,"Bi2Sr2(Ca,Pr)Cu2Oz",,,,,,,,shape_03,,,,,84.2,,84.2,,,,,,,,,,,,,
CDW-temp= 105 K.,,,Lu4.5Th0.5Ir4Si10,,,,"(Lu,Th)5Ir4Si10",,,,,,,,,,4.88,,,,,4.88,,,,,,,,,,,,,
,,,La1Mg2,,,,La1Mg2,,,,,,,,,,1.05,,,,,1.05,,,,,,,,,,,,,
,,,La1.795Sr0.205Cu0.995Ni0.005O4,,,,"(La,Sr)2(Cu,Ni)O4",,,4.0,,,,,shape_01,,,,,,,,,,,,,,,,,,,,
TC BY INDUCTIVE METHOD,,,Ba2Cu3O7,,,,,,,,,,,,shape_01,,92.0,,,,,92.0,,,,,,,,,,,,,
,,,Ni1Te1,,,,Ni1Te1,,,,,,,,,,,,1.6,,,,,,,,,,,,,,,,
,,,B1Ir1,,,,B1Ir1,,,,,,,,,,,,1.28,,,,,,,,,,,,,,,,
fully oxygenated,,,Y0.9Ca0.1Ba2Cu3Oz,,,,"(Y,Ca)Ba2Cu3Oz",,,,,,,,shape_01,,,85.2,,,,85.2,,,,,,,,,,,,,
RRR=1.4,,,Mg1B1.85C0.15,,,,"Mg(B,C)2",,,,,,,,shape_03,,24.0,,,,,24.0,,,,,,,,,,,,,
,,,Y1Ba2Cu2.95Co0.05Oz,,,,"YBa2(Cu,Co)3O7",,,,,,,,,,92.2,,,,,92.2,,,,,,,,,,,,,
,,,Y1Ba2Cu3O6.8,,,,YBa2Cu3O7,,,6.8,,,,,shape_01,,88.3,,,,,88.3,,,,,,,,,,,,,
,,,Dy1Ba2Cu3O7-d,,,,DyBa2Cu3O7,,,,,,,,shape_01,,76.3,,,,,76.3,,,,,,,,,,,,,
spin gap = 300 K. ,,,La1.945Sr0.055Cu1O4,,,,"(La,Sr)2CuO4",,,,,,,,shape_04,,,,1.5,,,,,,,,,,,,,,,,
,,,Re0.52W0.48,,,,Re0.52W0.48,,,,,,,,,,5.2,,,,,5.2,,,,,,,,,,,,,
,,,Bi2Sr2Pr1Cu2O8,,,,"Bi2Sr2(Ca,Pr)Cu2O8",,,,,,,,,,,,4.2,,,,,26.0,,,,,,,,,,,
,,,Rb1,,,,Rb1,,,,,,,,,,,,1.2,,,,,,,,,,,,,,,,
,,,Hg1Mg1,,,,Hg1Mg1,,,,,,,,,,0.48,,,,,0.48,,,,,,,,,,,,,
"Single phase,ISOTOPE=ln(1-dTc/Tc)/ln(M16/M18). ,ISOEL=O",,,La1.8Sr0.2Cu0.99Fe0.01O4+z,,,,"(La,Sr)2(Cu,Fe)O4",,,,,,,,shape_01,,,,,23.81,,23.81,,,,,,,,,,,,,
,,,Bi2Sr2Ca0.1Pr0.9Cu2O8,,,,"Bi2Sr2(Ca,Pr)Cu2O8",,,,,,,,,,,,4.2,,,,,,,,,,,,,,,,
not SC. Tn measured by resistivity anomaly,,,Ce1Ag2Si2,,,,CeAg2Si2,7.3,,,,,,,shape_01,,,,0.0,,,,,,,,,,,,,,,,
,,,Er0.97Tm0.15Rh4B4,,,,"(Er,Tm)Rh4B4",,,,,,,,,,8.86,,,,,8.86,,,,,,,,,,,,,
,,,Nb3Sn0.35Sb0.65,,,,,,,,,,,,,,10.5,,,,,10.5,,,,,,,,,,,,,
,,,Bi0.5Pb0.5,,,,Bi0.5Pb0.5,,,,,,,,,,8.4,,,,,8.4,,,,,,,,,,,,,
,,,La1.85Sr0.15Cu0.99Ni0.01O4-X,,,,"(La,Sr)2(Cu,Ni)O4",,,,,,,,,,30.5,,,,,30.5,,,,,,,,,,,,,
,,,Sr3Cu2O5+z,,,,Sr3Cu2O5,,,,,,,,,,,,,100.0,,100.0,,,,,,,,,,,,,
c-axis-oriented bulk compound,,,Bi2Sr2Ca2Cu3O10,,,,Bi2Sr2Ca2Cu3O10,,,,,,1240.0,,,,109.0,,,,3.0,109.0,,,,,,,,,,,,,
,,,In1Nb3,,,,In1Nb3,,,,,,,,,,,,2.25,,,,,,,,,,,,,,,,
,,,Ge1Ir1,,,,Ge1Ir1,,,,,,,,,,4.7,,,,,4.7,,,,,,,,,,,,,
,,,La0.76Th0.24Pb3,,,,"(La,Th)Pb3",,,,,,,,shape_01,,1.46,,,,,1.46,,,,,,,,,,,,,
,,,Mo1Pt2,,,,Mo1Pt2,,,,,,,,,,,,1.0,,,,,,,,,,,,,,,,
NON-SUPER,,,Nd1.975Ce0.025Cu1O4-Z,,,,"(Nd,Ce)2CuO4",,,,,,,,shape_03,,,,,,,,,,,,,,,,,,-108.0,,
1000-240A,,,Ag0.12In0.88,,,,Ag0.12In0.88,,,,,,,,,,4.69,,,,,4.69,,,,,,,,,,,,,
Effect on superconducting transition temperature of non-magnetic rare earth atoms was studied to substitute A-atom into APX-based superconductors.,,,Hf0.7Lu0.3P1.45S0.55,,,,Hf0.7Lu0.3P1.45S0.55,,,,,,,,,,,,,,,4.85,,,,,,,,,,,,,
,,,La1.776Nd0.074Sr0.014Ba0.136Cu1O4,,,,"(La,Nd,Sr,Ba)CuO4",,,,,,,,,,30.0,,,,,30.0,,,,,,,,,,,,,
,,,Nb3Rh0.95Co0.05,,,,"Nb3(Rh,Co)",,,,,,,,shape_01,,1.96,,,,,1.96,,,,,,,,,,,,,
dTc/dx=-4 K/at%Mg,,,Hg1Ba2Cu0.98Mg0.02O4+z,,,,"HgBa2(Cu,Mg)O4",,,,,,,,shape_01,,,,,89.0,,89.0,,,,,,,,,,,,,
,,,Y0.25Pr0.75Sr2Cu0.2O7,,,,"(Y,Pr)Sr2(Cu,Re)3O7",,,,,,,,shape_01,,,,5.0,,,,,,,,,,,,,,,,
,,,C1Cd1Ti2,,,,C1Cd1Ti2,,,,,,,,,,,,1.1,,,,,,,,,,,,,,,,
High-pressure phase. Li-doped. Li-content not known. Li-intercalated between halogen layers.,,,Li1Hf1N1I1,,,,LixHfNI,,,,,,,,,,22.2,,,,,22.2,,,,,,,,,,,,,
,,,Lu0.8Ho0.2Ru1B2,,,,"(Lu,Ho)RuB2",,,,,,,,shape_01,,,,,6.46,,6.46,,,,,,,,,,,,,
,,,Pd1Tl2,,,,Pd1Tl2,,,,,,,,,,1.32,,,,,1.32,,,,,,,,,,,,,
[penet] measured by TDR for Hac //c-axis. [penet] in DB shows the value of d[penet] at 0.3Tc,,,Ca9.1La0.9Pt3Fe10As18,,,,(Ca1-xLax)10(Pt3As8)(Fe2As2)5,,,,,,,,shape_01,,22.2,,,,,22.2,,,,,41.0,,,,,,,,
,,,Sr4Cu6O10,,,,Sr4Cu6O10,,,,,,,,,,,,,,,,,,,,,,,,,,,,
,,,Y1Ba2Cu2.88Co0.12O7-Z,,,,"YBa2(Cu,Co)3O7",,,,,,,,,,,,,,,,,,,,,,,,,,11.7,,
ANN sample.,,,In0.4Tl0.6,,,,Tl1-xInx,,,,,,,,,,2.52,,,,,2.52,,,,,,,,,,,,,
"Effect of non-magnetic rare earth substitution for Zr on mixed anion Zr(P,Se)2 superconductors.",,,Zr1.75Lu0.25P1.25Se0.75,,,,Zr1.75Lu0.25P1.25Se0.75,,,,,,,,shape_02,,,,,,,7.093,,,,,,,,,,,,,
density=3.60 g/cm3 by XRD. Hc2(2K)=6 T.,,,Ba8Si46,,,,Ba8Si46,,,,,,,,shape_01,,8.0,,,,,8.0,,,,,,,,,,,,,
