Repository: Tejasvini595/superconductor_deepset

## Overview

This repository contains the official implementation of **"From Individual Elements to Macroscopic Materials: In Search of New Superconductors via Machine Learning"**.

The code implements a **DeepSet neural network** for predicting the critical temperature (Tc) of superconducting materials based solely on their chemical composition. By explicitly enforcing permutation invariance, the DeepSet architecture avoids artifacts associated with arbitrary element ordering and provides a physically meaningful framework for learning composition–property relationships in superconducting materials.

File: data/superconductors_kaggle_ready_v2.csv (part 79 of 87)
comment,curiet,debyet,element,gapene,kaizero_value,moment_value,name,neelt,nhc2zero_value,oz,pcohere_value,phc2zero_value,ppenet_value,rh300,shape,t1_value,t2_value,t3_value,tcn_value,tcsus_value,tcwidth_value,critical_temp_K,upper_critical_field_0K_T,gamma_sommerfeld_mJmolK2,resistivity_normal_uOhmcm,resistivity_roomtemp_uOhmcm,penetration_depth_nm,coherence_length_nm,dhc2dt_TK,dtcdp_KGPa,density_gcm3,lower_critical_field_0K_T,thermopower_300K_uVK,energy_gap_meV,data_quality_flag
,,,Nb3Sn0.1Al0.9,,,,,,,,,,,,,,16.1,,,,,16.1,,,,,,,,,,,,,
,,,Nd1Fe0.7Ru0.3As1F0.11O0.89,,,,"Nd(O,F)(Fe,Ru)As",6.7,,,,,,,,,21.3,,,,,21.3,,,,,,,,,,,,,
,,,Y1Ba2Cu3O6.93,,,,YBa2Cu3O7-z,,,6.93,,,,,shape_01,,,,,90.5,,90.5,,,,,,,,,,,,,
"Ga-ion implanted in V-films, deposited on heated sapphire substrates. RRR = 1.18",,,Ga0.25V0.75,,,,V3Ga,,,,,,,,shape_04,,12.7,,,,,12.7,,,140.0,165.0,,,,,,,,,
,,,Ca9.75Lu0.25Pt3Fe10As18,,,,(Ca1-xLux)(Pt3As8)(FeAs)10,,,,,,,,shape_01,,,,,10.9,,10.9,,,,,,,,,,,,,
,,,Y0.95Pr0.05Ba2Cu3O6.965,,,,"(Y,Pr)Ba2Cu3O7",,,6.965,,,,,shape_01,88.0,,,,,,88.0,,,,,,,,,,,,,
[Bi0.5Hg0.5Sr2CuO5]n[Sr2CuO2CO3]m series,,,Bi0.5Hg0.5Sr4Cu2C1O10-z,,,,"(Bi,Hg)Sr4(Cu2,CO3)O7",,,,,,,,,,17.0,,,,,17.0,,,,,,,,,,,,,
,,,Y1Ba2Cu3.8Ni0.2O8,,,,"YBa2(Cu,Ni)4O8",,,,,,,,,,21.0,,,,,21.0,,,,,,,,,,,,,
"P-induced SC. P<cr> = 12.7GPa, SC for 12.7 =< P < 15 GPa.",,,Ba1Fe2S3,,,,BaFe2S3,,,,,,,,shape_03,,,11.2,0.0,,,11.2,15.5,,,,,,2.16,,,,,,
Whiskers.  Whiskers grown from precursor pellet composed of LuCaBa3Cu3OzTe0.5.  Compositions of whiskers not given.,,,Lu1Ba2Cu3O7-z,,,,LuBa2Cu3Oz,,,,,,,,,79.0,,83.0,,,,81.0,,,,,,,,,,,,,
,,419.0,Y1Ba2Cu2.97Zn0.03O7,,,,"YBa2(Cu,Zn)3O7",,,,,,,,shape_01,,,,,,,,,12.48,,,,,,,,,,,
,,,Tl1Sr2Ca1Cu2O6.75,,,,TlSr2CaCu2Oz,,,6.75,,,,,,,37.0,,,,,37.0,,,,,,,,,,,,,
,,,Er2Cu1O4,,,,Er2CuO4,,,,,,,,,,,,,,,,,,,,,,,,,,,,
,,,U6Fe0.5Co0.5,,,,U6Fe1-xCox,,,,,,,,,,3.05,,,,,3.05,,,,,,,,,,,,,
"substrate=(100)SrTiO3, thickness=100nm. Arion fluence=5.0E=11/cm2",,,Y1Ba2Cu3O7,,,,YBa2Cu3O7,,,,,,,,shape_05,89.0,,,,,,89.0,,,,,,,,,,,,,
,,,La2.94Ce0.06In1,,,,"(La,Ce)3In",,,,,,,,,,5.58,,,,,5.58,,,,,,,,,,,,,
,,,Y0.8Ca0.2Sr1Ba1Cu2.7B0.3O7.9-z,,,,"(Y,Ca)SrBa(Cu,(BO3))3O7",,,,,,,,,,,,,38.0,,38.0,,,,,,,,,,,,,
Semicon,104.0,,La1Ba2Cu2Co1O7.39,,,2.8,"LaBa2(Cu,Co)3O7",,,7.39,,,,,,,,,4.2,,,,,,,,,,,,,,,,
P > 59 kbar,,,Nb3Te1,,,,Nb3Te1,,,,,,,,,,,,2.5,,,,,,,,,,,,,,,,
"details in Mater.Res.Bull., 18()983",,,Hf1Os1As1,,,,HfOsAs,,,,,,,,,,3.2,,,,,3.2,,,,,,,,,,,,,
NOT S/C,,,Ce1Ba2Cu3O7.4,,,,CeBa2Cu3O7,,,7.4,,,,,shape_01,,,,,,,,,,,,,,,,,,,,
,,412.0,Y1Ba2Cu2.91Zn0.09O7,,,,"YBa2(Cu,Zn)3O7",,,,,,,,shape_01,,,,,,,,,18.93,,,,,,,,,,,
,,,La1.965Ba0.035Cu1O4,,,,"(La,ba)2CuO4",,,,,,,,shape_01,,,,,,,,,5.0,,,,,,,,,,,
size=2.6*0.8*0.05 and 2.5*0.9*0.2 mm3,,,Sr2Ru1O4,,,,Sr2RuO4,,,,,,,,shape_03,,,,,,,,,,,,,,,,,,,,
not SC upto 50 GPa.,,,Ni1Se2,,,,NiSe2,,,,,,,,shape_03,,,,1.4,,,,,,,,,,,,,,,,
not s/c,,,La1.6Sr0.4Ca0.5Pr0.5Cu2O6-Z,,,,"(La,Sr)2(Ca,Pr)Cu2O6",,,,,,,,shape_01,,,,10.0,,,,,,,,,,,,,,,,
quench condensed at 0.4 K.,,,Cd0.1Pd0.9,,,,Cd0.1Pd0.9,,,,,,,,,,6.92,,,,,6.92,,,,,,,,,,,,,
,,,Nd1.4Ba1.6Cu3O7+z,,,,"Nd(Ba,Nd)2Cu3O7",,,,,,,,,,,,,7.9,,7.9,,,,,,,,,,,,,
M = NH3. x and y not given.,,,Na0.45M0.3Fe2Se1.8Te0.2,,,,"NaxMyFe2(Se,Te)2",,,,,,,,,,,,,44.2,,44.2,,,,,,,,,,,,,
e/a ratio = 6.5,,,B3Ru7,,,,Ru7B3,,,,,,,,,,3.38,,,,,3.38,,,,,,,,,,,,,
,,,Nd1Fe0.97Mn0.03As1F0.11O0.89,,,,"Nd(O,F)(Fe,Mn)As",,,,,,,,,,11.9,,,,,11.9,,,,,,,,,,,,,
,,,Pr1.86Ce0.14Cu1O4-Z,,,,"(Pr,Ce)2CuO4",,,,,,,,shape_01,,20.0,,,,,20.0,,,,,,,,,,,,,
,,,Tc6Zr1,,,,Tc6Zr1,,,,,,,,,,9.7,,,,,9.7,,,,,,,,,,,,,
,,,Tl1Sr1Ca1Yb1Cu2O6.8,,,,"Tl(Sr,Ca)2YbCu2O7",,,6.8,,,,,,,,,,,,,,,,,,,,,,,,,
thermal conductivity measured,,,La2Cu0.96Zn0.04O4,,,,"La2(Cu,Zn)O4",,,,,,,,shape_03,,,,,,,,,,,,,,,,,,,,
,,,Y1Ba2Cu2.2Co0.8O7.3,,,,"YBa2(Cu,Co)3O7",,,7.3,,,,,,,,,,,,,,,,,,,,,,,,,
,,,Au0.85Zn0.15,,,,Au0.85Zn0.15,,,,,,,,,,,,0.014,,,,,,,,,,,,,,,,
,,,Pt0.017U0.983,,,,Pt0.017U0.983,,,,,,,,,,0.85,,,,,0.85,,,,,,,,,,,,,
,,,La1.9Sr0.1Cu1O4,,,,"(La,Sr)2CuO4",,,,,,,,,,26.9,,,,,26.9,,,,,,,,,,,,,
,,,La1Fe0.999Mn0.001As1F0.11O0.89,,,,"La(Fe,Mn)As(O,F)",,,,,,,,shape_01,,9.84,,,,,9.84,,,,,,,,,,,,,
Meissner 8%,,,Na2Cs1C60,,,,Na2CsC60,,,,,,,,,,10.5,,,,,10.5,,,,,,,,,,,,,
carrier n=1.71 E+22/cc,,,In1Te1,,,,InTe,,,,,,,,,,3.2,,,,,3.2,,,,,,,,,,,,,
,,,La1Rh1Si1,,,,LaRhSi,,,,,,,,,,4.35,,,,,4.35,,,,,,,,,7.11,,,,
,,,Ni2As2Sr4V2O6,,,,Ni2As2Sr4V2O6,,,,,,,,,,,,2.0,,,,,,,,,,,,,,,,
,,,La1Ni1O3,,,,La1Ni1O3,,,,,,,,,,,,1.3,,,,,,,,,,,,,,,,
,,,Y1Ni1.8Co0.2B2C1,,,,"Y(Ni,Co)2B2C",,,,,,,,,,6.7,,,,,6.7,,,,,,,,,,,,,
,,,Y2Tl2Sr2Cu3O11,,,,R2Tl2Sr2Cu3O11,,,,,,,,shape_01,,,45.0,15.0,,,45.0,,,,,,,,,,,,,
,,,Nb0.31Ta0.06Ti0.62,,,,Nb0.31Ta0.06Ti0.62,,,,,,,,,,9.0,,,,,9.0,,,,,,,,,,,,,
,,,Nd1.5Ba1.5Cu3O7.3,,,,"Nd(Ba,Nd)2Cu3O7",,,7.3,,,,,shape_01,,,,,,,,,,,,,,,,,,,,
,112.0,,Ru0.85Rh0.15Sr2Gd1Cu2O8,,,3.14,"(Ru,Rh)Sr2GdCu2O8",,,,,,,,shape_01,,,,,,,,,,,,,,,,,,,,
,,,La1.9Sr0.3Ca0.8Cu2O6.04,,,,"La2(Sr,Ca)Cu2 O6",,,6.04,,,,,,,,,,,,,,,,23.33,,,,,,,,,
,,,Nb0.63Ta0.37,,,,Nb1-xTax,,,,,,,,,,6.84,,,,,6.84,,,,,,,,,,,,,
,,,Mn1Ni1Zr1,,,,Mn1Ni1Zr1,,,,,,,,,,,,0.35,,,,,,,,,,,,,,,,
,,,As3La4,,,,La4As3,,,,,,,,,,6.5,,,,,6.5,,,,,,,,,,,,,
,,,Y0.7Pr0.3Ba2Cu3O7-Z,,,,"(Y,Pr)Ba2Cu3O7",,,,,,,,shape_01,,67.4,,,,25.4,67.4,,,,,,,,,,,,,
,,,Bi2Sr2Ca0.75Ce0.25Cu2O8+y,,,,"Bi2Sr2(Ca,Ce)Cu2O8",,,,,,,,shape_01,,,,5.0,,,,,,,,,,,,,,,,
"not SC. Tn decreases as increasing x, and goes to zero at x = 0.35.",,,Ce1Rh1In4.88Sn0.12,,,,"CeRh(In,Sn)5",,,,,,,,shape_03,,,,0.5,,,,,,,,,,,,,,,,
,,,Si0.665Y0.335,,,,Si0.665Y0.335,,,,,,,,,,,,0.1,,,,,,,,,,,,,,,,
,,,Sr1Cu1O2,,,,SrCuO2,,,,,,,,shape_01,,,,2.0,,,,,,,,,,,,,,,,
,,,Y1Ba2Cu3F0.066Oz,,,,"YBa2Cu3(O,F)7",,,,,,,,,,92.2,,,,,92.2,,,,,,,,,,,,,
Ca-content shows nominal value,,,Hg1.4Tl0.6Ba2Y1Cu2O8-z,,,,"(Hg,Tl)2Ba2YCu2O8",,,,,,,,,,14.0,,,,,14.0,,,,,,,,,,,,,
,,,N0.824Nb1,,,,,,,,,,,,,,14.4,,,,,14.4,,,,,,,,,,,,,
"M =butyramide . reaction(150C,21d ).",,,M1Ta1S2,,,,(M)TaS2,,,,,,,,,,3.1,,,,,3.1,,,,,,,,,,,,,
,,,Au0.885Sn0.115,,,,Au1-xSnx,,,,,,,,,,0.21,,,,,0.21,,,,,,,,,,,,,
,,,Rh1Te1,,,,Rh1Te1,,,,,,,,,,,,1.06,,,,,,,,,,,,,,,,
,,,Ba1Bi3,,,,Ba1Bi3,,,,,,,,,,5.8,,,,,5.8,,,,,,,,,,,,,
"Two-phase sample:1)HgSr2(Sm,Ce)Cu2O6(structure1212,in which hg-O bond is along<110>;2) Hg2Sr4(Sm,Ce)Cu2OZ (phase2212)or Hg2Sr4(Nd,Ca)3Cu5OZ(phase2435)withLATA=3.845(5), LATC=14.10(5) 2=28.20(5)",,,Hg1Sr2Sm0.667Ce0.333Cu2O6+z,,,,"HgSr2(Sm,Ce)Cu2O6",,,,,,,,shape_02,,,,4.2,,,,,,,,,,,,,,,,
,,,Ba1.6Sr0.4Yb1Cu3O6.42,,,,"Cu(Ba,Sr)2YbCu2O6",,,6.42,,,,,,,,,5.0,,,,,,,,,,,,,,,,
NMR of <75>As and (31>P measured.,,,Ba1Fe2As1.3P0.7,,,,"BaFe2(As,P)2",,,,,,,,shape_01,,30.0,,,,,30.0,,,,,,,,,,,,,
,,,La1.86Ba0.14Cu0.99Ga0.01O4,,,,"(La,Ba)2(Cu,Ga)O4",,,,,,,,shape_01,,,,4.2,,,,,,,,,,,,,,,,
,,,Gd2Fe3Si5,,,,Gd2Fe3Si5,8.6,,,,,,,,,,,1.0,,,,,,,,,,,,,,,,
,,,Be2Mn1,,,,Be2Mn1,,,,,,,,,,,,1.4,,,,,,,,,,,,,,,,
"ANN(900C,6d)",,,La1Rh2Si2,,,,LaRh2Si2,,,,,,,,shape_01,,,,,,,1.1,,,,,,,,,,,,,
,,,Lu5Ir3.4Rh0.6Si10,,,,"Lu5(Ir,Rh)4Si10",,,,,,,,,,5.7,,,,,5.7,,,,,,,,,,,,,
,,,Os1P1,,,,Os1P1,,,,,,,,,,,,1.1,,,,,,,,,,,,,,,,
,,,Sr2Sc1Fe1P1O3,,,,Sr2ScFePO3,,,,,,,,shape_01,8.4,,15.6,,,,12.0,,,,,,,,,,,,,
,,,Ba3Pb2BiO7,,,,"Ba3(Pb,Bi)2O7",,,,,,,,shape_01,,,,1.8,,,,,,,,,,,,,,,,
"hydrostatic P using He-gas. Tc by SUS. (P,Tc) = (0.24,6.03). (0.52,5.31), (0.76,4.79)",,,La1Fe1P1O1,,,,LaOFeP,,,,,,,,shape_03,,,,,6.72,,6.72,,,,,,,,-2.46,,,,,
,,,Pr1Ba2Cu2.925Ni0.075OZ,,,,"PrBa2(Cu,Ni)3O7",15.4,,,,,,,,,,,4.2,,,,,,,,,,,,,,,,
,,,Cu0.83Ge0.17,,,,Cu1-xGex,,,,,,,,,,0.072,,,,,0.072,,,,,,,,,,,,,Info: Very Low Tc (<0.1K)
,,,Ca0.2La0.8Ba1.55La0.45Cu3Oy,,,,"(Ca,La)(Ba,La)2Cu3Oz",,,,,,,,,,,,,54.0,,54.0,,,,,,,,4.7,,,,,
interlayer distance d = 9.691 A,,,Rb0.22Ti1N1Br1,,,,alpha-Rb0.22TiNBr,,,,,,,,,,,,,16.3,,16.3,,,,,,,,,,,,,
no magnetic order. thermal conductivity measured.,,,La1.98Sr0.02Cu1O4,,,,"(La,Sr)2CuO4",,,,,,,,shape_03,,,,,,,,,,,,,,,,,,,,
,,,La1Ba2Cu0.75Fe2.25OZ,,,,"LaBa2(Cu,Fe)3O7",,,,,,,,,,,,10.0,,,,,,,,,,,,,,,,
"reduced sample,Tc=24K for as-sintered sample",,,Tl0.5Pb0.5Sr4Cu2C0.5N0.5O7,,,,"(Tl,Pb)Sr4Cu2(CO3,NO3)O7",,,,,,,,,,,,,70.0,,70.0,,,,,,,,,,,,,
,,,B5Mo1.69Zr0.31,,,,B5Mo1.69Zr0.31,,,,,,,,,,11.2,,,,,11.2,,,,,,,,,,,,,
,,,Bi2Sr2Ca1Cu2O8,,,,Bi2Sr2CaCu2O8,,,,,,,,,,93.0,,,,,93.0,,,,,,,,,,,,,
"ANN(540C,1400H), underdoped sample",,,Y1Ba2Cu3OZ,,,,YBa2Cu3Oz,,,,,,,,shape_03,,,,,91.0,1.2,91.0,,,,,,,,,,,,,
,,,Nb25Ti75,,,,,,,,,,,,,,7.2,,,,,7.2,,,,,,,,,,,,,
150X150X80MICRO-M 3,,,Y1Ba2Cu3O7-Z,,,,YBa2Cu3O7,,,,,,,,shape_03,,92.0,,,,1.5,92.0,,,,,,,,,,,,,
not s/c,,,Nd1.295Y0.555Ce0.15Cu1O4,,,,"(Nd,Y,Ce)2CuO4",,,,,,,,shape_01,,,,5.0,,,,,,,,,,,,,,,,
"ANN(400C,10d in Ar). TP300 = TP(290K). P determined from TP(290K) using TP(290K)-p relation.",,,Hg1Ba2Cu1O4+z,,,,HgBa2CuOz,,,,,,,,,,,,,72.0,,72.0,,,,,,,,,,,25.0,,
not SC. (dR(T)/dT) = 1.4 uOhm.cm/K) for T <  25 K.,,,Ce1Rh1Si3,,,,CeRhSi3,,,,,,,,shape_01,,,,0.0,,,,,,,145.0,,,,,,,,,
,,,La1.2Ba1.8Cu3O8,,,,"La(Ba,La)2Cu3Oz",,,8.0,,,,,,,,,,,,,,,,,,,,,,,,,
main phase: Zr2Co,,,Zr55Co30Al15,,,,Zr55Co30Al15,,,,,,,,shape_02,,,2.4,,,,2.4,,,,,,,,,,,,,
,,,Ir0.25Zr0.75,,,,Ir0.25Zr0.75,,,,,,,,,,8.0,,,,,8.0,,,,,,,,,,,,,
,,,S1Tl2,,,,S1Tl2,,,,,,,,,,,,1.3,,,,,,,,,,,,,,,,
"ANN(1000C,4d)",,,Th1Pd2Ge2,,,,ThPd2Ge2,,,,,,,,shape_01,,,,,,,1.1,,,,,,,,,,,,,
,,,Er0.7Pr0.3Ba2Cu3O7,,,,"(Er,Pr)Ba2Cu3O7",,,,,,,,shape_01,,61.1,,,,,61.1,,,,,,,,,,,,,
impurity phase = MgO<1 %. Debye-T calculated from R(T). e-ph coupling const. = 0.847,,898.5,B2Mg1,,,,MgB2,,,,,,,,,,39.1,,,,,39.1,,,,,,,,,,,,,
,,,Gd1Ba2Cu3OZ,,,,"(Y,Gd)Ba2Cu3O7",2.37,,,,,,,,,,,,,,,,,,,,,,,,,,,
,,,Bi2Ir1,,,,Bi2Ir1,,,,,,,,,,3.96,,,,,3.96,,,,,,,,,,,,,
,,,Ba1.6Sr0.4Yb0.95Ca0.05Cu3O6.76,,,,"Cu(Ba,Sr)2(Yb,Ca)Cu2O6",,,6.76,,,,,,,,,,80.0,,80.0,,,,,,,,,,,,,
,,,Gd0.31Sm1.54Ce0.15Cu1O4,,,,"(Gd,Sm,Ce)2CuO4",,,,,,,,,,14.2,,,,,14.2,,,,,,,,,,,,,
,,,C1Nb0.1Zr0.9,,,,,,,,,,,,,,4.2,,,,,4.2,,,,,,,,,,,,,
,,,Ti0.33Sr2Y1Cu2.67Oz,,,,"(Ti,Cu)Sr2YCu2Oz",,,,,,,,shape_01,,26.0,,,,,26.0,,,,,,,,,,,,,
impurity phase = HgO,,,Hg2Ba2Y0.8Ca0.2Cu2O8-z,,,,"Hg2Ba2(Y,Ca)Cu2O8",,,,,,,,,,,,,21.0,,21.0,,,,,,,,,,,,,
,,,Zr1Rh1P1,,,,ZrRhP,,,,,,,,,,1.55,,,,,1.55,,,,,,,,,,,,,
nominal composition=(Ce:Cu:Si = 20.25:40:39.75 ). high-Tc phase. (dTc/dP) with positive sign. Hc(T) was measured. (dC/gamma*Tc) = 0.89,,,Ce1Cu2Si2,,,,CeCu2Si2,,,,,,,,shape_01,,0.73,,,,,0.73,,,,,,,,,,,,,
,,,Nb3Rh0.5Os0.5,,,,,,,,,,,,,,,,1.7,,,,,,,,,,,,,,,,
,,,La1.9Ba0.1Cu1O4,,,,"(La,Ba)2CuO4",,,,,,,,shape_01,,,,,,,,,2.9,,,,,,,,,,,
,,,Ti1Os1P1,,,,TiOsP,,,,,,,,,,,,1.2,,,,,,,,,,,,,,,,
,,,Bi2Sr2Ca1Cu2O8+Z,,,,Bi2Sr2CaCu2O8,,,,,,,,,69.5,72.5,77.5,,,,72.5,,,,,,,,,,,,,
,,,Ir0.45Nb1Pt2.55,,,,Ir0.45Nb1Pt2.55,,,,,,,,,,,,1.6,,,,,,,,,,,,,,,,
,,,Ga2Ta3,,,,Ga2Ta3,,,,,,,,,,,,0.1,,,,,,,,,,,,,,,,
,,,Th1U0.001,,,,Th1U0.001,,,,,,,,,,0.785,,,,,0.785,,,,,,,,,,,,,
,,,Na2Ti2Sb2O1,,,,Na2Ti2Sb2O,,,,,,,,shape_01,,,,4.0,,,,,,,,,,,,,,,,
,,,Y1Ba2Cu3O7-Z,,,,YBa2Cu3O7,,,,,,,,,,90.0,,,,,90.0,,,,,,,,,,,,,
c-axis oriented film.  thickness=5000 - 9000A. ,,,La1.85Sr0.15Cu1OZ,,,,"(La,Sr)2CuO4",,,,,,9800.0,,shape_05,,,,,,,,,,,,,,,,,,,,
,,,Y1.8Ti0.2C2.7,,,,"(Y,Ti)2C3",,,,,,,,,,10.7,,,,,10.7,,,,,,,,,,,,,
,,,Y1Ba2Cu2.58Zn0.42O7,,,,"YBa2(Cu,Zn)3O7",,,,,,,,,,,,,,,,,,,8.881,,,,,,,,,
,,,Bi2Sr2Ca0.4Gd0.6Cu2O8+z,,,,"Bi2Sr2(Ca,Gd)Cu2O8",,,,,,,,,,4.8,,,,,4.8,,,,,,,,,,,,,
Tc(on) measured by microwave absorption.,,,Ba6C60,,,,Ba6C60,,,,,,,,,,,,,7.0,,7.0,,,,,,,,,,,,,
"RRR = 7. Hydrostatic P. (dTc/dP) = -0.07 K/GPa for 0 < P <2 GPa ,  = -0.29 K/GPa for 6 < P < 8 GPa (Tc by R).",,,La1Ru4P12,,,,LaRu4P12,,,,,,,,shape_01,,6.57,,,,,6.57,,,,,,,,-0.07,,,,,
,,,Y1Ba2Cu2.85Ga0.049Zn0.101O7-z,,,,"YBa2(Cu,Ga,Zn)307",,,,,,,,shape_01,,63.0,,,,,63.0,,,,,,,,,,,,,
overdoped. oxygen content not measured.,,,Bi2Sr2Ca1Cu2O8+z,8.72,,,Bi2Sr2CaCu2O8,,,,,,,,shape_03,,56.0,,,,,56.0,,,,,,,,,,,,42.0,
,,,Y0.85Ca0.15Sr1Ba1Cu2.5B0.5O7,,,,,,,,,,,,,,43.6,,,,,43.6,,,,,,,,,,,,,
not SC.,,,Au2In1Er1,,,,Au2InEr,,,,,,,,,,,,0.5,,,,,,,,,,,,,,,,
,,,Y1Ba2Cu2.85Zn0.15O6.97,,,,"YBa2(Cu,Zn)3O7",,,6.97,,,,,shape_01,,39.0,,,,,39.0,,,,,,,,,,,,,
T<SDW> =  135 K.,,,Ca0.8Na0.2Fe2As2,,,,"(Ca,Na)Fe2As2",,,,,,,,shape_01,,,,5.0,,,,,,,,,,,,,,,,
,,,P1Ru2,,,,P1Ru2,,,,,,,,,,,,0.35,,,,,,,,,,,,,,,,
,,,Nb2.97W0.03Al1,,,,"(Nb,W)3Al",,,,,,,,,,18.0,,,,,18.0,,,,,,,,,,,,,
,,,Bi2.1Sr1.93Ca0.57Er0.4Cu2O8+z,,,,"Bi2Sr2(Ca,Er)Cu2O8",,,,,,,,,,0.1,,,,,0.1,,,,,,,,,,,,,
RRR=3.3,,,Tb1Ni2B2C1,,,,TbNi2B2C,15.4,,,,,,,,,,,,,,,,,,,,,,,,,,,
,,,Tl1Sr2Ca0.2Y0.8Cu2O6.97,,,,"TlSr2(Ca,Y)Cu2Oz",,,6.97,,,,,shape_01,,93.0,,,,,93.0,,,,,,,,,,,,,
,,,Ni1Te2,,,,Ni1Te2,,,,,,,,,,,,1.2,,,,,,,,,,,,,,,,
,,,Si5Zr6,,,,Zr6Si5,,,,,,,,,,,,1.2,,,,,,,,,,,,,,,,
,,,Cr2Zr1,,,,Cr2Zr1,,,,,,,,,,,,0.35,,,,,,,,,,,,,,,,
,,,Al3Mg2,,,,Al3Mg2,,,,,,,,,,0.84,,,,,0.84,,,,,,,,,,,,,
,,,C2Os1U2,,,,C2Os1U2,,,,,,,,,,,,0.3,,,,,,,,,,,,,,,,
RRR=2.6,,,Y1Ba2Cu3Oz,,,,YBa2Cu3O7,,,,,,,,shape_04,89.5,,,,,,89.5,,,,,,,,,,,,,
,,,Nb3Rh0.9Ru0.1,,,,,,,,,,,,,,2.44,,,,,2.44,,,,,,,,,,,,,
Tc(max) at P = 0.49 GPa.,,,Fe1Se0.95S0.05,,,,"FeSe1-xSx,  x=0.05",,,,,,,,shape_03,,,,,9.86,,9.86,,,,,,,,,,,,,
,,,Al1Nb3,,,,Nb3Al,,,,,,,,,,18.8,,,,,18.8,,,,,,,2.87,,,,,,
"Eu-wire. R(min) at 145 K and R(peak) at 90K, maybe magnetic ordering.",,,Eu1,,,,Eu1,,,,,,,,,,,,1.3,,,,,,,,,,,,,,,,
structural transition (tetra-ortho) at 103 K. magnetic transition at 99 K.,,,Ba1Fe1.856Cu0.1As2,,,,"Ba(Fe,Cu)2As2",,,,,,,,,,,,2.0,,,,,,,,,,,,,,,,
,,,Bi4Sr3Ca1.2Y1.8Cu4O16,,,,,,,,,,,,,,79.3,,,,,79.3,,,,,,,,,,,,,
(delta-C/gamma*Tc) =  1.45. e-ph coupling = 0.53,,166.0,La0.05Th0.95,,,,Th1-xLax,,,,,,,,shape_01,,1.3,,,,,1.3,,4.17,,,,,,,,,,,
,,,Be8Mn1,,,,Be8Mn1,,,,,,,,,,,,1.4,,,,,,,,,,,,,,,,
,,,Ba0.95K0.05Fe1.782Co0.212As2,,,,"(Ba,K)(Fe,Co)2As2",,,,,,,,shape_03,,16.0,,,,,16.0,,,,,,,,,,,,,
,,,Nb3Si1Sn1V3,,,,Nb3Si1Sn1V3,,,,,,,,,,4.0,,,,,4.0,,,,,,,,,,,,,
,,,Al3Os1,,,,Al3Os1,,,,,,,,,,5.9,,,,,5.9,,,,,,,,,,,,,
space-G=Pcab. Z=32 per formula unit cell. X-ray density=2.92 g/cm3.  s/c volume fraction = 5.6%,,,C60Yb2.75,,,,Yb3C60,,,,,,,,,,6.0,,,,,6.0,,,,,,,,,,,,,
MAGNETIC CONTRIBUTION TO SP HEAT,,,Er1Ba2Cu3OZ,,,,ErBa2Cu3O7,0.62,,,,,,,shape_01,,92.5,,,,,92.5,,,,,,,,,,,,,
,,,Nb0.35Zr0.65,,,,Zr1-xNbx,,,,,,,,,,9.45,,,,,9.45,,,,,,,,,,,,,
,,,Tl2Ba2Ca0.8Y0.2Cu1.88Co0.12O8+z,,,,"Tl2Ba2(Ca,Y)(Cu,Co)2O8",,,,,,,,shape_01,,45.1,,,,,45.1,,,,,,,,,,,32.2,,
,,,Dy1Ni1.995Co0.01B2C1,,,,"Dy(Ni,Co)2B2C",,,,,,,,shape_01,,4.1,,,,,4.1,,,,,,,,,,,,,
,,,Nb0.2Zr0.8,,,,Nb0.2Zr0.8,,,,,,,,,,8.0,,,,,8.0,,,,,,,,,,,,,
HC2ZERO in DB means Hc2(4.2K). ,,,Nb0.8Ti0.19Fe0.01,,,,Nb-Zr-Fe,,,,,,,,,,,,,,,,4.09,,,,,,,,,,,,
,,,Re0.73W0.27,,,,Re0.73W0.27,,,,,,,,,,8.3,,,,,8.3,,,,,,,,,,,,,
,,,La1.5Ba1.5Cu3O7.021,,,,"(La,Ba)3Cu3O6",,,7.021,,,,,shape_01,,,,,,,,,,,,,,,,,,,,
,,,La1.81Sr0.19Cu0.98Mn0.02O4,,,,"(La,Sr)2(Cu,Mn)O4",,,,,,,,shape_01,,,37.0,,,,37.0,,,,,,,,,,,,,
,,,Mo6.35Pb1S8,,,,Mo6.35Pb1S8,,,,,,,,,,12.6,,,,,12.6,,,,,,,,,,,,,
modulation = 4.88b. anisotropy(30K) = 165.,,,Bi2Sr2Ca1Cu2O8,,,,Bi2Sr2CaCu2O8,,,,,,,,,,,,,87.0,,87.0,,,,,,,,,,,,,
not s/c,,,B2Ta1,,,,TaB2,,,,,,,,,,,,0.37,,,,,,,,,,,,,,,,
Details not given.,,,Y1Ba1.5Sr0.5Cu3O7-z,,,,"Y(Ba,Sr)2Cu3O7",,,,,,,,shape_01,,85.5,,,,,85.5,,,,,,,,,,,,,
not SC.,,,La1.63Sr0.37Cu0.89Ti0.11O4,,,,"(La,Sr)2(Cu,Ti)O4",,,,,,,,shape_01,,,,5.0,,,,,,,,,,,,,,,,
,,,La0.25Sm0.75Ba1Ca1Cu3O7,,,,"(La,Sm)BaCaCu3O7",,,,,,,,,,,,,65.0,,65.0,,,,,,,,,,,,,
fraction of fcc phase = 70 %,,,C60K3,,,,K3C60,,,,,,,,,,19.0,,,,,19.0,,,,,,,,,,,,,
using 99% C<13> sample. Tc for C<13> sample=18.8 K,,,C60K3,,,,K3C60,,,,,,,,,,19.2,,,,,19.2,,,,,,,,,,,,,
Hall coeffic. measured,,,Pr1.83Ce0.17Cu1O4,,,,"(Pr,Ce)2CuO4",,,,,,,,shape_03,,20.3,,,,,20.3,,,,,,,,,,,,,
clathrate ,,,Ag7F4O8B1,,,,Ag7O8(BF4) ,,,,,,,,,,0.15,,,,,0.15,,,,,,,,,,,,,
"small amount of Pr2O3, FeAs, SrFe2As2 impurities.",,,Pr1Fe0.8Co0.2As1O1,,,,"Pr(Fe,Co)AsO",,,,,,,,shape_01,,,,2.0,,,,,,,,,,,,,,,,
,,,N0.99Ti1,,,,TiNx,,,,,,,,,,4.41,,,,,4.41,,,,,,,,,,,,,
,,,Tm1Ni1.96Co0.08B2C1,,,,"Tm(Ni,Co)2B2C",,,,,,,,shape_01,,7.7,,,,,7.7,,,,,,,,,,,,,
,,,Bi2Sr2Ca1Cu2Oz,,,,Bi2Sr2CaCu2O8,,,,,,,,,,76.1,,,,,76.1,,,,,,,,,,,,,
,,,Lu1Rh2Si2,,,,LuRh2Si2,17.0,,,,,,,shape_01,,,,1.4,,,,,,,,,,,,,,,,
,,,Pd17Se15,,,,Pd17Se15,,,,,,,,,,,,0.32,,,,,,,,,,,,,,,,
,,,Y1Ba2Cu2.43Co0.57O7.34,,,,"YBa2(Cu,Co)3O7",,,7.34,,,,,shape_01,,,,,,,,,,,,,,,,,,,,
,,,As3Mo1,,,,As3Mo1,,,,,,,,,,,,1.1,,,,,,,,,,,,,,,,
,,,Na2Rb0.25Cs0.75C60,,,,"Na2(Rb,Cs)C60",,,,,,,,shape_02,,,,,9.4,,9.4,,,,,,,,,,,,,
,,,Th0.5Y0.5,,,,Th0.5Y0.5,,,,,,,,,,1.25,,,,,1.25,,,,,,,,,,,,,
Tc measured upto P(max) = 0.9 GPa.,,,La7Rh3,,,,La7Rh3,,,,,,,,,,2.58,,,,,2.58,,,,,,,,-0.28,,,,,
,,,C1.35Ru0.1Y0.9,,,,C1.35Ru0.1Y0.9,,,,,,,,,,11.2,,,,,11.2,,,,,,,,,,,,,
,,,Mo0.5Re0.5,,,,Mo0.5Re0.5,,,,,,,,,,6.5,,,,,6.5,,,,,,,,,,,,,
,,,Y0.19Ba1.99Cu2.85O7-z,,,,YBa2Cu3O7,,,,,,,,shape_01,94.5,,,94.5,,,94.5,,,,,,,,,,,,,
SC properties not investigated,13.0,,Be13Dy1,,,,DyBe13,9.3,,,,,,,,,,,0.0,,,,,,,,,,,,,,,,
"R-exponent n=1.51, pnivctogen hight =1.225 A, bond-angle = 116.8 degree",,,La1Fe1As0.4P0.6F0.14O0.86,,,,LaFeAs1-xPxO0.86F0.14,,,,,,,,shape_01,21.1,,,,,,21.1,,,,,,,,,,,,,
"C=a*T^2 term, a= -0.077 mj/mol.K3. lattice term, beta= 0.157 mj/mol.K4. Debye-T not given. gamma = T-linear term below Tc(H=0).",,,La1.931Sr0.069Cu1O4,,,,"(La,Sr)2CuO4",,,,,,,,shape_03,,12.0,,,,,12.0,,4.06,,,,,,,,,,,
coexistence of itinerant AFM and SC,,,Y1Rh2Si2,,,,YRh2Si2,5.0,,,,,,,shape_01,,3.1,,,,,3.1,,,,,,,,,,,,,
"Hg1223>95%, Tc(max)=142K(at25GPa),dtc/dp=2K/GPa at P=o",,,Hg1Ba2Ca2Cu3O1,,,,HgBa2Cu3O8+z,,,1.0,,,,,,,,,,,,,,,,,,,,0.64,,,,,
,,,Ce1Ru1.93Co0.07,,,,"Ce(Ru,Co)2",,,,,,,,,,1.93,,,,,1.93,,,,,,,,,,,,,
,,,La1Ba2Cu3OX,,,,LaBa2Cu3O7,,,,,,,,,,34.5,,,,,34.5,,,,,,,,,,,,,
,,,La0.95Gd0.05Ru2,,,,"(La,Gd)Ru2",,,,,,,,,,1.61,,,,,1.61,,,,,,,,,,,,,
,,,Pb0.2375Sn0.7125In0.05Te1,,,,"(Pb,Sn,In)Te",,,,,,,,,,2.66,,,,,2.66,2.57,,,,,,,,,,,,
not s/c,,,Ca0.79Sr0.21Gd1Cu1Cl1O3,,,,"(Ca,Sr)GdCuO3Cl",,,,,,,,,,,,4.2,,,,,,,,,,,,,,,,
,,,Y1Ba2Cu2.85Ga0.126Zn0.024O7-z,,,,"YBa2(Cu,Ga,Zn)3O7",,,,,,,,shape_01,,66.3,,,,,66.3,,,,,,,,,,,,,
,,,La1.98Ba0.02Cu1O4,,,,"(La,Ba)2CuO4",,,,,,,,shape_01,,,,,,,,,1.6,,,,,,,,,,,
,,,Bi1.6Pb0.4Sr1.6La0.4Cu0.98Mn0.02Oz,,,,"(Bi,Pb)(Sr,La)(Cu,Mn)Oz",,,,,,,,shape_01,,26.1,,,,,26.1,,,,,,,,,,,,,
Vickers = 630 DPN. crystallization temp. = 796 K.,,,Ti45Nb40Si12B3,,,,TixNbySizB3,,,,,,,,,,5.4,,,,0.7,5.4,22.6,,,,,,,,,,,,
,,,As2Mo1,,,,As2Mo1,,,,,,,,,,,,1.3,,,,,,,,,,,,,,,,
,,,Pb1Sr0.8Ba1.2Y0.7Ca0.3Cu3O8.41,,,,,,,8.41,,,,,,,42.0,,,,,42.0,,,,,,,,,,,,,
,230.0,,La1.82Sr0.18Cu1O4,,,,"(La,Sr)2CuO4",,,4.0,,,,,shape_01,,,,,,,,,,,,,,,,,,,,
"Hg1223>75% volume,inpurity phase=CaHgO2,Hg1234,Ba2Ca2Cu3Oz",,,Hg1Ba2Ca2Cu3O8.35,,,,HgBa2Ca2Cu3O8,,,8.35,,,,,shape_02,133.0,,135.0,,,,134.0,,,,,,,,,,,,,
,,,Y1Ba2Cu2.841Zn0.159O6.89,,,,"YBa2(Cu,Zn)3O7",,,6.89,,,,,shape_01,,,,,,,,,,,,,,,,,,,,
not SC,,,La0.8Y0.2Fe0.8Mn0.2As1F0.11O0.89,,,,La0.8Y0.2Fe1-xMnxAsO0.89F0.11,,,,,,,,shape_01,,,,0.0,,,,,,,,,,,,,,,,
"c-axis oriented film. D=4000A,not s/c",,,Nd1.8Ce0.2Cu1O4-Z,,,,"(Nd,Ce)2CuO4",,,,,,,,shape_05,1.3,,,,,,1.3,,,,,,,,,,,,,
,,,Be1Rh1,,,,Be1Rh1,,,,,,,,,,,,1.4,,,,,,,,,,,,,,,,
,,,Hg0.5Au0.5Ba2Ca2Cu3Oz,,,,"(Hg,Au)Ba2Ca2Cu3Oz",,,,,,,,,,100.0,,,,,100.0,,,,,,,,,,,,,
,,,Al1Y2,,,,Al1Y2,,,,,,,,,,,,1.15,,,,,,,,,,,,,,,,
,,,Pb2Sr2Dy0.97Ce4.16Cu3O16,,,,"(Pb2Cu)Sr2(Dy,Ce)5Cu2O16",,,,,,,,shape_05,,,,,,,,,,,74000.0,,,,,,,,,
"Bi-S(1) interplane distance = 3.3201, Bi-S(1) in plane distance = 2.8540, Bi-S(2) distance = 2.5186 A. Tc(bulk)  depends on R-ion radius.",,,Ce1Bi1S2F0.5O0.5,,,,Ce(O0.5F0.5)BiS2,,,,,,,,shape_01,,,,,,2.0,,,,,,,,,,,,,,
,1.81,,Ce1Fe1P1F0.05O0.95,,,2.57,"CeFe(As,P)O0.95F0.05",,,,,,,,shape_01,,,,1.2,,,,,121.0,,,,,,,,,,,
SAME AS 3467,,,Tb0.6Pr0.4Ba2Cu3OZ,,,,,,,,,,,,shape_04,,43.0,,,,,43.0,,,,,,,,,,,,,
"For -[S8-xSex] series, 3.6K<Tc<4.1 K magnetic field induced s/c observed.",,,Eu0.75Sn0.25Mo6S7.2Se0.8,,,,"(Eu,Sn)Mo6(S,Se)8",,,,,,,,shape_01,,3.9,,,,,3.9,,,,,,,,,,,,,
,,,Bi2Sr2Ca1Cu1.96Co0.04Oz,,,,"Bi2Sr2Ca(Cu,Co)2Oz",,,,,,,,,,51.1,,,,,51.1,,,,,,,,,,,,,
,,,N0.998Nb1O0.002,,,,N0.988Nb1O0.002,,,,,,,,,,17.3,,,,,17.3,,,,,,,,,,,,,
,,,Zr1Rh1Si1,,,,ZrRhSi,,,,,,,,,,,,1.6,,,,,,,,,,,,,,,,
"size 12*2*2 mm,K=3.128+0.01104*T(W/mK)for 90<T",,,Bi2Sr1.8Ca1.2Cu2O8,,,,"Bi2(Sr,Ca)2 CaCu2O8",,,,,,,,shape_01,,79.8,,,,,79.8,,,,,,,,,,,,,
structural transition (tetra-ortho) at 119 K. magnetic transition at 117 K.,,,Ba1Fe1.9846Cu0.0154As2,,,,"Ba(Fe,Cu)2As2",,,,,,,,,,,,2.0,,,,,,,,,,,,,,,,
quenched sample,,,Er3Ni1,,,,Er3Ni,9.0,,,,,,,shape_01,,,,2.0,,,,,,,,,,,,,,,,
,,,Ge1Rh1,,,,Ge1Rh1,,,,,,,,,,0.96,,,,,0.96,,,,,,,,,,,,,
,,,La1.9Sr0.1Cu1O3.997,,,,"(La,Sr)2CuOz",,,3.997,,,,,shape_01,,32.0,,,,,32.0,,,,,,,,,,,,,
dTc/dp in K/GPa. Tc jump tp 9.12 K at Pc=20.5 kbar. CDW-temp=81 K. ,,,Lu5Ir4Si10,,,,Lu5Ir4Si10,,,,,,,,,,3.72,,,,,3.72,,,,,,,,-0.117,,,,,
,,,Pd50.93625Fe0.06375Sb49,,,,"(Pd,Fe)1-xSbx",,,,,,,,,,1.22,,,,,1.22,,,,,,,,,,,,,
Jc-Fig shows Jc(H) at 70 K.,,,Yb1Ba2Cu3O7-z,,,,YbBa2Cu3O7,,,,,,,,shape_01,,,,,91.0,,91.0,,,,,,,,,,,,,
,,,Y0.9Tb0.1Ba2Cu4O8,,,,"(Y,Tb)Ba2Cu4O8",,,,,,,,shape_01,,,,,78.0,,78.0,,,,,,,,,,,,,
(MX)n(TX2)m compounds,,,Pb1.14Nb2Se5.14,,,,"(Pb,Se)x(NbSe2)2",,,,,,,,,3.4,,,,,,3.4,,,,,,,,,,,,,
"1900,25-48 KBAR",,,Tl1,,,,Tl,,,,,,,,,,1.38,,,,,1.38,,,,,,,,,,,,,
,,,Nb0.97Tc0.03,,,,Nb0.97Tc0.03,,,,,,,,,,7.6,,,,,7.6,,,,,,,,,,,,,
,,,Nb2Si1,,,,Nb2Si1,,,,,,,,,,,,1.2,,,,,,,,,,,,,,,,
asgrown,,,Bi2Sr2Ca0.72Y0.28Cu2O8+Z,,,,"Bi2Sr2(Ca,Y)Cu2O8+z",,,,,,2590.0,,shape_06,,,91.0,,,4.0,91.0,,,,,,,,,,,,,
not s/c and not magnetic order. majority phase = YNi2B2C,,,Ce1Os2B2C1,,,,CeOs2B2C,,,,,,,,,,,,2.0,,,,,,,,,,,,,,,,
,,,Ce1Ru0.1Co1.9,,,,"Ce(Ru,Co)2",,,,,,,,,,0.47,,,,,0.47,,,,,,,,,,,,,
not s/c,0.6,,Pr0.7Ca0.3Ba2Cu3O7,,0.00061,3.01,"(Pr,Ca)Ba2Cu3O7",,,,,,,,shape_01,,,,4.2,,,,,,,,,,,,,,,,
,,,Ga0.8In0.2V3,,,,Ga0.8In0.2V3,,,,,,,,,,12.7,,,,,12.7,,,,,,,,,,,,,
,,,Fe1Se0.492Te0.328,,,,"Fe(Se,Te)0.82",,,,,,,,,,12.7,,,,,12.7,,,,,,,,,,,,,
,,,Ba0.63K0.37Bi1O3,,,,"(Ba,K)BiO3",,,,,,,,,,28.3,,,,,28.3,,,,,,,,,,,,,
crystalizing temp. = 322 K.,,,Cu70Sn30,,,,CuxSn1-x,,,,,,,,,,1.2,,,,,1.2,,,,,,,,,,,,,
,,,Tc0.05W0.95,,,,Tc0.05W0.95,,,,,,,,,,,,0.8,,,,,,,,,,,,,,,,
,,,Ru2Zr1,,,,Ru2Zr1,,,,,,,,,,2.4,,,,,2.4,,,,,,,,,,,,,
"Tc(max) = 2.0 K at P = 40 kbar. For P>100 kbar, no sign of SC down to 1.2 K.",,,Ce1Cu2Si2,,,,CeCu2Si2,,,,,,,,shape_01,,0.7,,,0.67,0.05,0.7,,,,,,,,,,,,,
,,,Nb3Zr0.5In0.5,,,,"Nb3(Zr,In)",,,,,,,,,,6.4,,,,,6.4,,,,,,,,,,,,,
,,,Sb1Te2Tl1,,,,Sb1Te2Tl1,,,,,,,,,,,,0.015,,,,,,,,,,,,,,,,
,,,C0.05Si3V5,,,,C0.05Si3V5,,,,,,,,,,,,0.35,,,,,,,,,,,,,,,,
,,,As1W1,,,,As1W1,,,,,,,,,,,,1.4,,,,,,,,,,,,,,,,
,,,Y1Ba1.85K0.15Cu3Oz,,,,"Y(Ba,K)2Cu3O7",,,,,,,,shape_01,64.4,,,,,,64.4,,,,,,,,,,,,,
textured crystal. not s/c.,,,Bi2Sr2Ca1Cu1.6Mn0.4O8+z,,,,"Bi2Sr2Ca(Cu,Mn)2O8",,,,,,,,,,,,10.0,,,,,,,,,,,,,,,,
HC2ZERO in DB means Hc2(4.2K). ,,,Nb0.66Ti0.15Zr0.19,,,,Nb-Ti-Zr,,,,,,,,,,,,,,,,7.61,,,,,,,,,,,,
T2<4K,,,Bi2Sr2Y1Cu2O8.51,,,,Bi2Sr2YCu2O8,,,8.51,,,,,shape_01,,,,,,,,,,,,,,,,,,,,
,,,Mg1C1Ni2.934Ru0.066,,,,"MgC(Ni,Ru)3",,,,,,,,,,,,,5.6,,5.6,,,,,,,,,,,,,
,,,Bi2Sr2Ca1Cu2O8,,,,Bi2Sr2CaCu2O8,,,,,,,,shape_03,,71.5,,,,,71.5,,,,,,,,,,,14.5,,
density=5.370 g/cm3,,,Er1Fe4P12,,,,ErFe4P12,,,,,,,,,,,,4.0,,,,,,,,,,,,,,,,
,,,Ce0.2Nd0.8F0.5Bi1S2O0.5,,,,"(Ce,Nd)(O,F)BiS2",,,,,,,,shape_01,,4.42,,,,,4.42,,,,,,,,,,,,,
,,,Hg0.7V0.3Ba1Sr1Cu1O4.6+z,,,,"(Hg,VO4)(Ba,Sr)2CuOz",,,,,,,,,,45.0,,,,,45.0,,,,,,,,,,,,,
"Boron-nanowire (BNW): 200 < diameter < 500 nm, 20 < length < 50 um.  P-induce SC. P<cr> = 84 GPa. Tc and (dTc/dP) at 84 GPa. Tc(max) = 5.56 K at 240 GPa.",,,B105,,,,B-nanowire,,,,,,,,,,1.5,,,,,1.5,,,,,,,,0.02,,,,,
"reentrant superconductivity, Tc2=5.0K",,,Ho1Ni2B2C1,,,,HoNi2B2C,,,,,,,,shape_01,,7.5,,,,,7.5,,,,,,,,,,,,,
,,,Nd1.65La0.2Ce0.15Cu1O4,,,,"(Nd,La,Ce)2CuO4",,,,,,,,,,21.2,,,,,21.2,,,,,,,,,,,,,
,,,Ba1Ca1Sn1,,,,BaGaSn,,,,,,,,shape_01,,,,2.0,,,,,,,,,,,,,,,,
,,,Bi1.5Pb0.4Sb0.1Sr2Ca2Cu3OZ,,,,"(Bi,Pb,Sb)2Sr2Ca2Cu3O10",,,,,,,,shape_02,132.0,,,,,,132.0,,,,,,,,,,,,,
apical site = Br,,,Ca1.65Na0.35Cu1Br2O2,,,,"(Ca,Na)2CuO2Br2",,,,,,,,shape_01,,18.0,,,,,18.0,,,,,,,,,,,,,
Superconductor,,,Pb0.63Cu2.27Sr1.75Cd0.25Y0.79Ca0.21Oz,,,,"(Pb,cu)(Sr,Cd)2(Y,Ca)Cu2Oz",,,,,,,,shape_01,35.0,,55.0,,,,45.0,,,,,,,,,,,,,
HC2ZERO in DB means Hc2(4.2K). spin-orbit parameter = 4.2,,,Ti0.64Nb0.26Ta0.1,,,,"Ti64(Nb,Ta)36",,,,,,,,,,8.56,,,,,8.56,11.8,,,,,,,,,,,,
T<CDW> = 318 K. SP (beta) = 1.13 mJ/mol.K4.,,,Lu1Pt2In1,,,,Lu(Pt1-xPdx)2In,,,,,,,,shape_01,,0.45,,,,,0.45,,4.29,,,,,,,,,,,
"R(77)=1.24E+4 Ohm,cm",,,La2Ba1.85Cu2Ti2O10.7,,,,,,,10.7,,,,,,,,,4.2,,,,,,,1030000.0,,,,,,,,,
,,,Eu2Ba1.7K0.1Cu2Ti2O10.74,,,,,,,10.74,,,,,,,,,4.2,,,,,,,428900000.0,,,,,,,,,
,,,Fe0.1Zr0.9,,,,Fe0.1Zr0.9,,,,,,,,,,1.0,,,,,1.0,,,,,,,,,,,,,
not SC. T<CDW> = 152 K.  FM for T < Tm = 10.4 K.,10.4,,Sm0.2Lu0.2Ni1C2,,,,Sm1-xLuxNiC2,,,,,,,,shape_01,,,,1.8,,,,,,,,,,,,,,,,
"Cointercalated(Li, M) sample. M = HMDA(= C6H16N2). M-content not known. Li-content x is nominal value. SUS(300K) = -1.11 emu/g.",,,Li0.5M1Mo1Se2,,,,Lix(C6H16N2)yMoSe2,,,,,,,,shape_01,,,,,4.2,,4.2,,,,,,,,,,,,,
,,,Ca2Si1,,,,Ca2Si1,,,,,,,,,,,,1.68,,,,,,,,,,,,,,,,
,,,La1.8Sr0.2Cu1O3.95,,,,"(La,Sr)2CuO4",,,3.95,,,,,,,,,,,,,,,,,,,,,,,,,
carrier p=0.23. P estimated from Tc using Tallon's eq.,,,Bi2Sr2Ca1Cu2Oz,,,,Bi2Sr2CaCu2Oz,,,,,,,0.97,shape_04,50.0,,,,,,50.0,,,,,,,,,,,,,
,,,Tl1Ba1.3La0.7Cu1O5,,,,"Tl(Ba,La)2CuO5",,,,,,,,shape_01,,,40.0,,,,40.0,,,,,,,,,,,,,
,,,Nb1Pt2.58Ru0.42,,,,Nb1Pt2.58Ru0.42,,,,,,,,,,,,1.6,,,,,,,,,,,,,,,,
,,,Hf0.67Ni0.233Ru0.1,,,,Hf0.67Ni0.233Ru0.1,,,,,,,,,,,,1.02,,,,,,,,,,,,,,,,
,,,Tl1Sr2Sr0.5Tm0.5Cu2O7-Z,,,,"TlSr2(Sr,Tm)Cu2O7",,,,,,,,shape_01,79.0,,90.0,,,,84.5,,,,,,,,,,,,,
"M = NH3. spacing between HfNCl plane, d = 13.20 A.",,,Yb0.3M1Hf1N1Cl1,,,,Yb0.3(NH3)xHfNCl,,,,,,,,,,24.8,,,,,24.8,,,,,,,,,,,,,
,,,Na2Rb1C60,,,,"Na2(Rb,Cs)C60",,,,,,,,shape_02,,,,,3.4,,3.4,,,,,,,,,,,,,
,,,Zr2Rh1H0.1,,,,Zr2RhHx,,,,,,,,,,10.8,,,,,10.8,,,,,,,,,,,,,
,,,Sm1Ba2Cu2.98Zn0.02O7-z,,,,"SmBa2(Cu,Zn)3O7",,,,,,,,shape_01,,86.3,,,,,86.3,,,,,,,,,,,,,
not zero resistance,,,Y0.5Pr0.5Ba2Cu3O6.76,,,,"(Y,Pr)Ba2Cu3Oz",,,6.76,,,,,shape_01,,,4.0,,,,4.0,,,,,,,,,,,,,
,,,C0.69Mo1,,,,C0.69Mo1,,,,,,,,,,12.1,,,,,12.1,,,,,,,,,,,,,
,,,Mg1B1.94C0.06,,,,"Mg(B,C)2",,,,,,,,,,37.8,,,,,37.8,,,,,,,,,,,,,
Neel temperature was determined by uSR measurements.,,,La1.83Eu0.2Sr0.02Cu1O4,,,,"(La,Eu,Sr)2CuO4",10.0,,,,,,,,,,,,,,,,,,,,,,,,,,,
,,,Nb3Rh0.3Pt0.7,,,,,,,,,,,,,,7.4,,,,,7.4,,,,,,,,,,,,,
,,,Bi2Sr2Ca1Cu1.3K0.7O8+Z,,,,"Bi2Sr2Ca(Cu,K)2O8",,,,,,,,shape_01,,93.0,,,,,93.0,,,,,190.6,,,,,,,,
"Absence of superconductivity in bulk Nd1-xSrxNiO2, even in high pressures up to 50.2GPa. Superconductivity happens in interface or stress-related effects in thin films.",,,Nd0.8Sr0.2Ni1O2,,,0.001,"Nd1-xSrxNiO2 (x=0,0.2,0.4)",,,,,,,,shape_01,,,,,,,,,,,,,,,,,,,,
,,,Ce0.97La0.03Ru2,,,,"(Ce,La)Ru2",,,,,,,,shape_01,,6.45,,,,,6.45,,,,,,,,,,,,,
,,,Bi5Th3,,,,Bi5Th3,,,,,,,,,,,,1.13,,,,,,,,,,,,,,,,
tetragonal  Ge(II),,,Ge1,,,,Ge1,,,,,,,,,,,,0.33,,,,,,,,,,,,,,,,
Tc shows Tc(on).,,,Ca1Al0.4Ga0.6Si1,,,,"Ca(Al,Ga)Si",,,,,,,,shape_01,,3.45,,,,,3.45,,,,,,,,,,,,,
,,,Th1Ru3B2,,,,ThRu3B2,,,,,,,,,,1.79,,,,,1.79,,,,,,,,,,,,,
,,225.0,Zn1Mo6S8,,,,ZnMo6S8,,,,,,,,,,2.8,,,,,2.8,,25.3,,,,,,,,,,,
,,,In1Th2,,,,In1Th2,,,,,,,,,,,,0.07,,,,,,,,,,,,,,,,
,,,Os0.34W0.66,,,,Os0.34W0.66,,,,,,,,,,3.81,,,,,3.81,,,,,,,,,,,,,
T<STR> = Tn = 112.9 K (tetra-to-ortho). SC trace below 15 K.,,,La0.4Na0.6Fe2As2,,,,La0.5-xNa0.5+xFe2As2,,,,,,,,shape_01,,,,5.0,,,,,,,2100.0,,,,,,,,,
,,,La0.8Y0.2Fe0.99Mn0.01As1F0.11O0.89,,,,"(La,Y)(Fe,Mn)As(O,F)",,,,,,,,shape_01,,25.3,,,,,25.3,,,,,,,,,,,,,
,,,Y1Ba2Cu3O7-Z,,,,YBa2Cu3O7,,,,,,,,shape_01,,88.9,,,,,88.9,,,,,,,,,,,,,
,,,Eu2Ba2Cu2Ti1.7Co0.3O10.88,,,,,,,10.88,,,,,,,,,4.2,,,,,,,274000.0,,,,,,,,,
Hall coeffic. RH(50K) = -41.3E-3 cm3/C.,,,La1Fe1As0.8P0.2O1,,,,"LaFe(As,P)O",,,,,,,,shape_01,,2.31,,,6.7,,2.31,,,,,,,,,,,,,
,,,Sm0.02La0.98Ni1C2,,,,Sm1-xLaxNiC2,,,,,,,,shape_01,2.0,,,,,,2.0,,,,,,,,,,,,,
not SC. nominal composition = (Cu0.5V0.5)Sr2CaCu2O7.3. susceptibility(5 K) =,,,Cu2.5V0.5Sr2Ca1Oz,,,,"(Cu,V)Sr2CaCu2Oz",,,,,,,,,,,,4.2,,,,,,,,,,,,,,,,
,,394.0,La1.8Sr0.2Cu1O4,,,,"(La,Sr)2CuO4",,,,,,,,shape_01,,37.2,,,,,37.2,,4.02,,,,,0.85,,,,,,
,,,Nb0.85Pd0.15,,,,Nb1-xPdx,,,,,,,,,,2.26,,,,,2.26,,,,,,,,,,,,,
,,,Pb0.5Sn0.5Te1,,,,(Pb0.5Sn0.5)Te,,,,,,,,shape_03,,,,1.75,,,,,,,,,,,,,,,,
,,,La1.85Sr0.15Cu0.98Mg0.02Oz,,,,"(La,Sr)2(Cu,Mg)O4",,,,,,,,shape_01,,,15.9,,,,15.9,,,,,,,,,,,,,
,,408.0,Ir0.925Ta0.075,,,,Ir1-xTax,,,,,,,,,,0.125,,,,,0.125,,6.13,,,,,,,,,,,
,,,La1Fe0.8Rh0.2As1O1,,,,"LaO(Fe,Rh)As",,,,,,,,shape_01,,,,5.0,,,,,,,,,,,,,,,,
,,,La0.98Pr0.02Ru2,,,,La0.98Pr0.02Ru2,,,,,,,,,,1.92,,,,,1.92,,,,,,,,,,,,,
,,,Nd1Ba2Cu2Co1O7.24,,,,RBa2(Cu2Co)O7,,,7.24,,,,,,,,,4.2,,,,,,,,,,,,,,,,
,,,Er1Ni1.8Fe0.2B2C1,,,,"Er(Ni,Fe)2B2C",4.01,,,,,,,,,,,,,,,,,,,,,,,,,,,
,,,Gd1Ba2Cu3O7-Z,,,,GdBa2Cu3O7,,,,,,,,shape_01,,93.5,,,,,93.5,,,,,,,,,,,,,
,,,Sm1.71125Y0.13875Ce0.15Cu1O4,,,,"(Sm,Y,Ce)2CuO4",,,,,,,,shape_01,,,,,12.0,,12.0,,,,,,,,,,,,,
annealed,,,Bi2Sr2Ca0.3Pr0.7Cu2OZ,,,,"Bi2Sr2(Ca,Pr)Cu2Oz",,,,,,,,shape_03,,,,10.0,,,,,,,,,,,,,,,,
,,,Bi1.6Sr0.4Yb0.9Ca0.1Cu3O6.104,,,,"Cu(Ba,Sr)2(Yb,Ca)Cu2Oz",,,6.104,,,,,shape_01,,,,5.0,,,,,,,,,,,,,,,,
,,,Ca0.1Ba1.65La1.25Cu3O6.98,,,,"(Ca,La)(Ba,La)2Cu3O7",,,6.98,,,,,shape_01,8.0,,,,,,8.0,,,,,,,,,,,,,
,,,Bi3Ca1,,,,CaBi3,,,,,,,,,,1.7,,,,,1.7,,,,,,,,,,,,,
,,,Y1Ba2Cu3O7,4.0,,,YBa2Cu3O7,,,,,,,,,,,,,,,,,,,,,,,,,,,,
"ANN(270C, in air). not bulk SC for 0.3 =< x",,,Fe1Te0.7Se0.3,,,,"Fe(Te,Se)",,,,,,,,shape_03,,12.9,,,,,12.9,,,,,,,,,,,,,
,,,Mg0.95Zr0.05B2,,,,"(Mg,Zr)B2",,,,,,,,,,37.7,,,,,37.7,,,,,,,,,,,,,
,,,Nd0.4Ce0.6Co1In5,,,2.83,"(Nd,Ce)CoIn5",1.98,,,,,,,shape_03,,,,,,,,,,,,,,,,,,,,
,,,Ir0.54Os0.1Rh0.36,,,,Ir1-x-yOsxRhy,,,,,,,,,,0.038,,,,,0.038,,,,,,,,,,,,,Info: Very Low Tc (<0.1K)
"intercalation-[(Py-CnH2n+1)2HgI4], bisalkylpyridinium tetraiodomercurate. Interlayer distance=A 42.9A",,,Py2C10H224Hg1I4Bi2Sr1.5Ca1.5Cu2OZ,,,,"[(Py-CnH2n+1)2HgI4]Bi2(Sr,Ca)2CaCu2Oz",,,,,,,,,,,,,81.2,,81.2,,,,,,,,,,,,,
MUON SR,,,Er1Ba2Cu3O7,,,,ErBa2Cu3O7,,,,,,,,,,92.0,,,,,92.0,,,,,1340.0,,,,,,,,
,,,Hg0.85Ba2Cu1O4+y,,,,Hg0.85Ba2CuO4,,,,,,,,shape_01,,,,,93.0,,93.0,,,,,,,,,,,,,
,,,C0.05Ge3V5,,,,C0.05Ge3V5,,,,,,,,,,,,1.02,,,,,,,,,,,,,,,,
Jc measured using Bean model,,,C60Rb3,,,,Rb3C60,,,,,,,,shape_03,,,,,30.0,,30.0,,,,,,,,,,0.0032,,,
AC resistivity,,,Nd2Cu1F0.2O4,,,,"Nd2Cu(O,F)4",,,,,,,,shape_01,,,13.0,,,,13.0,,,,,,,,,,,,,
,,,Lu1Ru2Si2,,,,LuRu2Si2,,,,,,,,shape_01,,2.4,,,,,2.4,,,,,,,,,,,,,
thickness = 2000A. [penet] measured by transmission microwavw method.,,,Nb1,,,,Nb,,,,,,,,shape_04,,9.47,,,,0.1,9.47,,,4.48,,87.2,,,,,,,,
,,,K0.3O3Re1,,,,K0.3O3Re1,,,,,,,,,,3.6,,,,,3.6,,,,,,,,,,,,,
,,,Pr0.8Ca0.2Ba2Cu3OZ,,,,"(Pr,Ca)Ba2Cu3O7",16.0,,,,,,,,,,,10.0,,,,,,,,,,,,,,,,
,,,Bi1.95Sr1.85Pr0.2Cu1O4,,,,"Bi2(Sr,Pr)2CuO4",,,,,,,,,,28.0,,,,,28.0,,,,,,,,,,,,,
,,,Au0.875Sn0.125,,,,Au1-xSnx,,,,,,,,,,0.33,,,,,0.33,,,,,,,,,,,,,
zero-field muon-SR measured.,,,La1.885Sr0.115Cu0.99Zn0.01O4,,,,"(La,Sr)2(Cu,Zn)O4",,,,,,,,shape_01,,,,,8.56,,8.56,,,,,,,,,,,,,
,,,B2Mg1,,,,MgB2,,,,,,,,shape_03,,38.5,,,,,38.5,,,,,,,,,,,,,
,,,Bi4Sr4Ca1Eu1Cu4O16+Y,,,,"Bi2Sr2(Ca,Eu)Cu2O8",,,,,,,,,,28.5,,,,,28.5,,,,,,,,,,,,,
,,,Sr1Ga1.1Si0.9,,,,"Sr(Ga,Si)2",,,,,,,,,,5.04,,,,,5.04,,,,,,,,,,,,,
,,,Bi2Sr2Ca1Cu2O8,7.5,,,Bi2Sr2Ca1Cu2O8,,,,,,,,shape_01,,,,,,,,,,,,,,,,,,,,
,,,Rh3U1,,,,Rh3U1,,,,,,,,,,,,1.2,,,,,,,,,,,,,,,,
,,,Nb0.25Sn0.25V0.5,,,,Nb0.25Sn0.25V0.5,,,,,,,,,,5.5,,,,,5.5,,,,,,,,,,,,,
B-content not given. hole concentration = 3.37E+20/cc.  not SC.,,,C1,,,,B-doped diamond,,,,,,,,shape_01,,,,0.05,,,,,,,,,,,,,,,,
,,,Na2Rb0.25Cs0.75C60,,,,"Na2(Rb,Cs)C60",,,,,,,,,,9.4,,,,,9.4,,,,,,,,,,,,,
,,,Zr1Ni4P2,,,,ZrNi4P2,,,,,,,,,,,,2.0,,,,,,,,,,,,,,,,
,,,Ta0.2Mo0.8C1,,,,"(Ta,Mo)C",,,,,,,,,,10.5,,,,,10.5,,,,,,,,,,,,,
not s/c,,,C1Ca3Cu2O7,,,,CCa2CaCu2O7,,,7.0,,,,,,,,,4.2,,,,,,,,,,,,,,,,
not SC.,,,Ni2Ti1Sn1,,,,Ni2TiSn,,,,,,,,,,,,0.5,,,,,,,,,,,,,,,,
,,,Tl2Ba2Cu1O6+Z,,,,Tl2Ba2CUO6,,,,,,,,shape_01,,,,,24.0,,24.0,,,,,,,,,,,,,
,,,Na0.65Fe1.93Se1.4S0.6,,,,"Na0.65Fe1.93(Se,S)2",,,,,,,,shape_01,,,,,25.1,,25.1,,,,,,,,,,,,,
,,,K0.4Mo1S2,,,,K0.4Mo1S2,,,,,,,,,,6.1,,,,,6.1,,,,,,,,,,,,,
,,,Y1Ba2Cu2.8Zn0.2O6.88,,,,"YBa2(Cu,Zn)3O7",,,6.88,,,,,shape_01,,54.7,,,,,54.7,,,,,,,,,,,,,
,,,La1.71Sr0.29Cu0.94Ni0.06O4,,,,"(La,Sr)2(Cu,Ni)O4",,,,,,,,shape_01,,,,,30.4,,30.4,,,,,,,,,,,,,
,,,Nb2.706V0.294Al1,,,,"(Nb,V)3Al",,,,,,,,,,15.6,,,,,15.6,,,,,,,,,,,,,
,,,As1Pd7,,,,As1Pd7,,,,,,,,,,,,1.1,,,,,,,,,,,,,,,,
,,,Nb1Te2,,,,Nb1Te2,,,,,,,,,,0.66,,,,,0.66,,,,,,,,,,,,,
,,,Y1Ba2Cu3F1.5O6,,,,YBa2Cu3OzFx,,,6.0,,,,,,,,,,,,,,,,,,,,,,,,,
"High-quality large single crystals of Ni-doped Ba2Fe2As2 were grown, and the phase diagram was established with QCP point of x=0.106.",,,Ba1Fe1.8Ni0.2As2,,,,BaFe1.80Ni0.20As2,,,,,,,,shape_03,,,,,5.2,,5.2,,,,,,,,,,,,,
Tc defined as Tc(on).,,,La1Fe1As1F0.05O0.95,,,,"La(O,F)FeAs",,,,,,,,shape_01,,,24.8,,,,24.8,,,,,,,,,,,,,
"1um particle size, ANN(260 C, 0.5h in Br2)",,,Y1Ba2Cu3O6.9,,,,YBa2Cu3Oz,,,6.9,,,,,shape_01,,,,,92.0,,92.0,,,,,,,,,,,,,
,,,Eu0.5Ce0.5F1Bi1S1.8Se0.2,,,,Eu0.5Ce0.5FBiS2-xSex,,,,,,,,shape_01,2.68,,,,,,2.68,,,,,,,,,,,,,
,,,Y2Ba4Cu7O15-Z,,,,Y2Ba4Cu7O15,,,,,,,,shape_01,,75.0,,,,,75.0,,,,,,,,,,,,,
,,,Sb2V1,,,,Sb2V1,,,,,,,,,,,,0.06,,,,,,,,,,,,,,,,
,,,Co0.03V0.97,,,,V1-xCox,,,,,,,,,,1.48,,,,,1.48,,,,,,,,,,,,,
F-content shows nominal value. oz=8.25+z,,,Ba2Ca3Cu4F1.4O8.2+z,,,,"Bi2Ca3Cu4O8(O,F)2",,,,,,,,shape_01,97.0,,,,,,97.0,,,,,,,,,,,,,
,,,Y1Ba2Cu3.85Zn0.15O8,,,,"YBa2(Cu,Zn)4O8",,,8.0,,,,,shape_01,,,,,,,,,,,,,,,,,,,,
n = 1.25 in R = A*T^n. RH(260K) = +0.24E-3 cm3/C.,,,Li1Fe0.958V0.042As1,,,,"Li(Fe,V)As",,,,,,,,shape_03,,,,0.0,,,,,,,,,,,,,,,,
lattice term coeffic. off SP : (beta) = 0.55 mJ/mol.K4. CDW temperature(onset) = 33.5 K.,,222.0,Nb1Se2,,,,2H-NbSe2,,,,,,,,,,7.2,,,,,7.2,,16.0,,,,,,,,,,,
two phases,,,Cr2Ti1,,,,Cr2Ti1,,,,,,,,,,,,0.025,,,,,,,,,,,,,,,,
,,,La1Ru2.925Fe0.075Si2,,,,"La(Ru,Fe)3Si2",,,,,,,,shape_01,3.0,,,,,,3.0,,,,,,,,,,,,,
"co-intercalated (Li,M)-sample. M is HMDA (C6H16N2). compositions: Li1.25M0.64Fe2.05Se2 by IPS-OES. R(T) not to zero down to 5K. FeSe layer distance d=16.225 A",,,Li1.25M0.64Fe2.05Se2,,,,LixMyFe2-zSe2,,,,,,,,shape_01,,,,,38.0,,38.0,,,,,,,,,,,,,
,,,Cs0.32O3W1,,,,Cs0.32O3W1,,,,,,,,,,1.12,,,,,1.12,,,,,,,,,,,,,
difference of Tc comes from Ir-vacancies. [RH300] shows at 280 K.,,,Mg12Ir19B16,,,,Mg12Ir19B16,,,,,,,-1.58e-10,,,5.7,,,,,5.7,,,,,,,,,,,,,
,,,Y1.4Th0.6C2.8,,,,"(Y,Th)2C3",,,,,,,,,,16.3,,,,,16.3,,,,,,,,,,,,,
,,,Fe1Cr0.01Se1,,,,FeCrxSe,,,,,,,,,,,,,10.4,,10.4,,,,,,,,,,,,,
,,,Re0.83Ti0.17,,,,Re0.83Ti0.17,,,,,,,,,,5.1,,,,,5.1,,,,,,,,,,,,,
,,,Nb80.7Sn1.9Al1.9Ge15.5,,,,,,,,,,,,,,7.8,,,,,7.8,,,,,,,,,,,,,
,,,Y1Ba2Cu3.92Zn0.08O8,,,,"YBa2(Cu,Zn)4O8",,,,,,,,,,36.7,,,,,36.7,,,,,,,,,,,,,
Tc by ac-SUS. hydrostatic pressure.,,,Y1.68Lu0.32Fe3Si5,,,,"(Y,Lu)2Fe3Si5",,,,,,,,shape_01,,0.98,,,,,0.98,,,,,,,,,,,,,
,,,Be2Nb1.5Ta1.5,,,,Be2Nb1.5Ta1.5,,,,,,,,,,1.7,,,,,1.7,,,,,,,,,,,,,
,,,Mo0.5Rh0.5,,,,Mo1-xRhx,,,,,,,,,,1.91,,,,,1.91,,,,,,,,,,,,,
react in 460C RbOH,,,La1.84Rb0.16Cu1O4,,,,"(La,Rb)2CuO4",,,,,,,,,,,,13.0,,,,,,,,,,,,,,,,
,,,In0.92Sn0.08,,,,In1-xSnx,,,,,,,,,,4.25,,,,,4.25,,,,,,,,,,,,,
,,,Pb0.16Sn0.64In0.2Te1,,,,"(Pb,Sn,In)Te",,,,,,,,,,3.31,,,,,3.31,1.78,,,,,,,,,,,,
"ANN(850C,10H)",,,Y1Ba2Cu3O6.829,,,,YBa2Cu3Oz,,,6.829,,,,,,57.7,,,,,23.4,57.7,,,,,,,,,,,,,
,170.0,,La1.8Sr0.2Cu0.99Ni0.01O4,,,,"(La,Sr)2(Cu,Ni)O4",,,4.0,,,,,shape_01,,,,,,,,,,,,,,,,,,,,
Tc measured by LC method. Hc1(T) and Hc2(T) shown in Fig.,,,Pt3U1,,,,UPt3,,,,,,,,shape_03,,0.55,,,,,0.55,,,,,,,,,,,,,
not s/c,,,La3Ga1C1,,,,La3GaC,,,,,,,,,,,,1.02,,,,,,,,,,,,,,,,
TCFIG shows Tc(x) for Sr(Pd1-xRhx)2Ge2,,,Sr1Pd1.8Rh0.2Ge2,,,,Sr(Pd1-xRhx)2Ge2,,,,,,,,shape_01,,,,,2.92,,2.92,,,,,,,,,,,,,
Hirr for H//c.,,,Y1Ba2Cu3O7-z,,,,YBa2Cu3O7-z,,,,,,,,shape_03,,93.0,,,,,93.0,,,,,,,,,,,,,
,,,Au0.2Nb0.8,,,,,,,,,,,,,,7.9,,,,,7.9,,,,,,,,,,,,,
,,,V2.97Mo0.03Si1,,,,V2.97Mo0.03Si1,,,,,,,,,,16.0,,,,,16.0,,,,,,,,,,,,,
"not SC. T(T)-exponent, n = 2 for T < 100 K.",,,Ce1Os1Si3,,,,CeOsSi3,,,,,,,,shape_01,,,,0.0,,,,,,,210.0,,,,,,,,,
,,,V2.82Re0.18Si1,,,,,,,,,,,,,,,,14.0,,,,,,,,,,,,,,,,
,,,C1Mo2,,,,C1Mo2,,,,,,,,,,10.8,,,,,10.8,,,,,,,,,,,,,
,,,Y1Ba2Cu3.84Ga0.16O8,,,,"YBa2(Cu,Ga)4 O8",,,,,,,,,61.5,,81.0,,,,71.25,,,,,,,,,,,,,
,,,Lu1Ni2B2C1,,,,LuNi2B2C,,,,,,,,,,16.6,,,,,16.6,,,,,,,,,,,,,
,,,Y1Ba2Cu2.901Zn0.099O7-Z,,,,"YBa2(Cu,Zn)3O7",,,,,,,,,,37.5,,,,,37.5,,,,,,,,,,,,,
impurity: ZrRu,,,Zr1Ru1P0.6B0.4,,,,"ZrRu(P,B)",,,,,,,,,,,5.6,,,,5.6,,,,,,,,,,,,,
,,,H0.5V1,,,,H0.5V1,,,,,,,,,,,,1.7,,,,,,,,,,,,,,,,
,,,Nd1.975Ce0.025Cu1O4,,,,"(Nd,Ce)2CuO4",,,,,,,,shape_01,,,,,,,,,,,,,,,,,,-10.9,,
"magnetic order not observed, Tm = 0 K.",,,La1Fe0.999Mn0.001As1F0.11O0.89,,,,"La(Fe,Mn)AsO0.89F0.11",,,,,,,,shape_01,,9.67,,,,,9.67,,,,,,,,,,,,,
,,,C1Pt2W3,,,,C1Pt2W3,,,,,,,,,,1.2,,,,,1.2,,,,,,,,,,,,,
penet(ab) from surface impedance.,,,Ce1Co1In5,,,,CeCoIn5,,,,,,,,shape_03,,2.17,,,,,2.17,,,,,190.0,,,,,,,,
,,,C2Pr1,,,,C2Pr1,,,,,,,,,,,,2.0,,,,,,,,,,,,,,,,
heat treated in NH3 gas,,,Yb0.2W1Se2,,,,Yb0.4(NH3)xWSe2,,,,,,,,,,2.2,,,,,2.2,,,,,,,,,,,,,
,,,V1Nb2Sn1,,,,,,,,,,,,,,9.8,,,,,9.8,,,,,,,,,,,,,
asgrown,,,Bi2Sr2Ca0.4Pr0.6Cu2OZ,,,,"Bi2Sr2(Ca,Pr)Cu2Oz",,,,,,,,shape_03,,,,10.0,,,,,,,,,,,,,,,,
GAP is measured using STM,,,Bi2.1Sr1.9Ca1Cu2O8.28,,,,"Bi2(Sr,Bi)2CaCu2O8",,,8.28,,,,,shape_03,,,,,,,,,,,,,,,,,,,,
"(BO3)(Sr,Nd)2CuO2/(BO3)Sr2NdCu2O4, B-1201/B-1212, Cu valence=2.0, insulator",,,Nd2Sr3Cu3B2O12,,,,Nd2Sr3Cu3O6(BO3)2,,,,,,,,,,,,5.0,,,,,,,,,,,,,,,,
,,,Nd1Ba2Cu3O7-Z,,,,NdBa2Cu3O7-z,,,,,,,,shape_03,,,93.8,,,,93.8,,,,,,,,,,,,,
two phase,,,Au0.85Pd0.15Ga2,,,,"(Au,Pd)Ga2",,,,,,,,shape_02,,,,,1.79,,1.79,,,,,,,,,,,,,
Phase transitions measured  by thermal expansion and SP. T<STR> = 111 K (T-to-O).,,,Ba0.818Na0.182Fe2As2,,,,"(Ba,Na)Fe2As2",,,,,,,,shape_03,,6.4,,,,,6.4,,,,,,,,,,,,,
cleaved sample(d=20 micron-m). T<SDW> = 54.9 K,,,Ba1Fe1.48Ru0.52As2,,,,"Ba(Fe,Ru)2As2",,,,,,,,shape_01,,18.9,,,,,18.9,,,,,,,,,,,,,
sp-heat measured for 1.5<T<7 K.,,,La1.875Ba0.125Cu0.96Ni0.04O4,,,,"(La,Ba)2(Cu,Ni)O4",,,,,,,,shape_01,,,,,,,,,6.19,,,,,,,,,,,
"as-prepared,Hg1234,CaO, are included",,,Hg1Ba2Ca4Cu5O12+z,,,,HgBa2Ca4Cu5O12,,,,,,,,shape_02,,,,,100.0,,100.0,,,,,,,,,,,,,
Tc was measured upto P=20 kbar. dTc/dP not given.,,,La0.9941Tb0.0059Al2,,,,"(La,Tb)Al2",,,,,,,,,,1.996,,,,,1.996,,,,,,,,,,,,,
,,,Ce1Pt0.1Ru1.9,,,,Ce1Pt0.1Ru1.9,,,,,,,,,,4.08,,,,,4.08,,,,,,,,,,,,,
COMPO. IS NOMINAL,,,Rb3C60C60,,,,Rb3C60,,,,,,,,,,29.0,,,,,29.0,,,,,,,,,,,,,
,,,Tl1.07Sr2.04Lu0.29Ca0.61Cu1.99Oy,,,,"TlSr2(Lu,Ca)Cu2Oy",,,,,,,,shape_01,,,,,9.0,,9.0,,,,,,,,,,,,,
as-prepared,,,Hg0.75Re0.25Sr2Ca2Cu3Oz,,,,"(Hg,Re)Sr2 Ca2 Cu3 Oz",,,,,,,,,,100.0,,,,,100.0,,,,,,,,,,,,,
as-grown crystal,,,Tl2Ba2Cu2O6-z,,,,Tl2Ba2CuO6,,,,,,,,shape_03,,80.0,,,,,80.0,,,,,,,,,,,,,
"ANN(1200C,2d) (700C,9d)",,,La1Ir2Si2,,,,LaIr2Si2(LT),,,,,,,,shape_01,,,,,,,1.1,,,,,,,,,,,,,
,,,Ca0.4La0.6Ba1.35La0.65Cu3Oy,,,,"(Ca,La)(Ba,La)2Cu3Oz",,,,,,,,,,,,,79.1,,79.1,,,,,,,,2.1,,,,,
,,,Nd1.85Ce0.15Cu0.997Ni0.003O4,,,,"(Nd,Ce)2(Cu,Ni)O4",,,,,,,,shape_01,,15.3,,,,,15.3,,,,,,,,,,,,,
,,,Au2Bi1,,,,Au2Bi1,,,,,,,,,,1.84,,,,,1.84,,,,,,,,,,,,,
,,,La1.84Ba0.16Cu1O4,,,,"(La,Ba)2CuO4",,,,,,,,,,,,,,,,,9.55,,,,,,,,,,,
,,,La1Ru3Si2,,,,LaRu3Si2,,,,,,,,,,7.6,,,,,7.6,,,,,,,,,,,,,
,,,B1Pt1,,,,B1Pt1,,,,,,,,,,,,1.28,,,,,,,,,,,,,,,,
,,,Fe0.98Co0.02Se0.3Te0.7,,,,"(Fe,Co)Se0.3Te0.7",,,,,,,,shape_03,,10.3,,,12.4,,10.3,,,,,,,,,,,,,
,,,B6Y1,,,,Y1B6,,,,,,,,,,,,1.3,,,,,,,,,,,,,,,,
,,,Nb3Sn0.5Al0.5,,,,,,,,,,,,,,16.3,,,,,16.3,,,,,,,,,,,,,
,,,Cs1.2Tl2.4C60,,,,(CsTl2)C60,,,,,,,,,,29.5,,,,,29.5,,,,,,,,,,,,,
TC by AC Susceptibility,,,Nd0.7Pr0.3Ba1.75Sr0.25Cu3Oz,,,,"(Nd,Pr)(Ba,Sr)2Cu3O7",,,,,,,,shape_01,,,,,24.0,,24.0,,,,,,,,,,,,,
,,,Y1Ba2Cu3.98Ga0.02O8,,,,"YBa2(Cu,Ga)4 O8",,,,,,,,,70.5,,85.0,,,,77.75,,,,,,,,,,,,,
as-sintered,,,Hg1.4Tl0.6Ba2Ca1Cu2Oz,,,,"(Hg,Tl)2Ba2CaCu2Oz",,,,,,,,,,,,4.2,,,,,,,,,,,,,,,,
"R(T) = R0 + A*T^n for Tc < T < 100K, n = 1.31, A = 0.098E-5 Ohm.cm/K^n.  RH(50K) = -2.72E-3 cm3/C.",,,Pr1Fe1As0.9P0.1F0.1O0.9,,,,"PrFe(As,P)(O,F)",,,,,,,,shape_01,,,35.2,,,,35.2,,,,,,,,,,,,,
,,,Sr0.2La1.8Cu1O4-Y,,,,"(La,Sr)2CuO4",,,,,,,,,22.0,31.0,38.0,,,,31.0,,,,,,,,,,,,,
,,,Nb0.5Zr0.5,,,,Nb0.5Zr0.5,,,,,,,,,,10.75,,,,,10.75,,,,,,,,,,,,,
,,,Mn0.03Si1V2.97,,,,Mn0.03si1V2.97,,,,,,,,,,16.25,,,,,16.25,,,,,,,,,,,,,
,,,Bi3In5,,,,Bi3In5,,,,,,,,,,4.2,,,,,4.2,,,,,,,,,,,,,
,,,Ir0.98V0.02,,,,Ir1-xVx,,,,,,,,,,0.115,,,,,0.115,,,,,,,,,,,,,
"M=HMDA(hexamethylenediamine, C6H16N2), M-content y not given.",,,Li0.1M1Ti1Se2,,,,LixMyTiSe2,,,,,,,,shape_01,,,2.57,,4.2,,4.2,,,,,,,,,,,,,
,,,P3Pd5,,,,P3Pd5,,,,,,,,,,,,1.1,,,,,,,,,,,,,,,,
no 1221 phase,,,Lu1Ni1B1.1C0.9,,,,LuNiBxCy,,,,,,,,,,,,,2.4,,2.4,,,,,,,,,,,,,
single phase,,,Au0.098Pd0.02Ga2,,,,"(Au,Pd)Ga2",,,,,,,,,,1.51,,,,,1.51,,,,,,,,,,,,,
dTc/dp in K/Gpa. Hydrostatic pressure.,,,La0.95Ce0.05Ru2,,,,"(La,Ce)Ru2",,,,,,,,,,3.616,,,,,3.616,,,,,,,,-0.107,,,,,
not SC. AFM for T < Tn,,,Ce1Ag2Si2,,,,CeAg2Si2,10.0,,,,,,,shape_01,,,,0.0,,,,,,,,,,,,,,,,
,,,Fe1P1,,,,Fe1P1,,,,,,,,,,,,0.97,,,,,,,,,,,,,,,,
,,,Be22Os0.005Re1,,,,Be22Os0.005Re1,,,,,,,,,,9.8,,,,,9.8,,,,,,,,,,,,,
