Repository: Tejasvini595/superconductor_deepset

## Overview

This repository contains the official implementation of **"From Individual Elements to Macroscopic Materials: In Search of New Superconductors via Machine Learning"**.

The code implements a **DeepSet neural network** for predicting the critical temperature (Tc) of superconducting materials based solely on their chemical composition. By explicitly enforcing permutation invariance, the DeepSet architecture avoids artifacts associated with arbitrary element ordering and provides a physically meaningful framework for learning composition–property relationships in superconducting materials.

File: data/superconductors_kaggle_ready_v2.csv (part 80 of 87)
comment,curiet,debyet,element,gapene,kaizero_value,moment_value,name,neelt,nhc2zero_value,oz,pcohere_value,phc2zero_value,ppenet_value,rh300,shape,t1_value,t2_value,t3_value,tcn_value,tcsus_value,tcwidth_value,critical_temp_K,upper_critical_field_0K_T,gamma_sommerfeld_mJmolK2,resistivity_normal_uOhmcm,resistivity_roomtemp_uOhmcm,penetration_depth_nm,coherence_length_nm,dhc2dt_TK,dtcdp_KGPa,density_gcm3,lower_critical_field_0K_T,thermopower_300K_uVK,energy_gap_meV,data_quality_flag
x = 0.33 - 0.36 in BaFe(2As1-xPx)2.Tc = 30 K sample.  e-irradiation effect investigated by TDO measurements. TCFIG shows Tc vs e-dose. Value of penetration depth not given.,,,Ba1Fe2As1.34P0.66,,,,"BaFe2(As,P)2",,,,,,,,,,,30.0,,,,30.0,,,,,,,,,,,,,
,,,La5Si3,,,,La5Si3,,,,,,,,,,1.6,,,,,1.6,,,,,,,,,,,,,
spin reorientation temp. = 12.5,,,Gd1Ni2B2C1,,,,GdNi2B2C,18.3,,,,,,,,,,,1.8,,,,,,,,,,,,,,,,
,165.0,,La1.8Sr0.2Cu0.995Ni0.005O4,,,,"(La,Sr)2(Cu,Ni)O4",,,4.0,,,,,shape_01,,,,,,,,,,,,,,,,,,,,
,,,Y0.4Lu0.6Ir4B4,,,,"(Y,Lu)Ir4B4",,,,,,,,,,3.07,,,,,3.07,,,,,,,,,,,,,
,,,La3In0.9Cd0.1,,,,"La3(In,Cd)",,,,,,,,,,9.55,,,,,9.55,,,,,,,,,,,,,
,,370.0,Y0.99Ca0.01Cu1O2.5,,,,"(Y,Ca)CuO2",,,2.5,,,,,shape_01,,,,,,,,,,,,,,,,,,,,
,,,W0.054Zr0.946,,,,Zr1-xWx,,,,,,,,,,3.88,,,,,3.88,,,,,,,,,,,,,
"Tc(on)=18 K, Tc(end)=8 K. thickness=960 A. van der Pauw's method for ac resistivity.",,,C60K3,,,,K3C60,,,,,,,,shape_03,,13.0,,,,,13.0,,,,,,,,,,,,,
,,,Ag0.845Sb0.155,,,,Ag1-xSbx,,,,,,,,,,0.037,,,,,0.037,,,,,,,,,,,,,Info: Very Low Tc (<0.1K)
,,,Tl1.5Nd2Sr2Cu3OX,,,,,,,,,,,,,,29.8,,,,,29.8,,,,,,,,,,,,,
not SC at 1.8 K.,,,Ba8Si36Ga10,,,,Ba8Si36Ga10,,,,,,,,,,,,1.8,,,,,,,,,,,,,,,,
"spacing between HfNCl plane, d = 9.24 A.",,,Hf1N1Cl1,,,,beta-HfNCl,,,,,,,,,,,,0.0,,,,,,,,,,,,,,,,
"isotope effect of <116>Cd , alpha = 0.04",,,Cd2Re2O7,,,,<116>Cd2Re2<18>O7,,,,,,,,shape_03,,,,,,,,,30.4,,,,,,,,,,,
morecular crystal. s/c under 22 GPa.,,,I2,,,,,,,,,,,,,,1.2,,,,,1.2,,,,,,,,,,,,,
,,,Ir0.94Ta0.06,,,,Ir1-xTax,,,,,,,,,,0.15,,,,,0.15,,,,,,,,,,,,,
sample sypws nominal composisions. Bi2OS2 intercalated in Bi3O2S3. Tc decreases with increasing Bi2OS2 intercalant.,,,Bi12S11O18,,,,Bi12O18S11,,,,,,,,,,,,,4.0,,4.0,,,,,,,,,,,,,
(delta-C/gamma*Tc) = 1.73. Hc(0) = 1970 G. Sp-heat measured for 1<T<25 K.,,630.0,Li1.05Ti1.95O4,,,,Li1+xTi2-xO4,,,,,,,,,,12.0,,,,,12.0,,19.7,,,,,,,,,,,
,,,Mo2O5,,,,,,,,,,,,,,,,1.28,,,,,,,,,,,,,,,,
"not SC. impurity phase Eu2O3, Fe0.985Ni0.015As",,,Eu1Fe2As2,,,,EuFe2As2,,,,,,,,shape_01,,,,2.0,,,,,,,,,,,,,,,,
,,,Cr0.017U0.983,,,,,,,,,,,,,,0.75,,,,,0.75,,,,,,,,,,,,,
,,,La1.75Sr0.25Cu1O4,,,,"(La,Sr)2CuO4",,,,,,,,,,,,,,,,,,,,,,,,,,,,
as grown.,,,La2Cu1O4.003,,,,La2CuO4+d,,,4.003,,,,,shape_01,,,,,,,,,,,,,,,,,,,,
,,,Y0.9Pr0.1Ba2Cu3O6.95,,,,"(Y,Pr)Ba2Cu3O7",,,6.95,,,,,shape_01,,88.1,,,,,88.1,,,,,,,,,,,,,
T<SDW> = 125 K defined as R(T) anomaly.,,,La0.5Y0.5Fe1As1O1,,,,"(La,Y)OFeAs",,,,,,,,,,,,10.0,,,,,,,,,,,,,,,,
M = NH3. x and y not given.,,,Li0.45M0.3Fe2Se1Te1,,,,"LixMyFe2(Se,Te)2",,,,,,,,,,,,,21.7,,21.7,,,,,,,,,,,,,
,,,Ce0.96Th0.04Pt3Si1,,,,"(Ce,Th)Pt3Si",,,,,,,,shape_01,,,,0.07,,,,,,,,,,,,,,,,
,,,Eu1.7575Y0.0925Ce0.15Cu1O4,,,,"(Eu,Y,Ce)2CuO4",,,,,,,,shape_01,,,,5.0,,,,,,,,,,,,,,,,
not SC,,,K1Tl1.5,,,,KTl1.5,,,,,,,,,,,,0.4,,,,,,,,,,,,,,,,
,,,La1.736Nd0.117Ca0.138Ba0.012Cu1O4,,,,"(La,Nd,Ca)2CuO4",,,,,,,,,,29.4,,,,,29.4,,,,,,,,,,,,,
,,,Bi2Sr2Ca0.4Y0.6Cu2Oz,,,,"Bi2Sr2(Ca,Y)Cu2O8",,,,,,,,,,,,4.2,,,,,,,,,,,,,,,,
,,,Eu1.665Y0.185Ce0.15Cu1O4,,,,"(Eu,Y,Ce)2CuO4",,,,,,,,shape_01,,,,5.0,,,,,,,,,,,,,,,,
"not SC. T(T)-exponent, n = 2 for T < 100 K.",,,Ce1Ru1Si3,,,,CeRuSi3,,,,,,,,shape_01,,,,0.0,,,,,,,190.0,,,,,,,,,
,,,Fe1Ge2,,,,Fe1Ge2,,,,,,,,,,,,1.02,,,,,,,,,,,,,,,,
,,,Mo0.33Sr2Y1Cu2.67Oz,,,,"(Mo,Cu)Sr2YCu2Oz",,,,,,,,shape_01,,35.0,,,,,35.0,,,,,,,,,,,,,
,,,Al4C3,,,,Al4C3,,,,,,,,,,,,1.38,,,,,,,,,,,,,,,,
,,,Nb0.5Sn0.25V0.25,,,,Nb0.55Sn0.25V0.25,,,,,,,,,,9.8,,,,,9.8,,,,,,,,,,,,,
,,,Hg0.4Pr0.6Sr2.7Pr0.3Cu2O6+z,,,,"(Hg,Pr)Sr2(Sr,Pr)Cu2Oz",,,,,,,,,,,,,85.0,,85.0,,,,,,,,,,,,,
,,,Y1Ba2Cu3O7,4.1,,,YBa2Cu3O7,,,,,,,,shape_02,,89.0,,,,,89.0,,,,,,,,,,,,,
not SC. Tn measured by SP and SUS,,,Ce0.4Nd0.6Co1In5,,,,Nd1-xCexCoIn5,4.5,,,,,,,shape_03,,,,0.5,,,,,,,,,,,,,,,,
,,,La1Ru2.85Co0.15Si2,,,0.59,"La(Ru,Co)3Si2",,,,,,,,shape_01,,6.45,,,,,6.45,,,,,,,,,,,,,
Quasi-two-dimensional superconductivity in SnSe2 via organic ion intercalation,,,Ct0.75Sn1Se2,,,,(CTA)0.75SnSe2,,,,,,,,shape_03,,,,,7.1,,7.1,,,,,,,,,,,,,
not s/c upto 8 GPa.,,,Sr6Ca8Cu24O41,,,,"(Sr,Ca)14Cu24O41",,,,,,,,shape_03,,,,2.0,,,,,,,,,,,,,,,,
,,,Mg1C1Ni2.98Ru0.02,,,,"MgC(Ni,Ru)3",,,,,,,,,,6.5,,,,,6.5,,27.0,,,,,,,,,,,
,,,Be8.5Rh1,,,,Be8.5Rh1,,,,,,,,,,,,1.4,,,,,,,,,,,,,,,,
,,,Y1Ba2Cu2.94Fe0.06O7,,,,"YBa2(Cu,Fe)HxO7",,,,,,,,,,73.0,,,,,73.0,,,,,,,,,,,,,
,,,Nd1.85Ce0.15Cu0.9Co0.1O4,,,6.12,"(Nd,Ce)2(Cu,Co)O4",,,,,,,,shape_01,,,,3.0,,,,,,,,,,,,,,,,
nearly hydrostatic P. Tc defined as 10% change.,,,U0.974Th0.026Be13,,,,"(U,Th)Be13",,,,,,,,shape_01,,0.58,,,,,0.58,,,,,,,,0.5,,,,,
ORTHO WAS TRANSFORMED TO TETRA BY HEATING IN AIR AT 500C,,,Pb1.8Bi0.2Sr1.1La0.9Cu2O6+Z,,,,,,,,,,,,shape_02,24.0,,,,,,24.0,,,,,,,,,,,,,
unknown phases exist,,,Y1Ba2Cu2.85Au0.15Oz,,,,YBa2Cu3O7,,,,,,,,shape_01,,90.0,,,,,90.0,,,,,,,,,,,,,
,,,Hg1Tl1Ba2Y0.4Ca0.6Cu2O8-z,,,,"(Hg,Tl)2Ba2(Y,Ca)Cu2O8",,,,,,,,,,,,4.2,,,,,,,,,,,,,,,,
,,,Bi2Sr2.7Nd0.3Cu2OY,,,,"Bi2Sr2(Sr,Nd)Cu2O8",,,,,,,,,,63.38,,,,,63.38,,,,,,,,,,,,,
,,,Ru0.77Rh0.23As1,,,,Ru1-xRhxAs,,,,,,,,shape_01,,1.88,,,,,1.88,,,,,,,,,,,,,
"ANN(270C, in air)",,,Fe1Te1,,,,FeTe,70.0,,,,,,,shape_03,,,,2.0,,,,,,,,,,,,,,,,
not SC. Tc and T<SDW> are measured by thermal expansion coefficient. P-content by EDX.,,,Ba1Fe2As2,,,,BaFe2As2,,,,,,,,shape_03,,,,0.0,,,,,4.73,,,,,,,,,,,
single crystals were cleaved into thin slices.,,,Ba1Fe1.79Zn0.12Co0.09As2,,,,"Ba(Fe,Zn,Co)2As2",,,,,,,,shape_03,,3.37,,,,,3.37,,,,,,,,,,,,,
,,,B1Rh2,,,,Rh2B1,,,,,,,,,,,,1.28,,,,,,,,,,,,,,,,
,,,C1Mo0.9Re0.1,,,,C1Mo0.9Re0.1,,,,,,,,,,13.8,,,,,13.8,,,,,,,,,,,,,
,,,Er1Ba2Cu2.67Zn0.3Fe0.03O6.88,,,,"ErBa2(Cu,Zn,Fe)3Oz",,,6.88,,,,,shape_06,,,,,,,,,,,6000.0,,,,,,,,,
pseudogap temp. not shown numerically,,,Ho1Nb1O3-z,,,9.0,HoNbO3,,,,,,,,,,15.0,,,,,15.0,,,,,,,,,,,,,
,,,Bi1S1,,,,Bi1S1,,,,,,,,,,,,0.3,,,,,,,,,,,,,,,,
"as-synthesized, not S/C",,,Y1Ba1Sr1Cu2.5B0.5Oz,,,,"Y(Ba,Sr)2(Cu,BO3)3Oz",,,,,,,,shape_01,,,,5.0,,,,,,,,,,,,,,,,
"F-content is described as 2tz, but not measured.",,,Sr2Cu1F2O2,,,,Sr2Cu(O2F2),,,,,,,,shape_01,,,,,46.0,,46.0,,,,,,,,,,,,,
TEP(max)=150K(60microV/K),,,Bi1.7Pb0.3Sr2Ca0.5Sm1.5Cu3Oz,,,,"(Bi,Pb)2Sr2(Ca,Sm)2Cu3O10",,,,,,,,,,,,4.2,,,,,,,,,,,,,,60.5,,
,,,Cu1Rh1.992Cr0.008S4,,,,"Cu(Rh,Cr)2S4",,,,,,,,,,0.9,,,,,0.9,,,,,,,,,,,,,
,,,Hg0.5Tl0.5Ba2Ca1.72Sr0.28Cu3O8+d,,,,"(Hg,Tl)Ba2(Ca,Sr)2Cu3O8",,,,,,,,shape_01,,,,,128.0,,128.0,,,,,,,,,,,,,
,,,La2Cu1O4,,,,La2CuO4,,,4.0,,,,,shape_01,,,,,,,,,,,,,,,,,,,,
"NEELT=CU(2) ORDER,PR ORDER=12K",,,Pr1Ba2Cu2.7Fe3O7.1,,,,"PrBa2(Cu,Fe)3O7",325.0,,7.1,,,,,shape_01,,,,,,,,,,,,,,,,,,,,
,,,Ge2La1,,,,Ge2La1,,,,,,,,,,1.49,,,,,1.49,,,,,,,,,,,,,
,,,Tl1Ba1.4La0.6Cu1O5,,,,Tl(Ba2La)2CuO5,,,,,,,,,,,,,,,,,,,8.3,,,,,,,,,
,,,Ho0.48Pr0.52Ba2Cu3O7-Z,,,,"(Ho,Pr)Ba2Cu3O7",,,,,,,,,,25.8,,,,,25.8,,,,,,,,,,,,,
,,,Mo0.815Re0.185,,,,Mo0.815Re0.185,,,,,,,,,,8.27,,,,,8.27,,,,,,,,,,,,,
"R(T) = R0 + A*T^n for Tc < T < 100K, n = 1.31, A = 0.45E-5 Ohm.cm/K^n.  RH(50K) = -8.26E-3 cm3/C.",,,La1Fe1As0.8P0.2F0.1O0.9,,,,"LaFe(As,P)(O,F)",,,,,,,,shape_01,,,26.0,,,,26.0,,,,,,,,,,,,,
,,,Nd0.8Sm0.2Bi1S2F0.3O0.7,,,,"(Nd,Sm)O0.7F0.3BiS2",,,,,,,,shape_01,,,,,4.9,,4.9,,,,,,,,,,,,,
,,,Tl1Mo3Te3,,,,TlMo3Te3,,,,,,,,,,5.84,,,,,5.84,,,,,,,,,,,,,
,,,Ga3Zr1,,,,Ga3Zr,,,,,,,,,,,,1.38,,,,,,,,,,,,,,,,
P = 115 kbar,,,Ge1,,,,Ge1,,,,,,,,,,5.35,,,,,5.35,,,,,,,,,,,,,
,,,Bi2La4Sn1,,,,La4Bi2Sn,,,,,,,,,,,,0.08,,,,,,,,,,,,,,,,
,,,Au1Ta2,,,,Au1Ta2,,,,,,,,,,,,1.2,,,,,,,,,,,,,,,,
,,,Y1Ba2Cu3.96Co0.04O8,,,,"YBa2(Cu,Co)4O8",,,,,,,,shape_01,57.9,,,,,,57.9,,,,,,,,,,,,,
,,,Pd1Sb1Te1,,,,,,,,,,,,,,1.2,,,,,1.2,,,,,,,,,,,,,
as-cast,,,U1Rh2Si2,,,,URh2Si2,,,,,,,,shape_01,,,,,,,1.1,,,,,,,,,,,,,
"M = NH3, M-content measured therm gravimetric method",,,Ca0.5M0.4Mo1S2,,,,Cax(NH3)yMoS2,,,,,,,,,,,,2.0,,,,,,,,,,,,,,,,
"inpurity phase=HgCaO2,unknown",,,Hg1.4Tl0.6Ba2Ca2Cu3Oz,,,,"(Hg,Tl)2Ba2Ca2Cu3Oz",,,,,,,,,,,,,45.0,,45.0,,,,,,,,,,,,,
Tc by Meissner effect.,,,C60K3,,,,K3C60,,,,,,,,shape_01,,18.0,,,,,18.0,,,,,,,,,,,,,
,,,Pr1.85Ce0.15Cu1O3.98,,,,"(Pr,Ce)2CuO4",,,3.98,,,,,,,18.0,,,,,18.0,,,,,,,,,,,,,
,,,Ca1Fe1.958Rh0.042As2,,,,"Ca(Fe,Rh)2As2",,,,,,,,shape_03,,,,,11.9,,11.9,,,,,,,,,,,,,
hole conc = 0.10. chemical compo. obtained by EDX. hole conc from L3-absorption edge.,,,Bi1.69Pb0.3Sr1.35La0.55Cu1.09O6+z,,,,"(Bi,Pb)2(Sr,La)2CuO6",,,,,,,,shape_01,,,,4.0,,,,,,,,,,,,,,,,
,,,Hg0.75W0.25Sr2Er1.5Ce0.5Cu2Oz,,,,"(Hg,W)Sr2(Er,Ce)2Cu2Oz",,,,,,,,shape_01,,,,,60.0,,60.0,,,,,,,,,,,,,
,,,Bi2.15Sr1.85Cu1O5.4+Z,,,,,,,,,,,2.57e-09,,,,,,,,,,,,,,,,,,,,,
,,,Cu0.5N0.25C0.25Sr2Ca2Cu3OZ,,,,"(Cu,N,C)Sr2Ca2Cu3Oz",,,,,,,,shape_02,,,,,90.0,,90.0,,,,,,,,,,,,,
,,,Ti1Rh1Si1,,,,TiRhSi,,,,,,,,,,5.1,,,,,5.1,,,,,,,,,,,,,
,,,La2.9889Gd0.0111In1,,,,"(La,Gd)3In",,,,,,,,,,7.92,,,,,7.92,,,,,,,,,,,,,
,,,Nb25Ti75,,,,,,,,,,,,,,7.2,,,,,7.2,,,,,,,,,,,,,
,,,Rh0.09Zr0.91,,,,Zr1-xRhx,,,,,,,,,,10.1,,,,,10.1,,,,,,,,,,,,,
semicon,,,Nb0.8Ru0.2Sr2Sm1Cu2O8-z,,,,"(Nb,Ru)Sr2 Sm Cu2 O8",,,,,,,,,,,,10.0,,,,,,,,,,,,,,,,
,,,Co0.5Rh0.5Si2,,,,Co0.5Rh0.5Si2,,,,,,,,,,2.0,,,,,2.0,,,,,,,,,,,,,
,,,Y0.5Pr0.5Ba2Cu3O6.45,,,,"(Y,Pr)Ba2Cu3Oz",,,6.45,,,,,shape_01,,,,4.2,,,,,,,,,,,,,,,,
,,,N1Zr1,,,,N1Zr1,,,,,,,,,,10.7,,,,,10.7,,,,,,,,,,,,,
,,,Cu0.5Zn0.5Ir2S4,,,,"(Cu,Zn)Ir2S4",,,,,,,,,,2.2,,,,,2.2,,,,,,,,,,,,,
Bi:Sr:Ca:Er:Cu=1.6:1.9:1.0:0.5:2 by ICP. R<c>/R<ab> = maximum at 240 K.,,,Bi2Sr2Ca0.5Er0.5Cu2O8,,,,"Bi2Sr2(Ca,Er)Cu2O8",,,,,,,,shape_03,,,,4.2,,,,,,,,,,,,,,,,
,,,Hf1V2H1,,,,HfV2Hx,,,,,,,,,,4.87,,,,,4.87,,,,,,,,,,,,,
R(T) has minimum at 98.7 K.,,,Nb2Pd1S3Se2,,,,"Nb2Pd2(S,Se)5",,,,,,,,shape_01,,,1.17,,,,1.17,4.04,,,,,,,,,,,,
,,,Bi2Sr1.8La0.2Cu0.976Zn0.024Oz,,,,"Bi2(Sr,La)2(Cu,Zn)Oz",,,,,,,,,,11.3,,,,,11.3,,,,,,,,,,,,,
not SC down to 1.6 K.,,,Er1Ir1Si1,,,,ErIrSi,,,,,,,,,,,,1.6,,,,,,,,,,,,,,,,
,,,Sr0.9Sm0.1Cu1O2,,,,"(Sr,Sm)CuO2",,,,,,,,,35.0,,,,44.0,,44.0,,,,,,,,,,,,,
,,,Eu1.2Ba1.8Cu3O6.956,,,,"Eu(Ba,Eu)2Cu3O7",,,6.956,,,,,,,,,,,,,,,,,,,,,,,,,
,,,La2Ni1O4.077,,,,La2NiO4,49.0,,4.077,,,,,shape_03,,,,,,,,,,,,,,,,,,,,
,,,Th1Si1.85Co0.15,,,,ThSi2-xCox,,,,,,,,shape_01,,,,1.7,,,,,,,,,,,,,,,,
,,,Nb3Ga0.05Sn0.95,,,,"Nb3(Ga,Sn)",,,,,,,,,,18.3,,,,,18.3,,,,,,,,,,,,,
,,,Mo0.57Re0.43,,,,,,,,,,,,,,14.0,,,,,14.0,,,,,,,,,,,,,
,,,Y0.9Gd0.1Ni2B2C1,,,,"(Y,Gd)Ni2B2C",,,,,,,,,,12.3,,,,,12.3,,,,,,,,,,,,,
inhomogeneous magnetic order for 0.004 < x =< 0.13.,,,Na1Fe1Ni0.01As1,,,,NaFe1-xNixAs,24.1,,,,,,,shape_03,,,,,17.8,,17.8,,,,,,,,,,,,,
,,,Ce0.8Tb0.2Ru2,,,,Ce0.8Tb0.2Ru2,,,,,,,,,,2.6,,,,,2.6,,,,,,,,,,,,,
,,,Lu2.5Sc2.5Ir4Si10,,,,"(Lu,Sc)5Ir4Si",,,,,,,,,,7.93,,,,,7.93,,,,,,,,,,,,,
Compositions determined by WDS. T0 (in Figure) is structural transition temperature. (dC) and [gamma] estimated asuming BCS (dC/gamma*Tc) = 1.43,,,Ba1Fe1.958Rh0.042As2,,,,"Ba(Fe,Pd)2As2",,,,,,,,shape_03,,,,,5.41,,5.41,,,,,,,,,,,,,
,,,Eu1Ba2Cu2.5Co0.5Oz,,,,"EuBa2(Cu,Co)3O7",,,,,,,,shape_01,,,,15.0,,,,,,,,,,,,,,,,
Solid State Commun. 32(1979)937,,,Er1Ir4B4,,,,ErIr4B4,,,,,,,,,,2.1,,,,,2.1,,,,,,,,,,,,,
,,,Lu0.275Rh0.725,,,,,,,,,,,,,,1.27,,,,,1.27,,,,,,,,,,,,,
Tc(on) = 16 K,,,Sc0.9Y0.1Ni2B2C1,,,,"(Sc,Y)Ni2B2C",,,,,,,,,,15.1,,,,,15.1,,,,,,,,,,,,,
RRR = 8.51. Hall coeffic. RH(25K) = 0.51 E-8 m3/C.,,,Pr0.65Sr0.35Fe1As0.95P0.05O1,,,,"(Pr,Sr)Fe(As,P)O",,,,,,,,shape_01,,,15.4,,,,15.4,,,,,,,,,,,,,
intercalated material = 0.2Ca(NH3)x. M = 0.2Ca(NH3)x,,,M1Mo1S2,,,,(M)MoS2,,,,,,,,,,3.6,,,,,3.6,,,,,,,,,,,,,
"not s/c.  Solid State Commun.,24(1977)699",,,Yb1Th3.4Ru0.6B4,,,,"Yb(Rh,Ru)4B4",0.2,,,,,,,,,,,,,,,,,,,,,,,,,,,
,,,Y1Ba2Cu2.94Fe0.06O7,,,,"YBa2(Cu,Fe)3O7",,,,,,,,,,60.0,,,,,60.0,,,,,,,,,,,,,
,,,Nb0.75Al0.19Ge0.06,,,,,,,,,,,,,,20.0,,,,,20.0,,,,,,,,,,,,,
,,,Hg7K5,,,,Hg7K5,,,,,,,,,,,,1.14,,,,,,,,,,,,,,,,
,,,Ge1Te1,,,,,,,,,,,,,,0.172,,,,,0.172,,,,,,,,,,,,,
fluorinated sample. F-content not shown. orthorhombicity=5.0 E-3. Tc=91.5 K from field cooling measurement.,,,La1Ba2Cu3O7-z,,,,"LaBa2Cu3(O,F)7",,,,,,,,shape_01,,,,,93.0,,93.0,,,,,,,,,,,,,
Si-content (measured by WDS) = 0.0096 in Sr(Pd1-xPtx)2Ge2. Hc2// measured at 2 K.,,,Sr1Pd2Si0.04Ge1.96,,,,"SrPd2(Ge1-x,Six)2",,,,,,,,shape_03,,2.72,,,,,2.72,,,,,,,,,,,,,
,,,Ag0.5Ge0.5,,,,Ag0.5Ge0.5,,,,,,,,,,,,1.5,,,,,,,,,,,,,,,,
(dC/Tc) = 11.8  mJ/mol.K2,,,Ba1Fe1.936Ni0.064As2,,,,"Ba(Fe,Ni)2As2",,,,,,,,shape_03,,14.6,,,,,14.6,,,,,,,,,,,,,
R-ion radius vs Tc.,,,Pr0.5Ca0.5Ba2Cu3O7-z,,,,"(Pr,Ca)Ba2Cu3O7",,,,,,,,shape_01,,,,,105.0,,105.0,,,,,,,,,,,,,
,,,Bi1.6Pb0.4Sr2Cu2.75Mo0.25OY,,,,"(BI,PB)2SR2CA2(CU,MO)3O10",,,,,,,,,,96.9,,,,,96.9,,,,,,,,,,,,,
"Solid State Commun.,24(1977)699",,,Dy1Th3.4Ru0.6B4,,,,"Dy(Rh,Ru)4B4",1.5,,,,,,,,,4.0,,,,,4.0,,,,,,,,,,,,,
,,,La1.8Sr0.2Cu0.99Zn0.01O4,,,,"(La,Sr)2(Cu,Zn)O4",,,,,,,,shape_01,,,,,11.0,,11.0,,,,,,,,,,,,,
,,,Rb1,,,,Rb1,,,,,,,,,,,,0.011,,,,,,,,,,,,,,,,
gamma-U alloy. Tc = 2.132 K for U(235),,,Mo0.16U0.84,,,,U1-xMox,,,,,,,,,,2.121,,,,,2.121,,,,,,,,,,,,,
,,,La1.95Ca0.05Cu1O3.975,,,,"(La,Ca)2CuO4",,,3.975,,,,,,,,,,,,,,,,,,,,,,,,,
Data shows for P = 18.3 GPa,,,Ce1Au2Si2,,,,CeAu2Si2 (P=18.3GPa),,,,,,,,shape_03,,,,0.0,,,,,,,,,,,,,,,,
,,,Hg0.8Ge0.2Ba2Ca1Cu2O6.2,,,,"(Hg,Ge)Ba2CaCu2O6",,,6.2,,,,,,,,,,124.0,,124.0,,,,,,,,,,,,,
,,,Sm1Fe0.8Co0.2As1O1,,,,"SmO(Fe,Co)As",,,,,,,,shape_01,,,,2.0,,,,,,,,,,,,,,,,
,,,Zr2Rh1H0.7,,,,Zr2RhHx,,,,,,,,,,6.0,,,,,6.0,,,,,,,,,,,,,
,,,Hg2Pt1,,,,Hg2Pt1,,,,,,,,,,,,1.1,,,,,,,,,,,,,,,,
,,220.0,La0.9481Ce0.0519Sn3,,,,"(La,Ce)Sn3",,,,,,,,,,1.92,,,,,1.92,,16.1,,,,,,,,,,,
,,,Y1Th1C2.7,,,,"(Y,Th)2C3",,,,,,,,,,15.5,,,,,15.5,,,,,,,,,,,,,
,,,La1.85Sr0.15Cu1O4,,,,"(La,Sr)2CuO4",,,,,,,,,,,,,,,,,,,,,,,,,,,,
,,,Ba0.6K0.4Bi1O3,,,,"(Ba,K)BiO3",,,,,,,,shape_01,,,25.5,,,,25.5,,,,,,,,,,,,,
"Ni-content estimated from earlier report (J.Low Temp.Phys., 105(1996)927). Anisotropy factor = 148.",,,Bi2Sr2Ca1Cu1.98Ni0.02O8,,,,"Bi2Sr2Ca(Cu,Ni)2Oz",,,,,,,,shape_03,,,78.0,,,,78.0,,,,,,,,,,,,,
,,,Bi2.25Sr1.75Cu1O6.21,,,,"Bi2(Sr,Bi)2CuO6",,,6.21,,,,5.2e-09,,,,,14.0,,,,,,,6300.0,,,,,,,,,
,,,Y1Pd2Si2,,,,YPd2Si2,,,,,,,,shape_01,,0.47,,,,,0.47,0.0054,,,,,,,,,,,,
,,,Sn0.8In0.2Te0.7Se0.3,,,,Sn0.8In0.2(Te1-xSex),,,,,,,,shape_01,,,3.5,,,,3.5,,,,,,,,,,,,,
,,,C0.47Sr2Ca0.35Y0.65Cu2.48O6.96,,,,"(C,Cu)(Sr,Ca)2(Y,Ca,Sr)Cu2O7",,,6.96,,,,,,,,40.0,,,,40.0,,,,,,,,,,,,,
,,,Y1Ba2Cu2.8Ga0.2O7-y,,,,"YBa2(Cu,Ga)O7-y",,,,,,,,shape_01,,68.0,,,72.0,,68.0,,,,,,,,,,,,,
,,,Y1Ir1Si1,,,,YIrSi,,,,,,,,,,2.7,,,,,2.7,,,,,,,,,,,,,
ANN(300C). lattice term of SP: beta = 0.463 mJ/mol.K4. (dC/kTc) = 1.3,,200.0,Fe1.01Se1,,,,FeSe,,,,,,,,,,8.5,,,,,8.5,,5.4,,,,,,,,,,,
not s/c.,,,Pb3Sr2Cu3Cl0.25Br0.75O8,,,,"Pb3Sr2Cu3O8(Cl,Br)",,,,,,,,shape_01,,,,4.2,,,,,,,,,,,,,,,,
"as-synthesized, overdoped",,,Hg1Ba2Ca2Cu3O8+Z,,,,,,,,,,,,,,,,,107.0,,107.0,,,,,,,,,,,,,
,,,Pt3Sc1,,,,Pt3Sc1,,,,,,,,,,,,0.32,,,,,,,,,,,,,,,,
,,,Y1Ba2Cu3O6.95,,,,YBa2Cu3Oz,,,6.95,,,,,,,,,,,,,,,,,,,,0.15,,,,,
Resistivity is the a-axis direction varue.,,,Pr1Ba2Cu4O8,,,,PrBa2Cu4O8,,,,,,,,shape_03,,,,,,,,,,,,,,,,,,,,
,,,Y0.75Eu0.25Ba2Cu4O8,,,,"(Y,Eu)Ba2Cu4O8",,,,,,,,shape_01,,78.0,,,,,78.0,,,,,,,,,,,,,
,,,Hf0.6V2Zr0.4,,,,Hf0.6V2Zr0.4,,,,,,,,,,9.9,,,,,9.9,,,,,,,,,,,,,
C-AXIS GAP,,,Y1Ba2Cu3O7,3.0,,,YBa2Cu3O7,,,,,,,,,,93.0,,,,,93.0,,,,,,,,,,,,,
Nb-Nb chain//c-axis. NbTe4 :Te = 1:0 (weight fraction). SC not detected,,,Nb1Te3,,,,NbTe4-x,,,,,,,,,,,,2.0,,,,,,,,,,,,,,,,
,,,Nb0.8Sn0.2,,,,Nb0.8Sn0.2,,,,,,,,,,7.5,,,,,7.5,,,,,,,,,,,,,
,,,La2Se3,,,,La2Se3,,,,,,,,,,,,1.25,,,,,,,,,,,,,,,,
,,,La1.96Sr0.04Cu1O4-Z,,,,"(La,Sr)2CuO4",,,,,,,,,,,,,,,,,,,,,,,,,,151.0,,
,,,Ce1Co1In5,,,,Ce1-xSmxCoIn5,,,,,,,,shape_03,2.3,,,,,,2.3,,,,,,,,,,,,,
volume fraction = 92 %,,,Sr1Ga0.74Si1.26,,,,"Sr(Ga,Si)2",,,,,,,,,,4.2,,,,,4.2,,,,,,,,,,,,,
,,,B6La1,,,,,,,,,,,,,,5.7,,,,,5.7,,,,,,,,,,,,,
"not SC. R-exponent n=1.51, pnivctogen hight =1.304 A, bond-angle = 112.7 degree",,,La1Fe1As0.8P0.2H0.3O0.3,,,,LaFeAs1-xPxO0.7H0.3,,,,,,,,shape_01,,,,0.0,,,,,,,,,,,,,,,,
,,,Au0.95Sn0.05,,,,"(Au,Sn)",,,,,,,,,,0.047,,,,,0.047,,,,,,,,,,,,,Info: Very Low Tc (<0.1K)
,,,Y1Ba2Cu2.98Fe0.02O7-z,,,,"YBa2(Cu,Fe)3O7",,,,,,,,shape_03,,93.4,,,,,93.4,,,,,,,,,,,,,
,,,La1Sr1Cu0.5Ti0.5Oz,,,,"(La,Sr)2(Cu,Ti)O4",,,,,,,,,,,,10.0,,,,,,,650.0,,,,,,,,,
130K(13microV/K),,,Bi1.7Pb0.3Sr2Ca1.9Sm0.1Cu3Oz,,,,"(Bi,Pb)2Sr2(Ca,Sm)2Cu3O10",,,,,,,,,,,,,,,,,,,,,,,,,,-0.8,,
,,,Co1Ge2,,,,Co1Ge2,,,,,,,,,,,,0.051,,,,,,,,,,,,,,,,
,,,Fe0.08Nb0.05Ti0.87,,,,Fe0.08Nb0.05Ti0.87,,,,,,,,,,4.7,,,,,4.7,,,,,,,,,,,,,
Polycrystalline sample,,,Er0.7Pr0.1Ca0.2Ba2Cu3O7-Z,,,,"(Er,Pr,Ca)Ba2Cu3O7-z",,,,,,,,shape_01,,,73.0,,,,73.0,,,580.0,,,,,,,,,,
"oxidize with 12.5 mol % Ag2O2. impurity phase = Ag, CeO2.",,,Mo0.25Sr2Ce2.01Y0.99Cu2.75O11+z,,,,"(Cu,Mo)Sr2(Ce,Y)3Cu2O11",,,,,,,,,,,,,12.1,,12.1,,,,,,,,,,,,,
,,,Nd1.55Sm0.3Ce0.15Cu1O3.972,,,,"(Nd,Sm,Ce)2CuO4",,,3.972,,,,,,,,,,21.8,,21.8,,,,,,,,,,,,,
,,,Bi2Rh1,,,,BI2Rh1,,,,,,,,,,,,1.34,,,,,,,,,,,,,,,,
"at 4K, space-G = Cmma, a=5.6823, b=5.7103, c=8.7117 A",,,La1Fe1As1O1,,,,LaOFeAs,,,,,,,,,,,,1.8,,,,,,,,,,,,,,,,
"P4/mcc(84%), I4/mcm(2%), impurity phase: Nb(8%).",,,Nb4Fe1Si1,,,,Nb4FeSi,,,,,,,,shape_01,,,6.8,,,,6.8,,,,,,,,,,,,,
,,,Y1Ba1Sr1Cu2.5B0.5Oz,,,,"Y(Ba,Sr)(Cu,B)3Oz",,,,,,,,,41.2,,,,,,41.2,,,,,,,,,,,,,
,,,Y1Ba1.9La0.1Cu3O6.92,,,,"(Y,Ca)(Ba,La)2Cu3Oz",,,6.92,,,,,,,93.0,,,,,93.0,,,,,,,,,,,,,
,,,Y0.9Pr0.1Ba2Cu3O6.95,,,,"(Gd,Pr)Ba2Cu3O7",,,6.95,,,,,shape_01,,78.5,,,,,78.5,,,,,,,,,,,,,
,,,B6Yb1,,,,B6Yb1,,,,,,,,,,,,1.28,,,,,,,,,,,,,,,,
P-induced SC. P<crit> = 1.2 GPa. Tc(max) = 24 K at P= 2.14 GPa. T<SDW> decreases with increasing P. Neel-T = 4 K (nearly independent of P),,,Eu0.5Ca0.5Fe2As2,,,,"(Eu,Ca)Fe2As2",4.0,,,,,,,shape_03,24.0,,,,,,24.0,,,,,,,,,,,,,
,,,Eu1Sr2Cu2.85Re0.25Oy,,,,"EuSr2(Cu,Re)3Oz",,,,,,,,shape_01,,,,12.0,,,,,,,,,,,,,,,,
,,,Pt3Th1,,,,Pt3Th1,,,,,,,,,,,,0.32,,,,,,,,,,,,,,,,
,,,Ni1Sb3,,,,NiSb3,,,,,,,,,,,,1.45,,,,,,,,,,,,,,,,
,,,Er0.924Pr0.076Ba2Cu3O7,,,,"(Er,Pr)Ba2Cu3O7",,,,,,,,shape_01,,91.1,,,,,91.1,,,,,,,,,,,,,
,,,Bi4Sr3Ca1.6Y1.4Cu4O16,,,,,,,,,,,,,,79.8,,,,,79.8,,,,,,,,,,,,,
,,,Nb3Al2Cu1C1,,,,,,,,,,,,,,,,1.5,,,,,,,,,,,,,,,,
,,,Pb0.5Cd0.5Sr2Tb0.78Ca0.22Cu2O7,,,,"(Pb,Cd)Sr2(Tb,Ca)Cu2 O7",,,,,,,,,,,,4.2,,,,,,,,,,,,,,,,
,,,O1Ti1,,,,O1Ti1,,,,,,,,,,1.06,,,,,1.06,,,,,,,,,,,,,
,,,Y1Ba2Cu3O6.88,,,,YBa2Cu3O7-d,,,6.88,,,,,shape_03,,92.0,,,,1.0,92.0,,,,,,,,,,,,,
"reduced sample,Tc=61K for as-sintered",,,Tl1Sr2Ba2Cu2C2.4N0.6O7,,,,"TlSr2Ba2Cu2(CO3,NO3)O7",,,,,,,,,,,,,49.0,,49.0,,,,,,,,,,,,,
,,,Sc1Si2,,,,Sc1Si2,,,,,,,,,,,,1.0,,,,,,,,,,,,,,,,
single step transition,,,Ga1Sr2Ca3Cu4O11.5,,,,GaSr2Ca3Cu4O11,,,,,,,,,,,,,63.0,,63.0,,,,,,,,,,,,,
,,,Y1Ba2Cu2.7Zn0.3O6.97,,,,"YBa2(Cu,Zn)3O7",,,6.97,,,,,shape_01,,,,,,,,,,,,,,,,,,,,
Hc2 = Hc derived from Hc(T) using simple BCS extraporation.,,,Th0.99975U0.025,,,,Th1-xUx,,,,,,,,,,1.182,,,,,1.182,136.6,,,,,,,,,,,,
,,,N0.906Zr1,,,,,,,,,,,,,,3.0,,,,,3.0,,,,,,,,,,,,,
,,,V3Si0.68Ga0.32,,,,,,,,,,,,,,9.4,,,,,9.4,,,,,,,,,,,,,
,,,Ce0.97Gd0.03Ru2,,,,"(Ce,Gd)Ru2",,,,,,,,,,4.69,,,,,4.69,,,,,,,,,,,,,
,,,Nb0.9Ni0.1B2,,,,Nb1-xNixB2,,,,,,,,shape_01,,,,,5.4,,5.4,,,,,,,,,,,,,
Lu behaves like non-magnetic impurities. (dTc/dx) = 0.12 K/at% Lu.,,,Zr0.96Lu0.04B12,,,,Zr1-xLuxB12,,,,,,,,shape_03,,,,,5.47,,5.47,,,,,,,,,,,,,
composition analyzed by SEM-EDX.  Ag:Cu:Ba:Cu = 0.22:4.65:2.17:2.96,,,Ag1Ba2Ca4Cu5O13-z,,,,"(Ag,Cu)Ba2Ca4Cu5O13",,,,,,,,,,105.0,,,,,105.0,,,,,,,,,,,,,
NMR of <75>As measured.,,,Ba1Fe1.84Co0.13Mn0.03As2,,,,"Ba(Fe,Co,Mn)2As2",,,,,,,,shape_03,,8.0,,,,,8.0,,,,,,,,,,,,,
Ag-content (measured by WDS) = 0.0564 in Sr(Pd1-xPtx)2Ge2. Hc2// measured at 2 K.,,,Sr1Pd1.98Ag0.02Ge2,,,,Sr(Pd1-xAgx)2Ge2,,,,,,,,shape_03,,2.64,,,,,2.64,,,,,,,,,,,,,
,,,Nb0.9Pt0.1,,,,Nb0.9Pt.1,,,,,,,,,,2.5,,,,,2.5,,,,,,,,,,,,,
,,,P1V1,,,,P1V1,,,,,,,,,,,,1.01,,,,,,,,,,,,,,,,
,,,Bi1.55Pb0.45Sr2Gd0.2Ca0.8Cu2O8+Z,,,,"(Bi,Pb)2Sr2(Gd,Ca)Cu2O8",,,,,,,,shape_01,93.0,,,,,,93.0,,,,,,,,,,,,,
pressure-induced s/c. Neel temp. decreases with pressure. S/c properties are measured at p=24.1 kbar.,,,Ce1In3,,,,CeIn3,10.1,,,,,,,,,0.15,,0.0,,,0.15,,,,,,,,,,,,,
Hirr defined as Jc = 50 A/cm2.,,,Y1Ba1.6Sr0.4Cu4O8,,,,"Y(Ba,Sr)2Cu4O8",,,,,,,,shape_03,,,,,81.4,,81.4,,,,,,,,,,,,,
,,,Er1Ni2B2C1,,,7.19,ErNi2B2C,6.8,,,,,,,shape_01,,,,,,,,,,,,,,,,,,,,
,,,Ga1Pt1,,,,GaPt,,,,,,,,,,1.74,,,,,1.74,,,,,,,,,,,,,
,,,Ir1Te1,,,,Ir1Te1,,,,,,,,,,,,0.3,,,,,,,,,,,,,,,,
,,,Ni1Sb1,,,,Ni1Sb1,,,,,,,,,,,,0.35,,,,,,,,,,,,,,,,
M-I transition at 226K with no anomaly. not SC. thermal expansion coeff. = 4.3 E-6 /K.,,,Cd2Os2O7,,,,Cd2Os2O7,,,,,,,,,,,,1.0,,,,,,,,,,,,,,,,
not S/C,,,Gd2Sr2Cu2Ti1OZ,,,,Gd2Sr2Cu2TiOz,,,,,,,,shape_01,,,,13.0,,,,,,,,,,,,,,,,
befor fluorination,,,Hg1Ba2Cu1O4+z,,,,HgBa2CuO4,,,,,,,,,,,,,91.0,,91.0,,,,,,,,,,,,,
"METALLIC,DEFORMRD PEROVSKITE",,,Sr1.78La0.22Ti1O4,,,,"(Sr,La)2TiO4",,,,,,,,,,,,4.2,,,,,,,,,,,,,,,,
RRR = 9.,,,U0.98Ni2Al3,,,,UNi2Al3,,,,,,,,,,,1.145,,,,1.145,,,,,,,,,,,,,
,,,La2Cu0.97Sn0.03O4+Z,,,,"La2(Cu,Sn)O4",232.5,,,,,,,shape_01,,,,,,,,,,,,,,,,,,,,
C-content estimated from lattice constant  a  using PHC3870301(2003),,,Mg1B1.7C0.3,,,,"Mg(B,C)2",,,,,,,,shape_03,,10.2,,,,,10.2,,,,,,,,,,,,,
,,,Ge1Pd1,,,,Ge0Pd1,,,,,,,,,,,,0.35,,,,,,,,,,,,,,,,
"not SC, T<CDW> = 80 K. Tm(FM) = 17.8 K",17.8,,Sm0.8La0.2Ni1C2,,,,Sm1-xLaxNiC2,,,,,,,,shape_01,,,,1.8,,,,,,,,,,,,,,,,
not SC.. Bi2212-phase = 100%.  Thermal expansion coeff. = 5.80 E-7 /K.,,,Bi1.6Pb0.4Sr2Ca1Sm1Cu3Oz,,,,"(Bi,Pb)2Sr2(Ca,Sm)2Cu3Oz",,,,,,,,shape_01,,,,21.0,,,,,,,,,,,,,,,,
semicon,,,Nb0.6Ru0.4Sr2Sm1Cu2O8-z,,,,"(Nb,Ru)Sr2 Sm Cu2 O8",,,,,,,,,,,,10.0,,,,,,,,,,,,,,,,
Ag-prepured,,,Hg1Ba2Ca4Cu5Oz,,,,HgBa2Ca4Cu5Oz,,,,,,,,shape_02,,,,,100.0,,100.0,,,,,,,,,,,,,
,,,Be17Ta2,,,,Be17Ta2,,,,,,,,,,,,1.38,,,,,,,,,,,,,,,,
,,,B0.86Ba0.14,,,,B0.86Ba0.14,,,,,,,,,,,,1.28,,,,,,,,,,,,,,,,
,,,B1Ru2,,,,B1Ru2,,,,,,,,,,,,1.2,,,,,,,,,,,,,,,,
spin gap temp=239.7 K,,,Y2Ba4Cu7O14,,,,Y2Ba4Cu7O15,,,14.0,,,,,shape_01,,,,1.9,,,,,,,,,,,,,,,,
,,,Tl1Ba2Ca0.6Y0.4Cu2O7,,,,"TlBa2(Ca,Y)Cu2O7",,,,,,,,,,95.8,,,,,95.8,,,,,,,,,,,,,
,,,Co0.002Mo0.815Re0.185,,,,Co0.002Mo0.815Re0.18,,,,,,,,,,5.8,,,,,5.8,,,,,,,,,,,,,
asgrown,,,Bi2Sr2Ca0.65Pr0.35Cu2OZ,,,,"Bi2Sr2(Ca,Pr)Cu2Oz",,,,,,,,shape_03,,,,,30.0,,30.0,,,,,,,,,,,,,
"SP-heat(relaxation type), R(ac-method),Tc from SP-heat.RR = 36 uOhm.cm, RRR = 191, (dC/gamma*Tc) = 1.17.",,209.0,Ba1Pt4Ge12,,,,BaPt4Ge12,,,,,,,,,,5.0,,,,,5.0,,,,,,,,,,,,,
,,,P1Rh1,,,,,,,,,,,,,,1.22,,,,,1.22,,,,,,,,,,,,,
underdope disordered,,,Y1Ba2Cu3O6.66,,,,YBa2Cu3O6+X,,70.0,6.66,,,,,shape_01,63.32,,,,,,63.32,,,,,,,1.05,,,,,,
Tc(p) non-linear,,,Cd1Mo5S6,,,,CdMo5S6,,,,,,,,,,2.67,,,,,2.67,,,,,,,,,,,,,
SAME AS 3192,,,Nd2Cu1F0.16O3.84,,,,"Nd2Cu(O,F)4",,,,,,,,shape_01,,,,10.0,,,,,,,,,,,,,,,,
Li-doped. Li-content not known. Li-intercalated between halogen layers.,,,Li1Hf1N1Cl0.75Br0.25,,,,"LixHfN(Cl,Br)",,,,,,,,,,23.6,,,,,23.6,,,,,,,,,,,,,
,,,Cu1Co1.98Ir0.02S4,,,,"Cu(Co,Ir)2S4",,,,,,,,,,2.79,,,,,2.79,,,,,,,,,,,,,
,,,Au1Sb2,,,,AuSb2,,,,,,,,,,,,1.4,,,,,,,,,,,,,,,,
,,,La1.05Sr0.95Cu0.2Co0.8O4,,,,"(La,Sr)2(Cu,Co)O4",,,,,,,,shape_01,,,,,,,,,,,38000000.0,,,,,,,19.7,,
,,,La2.91Pr0.09Tl1,,,,"(La,Pr)3Tl",,,,,,,,,,7.55,,,,,7.55,,,,,,,,,,,,,
,,,Ce1In3,,,,CeIn3,,,,,,,,,,,,0.07,,,,,,,,,,,,,,,,
,,,Ge1Rh1,,,,Rh1Ge1,,,,,,,,,,,,1.0,,,,,,,,,,,,,,,,
,,,Nd0.7Pr0.3Ba2Cu3O7,,,,"(Nd,Pr)Ba2Cu3O7",,,,,,,,shape_01,,5.6,,,,,5.6,,,,,,,,,,,,,
,,,Pr1Ba2Cu3O7-d,,,2.85,PrBa2Cu3O7,17.0,,,,,,,shape_01,,,,,,,,,,,,,,,,,,,,
,,,Nb3Rh0.98Co0.02,,,,"Nb3(Rh,Co)",,,,,,,,shape_01,,2.28,,,,,2.28,,,,,,,,,,,,,
Tc(max) = 2.6 K(P=1.3 GPa),,,Ce1Co1In5,,,,CeCoIn5,,,,,,,,shape_03,,2.2,,,,,2.2,,,,,,,,,,,,,
dTc/dP(ab) is writted in SUPERCONDUCTIVITY section.dTc/dP(c) is -6.6 K/GPa,,,La1.91Sr0.09Cu1O4,,,,"(La,Sr)2CuO4",,,,,,,,shape_03,,,,25.8,,,,,,,,,,,3.2,,,,,
As<75> NMR measured.,,,La1Ru4As12,3.7,,,LaRu4As12,,,,,,,,shape_01,,10.3,,,,,10.3,,,,,,,,,,,,,
,,,Y2Ba4Cu7O15-Z,,,,Y2Ba4Cu7O15,,,,,,,,shape_01,,66.0,,,,,66.0,,,,,,,,,,,,,
not s/c,,447.0,Fe0.5Ru0.5,,,,Ru1-xFex,,,,,,,,,,,,0.015,,,,,7.78,,,,,,,,,,,
"heat(850C,8h)",,,Hg0.85Mo0.15Sr2Cu1O4+z,,,,"(Hg,Mo)Sr2CuO4+z",,,,,,,,shape_01,,,,,56.0,,56.0,,,,,,,,,,,,,
,,,Lu0.8Er0.2Ru1B2,,,,"(Lu,Er)RuB2",,,,,,,,shape_01,,,,,7.85,,7.85,,,,,,,,,,,,,
,,,La1.79Sr0.21Cu0.94Ga0.06O4,,,,"(La,Sr)2(Cu,Ga)O4",,,,,,,,shape_01,,,,,,,,,,,,,,,,,,16.0,,
,,,Dy1Ni2B2C1,,,,DyNi2B2C ,,,,,,,,shape_01,,4.6,,,,,4.6,,,,,,,,,,,,,
The Sample was deposited with Nd2CuO4 underlayer.,,,Sr0.875Nd0.125Cu1O2-d,,,,"(Sr,Nd)CuO2",,,,,,,,shape_05,,,,,,,,,,,,,,,,,,,,
,,,Sb1Ta3,,,,Sb1Ta3,,,,,,,,,,0.72,,,,,0.72,,,,,,,,,,,,,
"R(77)>E+8 Ohm,cm",,,Nd2Ba2Cu2Ti1.85Zn0.15O11-z,,,,,,,,,,,,,,,,4.2,,,,,,,40000.0,,,,,,,,,
oxygenation at 150 bar,,,Sm0.716La1.084Sr0.2Cu1O4,,,,"(Sm,La,Sr)2CuO4",,,,,,,,,,18.1,,,,,18.1,,,,,,,,,,,,,
,,,Hg0.3Pb0.7Sr2Cu1O4+z,,,,"(Hg,Pb)(Sr,La)2CuO4",,,,,,,,,,,,4.2,,,,,,,,,,,,,,,,
,,,Y1Ba2Cu2.95Zn0.05OY,,,,"YBa2(Cu,Zn)3O7",,,,,,,,,,74.7,,,,,74.7,,,,,,,,,,,,,
Co-content determined by WDS(wavelength dispersive x-ray spectroscopy,,,Ba1Fe1.8Co0.2As2,,,,"Ba(Fe,Co)2As2",,,,,,,,shape_03,,17.4,,,,,17.4,,,,,,,,,,,,,
Al-content = 3.79 by EDS.,,,Ba8Si43Al3,,,,"Ba8(Si,Al)46",,,,,,,,,,,,,5.75,,5.75,,,,,,,,,,,,,
absolute value of PENET not given. PENET measured using LC resonator. gap obtained by s-wave fitting to PENET(T).,,,Ba0.63K0.37Bi1O3,3.53,,,"(Ba,K)BiO3",,,,,,,,shape_03,,31.0,,,,,31.0,,,,,,,,,,,,,
,,,Y0.7Ca0.3Sr2Cu2.5Se0.5O7-z,,,,"(Y,Ca)Sr2(Cu,Se)3O7",,,,,,,,,,,45.0,,,,45.0,,,,,,,,,,,,,
,,,Sn0.25Ta0.25V0.5,,,,Sn0.25Ta0.25V0.5,,,,,,,,,,2.8,,,,,2.8,,,,,,,,,,,,,
Hc2(0) means Hc2(4.2K).,,,Nb1C0.2N0.74,,,,NbC0.2Nx,,,,,,,,,,17.5,,,,,17.5,10.88,,,,,,,,,,,,
,,,Dy1Ba2Cu2.7Zn0.3O6.99,,,,"DyBa2(Cu,Zn)3O7",,,6.99,,,,,shape_01,,,,,,,,,,,,,,,,,,,,
,,,Y1Ba2Cu3H0.52O6.91,,,,YBa2Cu3HxO7,,,6.91,,,,,,,,,,91.7,,91.7,,,,,,,,,,,,,
,,,Sr3Ir4Sn13,,,,Sr3Ir4Sn13,,,,,,,,,,5.1,,,,,5.1,,,,,,,,,,,,,
Oxygen content by iodometry. hole conc p<sh>=0.141,,,Pr1Ba1.5Sr0.5Cu3O6.982,,,,"Pr(Ba,Sr)2Cu3O7",,,6.982,,,,,shape_01,,,,10.0,,,,,,,,,,,,,,,,
,,,Be22Rh1,,,,Be22Rh1,,,,,,,,,,,,1.0,,,,,,,,,,,,,,,,
,,,Nb1Rh2.7Nb0.3,,,,Nb1Rh2.7Nb0.3,,,,,,,,,,,,1.6,,,,,,,,,,,,,,,,
Tc(max) = 6.7 K at P=0.31 GPa. R(T)-exponent (n) depends on P. n(min) = 2.1 at P=0.31 GPa.,,,Ta4Pd3Te16,,,,Ta4Pd3Te16,,,,,,,,shape_03,4.3,,,,,,4.3,,,,,,,,,,,,,
,,,Ti0.1Zr0.9,,,,Ti0.1Zr0.9,,,,,,,,,,,,1.0,,,,,,,,,,,,,,,,
T<CDW> measured by R(T).,,,Ba2Bi1.25Sb1.75,,,,Ba2Bi(Sb1-xBix)2,,,,,,,,,,,,1.8,,,,,,,,,,,,,,,,
,,,La1.996Ba0.004Cu1O4,,,,"(La,Ba)2CuO4",189.0,,,,,,,,,,,,,,,,,,,,,,,,,,,
,,,Y0.8Pr0.2Ba2Cu3O6.96,,,,"(Y,Pr)Ba2Cu3O7",,,6.96,,,,,shape_01,70.0,,,,,,70.0,,,,,,,,,,,,,
Piston cylinder cell. P-medium = Fluorinert FC-70.,,,La1Fe1P1O1,,,,LaOFeP,,,,,,,,shape_03,,,,,7.22,,7.22,,,,,,,,-4.5,,,,,
,,,B6Ce1,,,,B6Ce1,,,,,,,,,,,,0.35,,,,,,,,,,,,,,,,
,,,Nb1S3Sn1,,,,Nb1S3Sn1,,,,,,,,,,2.85,,,,,2.85,,,,,,,,,,,,,
,,,As1Ru1,,,,As1Ru1,,,,,,,,,,,,0.35,,,,,,,,,,,,,,,,
,,,La1.825Sr0.175Cu0.985Ni0.015O4,,,,"(La,Sr)2(Cu,Ni)O4",,,4.0,,,,,shape_01,,,25.0,,,,25.0,,,,,,,,,,,,,
Oxygen content by iodometry. hole conc p<sh>=0.245,,,La0.7Ca0.2Pr0.1Ba1.5Sr0.5Cu3O6.809,,,,"(La,Ca,Pr)(Ba,Sr)2Cu3O7",,,6.809,,,,,shape_01,,63.0,,,,,63.0,,,,,,,,,,,,,
,,,Y1Ba2Cu3O6.18,,,,YBa2Cu3O6.18,,,6.18,,,,,shape_01,,,,,,,,,,,,,,,,,,,,
,,,Ag0.85Sn1.15Se2,,,,AgSnSe2,,,,,,,,,,6.23,,,,,6.23,,,,,,,,,,,,,
,,,Pr1.9Ce0.1Cu1O4,,,,"(Pr,Ce)2CuO4",,,,,,,,shape_01,,,,,,,,,2.34,,,,,,,,,,,
"Tc depends on in-plane chemical pressure (definition , See text),  = 1.0184",,,Nd1F0.5Bi1S2O0.5,,,,Ce1-xNdxO0.5F0.5BiS2,,,,,,,,shape_01,,4.79,,,,,4.79,,,,,,,,,,,,,
M=THF.  interlayer distance d = 12.9 A,,,Na0.23M1Ti1N1Br1,,,,Na0.23(THF)TiNBr,,,,,,,,,,,,,11.0,,11.0,,,,,,,,,,,,,
not s/c. IR-shifts were measured.,,,La1.95Sr0.05Cu0.9Li0.1O4,,,,"(La,Sr)2(Cu,Li)O4",,,,,,,,,,,,20.0,,,,,,,,,,,,,,,,
,,,Ir0.9Pt0.1,,,,Ir0.9Pt0.1,,,,,,,,,,0.066,,,,,0.066,,,,,,,,,,,,,Info: Very Low Tc (<0.1K)
,,,Nb1Sr2Eu1.5Ce0.5Cu2O10,,,,"NbSr2(Eu,Ce)Cu2O10",,,,,,,,,,,,4.2,,,,,,,,,,,,,,,,
P-induced SC. Pc = 8.5 GPa. Tc and Hc2 shows the values at P = 13.5 GPa. Hc2 measured for H perpendicular to (112) plane.,,,As2Cd3,,,,Cd3As2,,4.29,,,,,,shape_03,,,3.55,0.0,,,3.55,,,,,,,,,,,,,
,,,Dy1Ba2Cu3OX,,,10.5,DyBa2Cu3O7,,,,,,,,shape_01,,91.3,,,,,91.3,,,,,,,,,,,,,
,,,Ho1Ba2Cu2.7Ni0.3O7-y,,,,"HoBa2(Cu,Ni)3O7",,,,,,,,shape_01,,78.0,,,,,78.0,,,,,,,,,,,,,
,,,Pb0.7V0.3Sr2Ca0.5Er0.5Cu2OZ,,,,"(Pb,V)Sr2(Ca,Er)Cu2Oz",,,,,,,,shape_01,16.6,,,,,,16.6,,,,,,,,,,,,,
,,,Ca1Se1,,,,Ca1Se1,,,,,,,,,,,,1.7,,,,,,,,,,,,,,,,
,,,La1.475Nd0.4Sr0.125Cu1O4,,,,"(La,Nd,Sr)2CuO4",,,,,,,,,,,,,,,,,,,,,,,,,,35.18,,
,,,Ba2Ca3Cu4F2O8,,,,"Ba2Ca3Cu4O8(O,F)2",,,,,,,,,56.0,,,,,,56.0,,,,,,,,,,,,,
,,,Er0.6Ca0.25Hf0.15Ba2Cu3O7.02,,,,"(Er,Ca,Hf)Ba2Cu3O7",,,7.02,,,,,shape_01,,84.7,,,,,84.7,,,,,,,,,,,,,
,,,Dy1Ba2Cu2.98Zn0.02O6.87,,,,"DyBa2(Cu,Zn)3O7",,,6.87,,,,,shape_01,,81.0,,,84.0,,81.0,,,,,,,,,,,,,
Hc2(0) estimated by extraporation. Sample is 100 micron fiber.,,,B2Mg1,,,,MgB2,,,,,,,,,,39.5,,,,,39.5,16.4,,,,,,,,,,,,
,,,Se2Ta1,,,,Se2Ta1,,,,,,,,,,0.16,,,,,0.16,,,,,,,,,,,,,
,,,Ce1Co1In4.9Cd0.1,,,,CeCoIn-xCdx,,,,,,,,shape_01,,,,0.4,,,,,,,,,,,,,,,,
,,,Pb1Mo6S8,,,,PbMo6S8,,,,,,,,,,15.0,,,,,15.0,,,,,,,,,,,,,
,,,Nb1Sr2Gd1Cu2O8,,,,NbSr2GdCu2O8,,,,,,,,,,,,4.2,,,,,,,,,,,,,,,,
,,,Cr0.39V0.61,,,,V1-xCrx,,,,,,,,,,0.37,,,,,0.37,,,,,,,,,,,,,
"Jc from magnetization. Jc(70K,0T)=8.0 E+8 A/cm2. Jc(70K,1T)=6.8 E+7 A/cm2",,,Y1Ba2Cu3O7-z,,,,"(Y,Pr)Ba2Cu3O7",,,,,,,,shape_01,90.3,93.0,,,,,93.0,,,,,,,,,,,,,
,,,Sr2Cu1C0.86B0.14O5,,,,"Sr2CuO2(CO3,BO3)",,,,,,,,,,,,,31.0,,31.0,,,,,,,,,,,,,
,,,Tb2Fe3Si5,,,,Tb2Fe3Si5,10.3,,,,,,,,,,,1.0,,,,,,,,,,,,,,,,
,,,Pd1T0.734,,,,,,,,,,,,,,1.449,,,,,1.449,,,,,,,,,,,,,
"Bi-S(1) interplane distance = 3.2996, Bi-S(1) in plane distance = 2.8760, Bi-S(2) distance = 2.5242 A. Tc(bulk)  depends on R-ion radius.",,,La1Bi1S2F0.5O0.5,,,,La(O0.5F0.5)BiS2,,,,,,,,shape_01,,,,,2.2,,2.2,,,,,,,,,,,,,
,,,Dy1Ni1.985Co0.03B2C1,,,,"Dy(Ni,Co)2B2C",,,,,,,,shape_01,,2.1,,,,,2.1,,,,,,,,,,,,,
,,,Eu1.45Pr0.05Ce0.5Sr2Cu2Nb1O10=z,,,,"(Eu,Pr,Ce)2Sr2Cu2NbO10",,,,,,,,,,21.4,,,,,21.4,,,,,,,,,,,,,
,,,Tm2Cu1O4,,,,Tm2CuO4,,,,,,,,,,,,,,,,,,,,,,,,,,,,
,,,Y2Fe3Si5,,,,Y2Fe3Si5,,,,,,,,,,2.4,,,,,2.4,,,,,,,,,,,,,
,,,Hg0.7Bi0.3Sr2Ca2Cu3O8.65,,,,"(Hg,Bi)Sr2Ca2Cu3Oz",,,8.65,,,,,,,,,,104.0,,104.0,,,,,,,,,,,,,
,,,Y1Ba2Cu2.88Al0.12O7-Z,,,,"YBa2(Cu,Al)3O7",,,,,,,,shape_01,,68.6,,,,,68.6,,,,,,,,,,,,,
,,,La0.7Y0.3,,,,La0.7Y0.3,,,,,,,,,,1.85,,,,,1.85,,,,,,,,,,,,,
not s/c,,,Eu0.6Pr0.4Ba1.8Sr0.2Cu3O6.88,,,,"(Eu,Pr)(Ba,Sr)2Cu3Oz",,,6.88,,,,,shape_01,,,,20.0,,,,,,,,,,,,,,,,
,,,Ba8Si25Ge21,,,,"Ba8(Si,Ge)46",,,,,,,,shape_01,,2.8,,,,,2.8,,,,,,,,,,,,,
,,,Nb3Ga0.5Zn0.5,,,,"Nb3(Ga,Zn)",,,,,,,,,,16.4,,,,,16.4,,,,,,,,,,,,,
,,,Ca8.77Nd1.23Pt3Fe10As18,,,,(Ca1-xNdx)(Pt3As8)(FeAs)10,,,,,,,,shape_01,,,,,28.4,,28.4,,,,,,,,,,,,,
,,,In0.5La3Tl0.5,,,,In0.5La3Tl0.5,,,,,,,,,,8.9,,,,,8.9,,,,,,,,,,,,,
"ANN(400C,12h) + ANN(430C,6h)",,,Rb2.7Tl2.2C60,,,,Rb2.7Tl2.2C60,,,,,,,,,,,,,23.2,,23.2,,,,,,,,,,,,,
"magnetic properties using Curie-Weiss , Curie constant in emu.K/mol.Oe.",,,La1Ru2.91Fe0.09Si2,,,,"La(Ru,Fe)3Si2",,,,,,,,shape_01,,0.0,,,,,0.0,,,,,,,,,,,,,Check: Tc=0 (Non-superconducting?)
,,,Rh0.04Ti0.96,,,,Ti1-xRhx,,,,,,,,,,2.0,,,,,2.0,,,,,,,,,,,,,
Tc from ac-SUS. two phases(AuGa+AuGa2),,,Au0.427Ga0.573,,,,AuGa,,,,,,,,,,,,,1.378,,1.378,,,,,,,0.0123,,,,,,
,,,Bi2Sr2Ca0.7Pr0.3Cu2O8.299,,,,"Bi2Sr2(Ca,Pr)Cu2O8",,,8.299,,,,,shape_01,,60.8,,,,,60.8,,,,,,,,,,,,,
O2-anneald sample. typical O-content: Fe1+xTe0.9Se0.1O0.07. bulk SC for 0.1 =< x,,,Fe1Te0.6Se0.4,,,,FeTe1-xSex,,,,,,,,shape_03,,,,,14.3,,14.3,,,,,,,,,,,,,
,,,K2Te3,,,,K2Te3,,,,,,,,,,,,1.46,,,,,,,,,,,,,,,,
"not SC. impurity phase Eu2O3, Fe0.985Ni0.015As",,,Eu1Fe1.91Ni0.09As2,,,,"Eu(Fe,Ni)2As2",,,,,,,,shape_01,,,,2.0,,,,,,,,,,,,,,,,
,,,La1.75Ca0.15Nd0.1Cu1O4,,,,"(La,Ca,Nd)2CuOz",,,,,,,,shape_01,,,30.5,,,,30.5,,,,,,,,,,,,,
,,248.0,Y1Ba2Cu3Oz,,,,YBa2Cu3O7,,,,,,,,,,,,,,,,,9.0,,,,,,,,,,,
,,,Os2Th1,,,,Th1Os2,,,,,,,,,,,,1.02,,,,,,,,,,,,,,,,
lattice parameter a = 4.3548 - 0.1743x for Ba1-xKxBiO3. Tc depends on x (see TCFIG),,,Ba0.6K0.4O3,,,,"(Ba,K)BiO3",,,,,,,,shape_01,,,,,30.6,,30.6,,,,,,,,,,,,,
,,,Y1Ba1.6Sr0.4Cu4O7.95,,,,"Y(Ba,Sr)2Cu4O8",,,7.95,,,,,shape_01,,,82.0,,,,82.0,,,,,,,,,,,,,
,,,Bi2Sr2Y1Cu3O8+Z,,,,Bi2Sr2YCu2O8,2.0,,,,,,,,,,,,,,,,,,,,,,,,,,,
,,,Y1Ba2Cu2.82Fe0.18O7,,,,"YBa2(Cu,Fe)3O7",,,,,,,,,,74.0,,,,,74.0,,,,,,,,,,,,,
"DEMAG.FACTOR=0.87,HC1 FROM MAGNETIZATION",,,Bi2Sr2Ca1Cu2O8,,,,Bi2Sr2CaCu2O8,,,,,,,,shape_03,,87.0,,,,,87.0,,,,,,,,,,340.0,,,
,,,Th1.2Lu0.8C3,,,,"(Th,Lu)2C3",,,,,,,,,,11.6,,,,,11.6,,,,,,,,,,,,,
,,,Ru1Ti1,,,,Ru1Ti1,,,,,,,,,,1.07,,,,,1.07,,,,,,,,,,,,,
,,,Nb80Si16C4,,,,"(Nb,Si)0.96C0.04",,,,,,,,,,4.5,,,,,4.5,,,,,,,,,,,,,
,,,La1Fe1As0.9P0.1O1,,,,"LaFe(As,P)O",,,,,,,,shape_01,,,,2.0,,,,,,,,,,,,,,,,
,,,Mn0.002Ti0.499Zr0.499,,,,Mn0.002Ti0.499Zr0.49,,,,,,,,,,,,1.24,,,,,,,,,,,,,,,,
,,,Lu0.5Tb0.5Ba2Cu3O7-d,,,,"(Lu,Tb)Ba2Cu3O7",,,,,,,,shape_04,,,,,,,,,,,,,,,,,,,,
"ANN(800C,1w). magnetic order at 3.9K",,,Ce2Pd3Ge5,,,,Ce2Pd3Ge5,,,,,,,,shape_01,,,,0.5,,,,,,,,,,,,,,,,
RRR=8.0,,,Y0.8Tb0.2Ni2B2C1,,,,"(Y,Tb)Ni2B2C",,,,,,,,,,11.0,,,,,11.0,,,,,,,,,,,,,
"P-induced SC. Pc = 90 GPa. Data for P = 160 GPa. Tc defined as inflection point in R(T). For P = 160 GPa, three point , three different Hc2(T)",,,Li5Mo1H11,,,,Li5MoH11,,,,,,,,,,,,0.0,,,,,,,,,,,,,,,,
KOH=38wt%,,,Ba0.76K0.24Bi1O3+Z,,,,"(Ba,K)BiO3",,,,,,,,shape_03,,,,,28.0,,28.0,,,,,,,,,,,,,
,,,La1.82Ba0.18Cu0.99Zn0.01O4,,,,"(La,Ba)2(Cu,Zn)O4",,,,,,,,shape_01,,13.9,,,,,13.9,,,,,,,,,,,,,
single-walled carbon nanotube. Hc defined as the inflection point in R(H). I-V characteristics are measured.,,,C1,,,,CNT,,,,,,,,,,0.37,,,,,0.37,1.35,,,,,,3.65,,,,,,
A15 + hexagonal phase,,,Mo0.6Pt0.1Re0.3,,,,"Mo1-x(Pt,Re)x",,,,,,,,,,8.5,,,,,8.5,,,,,,,,,,,,,
not SC. Mg3+xNi7-xB2 prepared and measured magnetic properties. Spin freezing temperature = 33 K.,,,Mg4Ni6B2,,,,Mg3Ni7B2,,,,,,,,,,,,,,,4.0,,,,,,,,,,,,,
sp-heat was measured. gamma not shown explicitly.,,,La1.4Nd0.4Sr0.2Cu1O4,,,,"(La,Nd,Sr)2CuO4",,,,,,,,,,17.7,,,,,17.7,,,,,,,,,,,4.88,,
Annealed at 300C in O2 flow,,,Y0.625La0.375Ba2Cu3O7-z,,,,"(Y,La)Ba2Cu3O7",,,,,,,,shape_01,,85.2,,,,,85.2,,,,,,,,,,,,,
,,,Yb1Ba2Cu2.95Ga0.05O7-y,,,,"YbBa2(Cu,Ga)O7-y",,,,,,,,shape_01,,90.0,,,90.0,,90.0,,,,,,,,,,,,,
,,,Y1Ba2Cu3.938Zn0.062O8,,,,"YBa2(Cu,Zn)4O8",,,,,,,,,,47.0,,,,,47.0,,,,,,,,,,,,,
,,,As1Rh2,,,,As1Rh2,,,,,,,,,,,,1.1,,,,,,,,,,,,,,,,
,,,Bi2Sr2Ca0.2Gd0.8Cu2O8,,,,"Bi2Sr2(Ca,Gd)Cu2O8",,,,,,,,,,,,4.2,,,,,,,,,,,,,,,,
"ANN(800C,1w)",,300.0,La1Pd0.6Ge0.14,,,,LaPd0.6Ge0.14,,,,,,,,shape_01,,2.8,,,,,2.8,,4.7,,,,,,,,,,,
[gamma] estimated from entropy constraint using SP-data.  lattice term (beta) = 0.95 mJ/mol.K4.,,,Rb0.698Fe1.497Se2,,,,RbxFezSe2,,,,,,,,shape_03,,,,1.8,,,,,,,,,,,,,,,,
"M = 2-isopropylpyridine . reaction (160C,10d ).",,,M0.25Ta1S2,,,,(M)0.25TaS2,,,,,,,,,,3.8,,,,,3.8,,,,,,,,,4.13,,,,
Muon-SR. G-L. = 17.,,,Sr0.9La0.1Cu1O2,,,,"(Sr,La)CuO2",,10.7,,,,,,,,43.0,,,,,43.0,,,,,93.0,,,,,,,,
,,,Nb3Al0.55Ge0.45,,,,,,,,,,,,,,11.7,,,,,11.7,,,,,,,,,,,,,
,,,U6Co0.5Ni0.5,,,,U6Co1-xNix,,,,,,,,,,1.37,,,,,1.37,,,,,,,,,,,,,
,,,Bi1Pb1Sr2Y0.5Ca0.5Cu2O8,,,,"(Bi,Pb)2Sr2(Y,Ca)Cu2O8",,,,,,,,,,85.0,,,,,85.0,,,,,,,,,,,,,
,,,Nb3Rh0.3Ir0.7,,,,"Nb3(Rh,Ir)",,,,,,,,shape_01,,,,1.7,,,,,,,,,,,,,,,,
,,,Sr3Rh4Sn13,,,,Sr3Rh4Sn13,,,,,,,,,,4.3,,,,,4.3,,,,,,,,,,,,,
,,,Y0.5Pr0.5Sr2Cu2.7Mo0.3O7-d,,,,"(Y,Pr)Sr2(Cu,Mo)3O7",,,,,,,,shape_01,,22.2,,,,,22.2,,,,,,,,,,,,,
R measured upto P = 150 kbar.,,,Sb1,,,,Sb(II),,,,,,,,,,3.55,,0.0,,,3.55,,,,,,,,,,,,,
not s/c for 3 weeks intercalation of Li.  Li-content not known.,,,K1La1Nb2O7,,,,KLaNb2O7,,,,,,,,,,,,0.5,,,,,,,,,,,,,,,,
,,,Tm0.93Ca0.07Ba2Cu4O8,,,,"(Tm,Ca)Ba2Cu3O7",,,,,,,,,83.3,,,,,,83.3,,,,,,,,,,,,,
,,,Nd0.5Ca0.5Sr0.7Ba1.3Cu2.6C0.4O7-z,,,,"(Nd,Ca)(Sr,Ba)2(Cu,CO3)3Oz",,,,,,,,shape_01,,,74.0,,,,74.0,,,,,,,,,,,,,
"not s/c. as-prepared and ANN(1070C,24h,in Ar-flow). Ru:Sr:Sm:Ce:Cu=0.96:1.99:1.41:0.58:2.06 by EDS. R(250K)=1434.5 mOhm.cm.",,,Ru1Sr2Sm1.4Ce0.6Cu2O10-z,,,,"RuSr2(Sm,Ce)2Cu2O10",,,,,,,,shape_01,,,,5.0,,,,,,,,,,,,,,,,
T<SDW> =  165 K.,,,Ca1Fe2As2,,,,CaFe2As2,,,,,,,,shape_01,,,,5.0,,,,,,,,,,,,,,,,
space G = Pnma(#62). paramag-Curie-T = -5.4 K. effective moment = 3.49 myu-B.,4.7,,Pr1Rh1Al1,,,,PrRhAl,,,,,,,,,,,,1.7,,,,,,,,,,,,,,,,
,,,P1Rh2,,,,P1Rh2,,,,,,,,,,,,1.03,,,,,,,,,,,,,,,,
HIPed sample,,,Ga1Sr1.8Ca0.2Yb0.75Ca0.45Cu2Oz,,,,"Ga(Sr,Ca)2(Yb,Ca)Cu2O7",,,,,,,,,,,,,52.0,,52.0,,,,,,,,,,,,,
,,,Y0.5Ca0.5Sr1Ba1Cu2.75B0.25Oz,,,,"(Y,Ca)(Sr,Ba)2(Cu,BO3)3O7",,,,,,,,,,,,,50.0,,50.0,,,,,,,,,,,,,
RRR = 6.00. Thermal conductivity measured.,,,Mo0.02Nb0.98,,,,Nb1-xMox,,,,,,,,,,8.58,,,,,8.58,,,,,,,,,,,,,
"inprity phase=Li2CuO2, Y2Ba2CuO5",,,Y1Ba2Cu3Li0.02O7-z,,,,YBa2Cu3LixO7,,,,,,,,,,91.18,,,,,91.18,,,,,,,,,,,,,
,,,Mo3Sn1,,,,Mo3Sn1,,,,,,,,,,,,1.0,,,,,,,,,,,,,,,,
,,,N0.9Nb0.114Ti0.886,,,,N0.9Nb0.114Ti0.886,,,,,,,,,,10.1,,,,,10.1,,,,,,,,,,,,,
,,,La1.88Sr0.12Cu1O4,,,,"(La,Sr)2CuO4",,,,,,,,,,,,,,,,,,,,,,,,,,38.7,,
,,,Tc0.75V0.25,,,,Tc0.75V0.25,,,,,,,,,,11.07,,,,,11.07,,,,,,,,,,,,,
coherence length anisotropy ratio = 11.5,,,Y1Ba2Cu2.96Fe0.04O7-z,,,,"YBa2(Cu,Fe)3O7",,,,,,,,shape_03,,,90.0,,,,90.0,,,,,,,,,,,,,
,,,Lu1Ni1.93Co0.14B2C1,,,,"Lu(Ni,Co)2B2C",,,,,,,,shape_01,,10.5,,,,,10.5,,,,,,,,,,,,,
,,,Tm1.2Pr0.8Ba4Cu7O14.652,,,,"(Tm,Pr)2Ba4Cu7O14",,,14.652,,,,,shape_01,,,,,50.0,,50.0,,,,,,,,,,,,,
as-synthesized,,,Fe1Sr2Y1Cu2O7.36,,,,FeSr2YCu2Oz,,,7.36,,,,,shape_01,,,,2.0,,,,,,,,,,,,,,,,
,,,Bi0.45Pb0.55,,,,Bi0.45Pb0.55,,,,,,,,,,8.4,,,,,8.4,,,,,,,,,,,,,
"ANN(300C,in air)",,,Tl2Ba2Cu1O6+Z,,,,Tl2Ba2CuO6,,,,,,,,shape_03,10.0,,,,,,10.0,,,,,,,,,,,,,
,,,Nb25Ti75,,,,,,,,,,,,,,7.2,,,,,7.2,,,,,,,,,,,,,
eutectec,,,Bi1Sn1,,,,Bi1Sn1,,,,,,,,,,3.8,,,,,3.8,,,,,,,,,,,,,
,,,Bi2Sr2Eu1.64Ce0.36Cu2O10.26,,,,"Bi2Sr2(Eu,Ce)Cu2O8",,,10.26,,,,,shape_02,,,27.0,,,,27.0,,,,,,,,,,,,,
"O-content determined from linear dependence of lattice constant a on x, which confirmed by Rietveld analysis of NED",,,Nd1Fe1As1O0.9,,,,(NdOx)FeAs,,,,,,,,shape_01,,46.9,,,,,46.9,,,,,,,,,,,,,
,,,Gd1.8Sm0.05Ce0.15Cu1O4,,,,"(Gd,Sm,Ce)2CuO4",162.0,,,,,,,,,,,,,,,,,,,,,,,,,,,
,,,Re0.76V0.24,,,,Re0.76V0.24,,,,,,,,,,4.52,,,,,4.52,,,,,,,,,,,,,
,,,La1Ba1.5Ca0.5Cu3O6.79,,,,"(La,Ba,Ca)3Cu3O6",,,6.79,,,,,shape_01,,,,,40.0,,40.0,,,,,,,,,,,,,
,,,Bi1.6Sr0.4Yb0.8Ca0.2Cu3O6.166,,,,"Cu(Ba,Sr)2(Yb,Ca)Cu2Oz",,,6.166,,,,,shape_01,,,,5.0,,,,,,,,,,,,,,,,
Tc was measured upto P=20 kbar. dTc/dP not given.,,,Al2La1,,,,LaAl2,,,,,,,,,,3.229,,,,,3.229,,,,,,,,,,,,,
"ANN(1000C,3d). AlB2phase + Si",,,Ca1Cu0.33Si1.67,,,,CaCuxSiy,,,,,,,,,2.3,,,,2.3,,2.3,,,,,,,,,,,,,
,,,Ir0.036Ru0.964,,,,Ru1-xIrx,,,,,,,,,,0.41,,,,,0.41,,,,,,,,,,,,,
not SC,,,Na1Al1Ge1,,,,NaAlGe,,,,,,,,,,,,1.8,,,,,,,,,,,,,,,,
"not s/c.  Solid State Commun.,24(1977)699",,,Nd1Ru4B4,,,,NdRu4B4,1.62,,,,,,,,,,,,,,,,,,,,,,,,,,,
La-content x by WDS.two kink point in (dR/dT); 103 K (STR) and 95 K (MAG). lattice term in SP (beta) = 0.95 mJ/mol-Fe2.K4. [gamma] in mol-Fe2,,,Ca9.79La0.21Pt3Fe10As18,,,,"(Ca,La)10(Pt3As8)(Fe2As2)5",,,,,,,,shape_03,,,,2.0,,,,,,,,,,,,,,,,
,,,Bi2.2Sr1.8Ca1Cu2OY,,,,"Bi2(Sr,Bi)2CaCu2O8",,,,,,,,shape_02,,90.0,,,,,90.0,,,,,,,,,,,,,
,,,Y0.65Pr0.35Ba2Cu3O6.95,,,,"(Gd,Pr)Ba2Cu3O7",,,6.95,,,,,shape_01,,33.0,,,,,33.0,,,,,,,,,,,,,
,,,Ca1.92Na0.08Cu1Cl2O2,,,,"(Ca,Na)2CuO2Cl2",,,,,,,,,,,,5.0,,,,,,,,,,,,,,,,
,,,In1Sc1Au2,,,,ScInAu2,,,,,,,,,,3.02,,,,,3.02,,,,,,,,,,,,,
space-G = Pm3<->m,,,Mg1C1Ni2.6Co0.4,,,,"MgC(Ni,Co)3",,,,,,,,,,7.1,,,,,7.1,,,,,,,,,,,,,
,,,Mo0.6Ru0.4,,,,Mo0.6Ru0.4,,,,,,,,,,8.7,,,,,8.7,,,,,,,,,,,,,
,,,Hg1.4Tl0.6Ba2Y1Cu2O8-z,,,,"(Hg,Tl)2Ba2(Y,Ca)Cu2O8",,,,,,,,,,,,4.2,,,,,,,,,,,,,,,,
,,,Rh1Zr3,,,,Rh1Zr3,,,,,,,,,,11.0,,,,,11.0,,,,,,,,,,,,,
,,,Y1Ba2Cu2.799Fe0.201O7-Z,,,,"YBa2(Cu,Fe)3O7",,,,,,,,shape_01,,39.0,,,,,39.0,,,,,,,,,,,,,
compositions by EDAX. M=C5H5N(pyridine). M-content not measured. (tentative value of 1),,,Na1.23M1Fe1.85Se2,,,,Nax(C5H5N)yFe2Se2,,,,,,,,,,,35.0,,,,35.0,,,,,,,,,,,,,
not s/c,,,Y0.8Ca0.2Ba2Cu3O6.12,,,,"(Y,Ca)Ba2Cu3Oz",,,6.12,,,,,,,,,4.2,,,,,,,,,,,,,,,,
,,,Ca0.1Ba1.65La1.25Cu3O6.89,,,,"(Ca,La)(Ba,La)2Cu3O7",,,6.89,,,,,shape_01,,,,,,,,,,,,,,,,,,,,
,,,Au9Nb11,,,,,,,,,,,,,,,,1.2,,,,,,,,,,,,,,,,
not SC,,,La1Sb1S2F0.5O0.5,,,,"La(O,F)SbS2",,,,,,,,,,,,1.7,,,,,,,,,,,,,,,,
,,,Mo2B1C1,,,,Mo2BC,,,,,,,,shape_03,,7.5,,,,,7.5,,,,,,,,,,,,,
,,,La1Fe0.99925Mn0.00075As1F0.11O0.89,,,,"La(Fe,Mn)AsO0.89F0.11",,,,,,,,shape_01,,,,,16.3,,16.3,,,,,,,,,,,,,
,,,Cu0.75Ga0.25Sr2Y1.3Ce0.7Cu2O8.6,,,,"(Cu,Ga,)Sr2(Y,Ce)2Cu2Oz",,,8.6,,,,,,,,,,12.0,,12.0,,,,,,,,,,,,,
,,,B6Eu1,,,,B6Eu1,,,,,,,,,,,,0.35,,,,,,,,,,,,,,,,
,,,Bi0.8Pb0.2Sr0.8Ca1Cu1.4OX,,,,,,,,,,,,shape_03,92.0,,119.0,,,,105.5,,,,,,,,,,,,,
not s/c. no sign of s/c and magnetic transition down to 2 K.,,,Ce1Rh2B2C1,,,,CeRh2B2C,,,,,,,,shape_01,,,,2.0,,,,,,,,,,,,,,,,
