Repository: Tejasvini595/superconductor_deepset

## Overview

This repository contains the official implementation of **"From Individual Elements to Macroscopic Materials: In Search of New Superconductors via Machine Learning"**.

The code implements a **DeepSet neural network** for predicting the critical temperature (Tc) of superconducting materials based solely on their chemical composition. By explicitly enforcing permutation invariance, the DeepSet architecture avoids artifacts associated with arbitrary element ordering and provides a physically meaningful framework for learning composition–property relationships in superconducting materials.

File: data/superconductors_kaggle_ready_v2.csv (part 81 of 87)
comment,curiet,debyet,element,gapene,kaizero_value,moment_value,name,neelt,nhc2zero_value,oz,pcohere_value,phc2zero_value,ppenet_value,rh300,shape,t1_value,t2_value,t3_value,tcn_value,tcsus_value,tcwidth_value,critical_temp_K,upper_critical_field_0K_T,gamma_sommerfeld_mJmolK2,resistivity_normal_uOhmcm,resistivity_roomtemp_uOhmcm,penetration_depth_nm,coherence_length_nm,dhc2dt_TK,dtcdp_KGPa,density_gcm3,lower_critical_field_0K_T,thermopower_300K_uVK,energy_gap_meV,data_quality_flag
nodeless SC for x =< 0.4 in (Ca4Al2O6)Fe2(As1-xPx)2.,,,Ca4Al2Fe2As1.6P0.4O6,,,,(Ca4Al2O6)Fe2(As1-xPx)2,,,,,,,,shape_01,,22.5,,,,,22.5,,,,,,,,,,,,,
,,,Ce0.9Pr0.1Ru2,,,,"(Ce,Pr)Ru2",,,,,,,,shape_01,,6.55,,,,,6.55,,,,,,,,,,,,,
,,,Nd0.6Sm0.4F0.3Bi1S2O0.5,,,,"(Nd,Sm)(O,F)BiS2",,,,,,,,,,,,,5.52,,5.52,,,,,,,,,,,,,
The highest Tc among 0.817>Nb>0.749,,,Ga0.251Nb0.749,,,,,,,,,,,,,,19.9,,,,,19.9,,,,,,,,,,,,,
,,,Pd4Te1,,,,Pd4Te1,,,,,,,,,,,,0.32,,,,,,,,,,,,,,,,
,,,La0.85Sr1.15Co1O4,,,,"(La,Sr)2CoO4",,,,,,,,shape_01,,,,,,,,,,,5500000.0,,,,,,,17.6,,
"T2 and T3 in TCFIG show another peak in C(T), corresponding to some magnetic order",,,Sm1Co1In5,,,,Ce1-xSmxCoIn5,11.7,,,,,,,shape_03,,,,0.025,,,,,,,,,,,,,,,,
,,,Y0.2Pr0.8Ba2Cu3O7-Z,,,,"(Y,Pr)Ba2Cu3O7",11.4,,,,,,,shape_01,,,,,,,,,,,,,,,,,,,,
,,,Pd2Y1Sn1,,,,Pd2YSn,,,,,,,,,,4.55,,,,,4.55,,,,,,,,,,,,,
,,,Sr2Y1Ru0.8Cu0.2O6,,,,"Sr2Y(Ru,Cu)O6",,,,,,,,,23.0,,,,,,23.0,,,,,,,,,,,,,
,,,Ti1Os1P1,,,,TiOsP,,,,,,,,,,,,1.2,,,,,,,,,,,,,,,,
,,,Pd1S1,,,,Pd1S1,,,,,,,,,,,,0.35,,,,,,,,,,,,,,,,
"niminal=Y:Eu:Ba:Cu=0.9:0.1:2:3, composition by ICP. Al-content from Al2O3 crucible.",,,Y0.9Eu0.13Ba1.97Cu2.87Al0.29O7-z,,,,"(Y,Eu)(Ba,Eu)2(Cu,Al)3O7",,,,,,,,shape_03,,,72.6,,,,72.6,,,,,,,,,,,,,
,,,Ir1S2.6,,,,Ir1S2.6,,,,,,,,,,,,0.32,,,,,,,,,,,,,,,,
,,,Bi4Sr3Ca3Cu3.975Cr0.025Oz,,,,"Bi4Sr3Ca3(Ca,Cr)4Oz",,,,,,,,,72.0,,,,78.0,,78.0,,,,5.55,,,,,,,,,
,,,Y1Ba2Cu4O8,,,,YBa2Cu4O8,,,,,,,,shape_03,,,,,77.7,,77.7,,,,,,,,,,,,,
,,,Bi1Mn1,,,,Bi1Mn1,,,,,,,,,,,,0.3,,,,,,,,,,,,,,,,
,,,Y1Ba2Cu3O6,,,,YBa2Cu3O7,,,6.0,,,,,,,,,,,,,,,,,,,,,,,,,
"SMALL GRAIN,HIGH DENSITY OF PORES",,,Nd2Cu1F0.2O3.8,,,,"Nd2Cu(O,F)4",,,,,,,,shape_01,,,,10.0,,,,,,,,,,,,,,,,
,,,Li1Ti1,,,,Li1Ti1,,,,,,,,,,,,1.0,,,,,,,,,,,,,,,,
,,,Al1Sr2Ca1.9Y0.1Cu3O9.1,,,,"AlSr2(Ca,Y)2Cu3O9",,,9.1,,,,,shape_01,,,,,,,,,,,,,,,,,,,,
,,,Y1Ba2Cu2.95Fe0.05O6.52,,,,"YBa2(Cu,Fe)3O7",,,6.52,,,,,shape_01,,,,4.2,,,,,,,,,,,,,,,,
nominal composition = (Cu0.5V0.5)Sr2(Ca3.6Sr0.4)Cu5O13.5. susceptibility(5 K) = -7.52 emu/g.,,,Cu6.5V0.5Sr3.75Ca3.25Oz,,,,"(Cu,V)Sr2(Ca,Sr)5Cu6Oz",,,,,,,,,,75.0,,,,,75.0,,,,,,,,,,,,,
,,,Nd1Ba2Cu3O7-y,,,,NdBa2Cu3O7,,,,,,,,shape_01,,90.0,,,,,90.0,,,,,,,,,,,,,
not s/c. zero-field muon-SR measured.,,,La1.9Sr0.1Cu0.98Zn0.02O4,,,,"(La,Sr)2(Cu,Zn)O4",,,,,,,,shape_01,,,,4.2,,,,,,,,,,,,,,,,
,,,Cu0.6Zn0.4Ir2S4,,,,"(Cu,Zn)Ir2S4",,,,,,,,,,2.6,,,,,2.6,,,,,,,,,,,,,
,,,Ga0.25Si0.75V3,,,,Ga0.25Si0.75V3,,,,,,,,,,18.6,,,,,18.6,,,,,,,,,,,,,
,,,Y0.95Ca0.05Ba2Cu4O8,,,,"(Y,Ca)Ba2Cu4O8",,,,,,,,shape_01,,,87.2,,,,87.2,,,,,,,,,,,,,
"specific heat, thermal conductivity, thermal expansion were measured. magnetic order at 0.4 K. effective moment = 7.51.  s/c persist to 60 mK.",,,Tm1Rh4B4,,,,TmRh4B4,,,,,,,,,,9.8,,,,,9.8,,,,,,,,,,,,,
,,,Gd0.5Pr0.5Ba2Cu3OZ,,,,"(Gd,Pr)Ba2Cu3O7",,,,,,,,shape_01,,,,3.75,,,,,,,,,,,,,,,,
,,,Si0.4V0.6,,,,V0.6Si0.4,,,,,,,,,,,,1.0,,,,,,,,,,,,,,,,
,,,Tl1Sr2Ca1Cu2O6.82,,,,TlSr2CaCu2Oz,,,6.82,,,,,shape_01,,,,,,,,,,,,,,,,,,,,
gamm in mj/mol.K2,,,Y1Ni2B2C1,,,,YNi2B2C,,,,,,,,,,16.01,,,,,16.01,8.2,20.6,,,,,,,,,,,
,,,Rh1Y3,,,,Rh1Y3,,,,,,,,,,0.65,,,,,0.65,,,,,,,,,,,,,
AS-PREPARED,,,Bi2Sr2Cu1O6+Z,,,,Bi2Sr2CuO6,,,,,,,,shape_01,,,,2.0,,,,,,,,,,,,,,,,
,,,Bi2Sr2Ca1Cu2O8,4.7,,,Bi2Sr2CaCu2O8,,,,,,,,shape_03,,,,,,,,,,,,,,,,,,,,
NMR,,,Pb1Mo6S8,3.5,,,PbMo6S8,,,,,,,,,,,,,,,,,,,,,,,,,,,,
,,,Pr1Ba2Cu3OZ,,,,"(Y,Pr)Ba2Cu3O7",,,,,,,,shape_01,,,,3.75,,,,,,,,,,,,,,,,
,,,Fe0.04Nb0.1Ti0.86,,,,Fe0.04Nb0.1Ti0.86,,,,,,,,,,7.4,,,,,7.4,,,,,,,,,,,,,
Neel-T defined as peak temperature in sus(T). not s/c,,,La1.25Sr0.75Cu0.7Mn0.3O4,,,,"(La,Sr)2(Cu,Mn)O4",7.7,,,,,,,shape_01,,,,4.2,,,,,,,,,,,,,,,,
,,,Fe0.043Ru0.957,,,,Ru1-xFex,,,,,,,,,,0.018,,,,,0.018,,,,,,,,,,,,,Info: Very Low Tc (<0.1K)
,,,V2Zr1,,,,ZrV2,,,,,,,,,,7.83,,,,,7.83,,,,,,,,0.024,,,,,
,,,Bi2Sr2Ca0.937Y0.063Cu2O8+z,,,,"Bi2Sr2(Ca,Y)Cu2O8",,,,,,,,shape_01,,,,,78.0,,78.0,,,,,,,,,,,,,
,,,B1Ta2,,,,Ta2B1,,,,,,,,,,3.12,,,,,3.12,,,,,,,,,,,,,
"Effect of non-magnetic rare earth substitution for Zr on mixed anion Zr(P,Se)2 superconductors.",,,Zr1P1.25Se0.75,,,,ZrP1.25Se0.75,,,,,,,,shape_02,,,,,,,5.907,,,,,,,,,,,,,
,,,Nd1Rh3B2,,,,NdRh3B2,13.5,,,,,,,,,,,1.2,,,,,,,,,,,,,,,,
dominant phase=1222,,,Hg0.5Pb0.5Sr2Eu1.5Ce0.5Cu2Oz,,,,"(Hg,Pb)Sr2(R,Ce)2 Cu2 Oz",,,,,,,,,,,,4.2,,,,,,,,,,,,,,,,
,,,Ir0.165Rh0.165Os0.67,,,,(IrRh)1-xOsx,,,,,,,,,,0.35,,,,,0.35,,,,,,,,,,,,,
,,,Zr0.61Rh0.285O0.105,,,,Zr0.61Rh0.285O0.105,,,,,,,,,,11.8,,,,,11.8,,,,,,,,,,,,,
,,,Re0.64Ta0.36,,,,Re0.64Ta0.36,,,,,,,,,,1.46,,,,,1.46,,,,,,,,,,,,,
Na and H2O contents measured by EPMA.,,,Na0.4H5Bi1.08S5.08Ta2O2.5,,,,Nax(H2O)y(BiS)(TaS2)2,,,2.5,,,,,,,,,2.0,,,,,,,,,,,,,,,,
Solid State Commun. 32(1979)937,,,Tm1Ir4B4,,,,TmIr4B4,,,,,,,,,,1.6,,,,,1.6,,,,,,,,,,,,,
,,,Co1Nb1V1,,,,Co1Nb1V1,,,,,,,,,,,,1.02,,,,,,,,,,,,,,,,
,,,Gd1Ba2Cu2.73Fe0.27O7-Z,,,,"GDBA2(CU,FE)3O7",,,,,,,,shape_01,,36.4,,,,,36.4,,,,,,,,,,,,,
definition of T1(SC) is not clear.,,,Tl1Ba2Ca1.6Na0.4Cu3O9-z,,,,"TlBa2(Ca,Na)2Cu3O9",,,,,,,,,99.3,,,,,,99.3,,,,,,,,,,,,,
,,,La1Pt5,,,,La1Pt5,,,,,,,,,,,,0.32,,,,,,,,,,,,,,,,
,,,Y1Ba2Cu2.979Zn0.021O6+z,,,,"YBa2(Cu,Zn)3O7",,,,,,,,shape_03,,,,,83.0,,83.0,,,,,,,,,,,,,
"R(300)=400, R(5K)=26 microOhm.cm. RRR=15. Tc(P=2.0 GPa)=3K. not known whether Tc increase continuously under pressure.",,,Cd2Re2O7,,,,Cd2Re2O7,,,,,,,,shape_03,,0.98,,,,,0.98,,,,,,,,,,,,,
,,,Mo0.5Re0.5,,,,Mo0.5Re0.5,,,,,,,,,,4.7,,,,,4.7,,,,,,,,,,,,,
,,,Os2U1,,,,Os2U1,,,,,,,,,,,,0.37,,,,,,,,,,,,,,,,
,,,Ni1P1,,,,Ni1P1,,,,,,,,,,,,1.57,,,,,,,,,,,,,,,,
,,,Bi1Ru1,,,,Bi1Ru1,,,,,,,,,,,,0.35,,,,,,,,,,,,,,,,
,,,Bi2Se3,,,,Bi2Se3,,,,,,,,shape_03,,,,1.9,,,,,,,,,,,,,,,,
,,,Nb2.7Ti0.3Sn1,,,,"(Nb,Ti)3Sn",,,,,,,,,,16.4,,,,,16.4,,,,,,,,,,,,,
not SC.,56.0,,Sm1Co1As1O1,,,,SmOCoAs,38.0,,,,,,,shape_01,,,,2.0,,,,,,,,,,,,,,,,
"Identification of superconducting phases in Mundrabilla, by MFMMS, VSM, and EDX.",,,In74.72Sn15.36Pb8.75Si1.17,,,,Mundrabilla(a typical sample),,,,,,,,shape_04,,,,,,,6.0,,,,,,,,,,,,,
"impurity phases: Pr2O3, FeAs. R(T) shows hump around 150K.",,,Pr0.8Sr0.2Fe1As1O1,,,,"(Pr,Sr)FeAsO",,,,,,,,shape_01,,13.6,,,,,13.6,,,,,,,,,,,,,
,,,Pr1.77Ce0.23Cu1OZ,,,,"(Pr,Ce)2CuO4",,,,,,,,shape_05,,,0.0,,,,0.0,,,,,,,,,,,,,Check: Tc=0 (Non-superconducting?)
,,,Mg0.8Al0.2B2,,,,"(Mg,Al)B2",,,,,,,,,,29.0,,,,,29.0,,,,,,,,,,,,,
S/C may be due to the trace of Bi2Sr4Cu2CO3O8,,,Bi1.5Pb0.5Sr3.5Cu2C1O11-z,,,,"(Bi,Pb)2Sr3.5Cu2(CO3))8",,,,,,,,,,,,,,,,,,,,,,,,,,,,
not s/c,,,In0.33Sr2Y1Cu2.67Oz,,,,"(In,Cu)Sr2YCu2Oz",,,,,,,,,,,,20.0,,,,,,,,,,,,,,,,
,,,Pb1Sr1.6La0.4Pr2Cu2Oz,,,,"Pb(Sr,La)2 Pr2 Cu2 Oz",,,,,,,,,,,,4.2,,,,,,,,,,,,,,,,
,,,Al1Nb3,,,,Al1Nb3,,,,,,,,,,17.4,,,,,17.4,,,,,,,,,,,,,
,,,N1Nb1,,,,N1Nb1,,,,,,,,,,17.3,,,,,17.3,,,,,,,,,,,,,
,,,Nd1.85Ce0.15Cu1O4,,,,"(Nd,Ce)2CuO4",,,4.0,,,,,shape_01,,,,,20.0,,20.0,,,,,,,,,,,,,
,,,Cd0.8Mg0.2,,,,Cd0.8Mg0.2,,,,,,,,,,0.185,,,,,0.185,,,,,,,,,,,,,
,,,Hg0.9Ba2Cu1.05O4+y,,,,"(Hg,Cu)Ba2CuO4",,,,,,,,shape_01,,,,,96.0,,96.0,,,,,,,,,,,,,
c-axis oriented film. thickness=5000 - 9000A. ,,,La1.85Sr0.15Cu0.99Zn0.01OZ,,,,"(La,Sr)2(Cu,Zn)O4",,,,,,10000.0,,shape_05,,,,,,,,,,,,,,,,,,,,
prepared by sintering at T = 900C,,,Ti1Ru1As1,,,,TiRuAs,,,,,,,,shape_01,,,,0.35,,,,,,,,,,,,,,,,
"Single phase HgSr2(Eu,Ca)Cu2O6(structure 1212,in wich Hg-O bond is along<110>)",,,Hg1Sr2Eu0.5Ca0.5Cu2O6+z,,,,"HgSr2(Eu,Ca)Cu2O6",,,,,,,,shape_01,,,,4.2,,,,,,,,,,,,,,,,
deposited at 0.3 K. ,,,Cd0.1Tl0.9,,,,Cd0.1Tl0.9,,,,,,,,,,3.5,,,,,3.5,,,,,,,,,,,,,
not S/C,,,Gd1Ce1Sr2Cu2T11OZ,,,,"(Gd,Ce)2Sr2Cu2TiOz",,,,,,,,shape_01,,,,13.0,,,,,,,,,,,,,,,,
Li-intercalated layered Nb-oxide.,,,Li0.46Cs1Ca2Nb3O10,,,,LixCsCa2Nb3O10,,,,,,,,,,,,,5.29,,5.29,,,,,,,,,,,,,
,,,Eu2.17Ce0.5Sr1.33Cu2.75Al0.25O8.88,,,,"(Eu,Ce)2(Eu,Sr)2(Cu,Al)3O8+z",,,8.88,,,,,,,,,4.2,,,,,,,,,,,,,,,,
structure beta = 93.72,,,Y2I1.4Br0.6C2,,,,"Y2(I,Br)2C2",,,,,,,,,,10.5,,,,,10.5,,,,,,,,,,,,,
,,,La1.85Sr0.09Ca0.034Ba0.026Cu1O4,,,,"(La,Sr,Ca,Ba)2CuO4",,,,,,,,,,28.5,,,,,28.5,,,,,,,,,,,,,
,,,Sr1Ga0.8Si1.2,,,,"Sr(Ga,Si)2",,,,,,,,,,4.24,,,,,4.24,,,,,,,,,,,,,
,,,Bi0.045Sn0.955,,,,Sn1-xBix,,,,,,,,,,3.88,,,,,3.88,,,,,,,,,,0.031,,,
,,,Y1Ba2Cu3O7,,,,YBa2Cu3O7,,,,,,,,,,90.0,,,,,90.0,,,,,,,,,,,,,
c-axis resistivity and its angle dependence were measured. Anisotropy = 2.6,,,Y0.54Pr0.46Ba2Cu3O7-z,,,,"(Y,Pr)Ba2Cu3Oz",,,,,,,,shape_03,38.0,,,,,,38.0,,,,,,,,,,,,,
RRR = 17.,,,U1.01Pd2Al3,,,,UPd2Al3,14.7,,,,,,,,,1.88,,,,0.14,1.88,,,,,,,,,,,,,
,,,Al2Pt1,,,,Al2Pt1,,,,,,,,,,0.55,,,,,0.55,,,,,,,,,,,,,
,,,Te1Ti1,,,,Te1Ti1,,,,,,,,,,,,1.13,,,,,,,,,,,,,,,,
,,,B12Zr1,,,,B12Zr1,,,,,,,,,,6.0,,,,,6.0,,,,,,,,,,,,,
O(18)=92%,,,Y1Ba2Cu2.88Zn0.12O7-d,,,,"YBa2(Cu,Zn)3O7-d",,,,,,,,shape_01,,58.0,,,55.4,,58.0,,,,,,,,,,,,,
Actualconcentration of Pt (in DB value) is 44 % of nominal values.,,,Ce1Ir0.978Pt0.022In5,,,,CeIr1-xPtxIn5,,,,,,,,shape_03,,0.734,,,,,0.734,,,,,,,,,,,,,
,,,Y0.9Ca0.1Sr1Ba1Cu2.7Co0.3O6+Z,,,,"(Y,Ca)SrBa(Cu,Co)3O7",,,,,,,2.31e-09,shape_01,,40.0,,,,,40.0,,,,2.0,,,,,,,,,
,,,Yb2Fe3Si5,,,,Yb2Fe3Si5,1.7,,,,,,,,,,,0.5,,,,,,,,,,,,,,,,
Na-content is nominal value. y is not given.,,,Na0.75Co1H2.6O3.3,,,,NaxCoO2:yH2O,,,,,,,,,,,,,4.61,,4.61,,,,,,,,,,,,,
,,,Nd1.85Ce0.15Cu0.99Co0.01O4,,,,"(Nd,Ce)2(Cu,Co)O4",,,,,,,,shape_01,,,,2.0,,,,,,,,,,,,,,,,
Sn3.80As3 by analysis. Hall coefficient at 77K.,,,As3Sn4,,,,Sn4As3,,,,,,,,,,1.23,,,,,1.23,,,,,,,,,,,,,
not SC. Kondo lattice system. R(T) has max around 8.5 K.,,,Ce3Pd4Si4,,,,Ce3Pd4Si4,,,,,,,,shape_01,,,,0.34,,,,,,,,,,,,,,,,
,,,Ag0.875Ga0.125,,,,"(Ag,Ga)",,,,,,,,,,0.019,,,,,0.019,,,,,,,,,,,,,Info: Very Low Tc (<0.1K)
,,,Cu0.68C0.32Ba2Ca3Cu4O11+d,,,,"(Cu,C)Ba2Ca3Cu4Oz",,,,,,,,shape_01,,,,,117.0,,117.0,,,,,,,,,,,,,
,,,La0.75Sm0.25Ba1Ca1Cu3O7,,,,"(La,Sm)BaCaCu3O7",,,,,,,,,,,,,71.0,,71.0,,,,,,,,,,,,,
asgrown,,,Y0.9Ca0.1Ba2Cu2.9Co0.1OZ,,,,"(Y,Ca)Ba2(Cu,Co)3Oz",,,,,,,,shape_01,,70.0,,,,,70.0,,,,,,,,,,,,,
,,,La4Pb1Sb2,,,,La4Sb2Pb,,,,,,,,,,,,0.08,,,,,,,,,,,,,,,,
"95%Hg1223, 5%Hg1234, impurity=CaHgO2,BaCuO2, oxygen content by neutron diffraction",,,Hg1Ba2Ca2Cu3O8.41,,,,HgBa2Ca2Cu3O8,,,8.41,,,,,shape_02,,133.0,,,133.0,,133.0,,,,,,,,,,,,,
,,,Ir0.725Os0.175Rh0.1,,,,Ir1-x-yOsxRhy,,,,,,,,,,0.16,,,,,0.16,,,,,,,,,,,,,
,,,Rh1Y1,,,,Rh1Y1,,,,,,,,,,,,0.32,,,,,,,,,,,,,,,,
HC2ZERO in DB means Hc2(4.2K). ,,,Nb0.35Ti0.64W0.01,,,,Nb-Ti-W,,,,,,,,,,,,,,,,11.39,,,,,,,,,,,,
,,,Bi1Ni1,,,,Bi1Ni1,,,,,,,,,,4.25,,,,,4.25,,,,,,,,,,,,,
Tc calculated from Tc(Pb)=7.195 K (not given by the Authors),,,Pb0.9848Tl0.0152,,,,Pb1-xTlx,,,,,,,,,,7.135,,,,,7.135,,,,,,,,,,,,,
T<STR> = T<SDW> = 153 K determined by R(T),,,Eu1Fe1As1F1,,,,EuFeAsF,,,,,,,,,,,,2.0,,,,,,,,,,,,,,,,
O-content by TGA. R is not zero at 10 K. O-rich phase is responsible to SC.,,,La2Cu0.975V0.025O4.032,,,,"La2(Cu,V)O4",,,4.032,,,,,,,,40.0,,,,40.0,,,,,,,,,,,,,
,,,Tl2Ba2Cu1O6,,,,Tl2Ba2CuO6,,,,,,,,shape_01,,50.0,,,,,50.0,,,,,,,,,,,,,
The sample is quenched from 600C.,,,Y1Ba2Cu3O7-d,,,,YBa2Cu3O7-d,,,,,,,,shape_01,,52.0,,,,,52.0,,,,1700.0,,,,,,,,,
weight fraction ,,,Cd0.825Zn0.175,,,,Cd0.825Zn0.175,,,,,,,,,,,,1.3,,,,,,,,,,,,,,,,
,,,Sm1Fe1As1F0.6O0.6,,,,"Sm(O,F)FeAs",,,,,,,,shape_01,,,,,55.0,,55.0,,,,,,,,,,,,,
,,,La1.92Sr0.08Cu0.96Zn0.04O4,,,,"(La,Sr)2(Cu,Zn)O4",,,,,,,,,,,,,,,,,,,,,,,,,,75.0,,
"(dH0/dP) = -5.36E-4 G/psi, where H0=Hc at 0 K.",,,Pb1,,,,Pb,,,,,,,,,,7.175,,,,,7.175,,,,,,,,-0.379,,,,,
,,,Y0.8Eu0.2Ba2Cu3O7,,,,"(Y,Eu)Ba2Cu3O7",,,7.0,,,,,shape_01,,,,,,,,,,,,,,,,,,,,
magnetic transition = 54.4 K. Pseudogap temp (Rmax) = 174 K.,,,Ba1Fe1.922Rh0.078As2,,,,"Ba(Fe,Rh)2As2",,,,,,,,shape_03,,17.8,,,,,17.8,,,,,,,,,,,,,
,,,Y4Lu1Rh6Sn18,,,,(Y1-xLux)5Rh6Sn18,,,,,,,,shape_03,,,,,3.58,,3.58,,,,,,,,,,,,,
layer compound (MS)nTS2. 3D-BCS superconductor. SP-lattice term(beta) = 1.40  mJ/mol.K4. (dC/gamma*Tc) = 1.3. Tc(SP) = 2.78 K.,,,Sn1.17Nb1S3.17,,,,(SnS)1.17NbS2,,,,,,,,shape_03,,,,,2.75,,2.75,,7.4,,,,,,,,,,,
,,316.0,Gd1Ba2Cu3O7-Z,,,,GdBa2Cu3O7,,,,,,,,shape_01,,,,,,,,,5.5,,,,,,,,,,,
,,,Co1P1,,,,Co1P1,,,,,,,,,,,,0.97,,,,,,,,,,,,,,,,
,,,Re1,,,,Re1,,,,,,,,,,7.0,,,,,7.0,,,,,,,,,,,,,
,,,Au1Nb3,,,,Au1Nb3,,,,,,,,,,1.2,,,,,1.2,,,,,,,,,,,,,
space-G = Pbcm.,,,La3Rh2Ge2,,,,La3Rh2Ge2,,,,,,,,,,3.5,,,,,3.5,,,,,,,,,,,,,
,,,Cu3Si1,,,,Cu3Si1,,,,,,,,,,,,1.28,,,,,,,,,,,,,,,,
"H-content x , determined by thermal desorption spectroscopy. nominal x = 0.53. Structural transition (T-O) at 79.5 K. Tn(AF-2 phase) = 76  K",,,La1Fe1As1H0.45O0.55,,,,"LaFeAs(O,H)",76.0,,,,,,,shape_03,,0.0,,,,,0.0,,,,,,,,,,,,,Check: Tc=0 (Non-superconducting?)
,,,Ce1Co1In4.9095Sn0.0899Hg0.025,,,,"CeCo(In,Sn,Hg)5",,,,,,,,shape_01,,1.24,,,,,1.24,,,,,,,,,,,,,
,,,In6Sn94,,,,Sn1-xInx,,,,,,,,,,3.644,,,,,3.644,,,,,,,,,,,,,
Effect on superconducting transition temperature of non-magnetic rare earth atoms was studied to substitute A-atom into APX-based superconductors.,,,Hf0.7Y0.3P1.45S0.55,,,,Hf0.6Y0.3P1.55S0.45,,,,,,,,,,,,,,,4.53,,,,,,,,,,,,,
,,,Pb1.35Sr4Y1.3Ca0.7Cu4.65OZ,,,,,,,,,,,,shape_02,,41.0,,,,,41.0,,,,,,,,,,,,,
,,,C0.7Nb0.3,,,,,,,,,,,,,,6.0,,,,,6.0,,,,,,,,,,,,,
,,,Ag1S1,,,,,,,,,,,,,,,,1.9,,,,,,,,,,,,,,,,
,,,Pt4Th1,,,,Pt4Th1,,,,,,,,,,,,0.32,,,,,,,,,,,,,,,,
,,,Bi2Sr1.34La0.66Cu1O6+z,,,,"Bi2(Sr,La)2CuO6",,,,,,,,shape_03,,20.3,,,,,20.3,,,,,,,,,,,,,
,,,La3Tl1,,,,La3Tl1,,,,,,,,,,8.86,,,,,8.86,,,,,,,,,,,,,
"insulator, no magnetic transition for T<300K",,,Ba2Cu1Cl2O2,,,,Ba2CuO2Cl2,,,,,,,,shape_01,,,,4.2,,,,,,,,,,,,,,,,
,,,Mn2O3,,,,Mn2O3,,,,,,,,,,,,1.28,,,,,,,,,,,,,,,,
,,,Gd0.91La0.89Sr0.2Cu1O4,,,,"(Gd,La,Sr)2CuO4",,,,,,,,,,13.5,,,,,13.5,,,,,,,,,,,,,
"majority of doping Ti form impurity phase, not introduce in MgB2 matrix. Hc2(T) is the same as x=0.1 sample(num=9749).",,,Mg0.8Ti0.2B2,,,,"(Mg,Ti)B2",,,,,,,,,,37.8,,,,,37.8,,,,,,,,,,,,,
AFM at low temperature,,,Sm1Fe0.97Ir0.03As1O1,,,,"SmO(Fe,Ir)As",,,,,,,,,,,,1.8,,,,,,,,,,,,,,,,
not s/c,,,Ho1Os1B2,,,,HoOsB2,14.2,,,,,,,,,,,,,,,,,,,,,,,,,,,
,,,Gd0.75Pr0.1Ca0.15Ba2Cu3O7-z,,,,"(Gd,Pr,Ca)Ba2Cu3O7",,,,,,,,,,,,,74.2,,74.2,,,,,,,,,,,,,
,,,Nd1.4Ba1.6Cu3O7.002,,,,"(Nd,Ba)3Cu3Oz",,,7.002,,,,,,,,,,,,,,,,,,,,,,,,,
not s/c.,,,Mg0.4Zn0.3Al0.3B2,,,,"(Mg,Zn,Al)B2",,,,,,,,shape_01,,,,4.0,,,,,,,,,,,,,,,,
M-I transition trasnsition temp.=83.5 K. not s/c,,,La1.83Sr0.17Cu0.98Fe0.02O4,,,,"(La,Sr)2(Cu,Fe)O4",,,,,,,,shape_01,,,,10.0,,,,,,8710.0,,,,,,,,,,
,,,Ti1Re1O1,,,,Ti1Re1O1,,,,,,,,,,5.74,,,,,5.74,,,,,,,,,,,,,
,,,C1.45Y0.9Zn0.1,,,,C1.45y0.9Zn0.1,,,,,,,,,,13.0,,,,,13.0,,,,,,,,,,,,,
,,,Hg0.9Re0.1Ba2Ca2Cu3O8+D,,,,"(Hg,Re)Ba2Ca2Cu3O8",,,,,,,,shape_02,,,,,132.62,,132.62,,,,,,,,,,,,,
quench,,,Pb0.5Cu0.5Sr0.8La1.2Cu1O5.01,,,,"(Pb,Cu)(Sr,La)2CuOz",,,5.01,,,,,,,38.7,,,,,38.7,,,,,,,,,,,,,
,,,La1.75Sr0.25Cu1O4,,,,"(La,Sr)2CuO4",,,,,,,,shape_01,,16.8,,,,,16.8,,,,,,,,,,,,,
slow cool,,,Be0.9Ni0.1,,,,Be0.9Ni0.1,,,,,,,,,,0.58,,,,,0.58,,,,,,,,,,,,,
,,,As0.15In0.15Nb3Sn0.7,,,,As0.15In0.15Nb3Sn0.7,,,,,,,,,,17.99,,,,,17.99,,,,,,,,,,,,,
,,,Nd1.2Ba1.8Cu3O7-Z,,,,"Nd(Nd,Ba)2Cu3O7",,,,,,,,shape_04,56.0,,,,,,56.0,,,,,380.0,,,,,,,,
,,,Nd1.85Ce0.15Cu0.98Zn0.02O4,,,,"(Nd,Ce)2(Cu,Zn)O4",,,,,,,,shape_01,,8.7,,,,,8.7,,,,,,,,,,,,,
"ANN(800C,24h,in N2)-ANN(300C,24h,in O2) -ANN(350C,24h,in 58 atm O2. Fe-site by Mossbauer.",,,Fe1Sr2Y1Cu2O6+z,,,,FeSr2YCu2Oz,,,,,,,,shape_01,,,,,42.0,,42.0,,,,,,,,,,,,,
,,,Mo3O5,,,,,,,,,,,,,,7.2,,,,,7.2,,,,,,,,,,,,,
,,,Rh1,,,,Rh1,,,,,,,,,,,,0.086,,,,,,,,,,,,,,,,
,,,Y1Sr2Cu2.7Ti0.3O7.224,,,,"YSr2(Cu,Ti)3O7",,,7.224,,,,,shape_01,33.0,35.0,,,,,35.0,,,,,,,,,,,,,
NOT SUPERCOND.,,,Ca1Ba1Pr1Cu3O7-Z,,,,CaBaPrCu3O7,,,,,,,,,,,,4.2,,,,,,,251.4,,,,,,,,,
,,,Pd2Y0.9Yb0.1Sn1,,,,"Pd2(Y,Yb)Sn",,,,,,,,,,4.37,,,,,4.37,,,,,,,,,,,,,
,,,B5Mo1.7Nb0.3,,,,B5Mo1.7Nb0.3,,,,,,,,,,8.3,,,,,8.3,,,,,,,,,,,,,
,,,Nb1O1,,,,Nb1O1,,,,,,,,,,1.5,,,,,1.5,,,,,,,,,,,,,
"Impurity phase: Nd2O2Se(4.1 wt%), NdOF(1.9 wt%), Bi2Se3(0.8 wt%). P-induced SC.  Tc(on) = 7.68 K at 70.6 GPa, but R not to zero down to 2 K.",,,Nd1F0.2Sb0.7Bi0.3Se2O0.8,,,,"NdO0.8F0.2Sb1-xBixSe2, x=0.3",,,,,,,,,,,,0.0,,,,6.7,,,,,,,,,,,,
Bi2212 phase <7-14 %,,,Bi2.1Sr0.5Ca1.4Cu1O6+z,,,,"Bi2(Sr,Bi,Ca)2CuO6",,,,,,,,,,,,,73.9,,73.9,,,,,,,,,,,,,
,,,Ni1Si2,,,,NiSi2,,,,,,,,,,,,1.0,,,,,,,,,,,,,,,,
,,,Sm1Ba2Cu2.7Fe0.3O7-z,,,,"SmBa2(Cu,Fe)3O7",,,,,,,,shape_01,,,,,23.0,,23.0,,,,,,,,,,,,,
detwin,,,Y1Ba2Cu3O6.91,,,,YBa2Cu3O6.91,,,6.91,,,,,shape_03,,,,,,,,,,,,,,,,,,,,
,,,Ca0.4Ba1.35La1.25Cu3O6.78,,,,"(Ca,La)(Ba,La)2Cu3O7",,,6.78,,,,,shape_01,,,,,,,,,,,,,,,,,,,,
resistive transition foe P < 20 GPa.,,,Rb0.19W1O3,,,,Rb0.19WO3,,,,,,,,,,5.5,,,,,5.5,,,,,,,,,,,,,
,,,La1Ba1.5Ca0.5Cu3O7.1,,,,"(La,Ba,Ca)3Cu3O6",,,7.1,,,,,shape_01,,,,,,,,,,,,,,,,,,,,
,,,Tl2Ba2Cu1O5.947,,,,Tl2Ba2CuO6,,,5.947,,,,,shape_01,,50.0,,,,,50.0,,,,,,,,,,,,,
,,,Lu0.8Tm0.2Ru1B2,,,,"(Lu,Tm)RuB2",,,,,,,,shape_01,,,,,7.28,,7.28,,,,,,,,,,,,,
Ba deficiency at Ba-site.,,,Ba8Si37Ge9,,,,"Ba8(Si,Ge)46",,,,,,,,shape_01,,5.0,,,,,5.0,,,,,,,,,,,,,
,,,Pt0.3Ta0.7,,,,Pt0.3Ta0.7,,,,,,,,,,1.0,,,,,1.0,,,,,,,,,,,,,
,,,Gd1Ba2Cu3O7-y,,,,"GdBa2(Cu,Ga)O7-y",,,,,,,,shape_01,,94.0,,,93.0,,94.0,,,,,,,,,,,,,
,,,Nb50Zr40Hf10,,,,,,,,,,,,,,10.1,,,,,10.1,,,,,,,,,,,,,
,,,Lu1Rh4B4,,,,LuRh4B4,,,,,,,,,,11.7,,,,,11.7,,,,,,,,,,,,,
H<tr> in FIGURE is the 1st order phase transition in FLL state.,,,Lu1Ni2B2C1,,,,LuNi2B2C,,,,,,,,,,16.6,,,,,16.6,,,,,,,,,,,,,
rapid quench ,,,Al0.992Cu0.008,,,,Al0.992Cu0.008,,,,,,,,,,,,1.48,,,,,,,,,,,,,,,,
not s/c,,,Nd1.2Sr0.35Y0.45Cu1O4-z,,,,"(Nd,Sr,Y)2CuO4",,,,,,,,,,,,4.0,,,,,,,,,,,,,,,,
,,,Y1Ba2Cu3.95Zn0.05O8,,,,"YBa2(Cu,Zn)4O8",,,8.0,,,,,shape_01,,,47.0,,,,47.0,,,,,,,,,,,,,
phase area: 0.59<C/Mo ratio<0.64 and 1928< T(K) <2823.,,,C0.64Mo1,,,,alpha-MoCx,,,,,,,,,,8.9,,,,,8.9,,,,,,,,,,,,,
ANN(vacuum),,,Hg1Ba2Cu1O4.08,,,,HgBa2CuO4,,,4.08,,,,,shape_01,,,,,53.0,,53.0,,,,,,,,,,,,,
impurity < 20%.,,,Sr2V1Fe1As1O2.5,,,,Sr2VO3-zFeAs,,,2.5,,,,,,,,20.0,,,,20.0,,,,,,,,,,,,,
,,,Pb2Rh1,,,,Rh1Pb2,,,,,,,,,,2.66,,,,,2.66,,,,,,,,,,,,,
RRR=8.0. R(300K) = 215 uOhm.cm.  R(0 K) = 27.0 uOhm.cm.,,,Pr1Os3.4Ru0.6Sb12,,,,"Pr(Os,Ru)4Sb12",,,,,,,,shape_03,,1.53,,,,,1.53,,,,,,,,,,,,,
CRITICAL CONC.=0.60 FOR ER1-XPRXBA2CU3O7,,,Er0.9Pr0.1Ba2Cu3OZ,,,,"(Er,Pr)Ba2Cu3O7",,,,,,,,shape_01,,84.1,,,,,84.1,,,,,,,,,,,,,
,,,Be0.95Ir0.05,,,,Be0.95Ir0.05,,,,,,,,,,,,0.45,,,,,,,,,,,,,,,,
,,,La1.9Ba0.1Cu0.99Ni0.01O4,,,,"(La,Ba)2(Cu,Ni)O4",,,,,,,,,,17.0,,,,,17.0,,,,,,,,,,,,,
"Intercalated sample. M=EDA(ethylenediamine) = C2H8N2). NaxMyFe2Se2: (x,y) not measured.",,,Na1M1Fe2Se2,,,,Nax(C2H8N2)yFe2Se2,,,,,,,,shape_01,,,,,45.0,,45.0,,,,,,,,,,,,,
"ANN(400C,24H, in Ar), under doped",,,Hg1Ba2Ca2Cu3O8+Z,,,,,,,,,,,,,,,,,118.0,,118.0,,,,,,,,,,,,,
,,,C0.016Cs1,,,,C0.016Cs1,,,,,,,,,,,,0.011,,,,,,,,,,,,,,,,
,,,Fe1Se0.779Te0.041,,,,"Fe(Se,Te)0.82",,,,,,,,,,8.12,,,,,8.12,,,,,,,,,,,,,
,,,Sb0.01V0.99,,,,,,,,,,,,,,3.76,,,,,3.76,,,,,,,,,,,,,
,,,Bi1.6Pb0.4Sr1.95K0.05Ca2Cu3F0.8Oz-0.8,,,,"(Bi,Pb)2(Sr,K)2Ca2Cu3(F,O)10",,,,,,,,shape_02,105.6,,,,,,105.6,,,,,,,,,,,,,
,,,Cu3Ga1,,,,Cu3Ga1,,,,,,,,,,,,1.4,,,,,,,,,,,,,,,,
,,,La0.35Y0.65,,,,La0.35Y0.65,,,,,,,,,,0.4,,,,,0.4,,,,,,,,,,,,,
,,,Y1Ba2Cu3O6.96,,,,YBa2Cu3O7,,,6.96,,,,,shape_01,88.0,,,,,,88.0,,,,,,,,,,,,,
"For B<10> materials, Mg isotope effect is very small but non-zero.",,,B2Mg1,,,,MgB2,,,,,,,,,,40.0,,,,,40.0,,,,,,,,,,,,,
,,,Nb50Zr45Hf5,,,,,,,,,,,,,,10.0,,,,,10.0,,,,,,,,,,,,,
,,,Si0.2Zr0.8,,,,Si0.2Zr0.8,,,,,,,,,,,,1.2,,,,,,,,,,,,,,,,
,,,Bi2.2Sr2Ca0.8Cu2O8+Z,,,,Bi2Sr2CaCu2O8,,,,,,,,,84.0,,90.0,,,,87.0,,,0.04,0.13,,,,,,,,,
,,,Th1.6Sc0.4C3,,,,"(Th,Sc)2C3",,,,,,,,,,6.8,,,,,6.8,,,,,,,,,,,,,
,,,Be22Ru1,,,,Be22Ru1,,,,,,,,,,,,1.0,,,,,,,,,,,,,,,,
"High-quality large single crystals of Ni-doped Ba2Fe2As2 were grown, and the phase diagram was established with QCP point of x=0.097.",,,Ba1Fe1.97Ni0.03As2,,,,BaFe1.97Ni0.03As2,105.0,,,,,,,shape_03,,,,,,,,,,,,,,,,,,,,
,,,La0.92Sr0.08Fe1As1O1,,,,"(La,Sr)OFeAs",,,,,,,,,,18.9,,,,,18.9,,,,,,,,,,,,,
"ANN(200C,18H in 125 bar O2)",,,Hg1Ba2Cu1O4+z,,,,HgBa2CuO4,,,,,,,,,,,,,97.0,,97.0,,,,,,,,,,,,,
,,,Co0.3Ni0.7V3,,,,Co0.3Ni0.7V3,,,,,,,,,,,,2.0,,,,,,,,,,,,,,,,
,,,C1Ta1,,,,C1Ta1,,,,,,,,,,10.35,,,,,10.35,,,,,,,,,,,,,
,,,Ga0.247V0.753,,,,V1-xGax,,,,,,,,,,13.8,,,,,13.8,,,,,,,,,,,,,
structure beta = 93.0,,,Y2I1.3Br0.7C2,,,,"Y2(I,Br)2C2",,,,,,,,,,10.5,,,,,10.5,,,,,,,,,,,,,
,,,La1Ba2Cu2.4Fe0.6OZ,,,,"LaBa2(Cu,Fe)3O7",,,,,,,,,,,,10.0,,,,,,,,,,,,,,,,
,,,Gd0.9Ca0.1Ba2Cu3O7-z,,,,"(Gd,Ca)Ba2Cu3O7",,,,,,,,,,,,,80.3,,80.3,,,,,,,,,,,,,
,,,La1.84Sr0.16Cu1O4-Z,,,,"(La,Sr)2CuO4",,,,,,,,,,,,,,,,,,,,,,,,,,6.14,,
"not s/c. (1503C, Ar+0.3 %O2)",,,Sr1Ca1Ru1O4,,,,"(Sr,Ca)2RuO4",,,,,,,,shape_01,,,,4.2,,,,,,,,,,,,,,,,
,,,Pd2Y0.9Gd0.1Sn1,,,,"Pd2(Y,Gd)Sn",,,,,,,,,,,,1.2,,,,,,,,,,,,,,,,
,,,Ce0.6Nd0.4F0.5Bi1S2O0.5,,,,"(Ce,Nd)(O,F)BiS2",,,,,,,,shape_01,,3.0,,,,,3.0,,,,,,,,,,,,,
,,,Hf1Os2,,,,Hf1Os2,,,,,,,,,,2.69,,,,,2.69,,,,,,,,,,,,,
,,,Pb0.5Cd0.5Sr2Tb0.7Ca0.3Cu2O7,,,,"(Pb,Cd)Sr2(Tb,Ca)Cu2 O7",,,,,,,,,,,,4.2,,,,,,,,,,,,,,,,
R-ion radius vs Tc.,,,Gd0.2Pr0.3Ca0.5Ba2Cu3O7-z,,,,"(Gd,Pr,Ca)Ba2Cu3O7",,,,,,,,shape_01,,,,,96.0,,96.0,,,,,,,,,,,,,
,,,K1Tl1.5C8,,,,KTl1.5C8,,,,,,,,,,2.45,,,,,2.45,,,,,,,,,,,,,
SUS(Pauli)=2.73E-4 cm3/mole,,,Tl2Ba2Ca1Cu2O8+z,,,,Tl2Ba2CaCu2O8,,,,,,,,,,106.8,,,106.8,,106.8,,,,,,,,,,,,,
RRR = 30. (dC/T) = 66 mJ/mol.K2,,,Ca0.34Na0.66Fe2As2,,,,"(Ca,Na)Fe2As2",,,,,,,,shape_01,,,,,34.0,,34.0,106.0,,,,,,4.49,,,,,,
,,,Y1Ba2Cu2.76Al0.24O7-Z,,,,"YBa2(Cu,Al)3O7",,,,,,,,shape_01,,72.1,,,,,72.1,,,,,,,,,,,,,
There exists trace of alpha-Thsi2,,,Th1Si1.55Co0.45,,,,ThSi2-xCox,,,,,,,,shape_01,,,,1.7,,,,,,,,,,,,,,,,
apical site = Cl.,,,Ca1.875Na0.125Cu1Cl2O2,,,,"(Ca,Na)2CuO2Cl2",,,,,,,,shape_01,,25.0,,,,,25.0,,,,,,,,,,,,,
,,,Lu3Os4Ge13,,,,Lu3Os4Ge13,,,,,,,,,,3.6,,,,,3.6,,,,,,,,,,,,,
"as-prepared and ANN(1070C,24h,in O2-flow). Ru:Sr:Sm:Ce:Cu=0.93:2.01:1.39:0.60:2.07 by EDS. R(250K)=48.4 mOhm.cm.",,,Ru1Sr2Sm1.4Ce0.6Cu2O10-z,,,,"RuSr2(Sm,Ce)2Cu2O10",,,,,,,,shape_01,24.0,,40.0,,,,32.0,,,,,,,,,,,,,
non-stoichiometric SC,,,Ce1.005Ni2.02Ge1.98,,,,CeNi2Ge2,,,,,,,,shape_01,,,0.03,,,,0.03,,,,,,,,,,,,,Info: Very Low Tc (<0.1K)
,,,Y1Ba2Cu4O8,,,,YBa2Cu4O8,,,,,,,,shape_01,,,,,80.5,,80.5,,,,,,,,,,,,,
,,,Al1Nb3,,,,Al1Nb3,,,,,,,,,,18.1,,,,,18.1,,,,,,,,,,,,,
,,,Be2Mo1,,,,Be2Mo1,,,,,,,,,,,,1.4,,,,,,,,,,,,,,,,
,185.0,,La1.81Sr0.19Cu1O4,,,,"(La,Sr)2CuO4",,,4.0,,,,,shape_01,,,,,,,,,,,,,,,,,,,,
,,,Cu0.75Ge0.25Sr2Y1.3Ce0.7Cu2O8.59,,,,"(Cu,Ge)Sr2(Y,Ce)2Cu2Oz",,,8.59,,,,,,,,,,17.5,,17.5,,,,,,,,,,,,,
,,,La1Ba1.5Ca0.5Cu3O6.86,,,,"(La,Ba,Ca)3Cu3O6",,,6.86,,,,,shape_01,,,,,,,,,,,,,,,,,,,,
,,,La1.736Nd0.116Ba0.15Cu1O4,,,,"(La,Nd,Ba)2CuO4",,,,,,,,,,29.0,,,,,29.0,,,,,,,,,,,,,
,,,Bi2Sr1.6Gd0.4Cu1O6+z,,,,"Bi2(Sr,Gd)2CuO6",,,,,,,0.0013,shape_03,,,,,12.9,,12.9,,,,,,,,,,,,,
Bi2Sr2CuO6(Sr2CuO2CO3)n   n=1,,,Bi2Sr8Cu4C3O21,,,,Bi2Sr2CuO6(Sr2CuO2CO3),,,,,,,,,,30.0,,,30.0,,30.0,,,,,,,,,,,,,
,,,Ti0.76V0.24,,,,Ti0.76V0.24,,,,,,,,,,4.382,,,,,4.382,,,,,,,,,,,,,
,,,Y1Ba2Cu2.6Fe0.4O7.401,,,,"(Cu,Fe)Ba2YCu2O7",,,7.401,,,,,shape_01,,,,,82.0,,82.0,,,,,,,,,,,,,
"polycrystall, figure=lattice part of thermal conductivity",,,Y1Ba2Cu4O8,,,,YBa2Cu4O8,,,,,,,,shape_01,,,,,,,,,,,,,,,,,,,,
,,,Hg1Mg3,,,,Hg1Mg3,,,,,,,,,,0.16,,,,,0.16,,,,,,,,,,,,,
,,,Mg0.98Pb0.02B2,,,,"(Mg,Pb)B2",,,,,,,,,35.5,,,,,,35.5,,,,,,,,,,,,,
T<CDW> measured by R(T).,,,Ba2Bi1.75Sb1.25,,,,Ba2Bi(Sb1-xBix)2,,,,,,,,,,3.51,,,,,3.51,,,,,,,,,,,,,
,,,Ag7F1O8,,,,Ag7F1O8,,,,,,,,,,0.3,,,,,0.3,,,,,,,,,,,,,
,,,Gd1.55La0.3Ce0.15Cu1O4,,,,"(Gd,La,Ce)2CuO4",3.76,,,,,,,shape_01,,,,1.5,,,,,,,,,,,,,,,,
rapid quench ,,,In0.25Sb0.75,,,,In0.25Sb0.75,,,,,,,,,,4.1,,,,,4.1,,,,,,,,,,,,,
,,,La1.8Sr0.2Cu1O4,,,,"(La,Sr)2CuO4",,,,,,,,,,32.0,,,,,32.0,,,,,,,,,,,,,
,,,Tl1Sr1.7Cr0.3Cu1O5,,,,"Tl(Sr,Cr)2CuO5",,,,,,,,,47.0,,,,,,47.0,,,,,,,,,,,,,
,,,Ir0.375Nb0.625,,,,Nb1-xIrx,,,,,,,,,,7.9,,,,,7.9,,,,,,,,,,,,,
,,,La1.5Ba1.1Sr0.4Cu3Oz,,,,"La(Ba,Sr)2Cu3O7",,,,,,,,,,35.0,,,,,35.0,,,,,,,,,,,,,
,,,Nb2.85V0.15Sn1,,,,"(Nb,V)3Sn",,,,,,,,,,17.1,,,,,17.1,,,,,,,,,,,,,
,,,Bi1.8Sr2Ca2Cu3Pb0.6OZ,,,,"(Bi,Pb)2Sr2Ca2Cu3O10",,,,,,,,shape_03,,104.0,,,,,104.0,,,,,,,,,,,,,
,,,Ni0.08Ru0.92,,,,Ru1-xNix,,,,,,,,,,0.2,,,,,0.2,,,,,,,,,,,,,
,,,Pb0.5Sr1.8Ba0.2Y0.95Ca0.05Cu2.5OZ,,,,"(Pb,Ca)(Sr,Ba)2(Y,Ca)Cu2OZ",,,,,,,,,,,,,,,,,,,8.3,,,,,,,,,
gamma in mj/mol.K2. Debye-T from sp-heat.,,296.0,Mg1C1Ni2.95Mn0.05,,,,"MgC(Ni,Mn)3",,,,,,,,,,,,0.3,,,,,35.0,,,,,,,,,,,
not S/C,,,Bi2.4Sr1.6Cu1O6+z,,,,"Bi2(Sr,Bi)2CuO6",,,,,,,,shape_03,,,,4.2,,,,,,,350.0,,,,,,,,,
,,,Y1Ba2Cu3O6.31,,,,YBa2Cu3O7,,,6.31,,,,,,,,,,,,,,,,,,,,,,,,,
Annealing at 350C. TP300= at 290K. ,,,Bi2.1Sr1.37La0.53Cu1O6+Z,,,,"Bi2(Sr,Bi,La)2CuO6",,,,,,,,shape_03,,18.1,,,,,18.1,,,,,,,,,,,1.5,,
"Tc measured inductively, defined as mid point in transition.",,,Ce0.6Th0.4Ru2,,,,Ce1-xThxRu2,,,,,,,,shape_01,,4.5,,,,,4.5,,,,,,,,,,,,,
,,,Tc0.6V0.4,,,,Tc0.6V0.4,,,,,,,,,,4.17,,,,,4.17,,,,,,,,,,,,,
,,,Nd0.4Sm0.6Bi1S2F0.7O0.3,,,,"(Ce,Nd)O0.3F0.7BiS2",,,,,,,,shape_01,,,,2.0,,,,,,,,,,,,,,,,
not SC,,,C60Yb2.75,,,,Yb2.75C60,,,,,,,,,,,,2.0,,,,,,,,,,,,,,,,
T<SDW> = 93.1 K. Tmin(R shows minimum) = 196.7 K.,,,Sm1Fe0.975Co0.025As1O1,,,,"SmO(Fe,Co)As",,,,,,,,shape_01,,,,1.8,,,,,,,,,,,,,,,,
,,,La2Sr0Cu1Zn0O4,,,,La2CuO4,280.0,,,,,,,shape_01,,,,,,,,,,,,,,,,,,,,
,,,Au1Te2,,,,AuTe2,,,,,,,,,,,,1.34,,,,,,,,,,,,,,,,
,,,Eu1Ba2Cu3O7,,,,EuBaSrCu3O7,,,,,,,,,,,,,84.4,,84.4,,,,,,,,,,,,,
"Two step s/c transition at Tc1=1.86 K, Tc2=1.72 K.. Two Hc1(0), 31 Oe and 44 Oe. Maybe 3rd s/c phase (Tc3=0.6 K)",,,Pr1Os4Sb12,,,,PrOs4Sb12,,,,,,,,,,1.86,,,,,1.86,,,,,,,,,,0.0044,,,
,,,La1Ba1.5Ca0.5Cu3O6.68,,,,"(La,Ba,Ca)3Cu3O6",,,6.68,,,,,shape_01,,,,,,,,,,,,,,,,,,,,
,,,Er1Sr2Cu2.85Re0.15OY,,,,"ErSr2(Cu,Re)3Oz",,,,,,,,shape_01,43.0,,51.0,,,,47.0,,,,,,,,,,,,,
Direct evidence for the coupling between nematicity and superconductivity has been confirmed. The nematic fluctuations is important for the superconductivity in iron-based superconductors.,,,La1Fe1As1F0.26O0.74,,,,LaFeAsO0.74F0.26,,,,,,,,shape_12,,,,,,,,,,,,,,,,,,,,
Nematic fluctuations are divergently enhanced at the nematic QCP in FeSe1-xSx superconductors without accompanying other orders.,14.7,,Fe1Se0.88S0.12,,,,FeSe0.88S0.12,,,,,,,,shape_03,,,,,,,9.4,,,,,,,,,,,,,
Li-intercalated sample. Li-content not given,,,Li0.1Cs1Ba2Nb3O10,,,,LixCsBa2Nb3O10,,,,,,,,shape_01,,,,2.0,,,,,,,,,,,,,,,,
data from ref. 16 ( R.Gumeniuk et al unpublished) in PRL100017002,,,Eu1Pt4Ge12,,,,EuPt4Ge12,1.7,,,,,,,shape_01,,,,0.48,,,,,,,,,,,,,,,,
,,,Y2La2Ba2Cu6O14.45,,,,,,,14.45,,,,,,,,,,,,,,,,,,,,,,,,,
,,,Mg0.95Li0.025Al0.025B2,,,,"(Mg,Li,Al)B2",,,,,,,,shape_01,,38.2,,,,,38.2,,,,,,,,,,,,,
,,,La1.77Sr0.23Cu0.94Fe0.06O4,,,,"(La,Sr)2(Cu,Fe)O4",,,,,,,,shape_01,,,,,30.5,,30.5,,,,,,,,,,,,,
,,,La1Fe1As1O0.85,,,,LaFeAsO0.85,,,,,,,,,,,,,24.0,,24.0,,,,,,,,,,,,,
,,,Ti1Zn2,,,,Ti1Zn2,,,,,,,,,,,,1.02,,,,,,,,,,,,,,,,
,,,La2Cu0.7Li0.3O4,,,,"La2(Cu,Li)O4",,,,,,,,shape_01,,,,4.2,,,,,,,,,,,,,,,,
Isotope effect of Tc by M(T). Isotope effect of pseudo gap onset temp T* by Y<89> NMR. T* is no isotope  effect.,,,Y1Ba2Cu4O8,,,,YBa2Cu4O8,,,,,,,,,,,,,81.8,,81.8,,,,,,,,,,,,,
Tc defined as Tc(on).  sample has maximum-Tc for this system.,,,Sr1Fe1.75Rh0.25As2,,,,"Sr(Fe,Rh)2As2",,,,,,,,shape_01,,,21.9,,,,21.9,,,,,,,,,,,,,
Not SC. Structural transition (T to O) T<STR> = 158 K. Tc and Tn from muon-SR. T<STR> from XRD and SUS. Local moment = 171 mT at 0 K.,,,La1Fe1As1O1,,,,"La(O,F)FeAs",134.0,,,,,,,,,,,0.0,,,,,,,,,,,,,,,,
,,,La1.875Sr0.125Cu1O4,,,,"(La,Sr)2CuO4",,,,,,,,,,,31.0,,,,31.0,,,,,,,,,,,,,
,,,Nb0.9Mo2.1Al1,,,,,,,,,,,,,,2.73,,,,,2.73,,,,,,,,,,,,,
,,,Nb3Sn2,,,,Nb3Sn2,,,,,,,,,,17.2,,,,,17.2,,,,,,,,,,,,,
,,,Nb3Ga0.65Zn0.35,,,,"Nb3(Ga,Zn)",,,,,,,,,,16.3,,,,,16.3,,,,,,,,,,,,,
rapid quench,,,Au0.22La0.78,,,,Au0.22La0.78,,,,,,,,,,3.4,,,,,3.4,,,,,,,,,,,,,
"Single phase,ISOTOPE=ln(1-dTc/Tc)/ln(M16/M18). ,ISOEL=O",,,La1.85Sr0.15Cu0.993Fe0.007O4+z,,,,"(La,Sr)2(Cu,Fe)04",,,,,,,,shape_01,,,,,26.25,,26.25,,,,,,,,,,,,,
,,,Nb3Ga0.85Al0.15,,,,"Nb3(Ga,Al)",,,,,,,,,,17.1,,,,,17.1,,,,,,,,,,,,,
"ANN(400C,in O2)",,,Tl1Hg1Sr2Ba2Cu2Co3Oz,,,,"(Tl,Hg)Sr2Ba2Cu2(CO3)Oz",,,,,,,,,,66.0,,,,,66.0,,,,,,,,,,,,,
,,,La1N0.98,,,,La1N0.98,,,,,,,,,,,,1.38,,,,,,,,,,,,,,,,
B/Nb ratio(by rietveld analysis) = 2.614,,,B2.8Nb1,,,,NbB2-x,,,,,,,,,,9.96,,,,,9.96,,,,,,,,,,,,,
"mine phase=50.28%, Cu2O=2.95%, Nd2CuO4=6069%(Nd,Sr)3Cu2O6=1.38%, SrCu2O2=3.01%, SrCuO2=30.69%",,,Sr0.91Nd0.09Cu1O1.98,,,,"(Sr,Nd)CuO2-z",,,1.98,,,,,shape_02,,,,4.2,,,,,,,,,,,,,,,,
IR spectrum shows BO3(3-)ion.,,,Y1Sr1.75Ba0.25Cu2.75B0.25Oz,,,,"Y(SrBa)2(Cu,(BO3))3O7",,,,,,,,,,,,10.0,,,,,,,,,,,,,,,,
two phase (AuGa + AuGa2),,,Au0.388Ga0.612,,,,"(Au,Ga)",,,,,,,,,,1.355,,,,,1.355,,,,,,,0.0112,,,,,,
not SC. Tn measured by resistivity anomaly,,,Ce0.6La0.4Ag2Si2,,,,Ce1-xLaxAg2Si2,4.3,,,,,,,shape_01,,,,0.0,,,,,,,,,,,,,,,,
,,,In1Sb1,,,,In1Sb1,,,,,,,,,,2.1,,,,,2.1,,,,,,,,,,,,,
,,,B1Mo1,,,,B1Mo1,,,,,,,,,,,,1.28,,,,,,,,,,,,,,,,
,,,Ca8.45Sm1.55Pt3Fe10As18,,,,(Ca1-xSmx)(Pt3As8)(FeAs)10,,,,,,,,shape_01,,,,,28.0,,28.0,,,,,,,,,,,,,
not SC. AFM due to Fe-site vacancy. vacancy content not given. STR transition at 540 K,,,K1Fe2Se2,,,,KFe2Se2,527.0,,,,,,,shape_03,,,,5.0,,,,,,,,,,,,,,,,
,,,Ba3Pb1.6Bi0.4O7,,,,"Ba3(Pb,Bi)2O7",,,,,,,,shape_01,,,,1.8,,,,,,,,,,,,,,,,
Tc=1.38 mK. average grain size=2 micron-m. packing fraction = 0.50.,,,Pt1,,,,Pt,,,,,,,,,,0.00138,,,,,0.00138,,,,,,,,,,,,,Info: Very Low Tc (<0.1K)
,,,Gd1.1Sm0.75Ce0.15Cu1O4,,,,"(Gd,Sm,Ce)2CuO4",0.001,,,,,,,,,,,,,,,,,,,,,,,,,,,
Tc by mutual inductance. (dTc/dP) estimated from Tc(P) figure.,,,La2.9602Gd0.0398In1,,,,"(La,Gd)3In",,,,,,,,,,6.04,,,,,6.04,,,,,,,,0.53,,,,,
KOH=50wt%,,,Ba0.83K0.17Bi1O3+Z,,,,"(Ba,K)BiO3",,,,,,,,shape_03,,,,,20.0,,20.0,,,,,,,,,,,,,
,,,Al1Sr2Ho0.65Ca0.35Cu2O7.01,,,,"AlSr2(Ho,Ca)Cu2O7",,,7.01,,,,,,,,,,,,,,,,,,,,,,,,,
,,,Au0.5Cu0.5,,,,Au0.5Cu0.5,,,,,,,,,,,,1.11,,,,,,,,,,,,,,,,
"Effect of non-magnetic rare earth substitution for Zr on mixed anion Zr(P,Se)2 superconductors.",,,Zr1.3Sc0.7P1.25Se0.75,,,,Zr1.30Sc0.70P1.25Se0.75,,,,,,,,shape_02,,,,,,,3.444,,,,,,,,,,,,,
,,,Sn1,,,,Sn,,,,,,,,,,3.732,,,,,3.732,,,,,,,,-0.49,,,,,
not s/c,,,Eu1Ba1.6Pr0.4Cu3O6.51,,,,"Eu(Ba,Pr)2Cu3O7",,,6.51,,,,,shape_01,,,,20.0,,,,,,,,,,,,,,,,
,,,Y1Ba2Cu3O9-Z,,,,YBa2Cu3O7,,,,,,,,,,90.0,,,,,90.0,,,,,,,,,,,,,
IMPURITY=SRCUO2,,,Pb0.5Sr2Y0.85Ca0.15Cu2.5OZ,,,,"(Pb,Cu)Sr2(Y,Ca)Cu2OZ",,,,,,,,,,,,,,,,,,,7.1,,,,,,,,,
,,,Pd2.8Se1,,,,,,,,,,,,,,2.3,,,,,2.3,,,,,,,,,,,,,
"not s/c.  Solid State Commun.,24(1977)699",,,Er1Ru4B4,,,,ErRu4B4,2.16,,,,,,,,,,,,,,,,,,,,,,,,,,,
,,,Yb1Ba2Cu3O1,,,,YbBa2Cu3O7,,,1.0,,,,,shape_01,,,,,,,,,,,,,,,,,,,,
,,,Nb77Sn13.8Al6.9Ge2.3,,,,,,,,,,,,,,13.3,,,,,13.3,,,,,,,,,,,,,
annealed,,,Bi2Sr2Ca0.4Pr0.6Cu2OZ,,,,"Bi2Sr2(Ca,Pr)Cu2Oz",,,,,,,,shape_03,,,,10.0,,,,,,,,,,,,,,,,
"ANN(1300C,2d)",,,Y1Ir2Si2,,,,YIr2Si2(HT),,,,,,,,shape_01,2.72,,2.83,,,,2.775,,,,,,,,,,,,,
"not SC, Tm(FM) = 5.2 K. T<CDW> not observed for x > 0.3.",5.2,,Sm0.2La0.8Ni1C2,,,,Sm1-xLaxNiC2,,,,,,,,shape_01,,,,1.8,,,,,,,,,,,,,,,,
,,,Eu0.1Pr0.9Ba2Cu3O7,,,,"(Eu,Pr)Ba2Cu3O7",16.3,,,,,,,shape_01,,,,,,,,,,,,,,,,,,,,
,,,U1Ru3B2,,,,URu3B2,,,,,,,,shape_01,,,,1.2,,,,,,,,,,,,,,,,
structural transition (tetra-ortho) at 93 K. magnetic transition at 86 K.,,,Ba1Fe1.856Cu0.04As2,,,,"Ba(Fe,Cu)2As2",,,,,,,,,,,,2.0,,,,,,,,,,,,,,,,
Hc1(0) extrapolated using T^2 approx. 2nd (lower Tc = 0.44 K) appears. Hc1(0) = 37.9 Oe.,,,Be13U0.9807Th0.0193,,,,"(U,Th)Be13",,,,,,,,,,0.48,,,,,0.48,,,,,,,,,,0.00228,,,
,,,Y1Ba0.74Sr1.26Cu3O6.98,,,,"Y(Ba,Sr)2Cu3O7",,,6.98,,,,,shape_01,,80.5,,,,,80.5,,,,,,,,,,,,,
"not s/c. (1520C, Ar+0.3%O2)",,,Sr0.5Ca1.5Ru1O4,,,,"(Sr,Ca)2RuO4",,,,,,,,shape_01,,,,4.2,,,,,,,,,,,,,,,,
,,,Y1Ba1.95Cu2.95Co0.05O7,,,,"YBa2(Cu,Co)3O7",,,7.0,,,,,shape_01,90.0,,,,,,90.0,,,,,,,,,,,,,
composition not specified.,,,Au1Nb3,,,,,,,,,,,,,,10.6,,,,,10.6,,,,,,,,,,,,,
Tc(max) = 6.7 K (P = 2 GPa). (dTc/dP) = -0.30 K/GPa for P > 2 GPa.,,,Ce1Bi1S2F0.5O0.5,,,,"Ce(O,F)BiS2",,,,,,,,shape_01,,2.27,,,,,2.27,,,,,,,,,,,,,
semiconductor-like,,,Pb0.5Sr1.55Dy1.8La0.65Cu2.5Oz,,,,"(Pb,Cu)(Sr,La)2(Dy,La)2Cu2Oz",,,,,,,,shape_01,,,,4.2,,,,,,,,,,,,,,,,
not superconducting,,,Bi0.33Hg0.67Sr2Ca1Cu2O7,,,,"(Bi,Hg)Sr2CaCu2O7",,,,,,,,shape_03,,,,4.2,,,,,,,,,,,,,,,,
Tc(max) = 24.7 K (P=1.0 GPa).,,,Ca1Fe0.9Co0.1As1F1,,,,"Ca(Fe,Co)AsF",,,,,,,,shape_01,,,23.8,,,,23.8,,,,,,,,,,,,,
,,,Pr1Ru4As12,,,,PrRu4As12,,,,,,,,,,2.4,,,,,2.4,,,,,,,,,,,,,
,,,Nb1Co1V1,,,,Nb1Co1V1,,,,,,,,,,,,1.02,,,,,,,,,,,,,,,,
not s/c,,,Cr0.58V0.42,,,,V1-xCrx,,,,,,,,,,,,0.015,,,,,,,,,,,,,,,,
,,,Ba0.13O3W1,,,,Ba0.13O3W1,,,,,,,,,,1.9,,,,,1.9,,,,,,,,,,,,,
HC2ZERO in DB means Hc2(4.2K). ,,,Nb0.34Ti0.65Mo0.01,,,,Nb-Ti-Mo,,,,,,,,,,,,,,,,11.23,,,,,,,,,,,,
,,,Ir0.125Os0.2Rh0.675,,,,Ir1-x-yOsxRhy,,,,,,,,,,0.05,,,,,0.05,,,,,,,,,,,,,Info: Very Low Tc (<0.1K)
Bi2212 phase <7-14 %,,,Bi2.1Sr0.3Ca1.6Cu1O6+z,,,,"Bi2(Sr,Bi,Ca)2CuO6",,,,,,,,,,,,,,7.0,,,,,,,,,,,,,,
,,,Bi2Sr1.8Ba0.2Cu1Oy,,,,"Bi2(Sr,Ba)2CuO6",,,,,,,,shape_01,,,,,,,,,,,,,,,,,,,,
,,,Nd1.84Ce0.16Cu1O4,,,,"(Nd,Ce)2CuO4",,,,,,,,,,,,,,,,,,,,,,,,,,-2.64,,
[TP300] in DB shows the value at 250 K.,,,Cs0.25W1O3,,,,CexWO3,,,,,,,,,,4.0,,,,,4.0,,,,,,,,,,,-32.5,,
narrow gap semiconductor,,,Cd0.844Ce0.832Sr2.076Y1.248Cu2Oz,,,,"(Cd,Ce)Sr2(Y,Ce,Sr)Cu2Oz",,,,,,,,,,,,4.0,,,,,,,,,,,,,,,,
Compositions are Tl1.68Hg0.32Ba2Ca0.9Tl0.1Cu2Oz by EDS analysis.,,,Tl1.7Hg0.3Ba2Ca1Cu2Oz,,,,"(Tl,Hg)2Ba2CaCu2Oz",,,,,,,,shape_03,,,,,108.0,,108.0,,,,,,,,,,,,,
RRR = 5.6.  H//c-axis. Hc2 defined as R=0.9Rn.,,,Lu0.81Gd0.19Ni2B2C1,,,,"(Lu,Gd)Ni2B2C",,,,,,,,shape_03,5.76,,6.55,,,,6.155,,,,,,,,,,,,,
two phase (AuGa + AuGa2),,,Au0.427Ga0.573,,,,"(Au,Ga)",,,,,,,,,,1.378,,,,,1.378,,,,,,,0.0123,,,,,,
Nominal conposition,,,Bi1.6Pb0.4Sr2Ca3Cu3.5Si0.5O12-z,,,,"(Bi,Pb)Sr2Ca3(Cu,Si)4O12",,,,,,,,shape_01,,110.0,,,,,110.0,,,,,,,,,,,,,
Hirr for H//c.,,,Y1Ba2Cu2.97Ni0.03O7-z,,,,"YBa2(Cu,Ni)3O7",,,,,,,,shape_03,,87.0,,,,,87.0,,,,,,,,,,,,,
volume fraction of SC < 5%.,,,Bi0.5La1.5Sr1Cu2O6.02,,,,"(Bi,La)2SrCu2Oz",,,6.02,,,,,,,,,,28.0,,28.0,,,,,,,,,,,,,
,,,Fe0.01La0.001Rh0.99,,,,Fe0.01La0.001Rh0.99,,,,,,,,,,0.75,,,,,0.75,,,,,,,,,,,,,
,,,Eu1Ba2Cu3O6.59,,,,EuBa2Cu3O7,,,6.59,,,,,,,,,,,,,,,,,,,,,,,,,
,,,La1.45Nd0.4Sr0.15Cu1O4,,,,"(La,Nd,Sr)2CuO4",,,,,,,,,9.0,22.5,30.0,,,,22.5,,,4.8,,,,0.97,,,,,,
,,,Bi1Pd1Te1,,,,Bi1Pd1Te1,,,,,,,,,,1.2,,,,,1.2,,,,,,,,,,,,,
,,,Yb0.85Pr0.15Ba2Cu3O7-z,,,,"(Yb,Pr)Ba2Cu3O7",,,,,,,,shape_01,,,,,87.5,,87.5,,,,,,,,,,,,,
,,,Cr0.38Re0.62,,,,Cr0.38Re0.62,,,,,,,,,,4.1,,,,,4.1,,,,,,,,,,,,,
,,,In3U1,,,,UIn3,,,,,,,,,,,,0.05,,,,,,,,,,,,,,,,
"O2-flow, 300C, 50H",,,Hg1Ba2Ca3Cu4Oz,,,,HgBa2Ca3Cu4Oz,,,,,,,,shape_02,,,,,116.0,,116.0,,,,,,,,,,,,,
,,,Dy0.8Pr0.2Ba2Cu3O6.9,,,,"(Dy,Pr)Ba2Cu3O7",,,6.9,,,,,,,,,,,,,,,,,,,,,,,,,
,,,Cu0.86Si0.14,,,,Cu0.86Si0.14,,,,,,,,,,0.058,,,,,0.058,,,,,,,,,,,,,Info: Very Low Tc (<0.1K)
not SC,,,Cu0.11Ti1Se2,,,,CuxTiSe2,,,,,,,,shape_03,,,,1.8,,,,,,,,,,,,,,,,
,,,Tl1Ba0.4Ca0.6La1Cu1O5,,,,"Tl(Ba,Ca)LaCuO5",,,,,,,,shape_01,,,,,16.0,,16.0,,,,,,,,,,,,,
,,,Pt1Y1,,,,Pt1Y1,,,,,,,,,,,,0.32,,,,,,,,,,,,,,,,
,,,B2Mg1,,,,MgB2,,,,,,,,shape_01,,38.3,,,,,38.3,,,,,,,,,,,,,
"Impurity phase: La2O2S, AgBiS2. The sample is not SC, will be non-SC upon carrier doping. Seebeck effect measured for 300 < T <800 K.",,,La2Bi3Ag1S6O2,,,,La2O2Bi3AgS6,,,,,,,,shape_01,,,,2.0,,,,,,,,,,,,,,-23.0,,
The effect of Sb substitution on a single crystal of layered superconductor LaO1-xFxBi1-ySbyS2 has been studied by specific heat measurement.,,210.0,La1F0.5Bi1S2O0.5,,,,LaO0.5F0.5BiS2,,,,,,,,shape_03,,,,,,,2.5,,1.5,,,,,,,,,,,
as-synthesized,,,Hg1Tl1Ba2Ca1Cu2OZ,,,,"(Hg,Tl)2Ba2CaCu24Oz",,,,,,,,,,,,,35.0,,35.0,,,,,,,,,,,,,
not s/c,,,C1Ca3Cu2O7.2,,,,CCa2CaCu2O7,,,7.2,,,,,,,,,4.2,,,,,,,,,,,,,,,,
,,,C1V2,,,,C1V2,,,,,,,,,,,,1.2,,,,,,,,,,,,,,,,
,,,Ge2Ta1,,,,Ge2Ta1,,,,,,,,,,,,1.2,,,,,,,,,,,,,,,,
,,,Ag1Nb3,,,,Ag1Nb3,,,,,,,,,,8.28,,,,,8.28,,,,,,,,,,,,,
,,,Y1Ba2Cu3.98Zn0.02O8,,,,"YBa2(Cu,Zn)4O8",,,,,,,,,,67.0,,,,,67.0,,,,,,,,,,,,,
e-ph coupling = 0.65,,416.0,V3Ga0.6Si0.4,,,,"V3(Ga,Si)",,,,,,,,,,9.5,,,,,9.5,,,,,,,,,,,,,
,,,Ca1Er1Cu1Cl1O3,,,,CaErCuO3Cl,,,,,,,,shape_01,,,,5.0,,,,,,,,,,,,,,,,
1200A,,,N1Ta2,,,,N1Ta2,,,,,,,,,,,,1.2,,,,,,,,,,,,,,,,
,,,La1.8Sr0.2Cu1O4,,,,"(La,Sr)2CuO4",,,,,,,,shape_01,,28.0,,,,,28.0,,,,,,,,,,,,,
,,,La1.75Nd0.1Ba0.15Cu1O4,,,,"(La,Nd,Ba)2CuO4",,,,,,,,,,,,,12.0,,12.0,,,,,,,,,,,,,
,,,Mo0.25Sr2Y1Cu2.75O7+z,,,,"(Cu,Mo)Sr2YCu2O7",,,,,,,,,,,,,87.6,,87.6,,,,,,,,,,,,,
Tc is defined as onset in R(T).,,,La1Os2Ru2P12,,,,LaRu2Os2P12,,,,,,,,shape_01,,7.0,,,,,7.0,,,,,,,,,,,,,
,,,Lu1Ru3B2,,,,LuRu3B2,,,,,,,,shape_01,,,,1.2,,,,,,,,,,,,,,,,
"M=EDA(ethylenediamine, C2H8N2), M-content y not given. For phase-III, c = 11.43, Tc(SUS) = ?? K.",,,Li1M1Ti1Se2,,,,LixMyTiSe2,,,,,,,,shape_01,,,,,2.8,,2.8,,,,,,,,,,,,,
,,,Mo1Si0.7,,,,Mo1Si0.7,,,,,,,,,,1.34,,,,,1.34,,,,,,,,,,,,,
,,,Nb1Rh1P1,,,,NbRhP,,,,,,,,,,4.42,,,,,4.42,,,,,,,,,,,,,
,,,Ir1Sb1,,,,Ir1Sb1,,,,,,,,,,,,0.35,,,,,,,,,,,,,,,,
,,,Sr1Fe1.9Co0.1As2,,,,"Sr(Fe,Co)2As2",,,,,,,,,,,,1.8,,,,,,,,,,,,,,,,
,,,Cr1N1,,,,Cr1N1,,,,,,,,,,,,1.28,,,,,,,,,,,,,,,,
Li-intercalated sample. Li-content not given,,,Li0.1K1Ca2Nb3O10,,,,LixKCa2Nb3O10,,,,,,,,shape_01,,5.51,,,,,5.51,,,,,,,,,,,,,
,,,Bi0.015In0.985,,,,Bi0.015In0.985,,,,,,,,,,3.725,,,,,3.725,,,,,,,,,,,,,
,,,Tl2Ba2Cu1O6+z,,,,Tl2Ba2CuO6,,,,,,,,,,,,4.2,,,,,,,,,,,,,,,,
,,,P0.4S0.6Y1,,,,P0.4S0.6Y1,,,,,,,,,,,,0.36,,,,,,,,,,,,,,,,
"In-plane London [penet] measured by TDR, but values not shown . T<STR> = 90 K. At low temp, d[penet] = A*T^n.",,,Ca10Pt3.04Fe9.96As18,,,,Ca10(Pt3As8)[(Fe2-xPtx)As2]5,,,,,,,,shape_03,,,,0.0,,,,,,,,,,,,,,,,
,,,Mg1B1.98C0.02,,,,"Mg(B,C)2",,,,,,,,,,38.4,,,,,38.4,,,,,,,,,,,,,
small amount of Os. Tc goes to zero at Pc=7+-0.5 GPa,,,Rb1Os2O6,,,,RbOs2O6,,,,,,,,,,6.3,,,,,6.3,,,,,,,,,,,,,
,,,Mo1.7Ta0.3B1C1,,,,"(Mo,Ta)2BC",,,,,,,,,,4.6,,,,,4.6,,,,,,,,,,,,,
,,,Bi2Sr2.8Nd0.2Cu2OY,,,,"Bi2Sr2(Sr,Nd)Cu2O8",,,,,,,,,,62.94,,,,,62.94,,,,,,,,,,,,,
powder,,,Tl2Ba2Cu1O6+d,,,,Tl2Ba2CuO6,,,,,,,,shape_01,,60.0,,,,,60.0,,,,,,,,,,,,,
,,,Bi4Sr4Ca0.5Eu1.5Cu4O16+Y,,,,"Bi2Sr2(Ca,Eu)Cu2O8",,,,,,,,,,1.5,,,,,1.5,,,,,,,,,,,,,
,,,H0.827Pd1,,,,,,,,,,,,,,1.449,,,,,1.449,,,,,,,,,,,,,
,,,Hf1Re2,,,,Hf1Re2,,,,,,,,,,5.61,,,,,5.61,,,,,,,,,,,,,
,,,Bi10.1In0.9,,,,,,,,,,,,,,5.05,,,,,5.05,,,,,,,,,,,,,
not s/c,,,Ho5Ir4Si10,,,,Ho5Ir4Si10,1.5,,,,,,,,,,,,,,,,,,,,,,,,,,,
RRR=100,,,Yb1,,,,Yb1,,,,,,,,,,,,0.015,,,,,,,,,,,,,,,,
,,,Bi1.3Pb0.7Sr2Eu1.65Ce0.35Cu2OZ,,,,"(Bi,Pb)2Sr2(Eu,Ce)2Cu2Oz",,,,,,,,shape_01,,37.0,,,,,37.0,,,,,,,,,,,,,
,,,Cr0.4Re0.6,,,,,,,,,,,,,,2.15,,,,,2.15,,,,,,,,,,,,,
"Pressure effect of structure (LTO,HTT, Charge order) studied.  For P=0, HTT(235K), LTO(54K), charge order(54K).",,,La1.875Ba0.125Cu1O4,,,,"(La,Ba)2CuO4",,,,,,,,shape_03,,3.0,,,,,3.0,,,,,,,,,,,,,
,,,Ir0.96Pd0.04,,,,Ir1-xPdx,,,,,,,,,,0.069,,,,,0.069,,,,,,,,,,,,,Info: Very Low Tc (<0.1K)
annealed,,,Bi2Sr2Ca0.35Pr0.65Cu2OZ,,,,"Bi2Sr2(Ca,Pr)Cu2Oz",,,,,,,,shape_03,,,,10.0,,,,,,,,,,,,,,,,
,,,Ir0.4Re0.1Rh0.5,,,,Ir1-x-yRexRhy,,,,,,,,,,0.08,,,,,0.08,,,,,,,,,,,,,Info: Very Low Tc (<0.1K)
,,,As3W2,,,,As3W2,,,,,,,,,,,,1.1,,,,,,,,,,,,,,,,
Tmin(R shows minimum) = 14.1 K.,,,Sm1Fe0.775Co0.225As1O1,,,,"SmO(Fe,Co)As",,,,,,,,shape_01,,,,1.8,,,,,,,,,,,,,,,,
,,,La1.45Nd0.4Ca1.15Cu2O5.98,,,,"(La,Nd,Ca)2CaCu2O6",,,5.98,,,,,shape_01,,,,4.2,,,,,,,,,,,,,,,,
O-content is nominal value. impurity phase: Sr3Pb2.03Cu0.73O7.70.,,,Pb0.5Sr2Ca1Cu2.5O7.4,,,,"(Pb,Cu)Sr2CaCu2Oz",,,7.4,,,,,,,,,4.2,,,,,,,,,,,,,,,,
not superconducting,,,Hg1Ba2Cu1O4+z,,,,HgBa2CuO4,,,,,,,,shape_01,,,,4.0,,,,,,,,,,,,,,,,
"grain size (1-10 um), aligned along c-axis. H//c",,,Sr1Pd2Ge2,,,,SrPd2Ge2,,,,,,,,shape_01,,,,,3.12,,3.12,,,,,,,,,,,,,
,,,Ba0.5K0.5Bi1O3,,,,"(Ba,K)BiO3",,,,,,,,,,18.6,,,,,18.6,,,,,,,,,,,,,
"details in J.Less-Common Metals, 92(1983)177",,,Ta1Ru1P1,,,,TaRuP,,,,,,,,,,,,1.7,,,,,,,,,,,,,,,,
,,,Bi2.1Sr1.93Ca0.72Pr0.25Cu2O8+z,,,,"Bi2Sr2(Ca,Pr)Cu2O8",,,,,,,,,,47.4,,,,,47.4,,,,,,,,,,,,,
no Curie-Weis behavior. Strongly hybridized Ce system.,,,Ce2Rh3Si5,,,,Ce2Rh3Si5,,,,,,,,,,,,4.0,,,,,,,,,,,,,,,,
muon-SR measurements.,6.0,,Co7Y9,,,,Y9Co7,,,,,,,,,,2.7,,,,,2.7,,,,,,,,,,,,,
,,,Ag2Se1,,,,Ag2Se1,,,,,,,,,,,,1.28,,,,,,,,,,,,,,,,
nominal x=0.6. hole p=0.13 ,,,Bi2Sr1.34La0.66Cu1O6+D,,,,"Bi2(Sr,La)2CuO6",,,,,,,,shape_03,,,,,24.0,,24.0,,,,,,,,,,,13.1,,
,,,Gd1Ba2Cu3.96Fe0.04H2O8,,,,GdBa2Cu4O8,,,8.0,,,,,shape_01,,,,,,,,,,,,,,,,,,,,
Pcrit = 180 kbar. Tc(max) = 0.34 K (P=215 kbar).,,,Sc1,,,,Sc,,,,,,,,,,0.34,,0.0,,,0.34,,,,,,,,,,,,,
beta-Po type structure,,,Au0.05Sb0.9Te0.05,,,,AuxSb1-2xTex,,,,,,,,shape_01,,,,2.0,,,,,,,,,,,,,,,,
,,,Be12Co1,,,,Be12Co1,,,,,,,,,,,,1.15,,,,,,,,,,,,,,,,
,,,Y1Ba2Cu2.4V0.6O6.9,,,,"YBa2(Cu,V)3O7",,,6.9,,,,,,,,,,,,,,,,,,,,,,,,,
,,,Hf1P1.5S0.5,,,,HfP2-xSx,,,,,,,,shape_01,,,,,4.63,,4.63,,,,,,,,,,,,,
,,,Nb3Rh0.98Os0.02,,,,"Nb3(Rh,Os)",,,,,,,,shape_01,,2.42,,,,,2.42,,,,,,,,,,,,,
