Repository: Tejasvini595/superconductor_deepset

## Overview

This repository contains the official implementation of **"From Individual Elements to Macroscopic Materials: In Search of New Superconductors via Machine Learning"**.

The code implements a **DeepSet neural network** for predicting the critical temperature (Tc) of superconducting materials based solely on their chemical composition. By explicitly enforcing permutation invariance, the DeepSet architecture avoids artifacts associated with arbitrary element ordering and provides a physically meaningful framework for learning composition–property relationships in superconducting materials.

File: data/superconductors_kaggle_ready_v2.csv (part 82 of 87)
comment,curiet,debyet,element,gapene,kaizero_value,moment_value,name,neelt,nhc2zero_value,oz,pcohere_value,phc2zero_value,ppenet_value,rh300,shape,t1_value,t2_value,t3_value,tcn_value,tcsus_value,tcwidth_value,critical_temp_K,upper_critical_field_0K_T,gamma_sommerfeld_mJmolK2,resistivity_normal_uOhmcm,resistivity_roomtemp_uOhmcm,penetration_depth_nm,coherence_length_nm,dhc2dt_TK,dtcdp_KGPa,density_gcm3,lower_critical_field_0K_T,thermopower_300K_uVK,energy_gap_meV,data_quality_flag
,,,Sb0.25Ti0.75,,,,Ti1-xSbx,,,,,,,,,,5.32,,,,,5.32,,,,,,,,,,,,,
,,,Bi2.1Sr1.93Ca0.57Pr0.4Cu2O8+z,,,,"Bi2Sr2(Ca,Pr)Cu2O8",,,,,,,,,,0.1,,,,,0.1,,,,,,,,,,,,,
,,,V3Si0.8Sn0.2,,,,,,,,,,,,,,12.85,,,,,12.85,,,,,,,,,,,,,
Li-doped. Li-content not known. Li-intercalated between halogen layers.,,,Li1Hf0.5Zr0.5N1Cl1,,,,"Lix(Hf,Zr)NCl",,,,,,,,,,21.0,,,,,21.0,,,,,,,,,,,,,
Tc by SUS. <18>O-content by infrared spectroscopy.,,,La1.887Ca0.1125Cu1O4,,,,"(La,Ca)2CuO4",,,,,,,,,,,,,20.1,,20.1,,,,,,,,,,,,,
"Effect of non-magnetic rare earth substitution for Zr on mixed anion Zr(P,Se)2 superconductors.",,,Zr1.75La0.25P1.25Se0.75,,,,Zr1.75La0.25P1.25Se0.75,,,,,,,,shape_02,,,,,,,5.185,,,,,,,,,,,,,
metal. Resistivity(300K)=1.6 mOhm.cm,,,Ni1P3,,,,NiP3,,,,,,,,shape_01,,,,1.8,,,,,,,,,,,,,,,,
"acceptor-doped fullerene. not s/c. EPR,NMR measured. KAIZERO=-0.42E-6 emu/g. Curie-C =28.7 emu.K/g.",,,C60Sb2F12,,,,C60(SbF6)2,,,,,,,,,,,,5.0,,,,,,,,,,,,,,,,
,,,Gd1Ba2Cu3OZ,,,,GdBa2Cu3O7,2.23,,,,,,,shape_01,,,,,,,,,,,,,,,,,,,,
dTc/dp in K/Gpa. Hydrostatic pressure.,,,La0.46Ce0.54Ru2,,,,"(La,Ce)Ru2",,,,,,,,,,0.668,,,,,0.668,,,,,,,,,,,,,
Tc by SUS.,,,La1.85Sr0.15Cu0.99Fe0.01O4,,,,"(La,Sr)2(Cu,Fe)O4",,,,,,,,,,,,,17.7,,17.7,,,,,,,,,,,,,
,,,Be1Cr2,,,,BeCr2,,,,,,,,,,,,1.75,,,,,,,,,,,,,,,,
,,,Lu1Ni1.8Co0.4B2C1,,,,"Lu(Ni,Co)2B2C",,,,,,,,shape_01,,2.6,,,,,2.6,,,,,,,,,,,,,
,,,La0.006Si1V2.994,,,,La0.006Si1V2.994,,,,,,,,,,16.48,,,,,16.48,,,,,,,,,,,,,
,,,Bi2Pb0.1Sr1.9Cu1OY,,,,,,,,,,,,,,8.4,,,,,8.4,,,,,,,,,,,,,
AS-PREPARED,,,Bi2Sr1.8Pb0.2Cu1O6.129,,,,"Bi2(Sr,Pb)2CuO6",,,6.129,,,,,shape_01,,,,2.0,,,,,,,,,,,,,,,,
,,,Ir3Lu1,,,,Ir3Lu1,,,,,,,,,,2.89,,,,,2.89,,,,,,,,,,,,,
,,,Y1.01Ba2.01Cu2.906Ni0.094O6.7,,,,"YBa2(Cu,Ni)3O7",,,,,,,,,,71.0,76.0,,,,71.0,,,,,,,,,,,,,
,,,Cu0.287Ti0.573O0.14,,,,"Cu0.28Ti0.573O0,14",,,,,,,,,,,,1.02,,,,,,,,,,,,,,,,
,,,Si0.28Ta0.72,,,,Si0.28Ta0.72,,,,,,,,,,,,1.2,,,,,,,,,,,,,,,,
,,,Y1Ba2Cu2.8Al0.2O6.91,,,,"YBa2(Cu,Al)3O7",,,6.91,,,,,,,85.0,,,,,85.0,,,,,,,,,,,,,
,,,C0.64Mo1,,,,C0.64Mo1,,,,,,,,,,8.0,,,,,8.0,,,,,,,,,,,,,
Oxygen content=6.91-6.95 independent of x,,,Y0.6Pr0.4Ba1Sr1Cu3O6.95,,,,"(Y,Pr)BaSrCu3O7",,,6.95,,,,,shape_01,,,,,,,,,,,,,,,,,,,,
,,,Zr3V3O1,,,,Zr3V3O1,,,,,,,,,,7.5,,,,,7.5,,,,,,,,,,,,,
whiskers,,,C1Nb1,,,,,,,,,,,,,,14.0,,,,,14.0,,,,,,,,,,,,,
,,,Ba1Pd0.2Si1.8,,,,BaPdxSi2-x,,,,,,,,,,,,,2.91,,2.91,,,,,,,,,,,,,
not s/c,,570.0,Y1Co2B2,,,,YCo2B2,,,,,,,,,,,,,,,,,6.7,,,,,,,,,,,
,,,Bi2Sr2Ca0.9Y0.1Cu2O8+z,,,,"Bi2Sr2(Ca,Y)Cu2O8",,,,,,,,shape_01,,,,,,,,,,,,,,,,,,-0.48,,
,,,Rh0.91Ti0.04Y0.05,,,,Rh0.91Ti0.04Y0.05,,,,,,,,,,1.4,,,,,1.4,,,,,,,,,,,,,
,,,B3Rh7,,,,B3Rh7,,,,,,,,,,,,0.35,,,,,,,,,,,,,,,,
not s/c,,,Ce1Rh1In5,,,,CeRhIn5,3.8,,,,,,,shape_03,,,,,,,,,,,,,,,,,,,,
semicon,,,Pr0.4Ca0.6Ba1La1Cu3O7.21,,,,"(Pr,Ca)(Ba,La)Cu3O7",,,7.21,,,,,,,,,,,,,,,,,,,,,,,,,
,,,Ga0.4Cd0.6Sr2Y0.7Ca0.3Cu2O7+z,,,,"(Ga,Cd)Sr2(Y,Ca)Cu2O7",,,,,,,,,58.0,,65.0,,,,61.5,,,,,,,,,,,,,
,,,O3V2,,,,O3V2,,,,,,,,,,,,1.28,,,,,,,,,,,,,,,,
"nominal=Bi2O3S2.2. 89%-Bi(O,F)BiS2 phase",,,Bi2.14S2O1,,,,BiOBiS2,,,,,,,,shape_01,,,,2.0,,,,,,,,,,,,,,,,
Hc1 defined as deviation point from linear M-H.,,,Y1Ni1.8Mn0.2B2C1,,,,"Y(Ni,Mn)2B2C",,,,,,,,,,8.7,,,,,8.7,,,,,,,,,,,,,
"not SC. MI(Mott insulator) to M'(intermediate metallic state) transition at T<H>. Reentrant to MI at T'. For P>10GPa, R(T) shows kink at T<K>.",,,K0.8Fe1.6Se2,,,,KFe2Se2,,,,,,,,shape_03,,,,4.0,,,,,,,,,,,,,,,,
,,,Co1,,,,Co1,,,,,,,,,,,,1.36,,,,,,,,,,,,,,,,
,,,Th1Si1.45Co0.55,,,,ThSi2-xCox,,,,,,,,shape_01,,,,1.7,,,,,,,,,,,,,,,,
sandwitch of 3 layers. Misfit = 2.0 %,,,Pb1Te1Sn1Te1,,,,PbTe/SnTe,,,,,,,,shape_04,,2.97,,,,,2.97,,,,,,,,,,,,,
picoline-intercalated TaS2. M=picoline,,,Ta1S2M0.333,,,,TaS2(pikoline)0.333,,,,,,,,,,2.74,,,,0.15,2.74,,,,,,,,0.205,,,,,
ave grain=0.11 micron.m.  not s/c. kai-zero=2.52E-4. mag. impurity=143 ppm. gamma=in mj/mol.K2,,206.0,Pt1,,,,Pt,,,,,,,,,,,,,,,,,6.24,,,,,,,,,,,
K-intercalated.,,,K0.08Zr1N1Cl1,,,,K0.08ZrNCl,,,,,,,,,,,,,13.0,,13.0,,,,,,,,,,,,,
stage-II compound,,,K1Tl1.5C8,,,,KTl1.5C8,,,,,,,,,,,,,2.45,,2.45,,,,,,,,,,,,,
,,,La1.986Ba0.014Cu1O4,,,,"(La,Ba)2CuO4",15.0,,,,,,,,,,,,,,,,,,,,,,,,,,,
Neel temperature was determined by uSR measurements.,,,La1.836Eu0.2Sr0.014Cu1O4,,,,"(La,Eu,Sr)2CuO4",190.0,,,,,,,,,,,,,,,,,,,,,,,,,,,
not SC,,,Yb2Ru3Ge4,,,,Yb2Ru3Ge3,,,,,,,,shape_01,,,,1.8,,,,,,,,,,,,,,,,
impurity phase=A2,,,V0.709Ga0.151Al0.14,,,,V1-x-yGaxAly,,,,,,,,,,9.0,,,,,9.0,,,,,,,,,,,,,
,,,C2Pt1U2,,,,C2Pt1U2,,,,,,,,,,1.47,,,,,1.47,,,,,,,,,,,,,
Ca-content by EDX,,,Hg1.5Pb0.5Ba2Y0.29Ca0.71Cu2O8-z,,,,"(Hg,Pb)2Ba2(Y,Ca)Cu2O8",,,,,,,,,,60.4,,,,,60.4,,,,,,,,,,,,,
not SC down to 1.6 K.,,,Er1Rh1Si1,,,,ErRhSi,,,,,,,,,,,,1.6,,,,,,,,,,,,,,,,
Structure not indicated in the paper.,,,Hg1Sr2Tp0.333Ce0.667Cu2O6+z,,,,"HgSr2(Tb,Ce)Cu2O6",,,,,,,,shape_01,,,,4.2,,,,,,,,,,,,,,,,
,,,In3Yb1,,,,In3Yb1,,,,,,,,,,,,0.05,,,,,,,,,,,,,,,,
,,,Er0.005La0.995,,,,La1-xErx,,,,,,,,,,5.94,,,,,5.94,,,,,,,,,,,,,
,,,Bi0.3Zr0.7,,,,Bi0.3Zr0.7,,,,,,,,,,1.51,,,,,1.51,,,,,,,,,,,,,
"Fiber, irradiated.(3.6e14 1/cm2)Jc value is not at a data at helium temperature ,but at 25K.",,,Bi2Sr2Ca1Cu2O8,,,,Bi2Sr2CaCu2O8,,,,,,,,shape_06,,83.0,,,,,83.0,,,,,,,,,,,,,
,,,Bi2Sr1.8Gd0.2Ca1Cu2O8+z,,,,"Bi2(Sr,Gd)2CaCu2O8",,,,,,,,,,71.6,,,,,71.6,,,,,,,,,,,,,
,,,B1Nb1,,,,B1Nb1,,,,,,,,,,8.25,,,,,8.25,,,,,,,,,,,,,
,,,Au0.1Zr0.9,,,,Zr1-xAux,,,,,,,,,,2.78,,,,,2.78,,,,,,,,,,,,,
,,,Hg0.73Cr0.38Sr2Cu1.04O4+d,,,,"(Hg,Cr)Sr2CuO4+d",,,,,,,,shape_02,,,,,60.0,,60.0,,,,,,,,,,,,,
,,,Tl1Sr2Ca0.1Y0.9Cu2O6.97,,,,"TlSr2(Ca,Y)Cu2Oz",,,6.97,,,,,shape_01,,87.0,,,,,87.0,,,,,,,,,,,,,
,,,Ta0.8W0.2,,,,Ta1-xWx,,,,,,,,,,1.2,,,,,1.2,,,,,,,,,,,,,
,,,Nb2.934V0.066Sn1,,,,"(Nb,V)3Sn",,,,,,,,,,17.7,,,,,17.7,,,,,,,,,,,,,
,,,La0.6Eu0.4Ca1Ba1Cu3OZ,,,,"(La,Eu)CaBaCu3O7",,,,,,,,shape_01,,65.0,,,,,65.0,,,,10.17,,,,,,,,,
,,,La1.5Pb0.5Cu1Oz,,,,"(La,Pb)2CuOz",,,,,,,,,,,,,15.0,,15.0,,,,,,,,,,,,,
,,,Al0.03Ti0.81V0.16,,,,Al0.03Ti0.81V0.16,,,,,,,,,,5.1,,,,,5.1,,,,,,,,,,,,,
TP MEASURED IN AIR,,,La1.99Sr0.01Cu1O4-Z,,,,"(La,Sr)2CuO4",,,,,,,,,,,,,,,,,,,,,,,,,,392.0,,
,,,Tm1Ni1.97Co0.06B2C1,,,,"Tm(Ni,Co)2B2C",,,,,,,,shape_01,,8.7,,,,,8.7,,,,,,,,,,,,,
,,,Mo0.84V0.16C1,,,,"(Mo,V)C",,,,,,,,,,12.9,,,,,12.9,,,,,,,,,,,,,
OZ=3.99-3.              97,,,Pr1.85Ce0.15Cu1O3.98,,,,"(Pr,Ce)2CuO4",,,3.98,,,,,,,19.4,,,,,19.4,,,,,,,,-0.1,,,,,
,,,La1Pt2,,,,La1Pt2,,,,,,,,,,,,1.0,,,,,,,,,,,,,,,,
,,,La1Rh2B2C1,,,,LaNi2B2C,,,,,,,,,,,,1.4,,,,,,,,,,,,,,,,
not s/c,,,Ta0.33Sr2Y1Cu2.67Oz,,,,"(Ta,Cu)Sr2YCu2Oz",,,,,,,,,,,,20.0,,,,,,,,,,,,,,,,
,,,Y1Ba2Cu3O7-Z,,,,YBa2Cu3O7,,,,,,,,,,,,,,,,,,,,,,,,,,,,
,,,La1.8Sr0.15Na0.05Cu1O4,,,,"(La,Sr,Na)2CuO4",,,,,,,,shape_01,,,,,37.0,,37.0,,,,,,,,,,,,,
,,,Nb0.25Ti0.75N0.98,,,,"(Nb,Ti)Nx",,,,,,,,,,10.5,,,,,10.5,,,,,,,,,,,,,
,,,Nb3Al0.71Ge0.29,,,,"Nb3(Al,Ge)",,,,,,,,,,20.7,,,,,20.7,,,,,,,2.77,,,,,,
,,,La1.735Nd0.14Sr0.125Cu1O4,,,,"(La,Nd,Sr)2CuO4",,,4.0,,,,,shape_01,,,,,15.0,,15.0,,,,,,,,,,,,,
high pressure XRD,,,Nb1Sr2Eu1Cu2O8,,,,NbSr2EuCu2O8,,,,,,,,shape_01,,,,,,,,,,,,,,,,,,,,
Thermopower = 4.68uV/K at 30 C.,,,Y1In1.5Pb1.5,,,,"Y(In,Pb)3",,,,,,,,shape_01,,1.0,,,,,1.0,,,,,,,,,,,,,
"M = 3-ethylpyridine . reaction ( 160C,10d).",,,M0.29Ta1S2,,,,(M)0.29TaS2,,,,,,,,,,4.5,,,,,4.5,,,,,,,,,4.15,,,,
O-content shows nominal value.,,,Ce1Fe1As1O0.85,,,,CeOFeAs,,,,,,,,shape_01,41.0,,46.5,,42.6,,42.6,,,,,,,,,,,,,
,,,Ce1Co1.33Rh0.67,,,,Ce1Co1.33Rh0.67,,,,,,,,,,,,0.33,,,,,,,,,,,,,,,,
"Employing ultrathin AHAPS-molecular monolayer adlayers, Tc is decreased about -70% of NbSe2 by generating a macroscopic electrostatic field on NbSe2.",,,Ah1Nb1Se2,,,,AHAPS/NbSe2,,,,,,,,shape_05,,,,,,,0.29,,,,,,,,,,,,,
,,,In3Sn1,,,,,,,,,,,,,,5.5,,,,,5.5,,,,,,,,,,,,,
Tc measured by magnetization.,,,La1.85Sr0.15Cu1O4,,,,"(La,Sr)2CuO4",,,,,,,,shape_01,,,,,37.0,,37.0,,,,,,,,,,,,,
,,,As2Co1,,,,As2Co1,,,,,,,,,,,,1.1,,,,,,,,,,,,,,,,
as-grown,,,Tl0.6Pb0.4Sr1.7Ba0.3Ca1Cu2OZ,,,,"(Tl,Pb)(Sr,Ba)2CaCu2Oz",,,,,,,,shape_03,,,,,89.0,,89.0,,,,,,,,,,,,,
,,,Ir1Si1,,,,Ir1Si1,,,,,,,,,,,,1.02,,,,,,,,,,,,,,,,
,,,Bi1.6Pb0.4Sr2Ca2Cu4Oz,,,,"(Bi,Pb)2Sr2Ca2Cu3Oz",,,,,,,,shape_02,130.0,,,,,,130.0,,,,,,,,,,,,,
,,,La1.95Sr0.05Cu1O4,,,,"(La,Sr)2CuO4",,,,,,,,shape_01,,,,4.2,,,,,,,,,,,,,,,,
H-content by TDS (not nominal),,,La1Fe1As1O1,,,,"LaFeAs(O,H)",138.0,,,,,,,,,,,4.0,,,,,,,,,,,,,,,,
,,,La1.85Sr0.15Cu0.95Mg0.05O4,,,,"(La,Sr)2(Cu,Mg)O4",,,,,,,,shape_01,,,,,,,,,,,24.1,,,,,,,,,
,,,Nb1B0.25O2,,,,,,,,,,,,,,,,4.2,,,,,,,,,,,,,,-130.0,,
,,,Hg1Tl1Ba2Cu1O6,,,,HgTlBa2CuO6,,,,,,,,,,,,4.2,,,,,,,,,,,,,,,,
"cubic,  like Be.",,,Pt1Pd1,,,,,,,,,,,,,,3.7,,,,,3.7,,,,,,,,,,,,,
,,,Bi1Ru1,,,,Bi1Ru1,,,,,,,,,,4.12,,,,,4.12,,,,,,,,,,,,,
"Tetra-to-ortho transiton at T<STR> = 164 K, T<SDW> = 152 K.",,,Ca1Fe2As2,,,,CaFe2As2,,,,,,,,shape_03,,,,4.0,,,,,,,,,,,,,,,,
,,,Nb3Sn0.81Al0.19,,,,,,,,,,,,,,14.6,,,,,14.6,,,,,,,,,,,,,
,,,Be13Ge1,,,,Be13Ge1,,,,,,,,,,,,1.4,,,,,,,,,,,,,,,,
as-cast,,,Y1Ru2Si2,,,,YRu2Si2,,,,,,,,shape_01,,,,,,,1.1,,,,,,,,,,,,,
,,,Y0.8Pr0.2Ba2Cu3O7-Z,,,,"(Y,Pr)Ba2Cu3O7",,,,,,,,shape_01,,71.7,,,,,71.7,,,,,,,,,,,,,
,,,Os3Th7,,,,Os3Th7,,,,,,,,,,1.51,,,,,1.51,,,,,,,,,,,,,
"A15,Nb,sigma phases",,,Nb78Ga16Mn6,,,,"Nb78(Ga,Mn)22",,,,,,,,,,5.53,,,,,5.53,5.96,,,,,,1.62,,,,,,
"Tc measured inductively, defined as mid point in transition.",,,Ce0.52Th0.48Ir3,,,,Ce1-xThxIr3,,,,,,,,shape_01,,3.83,,,,,3.83,,,,,,,,,,,,,
,,,Y1Ba2Cu3ZnO6.91,,,,"YBA2(Cu,Zn)3O7",,,6.91,,,,,shape_01,,,,,,,,,,,,,,,,,,,,
,,,Te3Zr1,,,,ZrTe3,,,,,,,,shape_03,,,,1.8,,,,,,,,,,,,,,,,
,,,B2Sc1,,,,B2Sc1,,,,,,,,,,,,1.3,,,,,,,,,,,,,,,,
"The best fit (Rietveld) is FeSe0.99. Structural transition(tetra-to-ortho) at 60-80 K. Low-Temp phase: space-G = Cmme, a=5.3081, b=5.3354, c=5.4879 at 6K.",,,Fe1Se0.72,,,,FeSe,,,,,,,,,,8.0,,,,,8.0,,,,,,,,,,,,,
,,,Nb5Zr2Be8,,,,Nb5Zr2Be8,,,,,,,,,,5.2,,,,,5.2,,,,,,,,,,,,,
not s/c. CurieT shows magnetic transition.,5.21,,Er1Ru1B2,,,,ErRuB2,,,,,,,,,,,,1.0,,,,,,,,,,,,,,,,
,,,Bi1.6Sr0.4Yb1Cu3O6.225,,,,"Cu(Ba,Sr)2YbCu2Oz",,,6.225,,,,,shape_01,,,,5.0,,,,,,,,,,,,,,,,
,,,As1V3,,,,As1V3,,,,,,,,,,,,1.0,,,,,,,,,,,,,,,,
,,,Bi1.8Pb0.2Sr1.6La0.4Cu1O6.182,,,,"(Bi,Pb)2(Sr,La)2CuO6",,,6.182,,,,,,,13.7,,,,,13.7,,,,,,,,,,,,,
,,,La1.5Sr0.5Cu1.5Fe0.5O3.94,,,,"(La,Sr)2(Cu,Fe)O4",,,3.94,,,,,,,,,10.0,,,,,,,,,,,,,,,,
,,,P1W1,,,,P1W1,,,,,,,,,,,,1.01,,,,,,,,,,,,,,,,
,,,B0.72Mo0.28,,,,B0.72Mo0.28,,,,,,,,,,,,1.28,,,,,,,,,,,,,,,,
,,,Bi2Sr1.5La0.5Cu1O6+Z,,,,"Bi2(Sr,La)2CuO6",,,,,,,,,,,,4.2,,,,,,,,,,,,,,,,
apical site = BrCl.,,,Ca1.825Na0.175Cu1Br1Cl1O2,,,,"(Ca,Na)2CuO2BrCl",,,,,,,,shape_01,,23.0,,,,,23.0,,,,,,,,,,,,,
"neutron flvence=4.98E+21/m2, Tc=86.6K by microwave absorption",,,Y1Ba2Cu3Li0.06O7-Z,,,,YBa2Cu3(Li)O7,,,,,,,,shape_01,,88.8,,,,1.2,88.8,,,,,,,,,,,,,
,,,Au0.84In0.16,,,,Au1-xInx,,,,,,,,,,0.035,,,,,0.035,,,,,,,,,,,,,Info: Very Low Tc (<0.1K)
TC by AC Susceptibility,,,Nd0.7Pr0.3Ba2Cu3O6.95,,,,"(Nd,Pr)Ba2Cu3O7",,,6.95,,,,,shape_01,,,,5.0,,,,,,,,,,,,,,,,
,,,C1Mo0.5Ta0.5,,,,,,,,,,,,,,7.7,,,,,7.7,,,,,,,,,,,,,
,,,Ag2Bi1,,,,Ag2Bi1,,,,,,,,,,,,1.28,,,,,,,,,,,,,,,,
monoclinic beta=90.8,,,Nd1Ir3B2,,,,NdIr3B2,4.72,,,,,,,,,,,1.2,,,,,,,,,,,,,,,,
Tc by SP.,,,Sr1Pt1Ge3,,,,SrPtGe3,,,,,,,,shape_01,,1.0,,,,,1.0,,4.0,,,,,,,,,,,
,30.0,,Bi4Sr4Nd2Cu4OZ,,,2.97,BI4SR4ND2CU4O16,,,,,,,,,,,,,,,,,,,,,,,,,,,,
,,,La2.85Ca0.3Ba2.85Cu6O14.252,,,,"(La,Ca)3(Ba,Ca)3Cu6O14",,,14.252,,,,,,22.0,,,,,,22.0,,,,,,,,,,,,,
,,,Y1Os1B2,,,,YOsB2,,,,,,,,,,2.22,,,,,2.22,,,,,,,,,,,,,
,,,Bi4Sr3Ca1Tm2Cu4O17.18,,,,,,,17.18,,,,,,,,,,,,,,,,,,,,,,,,,
structural transition (tetra-ortho) at 57 K. magnetic transition at 48 K.,,,Ba1Fe1.856Cu0.07As2,,,,"Ba(Fe,Cu)2As2",,,,,,,,,,,,2.0,,,,,,,,,,,,,,,,
,,,Bi2Sr2Ca0.6Pr0.4Cu2O8,,,,"Bi2Sr2(Ca,Pr)Cu2O8",,,,,,,,shape_01,,,43.4,,,,43.4,,,,,,,,,,,,,
,,,Nb1Se2,,,,Nb1Se2,,,,,,,,,,8.8,,,,,8.8,,,,,,,,,,,,,
,,,Al1Pt1,,,,Al1Pt1,,,,,,,,,,,,0.34,,,,,,,,,,,,,,,,
cubic-to-tetra at 10 K (c/a = 0.9603). Thermodynamic Hc(0) = 57 Oe.,,,Ag7N1O11,,,,Ag7O8(NO3),,,,,,,,shape_03,,1.04,,,,,1.04,,,,,,,,,,,,,
alpha-phase.,,,Si2Th1,,,,Th1Si2,,,,,,,,,,3.16,,,,,3.16,,,,,,,,,,,,,
not SC.,,,Ta1Se0.6Te1.4,,,,1T-TaSe2-xTex,,,,,,,,shape_03,,,0.0,,,,0.0,,,,,,,,,,,,,Check: Tc=0 (Non-superconducting?)
,,,Tl0.3Hg0.7Sr2Ba2Cu2Co3Oz,,,,"(Tl,Hg)Sr2Ba2Cu2(CO3)Oz",,,,,,,,,,73.0,,,,,73.0,,,,,,,,,,,,,
,,,La1Ba2Cu2.5Fe0.5OZ,,,,"LaBa2(Cu,Fe)3O7",,,,,,,,,,,,10.0,,,,,,,,,,,,,,,,
,,,Nd1.85Ce0.15Cu0.99Zn0.01O4,,,,"(Nd,Ce)2(Cu,Zn)O4",,,,,,,,shape_01,,15.1,,,,,15.1,,,,,,,,,,,,,
,,,Si2Ta5,,,,Ta5Si2,,,,,,,,,,,,1.2,,,,,,,,,,,,,,,,
,,,Ga4Mo1,,,,Ga4Mo1,,,,,,,,,,9.8,,,,,9.8,,,,,,,,,,,,,
,,,Hf1Mo2,,,,Hf1Mo2,,,,,,,,,,,,0.05,,,,,,,,,,,,,,,,
,,,Y1Ba2Cu2.775Fe0.225O7-y,,,,"YBa2(Cu,Fe)3O7",,,,,,,,shape_01,,63.0,,,,,63.0,,,,,,,,,,,,,
,,,Ni2As2Sr4Sc2O6,,,,Ni2As2Sr4Sc2O6,,,,,,,,,,2.7,,,,,2.7,,,,,,,,,,,,,
"reduced sample,Tc=40K for as-sintered sample",,,Tl0.5Pb0.5Sr4Cu2C0.9N0.1O7,,,,"(Tl,Pb)Sr4Cu2(CO3,NO3)O7",,,,,,,,shape_01,,,,,76.0,,76.0,,,,,,,,,,,,,
,,,Bi0.34In0.66,,,,,,,,,,,,,,4.0,,,,,4.0,,,,,,,,,,,,,
,,,Ru3U1,,,,Ru3U1,,,,,,,,,,,,1.2,,,,,,,,,,,,,,,,
,,,Nb0.65Zr0.35Pt3,,,,Nb0.65Zr0.35Pt3,,,,,,,,,,,,1.6,,,,,,,,,,,,,,,,
not SC down to 1.6 K.,,,Dy1Ir1Si1,,,,DyIrSi,,,,,,,,,,,,1.6,,,,,,,,,,,,,,,,
,,,Ge1Nb3,,,,Ge1Nb3,,,,,,,,,,17.0,,,,,17.0,,,,,,,,,,,,,
Impurity phase = BiNb2Se3,,,Nb0.05Bi2Se3,,,,NbxBi2Se3,,0.75,,,,,,shape_03,,,2.57,,,,2.57,,,,,,,,,,,,,
"Measuring the c-axis Jc current in Fe1+yTe1-xSex single crystals, depairing limit along the c-axis is investigated, based on the GL theory.",,,Fe1Te0.8Se0.2,,,,FeTeSe,,,,,,,,shape_03,,,,,,,8.6,,,,,,,,,,,,,
SUS(Pauli)=1.47E-4 cm3/mole,,,Tl2Ba2Cu1O6.1,,,,Tl2Ba2CuO6,,,6.1,,,,,,,92.5,,,92.5,,92.5,,,,,,,,,,,,,
,,,Ca8.38Ce1.62Pt3Fe10As18,,,,(Ca1-xCex)(Pt3As8)(FeAs)10,,,,,,,,shape_01,,,,,30.5,,30.5,,,,,,,,,,,,,
,,,Gd1Ba2Cu2.64Fe0.36O7-Z,,,,"GDBA2(CU,FE)3O7",,,,,,,,shape_01,,18.6,,,,,18.6,,,,,,,,,,,,,
,,,Al3Nb1,,,,Al3Nb1,,,,,,,,,,,,1.2,,,,,,,,,,,,,,,,
,,,Mg1B1.9C0.1,,,,"Mg(B,C)2",,,,,,,,,,36.2,,,,,36.2,,,,,,,,,,,,,
,,,Rh5Y1,,,,Rh5Y1,,,,,,,,,,0.56,,,,,0.56,,,,,,,,,,,,,
,,,La2Cu1O4-Z,,,,La2CuO4,230.0,,,,,,,shape_03,,,,,,,,,,,,,,,,,,,,
,,,Al2Y3,,,,Al2Y3,,,,,,,,,,,,1.15,,,,,,,,,,,,,,,,
no 1221 phase,,,Lu1Ni1B1C0.85,,,,LuNiBxCy,,,,,,,,,,,,,2.4,,2.4,,,,,,,,,,,,,
,,,Pr1Fe0.85Co0.15As1O1,,,,"PrO(Fe,Co)As",,,,,,,,,,,5.9,,,,5.9,,,,,,,,,,,,,
amorphous Bi-Sb film,,,Bi0.7Sb0.3,,,,"a-(Bi,Sb)",,,,,,,,shape_04,,4.14,,,,,4.14,,,,,,,,,,,,,
Tq=650C,,,Y1Ba2Cu2.9Ni0.1O6.71,,,,"YBa2(Cu,Ni)3O7",,,6.71,,,,,shape_01,29.0,,,,,,29.0,,,,,,,,,,,,,
,,,Y1.8V0.2C2.9,,,,"(Y,V)2C3",,,,,,,,,,11.5,,,,,11.5,,,,,,,,,,,,,
,,,Ca1La1Ba1Cu3O7,,,,CaLaBaCu3O7,,,,,,,,,,,80.0,,,,80.0,,,,,,,,,,,,,
not s/c upto 8 GPa,,,Sr11Ca6Cu24O41,,,,"(Sr,Ca)14Cu24O41",,,,,,,,shape_03,,,,2.0,,,,,,,,,,,,,,,,
,,,Cd0.97Hg0.03,,,,Cd0.97Hg0.03,,,,,,,,,,0.53,,,,,0.53,,,,,,,,,,,,,
,,,Cr0.78Ir0.22,,,,Cr0.78Ir0.22,,,,,,,,,,,,0.3,,,,,,,,,,,,,,,,
Tm > 45 K. magnetic hardness = 100 kOe at 4.2K,,,Sm1Ru3B2,,,,SmRu3B2,,,,,,,,shape_01,,,,1.2,,,,,,,,,,,,,,,,
,,,Nb0.5Sn0.25Ta0.125V0.125,,,,Nb0.5Sn0.25Ta0.125V0,,,,,,,,,,12.2,,,,,12.2,,,,,,,,,,,,,
,,,Lu0.8Dy0.2Ni2B2C1,,,,"(Lu,Dy)Ni2B2C",,,,,,,,,,11.8,,,,,11.8,,,,,,,,,,,,,
,,,Mo0.3Tc0.7,,,,Mo0.3Tc0.7,,,,,,,,,,12.0,,,,,12.0,,,,,,,,,,,,,
,,,Bi1.95Sr1.45Pr0.6Cu1O4,,,,"Bi2(Sr,Pr)2CuO4",,,,,,,,,,22.0,,,,,22.0,,,,,,,,,,,,,
"91%O(18),DTC=0.16K",,,Y1Ba2Cu3O7,,,,YBa2Cu3O7,,,,,,,,,,91.2,,,,,91.2,,,,,,,,,,,,,
,,,Bi4Sr4Y2Cu4O16+Y,,,0.5,BI4SR4Y2CU4O16,,,,,,,,,,,,,,,,,,,,,,,,,,,,
M = THF (tetrahydrofuran). co-intercalation of Eu and THF,,,Eu0.13M1Hf1N1Cl1,,,,Eu0.13(THF)HfNCl,,,,,,,,,,,,,25.8,,25.8,,,,,,,,,,,,,
,,,Ca1Fe0.74Co0.26As1F1,,,,"CaF(Fe,Co)As",,,,,,,,,,,3.49,,,,3.49,,,,,,,,,,,,,
,,,Ca10Pt5Fe9As18,,,,Ca10(Pt4As8)(Fe1-xPtxAs)10,,,,,,,,shape_01,,9.78,,,,,9.78,,,,,,,,,,,,,
un-twin sample,,,Y1Ba2Cu3O7-d,,,,YBa2Cu3O7-d,,,,,,,,shape_03,,,,,,,,,2.0,,,,,,,,,,,
not s/c,,,Ru0.33Sr2Y1Cu2.67Oz,,,,"(Ru,Cu)Sr2YCu2Oz",,,,,,,,,,,,20.0,,,,,,,,,,,,,,,,
,,,Ir0.77Se2,,,,IrxSe2,,,,,,,,,3.2,,3.8,,,,3.5,,,,,,,,,,,,,
,,,Nb5Pt3,,,,,,,,,,,,,,3.73,,,,,3.73,,,,,,,,,,,,,
,,,Nb3Sn0.5Al0.5,,,,"Nb3(Sn,Al)",,,,,,,,,,16.1,,,,,16.1,,,,,,,,,,,,,
,,,Sm1.5Ba1.5Cu3OY,,,,"Sm(Ba,Sm)2Cu3O7",,,,,,,,,,,,,,,,,,950.0,,,,,,,,,,
,,,Ti0.33Zr0.66,,,,Ti0.33Zr0.66,,,,,,,,,,1.35,,,,,1.35,,,,,,,,,,,,,
,,,Pd5Th3,,,,Pd5Th3,,,,,,,,,,,,1.3,,,,,,,,,,,,,,,,
bulk modulus=151 Gpa. Space group=P6/mmm,,,B2Mg1,,,,MgB2,,,,,,,,shape_01,,38.2,,,,,38.2,,,,,,,,,,,,,
,,,Pd3Th1,,,,Pd3Th1,,,,,,,,,,,,1.3,,,,,,,,,,,,,,,,
,,,Th1Pt1Si1,,,,ThPtSi,,,,,,,,shape_01,,2.98,,,,,2.98,,,,,,,,,,,,,
"Tc from R(T) graph. N(0) calculated from SP{gamma} data, which in not given.",,,La1Ni1C2,,,,LaNiC2,,,,,,,,shape_01,2.92,,,,,,2.92,,,,,,,,,,,,,
,,,In0.15Nb3Sn0.85,,,,In0.15Nb3Sn0.85,,,,,,,,,,18.26,,,,,18.26,,,,,,,,,,,,,
dominant phase=1222,,,Hg0.5Pb0.5Sr2Sm1.5Ce0.5Cu2Oz,,,,"(Hg,Pb)Sr2(R,Ce)2 Cu2 Oz",,,,,,,,,,,,4.2,,,,,,,,,,,,,,,,
,,,Al1C1La3,,,,Al1C1La3,,,,,,,,,,,,1.02,,,,,,,,,,,,,,,,
,,,Pt1Sb1Te1,,,,Pt1Sb1Te1,,,,,,,,,,,,1.2,,,,,,,,,,,,,,,,
,,,Mo3P1,,,,Mo3P1,,,,,,,,,,5.31,,,,,5.31,,,,,,,,,,,,,
,,,La1.812Nd0.038Sr0.026Ba0.124Cu1O4,,,,"(La,Nd,Sr,Ba)2CuOz",,,4.0,,,,,,,,,,31.1,,31.1,,,,,,,,,,,,,
,,,Ni0.16Co0.64P0.2,,,,Ni0.16Co0.64P0.2,,,,,,,,,,,,0.99,,,,,,,,,,,,,,,,
"(1/T)-term in SP-heat, a =  13.563  E-4 cal/mol.K",,328.0,Fe0.36Co0.54Al0.1,,,,Fe-Co-Al,,,,,,,,,,,,1.5,,,,,2.18,,,,,,,,,,,
,,,Pt1Sc4,,,,Pt1Sc4,,,,,,,,,,,,0.32,,,,,,,,,,,,,,,,
M-intercalated . M = Na0.33(NMF)y.  NMF = N-methylformamide. NMF content (y) not given. interlayer distance d = 1890 pm.,,,M1Ta1S2,,,,(M)TaS2,,,,,,,,,,4.6,,,,,4.6,,,,,,,,,,,,,
space G = Pnma(#62).,,,La1Rh1Al1,,,,LaRhAl,,,,,,,,,,2.4,,,,,2.4,,,,,,,,,,,,,
,,,In2Mo15Se19,,,,In2Mo15Se19,,,,,,,,,,1.5,,,,,1.5,,,,,,,,,,,,,
,,,Tl1Ba1.2La0.8Cu1O5,,,,"Tl(Ba,La)2CuO5",,,5.0,,,,,shape_01,,,,,,,,,,,,,,,,,,,,
La-content calculated from lattice constant assuming Vegards law.,,,Lu0.95La0.05Ni2B2C1,,,,"(Lu,La)Ni2B2C",,,,,,,,,,15.3,,,,,15.3,,,,,,,,,,,,,
,,,Ce0.04La0.96,,,,Ce0.04La0.96,,,,,,,,,,,,0.05,,,,,,,,,,,,,,,,
H-content by TG-MS method. Not SC for 0 =< x =< 1 in CaFeAsF1-xHx.,,,Ca1Fe1As1F0.29H0.71,,,,"CaFeAs(F,H)",,,,,,,,,,,,2.0,,,,,,,,,,,,,,,,
,,,Nb3Ga0.67Al0.33,,,,"Nb3(Ga,Al)",,,,,,,,,,18.1,,,,,18.1,,,,,,,,,,,,,
,,,Nb3Rh0.9Ir0.1,,,,"Nb3(Rh,Ir)",,,,,,,,shape_01,,,,1.7,,,,,,,,,,,,,,,,
,,,Bi4Sr4Ca1.5Eu0.5Cu4O16+Y,,,,"Bi2Sr2(Ca,Eu)Cu2O8",,,,,,,,,,84.3,,,,,84.3,,,,,,,,,,,,,
,,,Sm1.05Ba1.95Cu3O6.94,,,,"Sm(Ba,Sm)2Cu3O7",,,6.94,,,,,,,,,,,,,,,,,,,,,,,,,
P-dependence of lattice const measured. (dB0/dP) = 3.6 (bulk modulus),,,Ce1Co1In5,,,,CeCoIn5,,,,,,,,shape_03,,,,,,,,,,,,,,,,,,,,
,,,Ir1Zr2,,,,Ir1Zr2,,,,,,,,,,7.23,,,,,7.23,,,,,,,,,,,,,
composition by EDS. RESN shows RES at 25 K. dressed DOS(N*) = 0.86 states/eV.atom.spin calculated from RESN and (dHc2/dT).,,,Pd29Zr71,,,,Zr1-xPdx,,,,,,,,,,2.49,,,,,2.49,,,180.0,,,,2.6300000000000003,,,,,,
,,,Pr1Ba2Cu2.925Co0.075OZ,,,,"PrBa2(Cu,Co)3O7",16.9,,,,,,,,,,,4.2,,,,,,,,,,,,,,,,
density=6.20 g/cm3.,,,Er1.2Mo6S8,,,,ErMo6S8,,,,,,,,,,,,1.1,,,,,,,,,,,,,,,,
average grain size = 3.0+-0.5 micron meter,,,Ba2Yb1Cu3O6+z,,,,CuBa2YbCu2Oz,,,,,,,,shape_01,,,,,90.1,,90.1,,,,,,,,,,,,,
Electronic nematicity shows peculiar sinusoidal waves in real-space with wavelength more than 1000 times as long as unit cell.,,,Fe1Se1,,,,FeSe,,,,,,,,shape_09,,,,,,,9.0,,,,,,,,,,,,,
,,,Re0.4W0.6,,,,W1-xRex,,,,,,,,,,5.08,,,,,5.08,,,,,,,,,,,,,
,,,Nd1Ni2B2C1,,,,NdNi2B2C,,,,,,,,,,,,2.0,,,,,,,,,,,,,,,,
impurity phase = CeO2,,,Mo0.25Sr2Ce2.01Y0.99Cu2.75O11+z,,,,"(Cu,Mo)Sr2(Ce,Y)3Cu2O11",,,,,,,,,,,,4.2,,,,,,,,,,,,,,,,
,,,Sr0.2La1.8Cu0.95Co0.05O4,,,,"(La,Sr)2(Cu,Co)O4",,,,,,,,,,,16.0,,,,16.0,,,,,,,,,,,,,
,,,Cu1Se2,,,,Cu1Se2,,,,,,,,,,2.43,,,,,2.43,,,,,,,,,,,,,
"zone melting growth rate = 10 mm/h, P(He) = 1.0 MPa",,,Al1Nb3,,,,Nb3Al,,,,,,,,,,17.4,,,,,17.4,,,,,,,,,,,,,
,,,Al0.1Si0.9V3,,,,Al0.1Si0.9V3,,,,,,,,,,16.1,,,,,16.1,,,,,,,,,,,,,
,,,La1Fe1As1F0.15O0.85,,,,"La(O,F)FeAs",,,,,,,,shape_01,,20.0,,,,,20.0,,,,,,,,,,,-28.4,,
apical site = Br,,,Ca1.875Na0.125Cu1Br2O2,,,,"(Ca,Na)2CuO2Br2",,,,,,,,shape_01,,,,5.0,,,,,,,,,,,,,,,,
,,,Mo0.8Zr0.2C1,,,,"(Mo,Zr)C",,,,,,,,,,10.9,,,,,10.9,,,,,,,,,,,,,
,,,Ca1Al0.74Si1.26,,,,"Ca(Al,Si)2",,,,,,,,,,,,,2.46,,2.46,,,,,,,,,,,,,
,,,La1.85Sr0.15Cu0.97Ni0.03Oz,,,,"(La,Sr)2(Cu,Ni)O4",,,,,,,,shape_01,,,21.9,,,,21.9,,,,,,,,,,,,,
,,,Mo0.66Re0.34,,,,Mo0.66Re0.34,,,,,,,,,,11.8,,,,,11.8,,,,,,,,,,,,,
,,,Cu0.845Sb0.155,,,,Cu0.845Sb0.155,,,,,,,,,,0.184,,,,,0.184,,,,,,,,,,,,,
,,,La0.6Ce0.4Ru3Si2,,,,"(La,Ce)Ru3Si2",,,,,,,,shape_01,3.35,,,,3.35,,3.35,,,,,,,,,,,,,
,,,Cu1S1Se1,,,,,,,,,,,,,,1.5,,,,,1.5,,,,,,,,,,,,,
,,,La1.71Sr0.29Cu0.94Fe0.06O4,,,,"(La,Sr)2(Cu,Fe)O4",,,,,,,,shape_01,,,,,32.5,,32.5,,,,,,,,,,,,,
as-cast,,,Th1Rh2Si2,,,,ThRh2Si2,,,,,,,,shape_01,,,,,,,1.1,,,,,,,,,,,,,
whisker,,,Bi1.99Sr1.52Ca1.34Cu1.86Pb0.15O8+z,,,,,,,,,,,,shape_06,60.0,,,,,,60.0,,,,,,,,,,,,,
,,,Nd1.85Ce0.15Cu1O4-X,,,,"(Nd,Ce)2CuO4",,,,,,,,,,21.0,,,,,21.0,,,,,,,,,,,,,
,,,La1.55Nd0.3Ca0.028Ba0.122Cu1O4,,,,"(La,Nd,Ca,Ba)2CuO4",,,,,,,,,,,,15.0,,,,,,,,,,,,,,,,
,,,Ce1Rh2,,,,Ce1Rh2,,,,,,,,,,,,0.35,,,,,,,,,,,,,,,,
,,,La2Ca2Ba2Cu3O13.712,,,,"(La,Ca)3(Ba,Ca)3Cu6O14",,,13.712,,,,,,76.0,,,,,,76.0,,,,,,,,,,,,,
,,,Nb25Ti74Zr1,,,,,,,,,,,,,,7.4,,,,,7.4,,,,,,,,,,,,,
definition of T1(SC) is not clear.,,,Tl1Ba2Ca1.85Na0.15Cu3O9-z,,,,"TlBa2(Ca,Na)2Cu3O9",,,,,,,,,105.51,,,,,,105.51,,,,,,,,,,,,,
"encapsulated in C-nanocages, average size = 42.6 nm. Hc(T) from Physica C, 425(2005)62",,,C2Y1,,,,YC2,,,,,,,,shape_01,,,,,3.838,,3.838,,,,,,,,,,,-47.0,,
,,,La1.739Nd0.111Sr0.15Cu1O4-d,,,,"(La,Nd,Sr)2CuO4",,,,,,,,shape_01,,,,,,,,,,,,,,,,,,,,
"ALMOST SINGLE PHASE,KAI=EMU/G",,,Pb2Sr2Y1Cu3O8.8,,,,Pb2Sr2YCu3O8,,,8.8,,,,8.56e-05,,,,,4.2,,,,,,,,,,,,,,,,
,,,Ca1Ga1Ge1,,,,CaGaGe,,,,,,,,shape_01,,,,2.0,,,,,,,,,,,,,,,,
,,,Cu0.08Ti1Se2,,,,CuxTiSe2,,,,,,,,shape_03,,,4.13,,,,4.13,,,,,,,,,,,,,
"Identification of superconducting phases in GRA 95205, by MFMMS, VSM, and EDX.",,,Mg1C1Na1Sn1Ca1Al1Si1Ni1In1Pb1,,,,GRA 95205(a typical sample),,,,,,,,shape_04,,,,,,,5.5,,,,,,,,,,,,,
under doping,,,Bi2Sr1.975La0.025Cu1Oz,,,,"Bi2(Sr,La)2CuO6",,,,,,,,shape_03,,11.0,,,,,11.0,,,,,,,,,,,,,
,,,Ce1Co1In4.95Cd0.05,,,,CeCoIn-xCdx,,,,,,,,shape_01,,1.83,,,,,1.83,,,,,,,,,,,,,
solubility limit: x =< 0.03,,,Mg0.98Co0.02B2,,,,"(Mg,Co)B2",,,,,,,,shape_01,,37.4,,,,,37.4,,,,,,,,,,,,,
,,,Rh0.08Zr0.92,,,,Zr1-xRhx,,,,,,,,,,9.6,,,,,9.6,,,,,,,,,,,,,
,149.0,,Gd1.3Sm0.55Ce0.15Cu1O4,,,,"(Gd,Sm,Ce)2CuO4",144.0,,,,,,,shape_01,,,,,,,,,,,,,,,,,,,,
,,,Gd1Re2,,,,Gd1Re2,,,,,,,,,,,,4.2,,,,,,,,,,,,,,,,
"Tc measured inductively, defined as mid point in transition.",,,La0.3Th0.7Ru2,,,,La1-xThxRu2,,,,,,,,shape_01,,3.61,,,,,3.61,,,,,,,,,,,,,
Young's modulus using 200 kHz LiNbO3 piezoelectric oscilator. O-T transition=907 K,,,Ho1Ba2Cu3O6.87,,,,HoBa2Cu3Oz,,,6.87,,,,,shape_01,,,,,,,,,,,,,,,,,,,,
,,,Ce0.3Nd0.7Bi1S2F0.5O0.5,,,,"(Ce,Nd)O0.5F0.5BiS2",,,,,,,,shape_01,,,,,4.07,,4.07,,,,,,,,,,,,,
dielectric,,,La1.95Sr0.05Cu1O4,,,,"(La,Sr)2CuO4",,,,,,,,shape_01,,,,,,,,,,,,,,,,,,,,
Nominal conposition,,,Bi1.6Pb0.4Sr2Ca3Cu4O12-z,,,,"(Bi,Pb)Sr2Ca3(Cu,Si)4O12",,,,,,,,shape_01,,110.0,,,,,110.0,,,,,,,,,,,,,
,,,Al0.5Ga0.5Nb3,,,,Al0.5Ga0.5Nb3,,,,,,,,,,19.0,,,,,19.0,,,,,,,,,,,,,
,,,Co1Te1,,,,Co1Te1,,,,,,,,,,,,1.0,,,,,,,,,,,,,,,,
substrate = SrTiO3. Figure shows data for various substrates.,,,La1.909Ce0.091Cu1O4,,,,"(La,Ce)2CuO4",,,,,,,,shape_04,30.3,,,,,,30.3,,,,,,,,,,,,,
,,,La0.94Mo6Se8,,,,LaxMo6Se8,,,,,,,,shape_03,,11.0,,,,,11.0,,,,,,,,,,,,,
Hg-concentration shows actual values  (=0.11*nominal values) by wavelength dispersive spectroscopy. Tc by SP-heat.,,,Ce1Co1In4.9992Hg0.0008,,,,"CeCo(In,Hg)5",,,,,,,,shape_03,,2.254,,,,,2.254,,,,,,,,,,,,,
Compositions are Tl1.46Hg0.54Ba2Ca2Cu3Oz by EDS analysis.,,,Tl1.4Hg0.6Ba2Ca2Cu3Oz,,,,"(Tl,Hg)2Ba2Ca2Cu3Oz",,,,,,,,shape_03,,,,,118.0,,118.0,,,,,,,,,,,,,
not s/c,,,Tb0.1W1O3,,,,TbxWO3,1.54,,,,,,,,,,,,,,,,,,,,,,,,,,,
,,,Y1Ba2Cu2.955Co0.045O7-Z,,,,"YBa2(Cu,Co)3O7",,,,,,,,,,,,,,,,,,,,,,,,,,8.56,,
,,,La1.85Sr0.15Cu1O4,,,,"(La,Sr)2CuO4",,,,,,,,,,,38.0,,,,38.0,,,,,,,,,,,,,
,,,Be2Ti1,,,,Ti1Be2,,,,,,,,,,,,1.02,,,,,,,,,,,,,,,,
fully oxygenated,,,Y1Ba1.9La0.1Cu3Oz,,,,,,,,,,,,shape_01,,,,,96.1,,96.1,,,,,,,,,,,,,
,,,Nb2Sn3,,,,Nb2Sn3,,,,,,,,,,,,5.0,,,,,,,,,,,,,,,,
,,,Tl1Sr1.65Ce0.35Ca1Cu2O7-z,,,,"Tl(Sr,Ce)2CaCu2O7",,,,,,,,,,,,,59.3,,59.3,,,,,,,,,,,,,
,,,Bi2Sr2Ca0.4Lu0.6Cu2O8+Z,,,,"Bi2Sr2(Ca,Lu)O8",,,,,,,,,,,,,,,,,,,,,,,,,,,,
HC2ZERO in DB means Hc2(4.2K). ,,,Nb0.5Ti0.45Zr0.05,,,,Nb-Ti-Zr,,,,,,,,,,,,,,,,9.84,,,,,,,,,,,,
,,,Cu3Sb1,,,,Cu3Sb1,,,,,,,,,,1.8,,,,,1.8,,,,,,,,,,,,,
,,,Eu1.15Ba1.85Cu3O6.937,,,,"Eu(Ba,Eu)2Cu3O7",,,6.937,,,,,,,,,,,,,,,,,,,,,,,,,
,,,Sb1,,,,Sb1,,,,,,,,,,,,0.152,,,,,,,,,,,,,,,,
notS/C,,,Ga1Sr1.8Ca0.2Yb0.8Ca0.4Cu2O6.984,,,,"Ga(Sr,Ca)2(Yb,Ca)Cu2O7",,,6.984,,,,,,,,,5.0,,,,,,,,,,,,,,,,
semiconductor,,,Y1Ba2Cu3O6.4,,,,YBa2Cu3Oz,,,6.4,,,,,,,,,,,,,,,,,,,,,,,124.0,,
,,,B0.57Nb0.43,,,,B0.57Nb0.43,,,,,,,,,,,,1.28,,,,,,,,,,,,,,,,
,,,Ir2U1,,,,U1Ir2,,,,,,,,,,,,0.35,,,,,,,,,,,,,,,,
,,,Si10.9V3C0.1,,,,,,,,,,,,,,16.4,,,,,16.4,,,,,,,,,,,,,
,,,Y1Sr1.55Ba0.45Cu2.5B0.5O7,,,,"Y(Sr,Ba)2(Cu,B)3O7",,,,,,,,,,16.0,,,,,16.0,,,,,,,,,,,,,
,,,Hf0.4Zr0.6V2,,,,"(Hf,Ta)V2",,,,,,,,,,8.98,,,,,8.98,,,,,,,,0.036,,,,,
,,189.0,Pb1Ta1S3,,,,PbTaS3,,,,,,,,,,3.11,,,,,3.11,,11.7,,,,,,,,,,,
,,,Ir0.125Os0.375Rh0.5,,,,Ir1-x-yOsxRhy,,,,,,,,,,0.46,,,,,0.46,,,,,,,,,,,,,
,,,Pb0.38Bi1.75Sr1.75Ca1.1Cu2Oz,,,,,,,,,,2000.0,,shape_03,,,71.5,,,,71.5,,,,,,,,,,,,,
,,,Lu1Ni0.91Co0.18B2C1,,,,"Lu(Ni,Co)2B2C",,,,,,,,shape_01,,8.8,,,,,8.8,,,,,,,0.327,,,,,,
x=0.91,,,Mo0.8736Zr0.0364B2,,,,"(Mo,Zr)xB2",,,,,,,,,,7.92,,,,,7.92,,,,,,,,,,,,,
,,,Ba0.8K0.2Bi1O3,,,,"(Ba,K)BiO3",,,,,,,,,,,,4.2,,,,,,,,,,,,,,,,
,,,Hf0.33Nb0.33V0.33,,,,Hf0.33Nb0.33V0.33,,,,,,,,,,6.6,,,,,6.6,,,,,,,,,,,,,
,,,Ca0.1Ba1.65Nd1.25Cu3O7.03,,,,"(Ca,La)(Ba,Nd)2Cu3O7",,,7.03,,,,,shape_01,,,,,,,,,,,,,,,,,,,,
not bulk SC.,,,Cu0.3Zr1Te2,,,,Cu0.3ZrTe2,,,,,,,,shape_01,,,10.0,,,,10.0,,,,,,,,,,,,,
,,,Co1U1,,,,Co1U1,,,,,,,,,,1.7,,,,,1.7,,,,,,,,,,,,,
,,,Y1Ba2Cu2.94Al0.06O7-Z,,,,"YBa2(Cu,Al)3O7",,,,,,,,shape_01,,80.3,,,,,80.3,,,,,,,,,,,,,
,,,Y0.6Ca0.4Sr1.8Ba0.2Cu2Ga1O7-z,,,,"(Y,Ca)(Sr,Ba)2(Cu2,Ga)O7",,,,,,,,,,45.0,,,,,45.0,,,,,,,,,,,,,
T<SDW> = 120 K defined as R(T) anomaly.,,,La0.3Y0.7Fe1As1O1,,,,"(La,Y)OFeAs",,,,,,,,,,,,10.0,,,,,,,,,,,,,,,,
,,,Er1Ba2Cu3O6.34,,,,ErBa2Cu3Oz,,,6.34,,,,,,,,,,,,,,,,,,,,,,,,,
,,,Nb3Sn1,,,,Nb3Sn1,,,,,,,,,,18.3,,,,,18.3,,,,,,,,,,,,,
,,,Cd0.18Tl0.82,,,,,,,,,,,,,,2.54,,,,,2.54,,,,,,,,,,,,,
,,,Y1Ba1.5Sr0.5Cu3O6.98,,,,"Y(Ba,Sr)2Cu3O7",,,6.98,,,,,shape_01,,86.0,,,,,86.0,,,,,,,,,,,,,
,,,Sm1Ba2Cu2.8Zn0.2O6.83,,,,"SmBa2(Cu,Zn)3O7",,,6.83,,,,,shape_01,,,,,,,,,,,,,,,,,,,,
,,,Hg1.4Tl0.6Ba2Ca2Cu3Oz,,,,"(Hg,Tl)2Ba2Ca2Cu3Oz",,,,,,,,,,,,,85.1,,85.1,,,,,,,,,,,,,
,,,Co5.2Si2V2.8,,,,Co5.2Si2V2.8,,,,,,,,,,,,1.02,,,,,,,,,,,,,,,,
details not given. samples were prepared by rf-sputtering .,,,V1Ge2,,,,Ge2V,,,,,,,,,,,,1.8,,,,,,,,,,,,,,,,
P = 0-18 kbar,,,Bi0.025In0.975,,,,Bi0.025In0.975,,,,,,,,,,4.07,,,,,4.07,,,,,,,,,,,,,
,,,Y0.2Pr0.8Ba2Cu3O7-Z,,,,"(Y,Pr)Ba2Cu3O7",,,,,,,,shape_01,,,,,,,,,,,27.0,,,,,,,,,
,,406.0,La2Cu1O4,,,,La2CuO4,,,,,,,,,,,,,,,,,0.16,,,,,,,,,,,
R-ion radius vs Tc.,,,La0.2Pr0.3Ca0.5Ba2Cu3O7-z,,,,"(La,Pr,Ca)Ba2Cu3O7",,,,,,,,shape_01,,,,,100.0,,100.0,,,,,,,,,,,,,
,,,As1W1,,,,AsW,,,,,,,,,,,,1.4,,,,,,,,,,,,,,,,
,,,N6Nb5,,,,N6Nb5,,,,,,,,,,,,1.77,,,,,,,,,,,,,,,,
"Single phase,ISOTOPE=ln(1-dTc/Tc)/ln(M16/M18). ,ISOEL=O",,,La1.85Sr0.15Cu0.978Zn0.022O4+z,,,,"(La,Sr)2(Cu,Zn)O4",,,,,,,,shape_01,,,,,13.6,,13.6,,,,,,,,,,,,,
,,,La1Sb1,,,,LaSb,,,,,,,,,,,,0.03,,,,,,,,,,,,,,,,
R does not go to zero even at 5K,,,Bi2Sr2Ca0.4Ga0.6Cu2Oz,,,,"Bi2Sr2(Ca,Ga)Cu2O8",,,,,,,,,,,,5.0,,,,,,,,,,,,,,,,
,,,La2Cu1O4,,,,La2CuO4,,,4.0,,,,,,,,,,,,,,,,,,,,,,,,,
Isotope <16>O sample. Pseudogap Temp. = 46.5 K.,,,La1.71Sr0.25Ho0.04Cu1O4,,,,"(La,Sr,Ho)2CuO4",,,,,,,,,,,,,10.1,,10.1,,,,,,,,,,,,,
,,,Be12W1,,,,Be12W1,,,,,,,,,,,,1.7,,,,,,,,,,,,,,,,
impurity phase: Cu3P (5%). not SC,,,Li1Cu2P2,,,,LiCu2P2,,,,,,,4.287e-10,shape_01,,,,2.0,,,,,,,,,,,,,,,,
,,,Al2Mg3,,,,Al2Mg3,,,,,,,,,,,,0.35,,,,,,,,,,,,,,,,
,,,Y1Ba1Sr1Cu3Oz,,,,"Y(Ba,Sr)2Cu3O7",,,,,,,,,82.5,,,,,,82.5,,,,,,,,,,,,,
not SC. structural/AF transition at 173 K.,,,Sr1Fe1As1F1,,,,SrFeAsF,,,,,,,,,,,,2.0,,,,,,,,,,,,,,,,
,,,Mo1.85Nb0.15B1C1,,,,"(Mo,Nb)2BC",,,,,,,,,,6.2,,,,,6.2,,,,,,,,,,,,,
,,,Pb0.4Sn0.4In0.2Te1,,,,"(Pb,Sn,In)Te",,,,,,,,shape_01,4.24,,,,,,4.24,,,,,,,,,,,,,
,,,S1.1Zr1,,,,S1.1Zr1,,,,,,,,,,4.5,,,,,4.5,,,,,,,,,,,,,
,,,Cu2Mg1,,,,Cu2Mg1,,,,,,,,,,,,1.0,,,,,,,,,,,,,,,,
as-cast. non-stoichiometric effect.,,,Ce1Pt3.03Si0.97,,,,CePt3Si,,,,,,,,,,,,,0.37,,0.37,,,,,,,,,,,,,
SC disappers. Collapsed tetragonal phase for x >= 0.055.,,,Ca1Fe2As1.89P0.11,,,,"CaFe2(As,P)2",,,,,,,,shape_03,,,,4.0,,,,,,,,,,,,,,,,
,,,Pd2Y0.7Dy0.3Sn1,,,,"Pd2(Y,Dy)Sn",,,,,,,,,,,,1.2,,,,,,,,,,,,,,,,
,,,La0.7Ti0.3Bi1S2O1,,,,"(La,Ti)OBiS2",,,,,,,,shape_01,,2.22,,,,,2.22,,,,,,,,,,,,,
,,,Bi0.264Mo0.066Cu0.67Sr2Y1Cu2Oz,,,,"(Bi,Mo,Cu)Sr2YCu2O7",,,,,,,,shape_01,,,,10.0,,,,,,,,,,,,,,,,
oxygen reduction dz is about 0.03.,,,Pr0.8La1Ce0.2Cu1O4,,,,"(Pr,La,Ce)2CuO4",,,,,,,,shape_03,,,,,15.6,,15.6,,,,,,,,,,,,,
Tc = 4.14--3.84,,,U0.5Th0.5Os3B2,,,,Lu0.5Th0.5Os3B2,,,,,,,,shape_01,,4.14,,,,,4.14,,,,,,,,,,,,,
,,,Na0.65Fe1.93Se2,,,,"Na0.65Fe1.93(Se,S)2",,,,,,,,shape_01,,,,,37.5,,37.5,,,,,,,,,,,,,
impurity phase = ZrB2,,,Mg0.9Zr0.1B2,,,,"(Mg,Zr)B2",,,,,,,,shape_01,,37.3,,,,,37.3,,,,,,,,,,,,,
not s/c,,,Tl1Ba0.8Sr1.2Pr1Cu2O7-z,,,,"Tl(Ba,Sr)2PrCu2O7",5.24,,,,,,,,,,,4.2,,,,,,,,,,,,,,,,
RRR=10.2.,,,Y0.3Lu0.7Ni2B2C1,,,,"(Y,Lu)Ni2B2C",,,,,,,,,,15.0,,,,,15.0,,,,,,,,,,,,,
,,,Cr0.06Mo0.94,,,,Mo1-xCrx,,,,,,,,,,0.71,,,,,0.71,,,,,,,,,,,,,
Reannealing a previous material(No.11794) in vaccum.,,,Hg1Ba2Cu1O4.04,,,,HgBa2CuO4,,,4.04,,,,,shape_01,,,,,,,,,,,,,,,,,,,,
,,,Hf1Os1P1,,,,HfOsP,,,,,,,,,,6.1,,,,,6.1,,,,,,,,,,,,,
,,,Ce1Ru2,,,,CeRu2,,,,,,,,,,4.9,,,,,4.9,,,,,,,,,,,,,
Effect on superconducting transition temperature of non-magnetic rare earth atoms was studied to substitute A-atom into APX-based superconductors.,,,Hf0.6Y0.4P1.55S0.45,,,,Hf0.6Y0.4P1.55S0.45,,,,,,,,shape_02,,,,,,,4.81,,,,,,,,,,,,,
,,,C1La3Pb1,,,,C1La3Pb1,,,,,,,,,,,,1.02,,,,,,,,,,,,,,,,
,,,Tl1Sr2Ca0.55Ce0.45Cu2O7-z,,,,"TlSr2(Ca,Ce)Cu2O7",,,,,,,,,,,,10.0,,,,,,,,,,,,,,,,
structural(tetra-to-ortho) and magnetic(para-to-AF) transition at 90 K. Mossbauer effect measured.,,,Ba0.8K0.2Fe2As2,,,,"(Ba,K)Fe2As2",,,,,,,,shape_03,,25.3,,,,,25.3,,,,,,,,,,,,,
Curie-Weis-law for T > 95 K. FM order below 14.5 K,14.5,,Eu1Ga1Ge1,,,,EuGaGe,,,,,,,,shape_01,,,,2.0,,,,,,,,,,,,,,,,
,,,La1Ba1.5Ca0.5Cu3O6.52,,,,"(La,Ba,Ca)3Cu3O6",,,6.52,,,,,shape_01,,,,,,,,,,,,,,,,,,,,
,,,Pr1Ba2Cu2.9Co0.1Oz,,,,"PrBa2(Cu,Co)3O7",,,,,,,,,,,,10.0,,,,,,,,,,,,,,,,
,,,Hg1Sr2La0.667Ce0.333Cu2O6+z,,,,"HgSr2(La,Ce)Cu2O6",,,,,,,,shape_01,,,,4.2,,,,,,,,,,,,,,,,
,,,Bi2Sr2Y0.7Ca0.3Cu2OY,,,,"Bi2Sr2(Y,Ca)Cu2O8",16.0,,,,,,,shape_01,,,,,,,,,,,,,,,,,,,,
Mo-Mo distance = 2.900 A,,,Mo8P5,,,,Mo8P5,,,,,,,,,,5.8,,,,,5.8,,,,,,,,,,,,,
"during deintercalation process, Br-content = 30. Na-content by ICP-AES.",,,Na0.32Co1H2.6O3.3,,,,NaxCoO2/yH2O,,,,,,,,,,,,,3.0,,3.0,,,,,,,,,,,,,
,,,Si0.263V0.737,,,,Si0.263V0.737,,,,,,,,,,15.8,,,,,15.8,,,,,,,,,,,,,
not annealed,,,Tl0.5Ba2Ca1Mg1Cu3.45Co0.05O10-z,,,,"(Cu,Tl)Ba2(Ca,Mg)2(Cu,Co)3O10",,,,,,,,,96.0,,,,,,96.0,,,,,,,,,,,,,
,,,La2Sr0Cu0.85Zn0.15O4,,,,"La2(Cu,Zn)O4",152.0,,,,,,,shape_01,,,,,,,,,,,,,,,,,,,,
semiconductor,,,Y1Sr2Cu2.5B0.5Oz,,,,"Ysr2(Cu,B)3O7",,,,,,,,,,,,5.0,,,,,,,,,,,,,,,,
,,,Pr1Ba2Cu2.925Ga0.075O7-d,,,3.03,"PrBa2(Cu,Ga)3O7",16.0,,,,,,,shape_01,,,,,,,,,,,,,,,,,,,,
"99.9995 purity. Tc for samples with dilute elements of Ti,V,Cr,Mn,Fe,Ni,X were investigated",,,Sn1,,,,Sn,,,,,,,,,,3.71,,,,,3.71,,,,,,,,,,,,,
,,,Re0.1W0.9,,,,Re0.1W0.9,,,,,,,,,,,,1.02,,,,,,,,,,,,,,,,
XPS shows Sn enters with (2+) state,,,Bi2Sr2Ca1Cu1.3Sn0.7O8+z,,,,"Bi2Sr2Ca(Cu,Sn)2O8",,,,,,,,shape_01,,,,77.0,,,,,,,,,,,,,,,,
F-content shows nominal value.,,,Ba2Ca2Cu3F1.2O6.8+z,,,,"Bi2Ca2Cu3O6(O,F)2",,,,,,,,shape_01,,,,,113.0,,113.0,,,,,,,,,,,,,
,,,B2Ti1,,,,B2Ti1,,,,,,,,,,,,1.28,,,,,,,,,,,,,,,,
,,,C0.5Cu0.5Ba2Ca2Cu3Oz,,,,"(C,Cu)Ba2Ca2Cu3Oz",,,,,,,,,,,,,118.0,,118.0,,,,,,,,,,,,,
,,,Gd0.45Ca0.4Mo0.15Ba2Cu3O6.537,,,,"(Gd,Ca,Mo)Ba2Cu3O7",,,6.537,,,,,shape_01,,73.0,,,,,73.0,,,,,,,,,,,,,
,,,V3Si0.5Ga0.5,,,,,,,,,,,,,,8.6,,,,,8.6,,,,,,,,,,,,,
,,,Co0.5Ni0.5Zr2,,,,"(Co,Ni)Zr2",,,,,,,,,,3.21,,,,,3.21,,,,,,,,,,,,,
,,,Th0.6Sc1.4C3,,,,"(Th,Sc)2C3",,,,,,,,,,5.4,,,,,5.4,,,,,,,,,,,,,
Tc not given. impurity phase = SrSnO3. isomer shift (Mossbauer) measured.,102.0,,Ru0.8Sn0.2Sr2Gd1Cu2O8,,,,"(Ru,Sn)Sr2GdCu2O8",,,,,,,,,,,,,,,,,,,,,,,,,,,,
,,,Ir0.88Pt0.12Te2,,,,Ir1-xPtxTe2,,,,,,,,shape_03,,,,,1.92,,1.92,,,,,,,,,,,,,
impurity phase: MgO,,,Mg0.98Cr0.02B2,,,,"(Mg,Cr)B2",,,,,,,,,,35.3,,,,,35.3,,,,,,,,,,,,,
"FCC single phase, compositions is nominal nalues. SC volume=65%",,,Na4H4C60,,,,(NaH)4C60,,,,,,,,shape_01,,15.0,,,,,15.0,,,,,,,,,,,,,
,,,Be13Lu1,,,,Be13Lu1,,,,,,,,,,,,0.45,,,,,,,,,,,,,,,,
,,,Tl2Ca2Ba2Cu3OZ,,,,Tl2Ba2Ca2Cu3Oz,,,,,,,,,,125.0,,,,,125.0,,,,,,,,,,,,,
not s/c.  hole conc. = 0.299. DENS is X-ray density.,,,La2Ba2Cu4O11.69,,,,La2Ba2Cu4Oz,,,11.69,,,,,shape_01,,,,,,,,,,,,,,,,5.546,,,,
,,,Th1.8Er0.2C3,,,,"(Th,Er)2C3",,,,,,,,,,8.2,,,,,8.2,,,,,,,,,,,,,
,,,Ce0.4Nd0.6F0.5Bi1S2O0.5,,,,"(Ce,Nd)(O,F)BiS2",,,,,,,,shape_01,,3.94,,,,,3.94,,,,,,,,,,,,,
"R-expornent, n = 1.61  in R = R0 + A*T^n",,,Na1Fe0.975Cu0.025As1,,,,"Na(Fe,Cu)As",,,,,,,,shape_03,,11.3,,,,,11.3,,,,,,,,,,,,,
,,,La1.77Sr0.23Cu0.94Ni0.06O4,,,,"(La,Sr)2(Cu,Ni)O4",,,,,,,,shape_01,,,,,31.5,,31.5,,,,,,,,,,,,,
,,,La1.6Nd0.25Ca0.038Ba0.112Cu1O4,,,,"(La,Nd,Ca,Ba)2CuO4",,,,,,,,,,,,15.0,,,,,,,,,,,,,,,,
,,,Y1Ba2Cu2.5Fe0.5O7.23,,,,"YBa2(Cu,Fe)3O7",,,7.23,,,,,,,,,,,,,,,,,,,,,,,,,
"40% OF CUO CHAIN ARE REPLACED BY CO3 GROUPS,STRUCTURE RESEMBLE TO CU1212",,,C0.4Sr2.14Y0.86Cu2.6O7,,,,"(C,Cu)Sr2(Y,Sr)Cu2O7",,,,,,,,,,,,15.0,,,,,,,,,,,,,,,,
under doped,,,Bi2Sr2Ca1Cu2O8,,,,Bi2 Sr2 Ca Cu2 O8,,,,,,,,shape_03,,72.2,,,,,72.2,,,,,,,,,,,,,
"as-synthesized.,XRD shows pure Hg1201",,,Hg0.9Ba2Cu1O4,,,,HgBa2CuO4,,,4.0,,,,,,,,,,73.0,,73.0,,,,,,,,,,,,,
,,,Gd1Sr2Cu2.8P0.2Oz+0.8,,,,RSr2Cu2.8(PO4)0.2Oz,,,,,,,,,,,,23.0,,,,,,,,,,,,,,,,
,,,La0.06Si1V2.94,,,,La0.06Si1V2.94,,,,,,,,,,15.92,,,,,15.92,,,,,,,,,,,,,
,,,Mo0.75Rh0.25,,,,Mo0.75Rh0.25,,,,,,,,,,6.6,,,,,6.6,,,,,,,,,,,,,
,,,Y1Ba1Sr1Cu2.8Mo0.2O7.3,,,,"Y(BaSr)(Cu,Mo)3O7",,,7.3,,,,,shape_01,,68.0,,,,,68.0,,,,,,,,,,,,,
not annealed,,,Tl0.5Ba2Ca2Cu3.45Co0.05O10-z,,,,"(Cu,Tl)Ba2Ca2(Cu,Co)3O10",,,,,,,,,104.0,,,,,,104.0,,,,,,,,,,,,,
"intercalation-[(Py-CnH2n+1)2HgI4], bisalkylpyridinium tetraiodomercurate. Interlayer distance=A 27.1A",,,Py2C2H26Hg1I4Bi2Sr1.5Ca1.5Cu2OZ,,,,"[(Py-CnH2n+1)2HgI4]Bi2(Sr,Ca)2CaCu2Oz",,,,,,,,,,,,,82.0,,82.0,,,,,,,,,,,,,
"Dielectric const, and optical conduct. are measured for THz E-field //ab. T<IM>= 105 K (I-M transition defined as isosbestic point ). T<gap> = 28 K (means gap appears).",,,Rb0.75Fe1.6Se1.5S0.5,,,,"Rb0.75Fe1.6(Se,S)2",,,,,,,,shape_03,,28.0,,,,,28.0,,,,,,,,,,,,,
,,,Tm2Cu2O5,,,,Tm2Cu2O5,17.0,,5.0,,,,,shape_01,,,,,,,,,,,,,,,,,,,,
Polycrystalline sample,,,Y0.5Yb0.5Ba1.4Sr0.6Cu3O7-Z,,,,"(Y,Yb)(Ba,Sr)2Cu3O7",,,,,,,,shape_01,,,,,,,,,,,1101.0,,,,,,,,,
Co-content determined by WDS(wavelength dispersive x-ray spectroscopy,,,Ba1Fe1.772Co0.228As2,,,,"Ba(Fe,Co)2As2",,,,,,,,shape_03,,10.6,,,,,10.6,,,,,,,,,,,,,
,,,Y1Ba2Cu3O6.05,,,,YBa2Cu3O7,,,6.05,,,,,shape_03,,,,,,,,,,,,,,,,,,,,
rapid quench,,,Pd2.2S1,,,,Pd2.2S1,,,,,,,,,,1.63,,,,,1.63,,,,,,,,,,,,,
Tc determined by measuring M(T) at H = 30 Oe.,,,La1Os2,,,,LaOs2,,,,,,,,,,8.9,,,,,8.9,,,,,,,,,,,,,
electron doped Ca-10-3-8 phase,,,Ca8La2Pt3.3Fe9.7As18,,,,(Ca0.8La0.2)10(Pt4As8)(Fe1-xPtxAs)10,,,,,,,,shape_01,,29.4,,,,,29.4,,,,,,,,,,,,,
"RRR = R(250)/R(5) = 9 , R(T) along b-axis. AFM below 247K(T-decreasing) and  258 K(T-increasing) R0 = 28.4 uOhm.cm and A = 0.00241 uOhm.cm/K2 for R(T) = R0 + A*T^2",,,As1Cr1,,,,CrAs,258.0,,,,,,,shape_03,,,,2.0,,,,,,,,,,,,,,,,
inter grain Tc=15K,,,Bi4Sr3Ca3Cu3.6Fe0.4Oz,,,,"Bi4Sr3Ca3(Cu,Fe)4Oz",,,,,,,,,,,,,70.0,,70.0,,,,,,,,,,,,,
,,,Pb0.7V0.3Sr2Ca0.7Er0.3Cu2OZ,,,,"(Pb,V)Sr2(Ca,Er)Cu2Oz",,,,,,,,shape_01,58.8,,,,,,58.8,,,,,,,,,,,,,
,,,Bi2K1,,,,Bi2K1,,,,,,,,,,3.58,,,,,3.58,,,,,,,,,,,,,
,,,Nd1.85Ce0.15Cu1O4-d,,,,"(Nd,Ce)2CuO4",,,,,,,,shape_01,,,,,24.2,,24.2,,,,,,,,,,,,,
Anisotropy factor = 248,,,Bi2Sr2Ca1Cu2O8,,,,Bi2Sr2CaCu2Oz,,,,,,,,shape_03,,,89.0,,,,89.0,,,,,,,,,,,,,
,,,C1Ga1Mo2,,,,C1Ga1Mo2,,,,,,,,,,4.1,,,,,4.1,,,,,,,,,,,,,
,,,C3Nd0.2Th1.8,,,,C3Nd0.2Th1.8,,,,,,,,,,,,4.0,,,,,,,,,,,,,,,,
(dC/Tc) = 12.4  mJ/mol.K2,,,Ba1Fe1.892Ni0.108As2,,,,"Ba(Fe,Ni)2As2",,,,,,,,shape_03,,13.9,,,,,13.9,,,,,,,,,,,,,
,,,In2Sb1Te2,,,,In2Sb1Te2,,,,,,,,,,1.06,,,,,1.06,,,,,,,,,,,,,
,,,Nb0.03Si1V2.97,,,,Nb0.03Si1V2.97,,,,,,,,,,15.8,,,,,15.8,,,,,,,,,,,,,
,,,Bi1.5La4Sb1.5,,,,"La4(Sb,Bi)3",,,,,,,,,,0.158,,,,,0.158,,,,,,,,,,,,,
,,,Bi0.05Sn0.95,,,,Sn1-xBix,,,,,,,,,,3.93,,,,,3.93,,,,,,,,,,0.0282,,,
"In-plane London [penet] measured by TDR, but values not shown . no structural transition. At low temp, d[penet] = A*T^n.",,,Ca10Pt3.42Fe9.58As18,,,,Ca10(Pt3As8)[(Fe2-xPtx)As2]5,,,,,,,,shape_03,,8.78,,,,,8.78,,,,,,,,,,,,,
,,,V0.5Nb2.5Sn1,,,,,,,,,,,,,,14.2,,,,,14.2,,,,,,,,,,,,,
,,,Cu0.08Ti1Se2,,,,CuxTiSe2,,,,,,,,,,4.18,,,,,4.18,,,,,,,,,,,,,
deposited at 4 K.,,,Cu0.5Ge0.5,,,,Cu0.5Ge0.5,,,,,,,,,,3.3,,,,,3.3,,,,,,,,,,,,,
,,,Nb0.9Re0.1,,,,Nb0.9Re0.1,,,,,,,,,,4.5,,,,,4.5,,,,,,,,,,,,,
,,,Rh1Sc4,,,,Rh1Sc4,,,,,,,,,,,,0.32,,,,,,,,,,,,,,,,
,,,La2Cu1O4.03,,,,La2CuO4,,,4.03,,,,,shape_06,,,,,,,,,,,,,,,,,,,,
maybe Type-I SC,,,Be13Lu1,,,,LuBe13,,,,,,,,shape_03,,,,,0.62,,0.62,,,,,,,,,,,,,
not SC. T<SDW> = 144 K.,,,Sm1Fe1As1O1,,,,SmFeAsO,,,,,,,,shape_01,,,,3.0,,,,,,,,,,,,,,,,
not SC. Zn substitutes for Cu successfully (from T-O transition temperature),,,La1.9Sr0.1Cu0.98Zn0.02O4,,,,"(La,Sr)2(Cu,Zn)O4",,,,,,,,shape_01,,,,1.0,,,,,5.89,,,,,,,,,,,
,,,Pt1Sn4,,,,Pt1Sn4,,,,,,,,,,,,1.3,,,,,,,,,,,,,,,,
,,,Y1Ba2Cu3O7,,,,YBa2Cu3O7,,,,,,,,shape_02,,92.5,,,,,92.5,,,,,,,,,,,,,
,,,Y1Ba2Cu3O6.22,,,,YBa2Cu3O7,,,6.22,,,,,,,,,,,,,,,,,,,,,,,,,
,,,Y2.667Ce1.333La1.333Ba1.333Sr1.333Cu6OY,,,,,,,,,,,,,,,,2.0,,,,,,,,,,,,,,33.2,,
Mo-Mo distance = 3.329 A,,,Mo1Ni1P2,,,,MoNiP2,,,,,,,,,,,,2.0,,,,,,,,,,,,,,,,
not SC for 0=< x =<0.20 in CaFe1-xCrxAsF,,,Ca1Fe0.9Cr0.1As1F1,,,,"CaF(Fe,Cr)As",,,,,,,,,,,,2.0,,,,,,,,,,,,,,,,
"Measuring the c-axis Jc current in Fe1+yTe1-xSex single crystals, depairing limit along the c-axis is investigated, based on the GL theory.",,,Fe1Te0.7Se0.3,,,,FeTeSe,,,,,,,,shape_03,,,,,,,11.9,,,,,,,,,,,,,
,,,La1.8Sr0.2Cu0.9883Zn0.0117O4,,,,"(La,Sr)2(Cu,Zn)O4",,,,,,,,,,23.6,,,,,23.6,,,,,,,,,,,,,
,,,Eu1Ba2Cu2.4Co0.6Oz,,,,"EuBa2(Cu,Co)3O7",,,,,,,,,,,,10.0,,,,,,,,,,,,,,,,
,,,Rh3Y1,,,,Rh3Y1,,,,,,,,,,1.07,,,,,1.07,,,,,,,,,,,,,
USING PB REFERENCE LEADS.PEAK AROUND TC COMES FROM FLUCTUATION EFFECT.SIGN OF TEP SHOWS ELECTRON LIKE FERMI SURFACE,,,Y1Ba2Cu3O7-Z,,,,YBa2Cu3O7,,,,,,,,shape_03,,92.6,,,,,92.6,,,,,,,,,,,,,
,,,N1Y1,,,,N1Y1,,,,,,,,,,,,1.4,,,,,,,,,,,,,,,,
,,,La1.92Sr0.08Cu0.94Zn0.06O4,,,,"(La,Sr)2(Cu,Zn)O4",,,,,,,,,,,,,,,,,,,,,,,,,,72.0,,
,,,B2Mg1,,,,MgB2,,,,,,,,,,38.0,,,,,38.0,,,,,,,,,,,,,
impurity phase < 6%.  main impurity = LaB2C2,,,La1Ni2B2C1,,,,LaNi2B2C,,,,,,,,shape_01,,,,0.1,,,,,8.0,,,,,,,,,,,
,,,La3Ba3Cu6O14.37,,,,"La(Ba,La)2Cu3O7",,,14.37,,,,,,,,,,,,,,,,,,,,,,,,,
,,,Tl0.6Pb0.2Bi0.2Sr1.8Ba0.2Ca2Cu3O9,,,,"(Tl,Pb,Bi)(Sr,Ba)Ca2Cu3O9",,,,,,,,,,122.0,,,122.0,,122.0,,,,,,,,,,,,,
,,,La1.87Ba0.13Cu1O4,,,,"(La,Ba)2CuO4",,,,,,,,,,,,,,,,,7.52,,,,,,,,,,,
,,,Nb1Ir0.45Pt2.55,,,,Nb1Ir0.45Pt2.55,,,,,,,,,,,,1.6,,,,,,,,,,,,,,,,
,,,Y0.85Ca0.15Ba2Cu2.85Co0.15O6.83,,,,"(Y,Ca)Ba2(Cu,Co)3Oz",,,6.83,,,,,shape_01,,67.5,,,,,67.5,,,,,,,,,,,,,
structure beta = 99.91,,,Y2I0.25Br1.75C2,,,,"Y2(I,Br)2C2",,,,,,,,,,5.5,,,,,5.5,,,,,,,,,,,,,
,,,Mo3Sn1,,,,Mo3Sn1,,,,,,,,,,,,0.35,,,,,,,,,,,,,,,,
,,,Nb3Si1,,,,Nb3Si1,,,,,,,,,,1.5,,,,,1.5,,,,,,,,,,,,,
,,,Y1.8Si0.2C2.7,,,,"(Y,Si)2C3",,,,,,,,,,11.3,,,,,11.3,,,,,,,,,,,,,
R(T) minimum at 206 K.,,,Th1Bi1S2O1,,,,ThOBiS2,,,,,,,,shape_01,,,,1.2,,,,,,,,,,,,,,,,
R=RO * exp(TO/T)^(r) R=1/4,,,Ba1Pb0.7Ce0.05Ni0.25O3,,,,,,,,,,,,shape_01,,,,4.0,,,,,,,,,,,,,,,,
KAI=EMU/G,,238.0,Tl2Ba2Cu1O6+Z,,,,Tl2Ba2CuO6,,,,,,,,shape_01,,,,,,,,,,,,,,,,,,,,
optimal F-content. Tc depends on Fe-As-Fe angle.,,,Tb1Fe1As1F0.1O0.9,,,,"Tb(O,F)FeAs",,,,,,,,,,,,,51.0,,51.0,,,,,,,,,,,,,
,,,Eu1Ba2Cu3O7,3.18,,,EuBa2Cu3O7,,,,,,,,,,,,,,,,,,,,,,,,,,,,
,,,Y0.9Fe0.1B6,,,,"(Y,Fe)B6",,,,,,,,,,3.3,,,,,3.3,,,,,,,,,,,,,
,,,Ru1Te2,,,,Ru1Te2,,,,,,,,,,,,0.32,,,,,,,,,,,,,,,,
