Repository: Tejasvini595/superconductor_deepset

## Overview

This repository contains the official implementation of **"From Individual Elements to Macroscopic Materials: In Search of New Superconductors via Machine Learning"**.

The code implements a **DeepSet neural network** for predicting the critical temperature (Tc) of superconducting materials based solely on their chemical composition. By explicitly enforcing permutation invariance, the DeepSet architecture avoids artifacts associated with arbitrary element ordering and provides a physically meaningful framework for learning composition–property relationships in superconducting materials.

File: data/superconductors_kaggle_ready_v2.csv (part 83 of 87)
comment,curiet,debyet,element,gapene,kaizero_value,moment_value,name,neelt,nhc2zero_value,oz,pcohere_value,phc2zero_value,ppenet_value,rh300,shape,t1_value,t2_value,t3_value,tcn_value,tcsus_value,tcwidth_value,critical_temp_K,upper_critical_field_0K_T,gamma_sommerfeld_mJmolK2,resistivity_normal_uOhmcm,resistivity_roomtemp_uOhmcm,penetration_depth_nm,coherence_length_nm,dhc2dt_TK,dtcdp_KGPa,density_gcm3,lower_critical_field_0K_T,thermopower_300K_uVK,energy_gap_meV,data_quality_flag
impurity phase=A2,,,V0.783Ga0.138Al0.079,,,,V1-x-yGaxAly,,,,,,,,,,10.2,,,,,10.2,,,,,,,,,,,,,
,,,Bi2Ge1,,,,Bi2Ge1,,,,,,,,,,,,1.28,,,,,,,,,,,,,,,,
,,,Pr1.87Ce0.13Cu0.99Co0.01O4+z,,,,"(Pr,Ce)2(Cu,Co)O4",,,,,,,,shape_03,,8.2,,,,,8.2,,,,,,,,,,,,,
,,,Al3U1,,,,Al3U1,,,,,,,,,,,,0.07,,,,,,,,,,,,,,,,
impurity phase=A2,,,V0.736Sb0.037Al0.227,,,,V1-x-ySbxAly,,,,,,,,,,6.4,,,,,6.4,,,,,,,,,,,,,
,,,Bi2Sr2Cu1O6+Y,,,,Bi2Sr2CuO6,,,,,,,,,,10.0,,,,,10.0,,,,,,,,,,,,,
,,,Al12Re1,,,,Al12Re1,,,,,,,,,,,,1.15,,,,,,,,,,,,,,,,
,,,Si1Ti0.15V2.85,,,,Si1Ti0.15V2.85,,,,,,,,,,14.55,,,,,14.55,,,,,,,,,,,,,
,,,B1Th1,,,,B1Th1,,,,,,,,,,,,1.2,,,,,,,,,,,,,,,,
"Single phase,ISOTOPE=ln(1-dTc/Tc)/ln(M16/M18). ,ISOEL=O",,,La1.85Sr0.15Cu0.985Co0.015O4+z,,,,"(La,Sr)2(Cu,Co)O4",,,,,,,,shape_01,,,,,13.82,,13.82,,,,,,,,,,,,,
"1um particle size, ANN(675 C, 8h in He)+ANN(260 C, 0.5h in vac)",,,Y1Ba2Cu3O6.2,,,,YBa2Cu3Oz,,,6.2,,,,,shape_01,,,,,,,,,,,,,,,,,,,,
,,,Fe1Zr2,,,,Fe1Zr2,,,,,,,,,,0.17,,,,,0.17,,,,,,,,,,,,,
,,,Y1Ba2Cu2.7Fe0.3O7-Z,,,,"YBa2(Cu,Fe)3O7",,,,,,,,,,2.0,,,,,2.0,,,,,,,,,,,,,
,,,Y1Ba2Ca2.85Fe0.15S0.15Oz,,,,"YBa2(Cu,Fe)3(O,S)7",,,,,,,,,,61.4,,,,,61.4,,,,,,,,,,,,,
magnetic order (maybe FM) at 6K.  moment=3.7 Bohr-M/Nd.,,,Nd2Pd1Ge3,,,,Nd2PdGe3,,,,,,,,,,,,,,,,,,,,,,,,,,,,
,,,Fe1Te1,,,,FeTe,,,,,,,,,,,,2.0,,,,,,,,,,,,,,,,
,,,C1.35Nb0.1Y0.9,,,,C1.35Nb0.1Y0.9,,,,,,,,,,10.8,,,,,10.8,,,,,,,,,,,,,
,,,P1Ru2,,,,Ru2P1,,,,,,,,,,,,1.1,,,,,,,,,,,,,,,,
,,,Zr2Co0.3Ni0.7,,,,"Zr2(Co,Ni)",,,,,,,,shape_01,,1.87,,,,,1.87,,,,,,,,,,,,,
Neel temperature was determined by uSR measurements.,,,La1.835Eu0.2Sr0.015Cu1O4,,,,"(La,Eu,Sr)2CuO4",160.0,,,,,,,,,,,,,,,,,,,,,,,,,,,
RRR=8.4. Hc2(T) shown in Fig.4. Hc2(0) estimated from Hc2(T) by fitting.,,,Y0.84Lu0.16Ni2B2C1,,,,"(Y,Lu)Ni2B2C",,,,,,,,,,14.8,,,,,14.8,8.0,,,,,,,,,,,,
,,,Rh0.4Ta0.6,,,,,,,,,,,,,,2.35,,,,,2.35,,,,,,,,,,,,,
not SC,,,As3Mo2,,,,Mo2As3,,,,,,,,shape_01,,,,2.0,,,,,7.2,,,,,,,,,,,
not s/c,,,Pr1.295Y0.555Ce0.15Cu1O4,,,,"(Pr,Y,Ce)2CuO4",,,,,,,,shape_01,,,,2.0,,,,,,,,,,,,,,,,
,,,Pd2Se1,,,,Pd2Se1,,,,,,,,,,2.2,,,,,2.2,,,,,,,,,,,,,
,,,Mo5S6Zn1,,,,Mo5S6Zn1,,,,,,,,,,3.0,,,,,3.0,,,,,,,,,,,,,
,,,La1.78Sr0.22Cu1O4,,,,"(La,Sr)2CuO4",,,,,,,,shape_02,,28.7,,,,,28.7,,,,,,,,,,,,,
,,,La1.89Sr0.11Cu1O3.986,,,,"(La,Sr)2CuO4",,,3.986,,,,,,,29.2,,,,,29.2,,,,,,,,,,,,,
SC volume fraction is very small.,,,Na0.5Fe1As1,,,,NaFeAs,,,,,,,,shape_01,,,,,12.0,,12.0,,,,,,,,,,,,,
,,,Th1Si1.95Co0.05,,,,ThSi2-xCox,,,,,,,,shape_01,,2.38,,,,,2.38,,,,,,,,,,,,,
,,,Ag1Y1,,,,Ag1Y1,,,,,,,,,,,,0.33,,,,,,,,,,,,,,,,
,,,Y1Ba2Cu3HO7-X,,,,YBa2Cu3HxO7,,,,,,,,,,,,,,,,,,,1400.0,,,,,,,,,
,,,W0.014Zr0.986,,,,Zr1-xWx,,,,,,,,,,3.64,,,,,3.64,,,,,,,,,,,,,
Two gaps. main gap is small one (DB value).  second gap = 4.5 * small one. using MgB2/Pb planar junction. RRR=8,,,Mg1B2,1.18,,,MgB2,,,,,,,,,,,,,,,,,,,,,,,,,0.2,,,
,,,Y1Ba2Cu3.925Fe0.075O8,,,,"YBa2(Cu,Fe)4O8",,,,,,,,shape_01,,44.2,,,,,44.2,,,,,,,,,,,,,
"Heat treatment(2000C, 4h + 1100C,2w)",,,Mo3Os1,,,,Mo3Os,,,,,,,,,,12.5,,,,,12.5,,,,,,,,-0.096,,,,,
,,,B2Nb3,,,,B2Nb3,,,,,,,,,,,,0.1,,,,,,,,,,,,,,,,
,,,Si1Ti1,,,,Si1Ti1,,,,,,,,,,,,1.2,,,,,,,,,,,,,,,,
quenched from 500C,,,Y0.625La0.375Ba2Cu3O7-z,,,,"(Y,La)Ba2Cu3O7",,,,,,,,shape_01,,50.0,,,,,50.0,,,,,,,,,,,,,
,,,Ga0.03Mg0.97,,,,Ga0.03Mg0.97,,,,,,,,,,,,0.013,,,,,,,,,,,,,,,,
,,292.0,Lu1Ba2Cu3O7-Z,,,,LuBa2Cu3O7,,,,,,,,shape_01,,,,,,,,,5.5,,,,,,,,,,,
,,,Tl1Sr2Ca1Cu2Oz,,,,TlSr2CaCu2Oz,,,,,,,,,,,,,,,,,,,7.15,,,,,,,,,
,,,V2.778La0.222Ga1,,,,,,,,,,,,,,7.8,,,,,7.8,,,,,,,,,,,,,
,,,La0.97Y0.03Fe0.995Mn0.005As1F0.11O0.89,,,,"(La,Y)Fe0.995Mn0.005AsO0.89F0.11",,,,,,,,shape_01,,19.0,,,,,19.0,,,,,,,,,,,,,
splat cooling ,,,Al1Nb3,,,,Al1Nb3,,,,,,,,,,3.1,,,,,3.1,,,,,,,,,,,,,
,,,La1.7Sr0.3Cu0.85Co0.15O4,,,,"(La,Sr)2(Cu,Co)O4",,,,,,,,shape_01,,,,,,,,,,,11000.0,,,,,,,18.7,,
liquid quenching onsubstrates (Ts=RT),,,Zr0.8Mo0.2,,,,Zr1-xMox,,,,,,,,,,5.18,,,,,5.18,,,,,,,,,,,,,
,,,La1.1Ba1.5Ca0.4Cu3O7.06,,,,"(La,Ba,Ca)3Cu3O6",,,7.06,,,,,shape_01,,,,,79.0,,79.0,,,,,,,,,,,,,
,,,K0.9Mo1O3,,,,K0.9Mo1O3,,,,,,,,,,,,1.3,,,,,,,,,,,,,,,,
,,,Tb1,,,,Tb1,,,,,,,,,,,,0.37,,,,,,,,,,,,,,,,
hexagonal La type. ,,,La0.8Lu0.2,,,,,,,,,,,,,,3.4,,,,,3.4,,,,,,,,,,,,,
,,,Er1,,,,Er1,,,,,,,,,,,,0.8,,,,,,,,,,,,,,,,
Pd-intercalated HoTe3. CDW-gap size = 274 and 271 meV measured by ARPES.,,,Pd0.1Ho1Te3,,,,PdxHoTe3,,,,,,,,shape_03,,,,1.8,,,,,,,,,,,,,,,,
,,,Y0.8Ca0.2Ba0.75La0.25Cu3OZ,,,,"(Y,Ca)(Ba,La)2Cu3Oz",,,,,,,,shape_01,75.1,,,,,,75.1,,,,,,,,,,,,,
,,,Na1Pb3,,,,Na1Pb3,,,,,,,,,,5.62,,,,,5.62,,,,,,,,,,,,,
,,,Nb0.75Zr0.25,,,,Zr1-xNbx,,,,,,,,,,10.7,,,,,10.7,,,,,,,,,,,,,
,,,Y1Ba2Cu2.85Zn0.15O6.76,,,,"YBa2(Cu,Zn)3O7",,,6.76,,,,,shape_01,,,,,,,,,,,,,,,,,,,,
not s/c,,,Ca0.72Sr0.28Nd1Cu1Cl1O3,,,,"(Ca,Sr)NdCuO3Cl",,,,,,,,,,,,4.2,,,,,,,,,,,,,,,,
,,,Ca0.1Ba1.65Nd1.25Cu3O6.67,,,,"(Ca,La)(Ba,Nd)2Cu3O7",,,6.67,,,,,shape_01,,,,,,,,,,,,,,,,,,,,
,,,O3Sn2,,,,O3Sn2,,,,,,,,,,,,1.3,,,,,,,,,,,,,,,,
high temperature form,,,Rh1Te2,,,,Rh1Te2,,,,,,,,,,,,1.06,,,,,,,,,,,,,,,,
,,,Ce0.005La0.995,,,,,,,,,,,,,,4.6,,,,,4.6,,,,,,,,,,,,,
,,,P0.26Pt0.74,,,,P0.26Pt0.74,,,,,,,,,,,,0.35,,,,,,,,,,,,,,,,
,,,Nb0.938Ta0.062,,,,Nb0.938Ta0.062,,,,,,,,,,8.42,,,,,8.42,,,,,,,,,,,,,
,,,Si1,,,,Si1,,,,,,,,,,,,0.073,,,,,,,,,,,,,,,,
,,,Mo0.1Ti0.9,,,,Mo0.1Ti0.9,,,,,,,,,,3.25,,,,,3.25,,,,,,,,,,,,,
"d=50micron,single phase, Resistance=1.17Ohm at RT",,,Bi2Sr2Ca1Cu1.2Li0.8Oz,,,,"Bi2Sr2Ca(Cu,Li)2O8",,,,,,,,shape_04,82.0,,,,,,82.0,,,,,,,,,,,,,
,,,Al2Au1,,,,Au1Al2,,,,,,,,,,,,0.34,,,,,,,,,,,,,,,,
"R(77K)=5.61E+5 Ohm,cm",,,La2Ba2Cu2Ti2O11,,,,,,,,,,,,,,,,4.2,,,,,,,1110000.0,,,,,,,,,
,,,Ge0.976Te1,,,,,,,,,,,,,,0.1,,,,,0.1,,,,,,,,,,,,,
,,,Eu0.4Pr0.6Ba2Cu3O7,,,,"(Eu,Pr)Ba2Cu3O7",11.6,,,,,,,shape_01,,,,,,,,,,,,,,,,,,,,
,,,La1.8Sr0.2Cu0.9727Zn0.0273O4,,,,"(La,Sr)2(Cu,Zn)O4",,,,,,,,,,11.1,,,,,11.1,,,,,,,,,,,,,
alpha is negative,,,Sr2Ru1O4,,,,Sr2RuO4,,,,,,,,shape_03,,1.35,,,,,1.35,,,,,,,,,,,,,
,,,Bi1.9Cd0.1Sr2Ca1Cu2Oz,,,,"(Bi,Cd)2Sr2CaCu2O8",,,,,,,,shape_01,60.0,,,,,,60.0,,,,,,,,,,,,,
not SC,,,Ca1Fe0.95Cu0.05As1F1,,,,"CaF(Fe,Cu)As",,,,,,,,,,,,2.0,,,,,,,,,,,,,,,,
semiconductor,,,Y1Ba2Cu3O6.215,,,,YBa2Cu3Oz,,,6.215,,,,,,,,,,,,,,,,,,,,,,,,,
,,,Y2La1.8Ba2.2Cu6O14.54,,,,,,,14.54,,,,,,,,,,,,,,,,,,,,,,,,,
,,,Y1Ba2Cu2.85Fe0.126Zn0.024O7-Z,,,,"YBa2(Cu,Fe,Zn)3O7",,,,,,,,shape_01,,67.9,,,,,67.9,,,,,,,,,,,,,
not s/c,,,Tb1Ru1B2,,,,TbRuB2,45.6,,,,,,,,,,,,,,,,,,,,,,,,,,,
,,,Ir2.5Sc1,,,,,,,,,,,,,,2.46,,,,,2.46,,,,,,,,,,,,,
,,,Ta1V2,,,,Ta1V2,,,,,,,,,,,,1.5,,,,,,,,,,,,,,,,
,,,Si3U1,,,,Si3U1,,,,,,,,,,,,1.3,,,,,,,,,,,,,,,,
,,,Ni0.05Rh0.04Ti0.91,,,,Ni0.05Rh0.04Ti0.91,,,,,,,,,,3.5,,,,,3.5,,,,,,,,,,,,,
react at 700C KOH,,,La1.92K0.08Cu1O4,,,,"(La,K)2CuO4",,,,,,,,,,,,,21.0,,21.0,,,,,,,,,,,,,
,,,As1Ge1Mo1,,,,As1Ge1Mo1,,,,,,,,,,,,0.035,,,,,,,,,,,,,,,,
,,,Na2Mo15Se19,,,,Na2Mo15Se19,,,,,,,,,,,,0.5,,,,,,,,,,,,,,,,
,,,Ru1Sr1.9La0.1Eu1Cu2O8,,,,"Ru(Sr,La)2EuCu2O8",,,,,,,,shape_01,,,,1.5,,,,,,,,,,,,,,,,
not s/c,,,Gd1Ba4Cu3O8.5+Z,,,,GdBa4Cu3O8.5,,,,,,,,shape_01,,,,5.0,,,,,,,,,,,,,,,,
semiconductor-like,,,Pb0.5Sr1.65Er1.75La0.6Cu2.5Oz,,,,"(Pb,Cu)(Sr,La)2(Er,La)2Cu2Oz",,,,,,,,shape_01,,,,4.2,,,,,,,,,,,,,,,,
,,,Nb0.19Ti0.74Zr0.07,,,,Nb0.19Ti0.74Zr0.07,,,,,,,,,,9.1,,,,,9.1,,,,,,,,,,,,,
,,,Ir0.99Ta0.01,,,,Ir1-xTax,,,,,,,,,,0.116,,,,,0.116,,,,,,,,,,,,,
,,,Fe1Se0.246Te0.574,,,,"Fe(Se,Te)0.82",,,,,,,,,,13.7,,,,,13.7,,,,,,,,,,,,,
,,,B6Dy1,,,,B6Dy1,,,,,,,,,,,,0.35,,,,,,,,,,,,,,,,
,,,Pb0.06Tl0.94,,,,Pb1-xTlx,,,,,,,,,,2.7,,,,,2.7,,,,,,,,,,,,,
,,,Nd1Ni2B2C1,,,,,4.8,,,,,,,shape_01,,,,,,,,,,,,,,,,,,,,
not SC. R(T) anomaly at 105 K.,,,Nd1Fe1As1F0.04O0.96,,,,"Nd(O,F)FeAs",,,,,,,,,,,,5.0,,,,,,,,,,,,,,,,
6 MICRON,,,Y1Ba1.95K0.05Cu3OZ,,,,"Y(Ba,K)2Cu3O7",,,,,,,,,86.0,,,,,,86.0,,,,,,,,,,,,,
,,,Bi1.6Pb0.4Sr2Ca0.5Sm1.5Cu3Oz,,,,"(Bi,Sr)2Sr2(Ca,Sm)2Cu3Oz",,,,,,,,shape_01,,,,21.0,,,,,,,,,,,,,,,,
Tc by mutual inductance.,,,Lu1Re2,,,,LuRe2,,,,,,,,,,1.7,,,,0.07,1.7,,,,,,,,,,,,,
n = 1.25 where R(T) = R0 + A*T^n for Tc < T < 100K. Hall coeffic. RH(50K) = -43.3E-3 cm3/C.,,,La1Fe1As0.4P0.6O1,,,,"LaFe(As,P)O",35.2,,,,,,,shape_01,,,,2.0,,,,,,,,,,,,,,,,
not SC. structural/AF transition at 153 K.,,,Eu1Fe1As1F1,,,,EuFeAsF,,,,,,,,,,,,2.0,,,,,,,,,,,,,,,,
average grain size=1 micron meter. Packing fraction=0.67. Intra-granular s/c,,,Pt1,,,,Pt,,,,,,,,,,0.0019,,,,,0.0019,,,,,,,,,,,,,Info: Very Low Tc (<0.1K)
"Impurity phase: Fe7Se8(less than 8%). Compositions = Fe1.15Te0.72S0.28  by EDX.  Filamentary SC.  R=R0*exp[(T0/T)^n], T0 = 2294 K.",,,Fe1Te0.88S0.12,,,,FeTe1-x-ySexSy,,,,,,,,shape_01,6.8,,,,,,6.8,,,,,,,,,,,,,
(MX)n(TX2)m compounds,,,Bi1.09Ta1S3.09,,,,(BiS)xTaS2,,,,,,,,,,,,1.5,,,,,,,,,,,,,,,,
,,,Rh1Si1,,,,Rh1Si1,,,,,,,,,,,,0.35,,,,,,,,,,,,,,,,
Effect on superconducting transition temperature of non-magnetic rare earth atoms was studied to substitute A-atom into APX-based superconductors.,,,Zr0.4Y0.6P1S1,,,,Zr0.4Y0.6PS,,,,,,,,shape_02,,,,,,,5.35,,,,,,,,,,,,,
,,,Al2Pb4Si1,,,,,,,,,,,,,,,,1.02,,,,,,,,,,,,,,,,
,,248.0,Y1Ba2Cu3OX,,,,YBa2Cu3O7,,,,,,,,shape_01,,,,,,,,,9.0,,,,,,,,,,,
insulator-like. hole not introduced into CuO2 plane.,,,La1.7Na0.3Cu1O4,,,,"(La,Na)2CuO4",,,,,,,,shape_01,,,,16.0,,,,,,,,,,,,,,,,
,,,B1C1Mo2,,,,B1C1Mo2,,,,,,,,,,7.1,,,,,7.1,,,,,,,,,,,,,
,,,Mo0.3Nb0.1Re0.6,,,,Mo0.3Nb0.1Re0.6,,,,,,,,,,10.1,,,,,10.1,,,,,,,,,,,,,
,,,Y0.8Gd0.2Ba2Cu3O7-z,,,8.31,"(Y,Gd) Ba2 Cu3 O7",,,,,,,,,,,,,92.0,,92.0,,,,,,,,,,,,,
Thicknwss=150-250 nm. optimal Pr-content.,,,Ba0.82Pr0.18Fe2As2,,,,"(Ba,Pr)Fe2As2",,,,,,,,shape_05,,,6.2,,,,6.2,,,,,,,,,,,,,
M = NH3. K-intercalated sample. compositions: K0.28Fe1.97Se2M0.47 by ICP-AES. Tc not depends on M-content,,,K0.3Fe2Se2M0.47,,,,KxFe2Se2(NH3)y,,,,,,,,shape_01,,,,,44.0,,44.0,,,,,,,,,,,,,
,,,Br2Cu1,,,,Br2Cu1,,,,,,,,,,,,1.28,,,,,,,,,,,,,,,,
LTT-phase = 55 %.,,,La1.87Ba0.13Cu1O4,,,,"(La,Ba)2CuO4",,,,,,,,,,5.94,,,,,5.94,,,,,,,,,,,,,
,,,La1.983Sr0.017Cu0.9Zn0.1O4,,,,"(La,Sr)2(Cu,Zn)O4",126.0,,,,,,,shape_01,,,,,,,,,,,,,,,,,,,,
,,,Tl1Sr2Ca0.5Sm0.5Cu2O6.75,,,,"TlSr2(Ca,Sm)Cu2O7",,,6.75,,,,,shape_01,,37.6,,,,,37.6,,,,,,,,,,,,,
,,,Nb1Ta1V1Sn1,,,,,,,,,,,,,,6.2,,,,,6.2,,,,,,,,,,,,,
,,,Lu0.1Py0.9Ba2Cu3O7,,,,"(Lu,Pr)Ba2Cu3O7",11.9,,,,,,,shape_01,,,,,,,,,,,,,,,,,,,,
,,,La1B2C2,,,,LaB2C2,,,,,,,,,,,,1.8,,,,,,,,,,,,,,,,
,,,Y0.9Ca0.1Ba2Cu2.9Co0.1OZ,,,,"(Y,Ca)Ba2(Cu,Co)3Oz",,,,,,,,shape_01,,88.5,,,,,88.5,,,,,,,,,,,,,
EXAFS measured,,,Ce0.8La0.2Ru2,,,,"(Ce,La)Ru2",,,,,,,,shape_01,,4.77,,,,,4.77,,,,,,,,,,,,,
not SC.,,,Pd2Ge1Y1,,,,Pd2GeY,,,,,,,,,,,,0.5,,,,,,,,,,,,,,,,
,,,B3Rh7,,,,Rh7B3,,,,,,,,shape_01,,,,0.35,,,,,,,,,,,,,,,,
"Thermodynamic Hc(0) = 57 Oe, G-L parameter = 100.",,,Ag7N1O11,,,,Ag7O8(NO3),,,,,,,,,,1.04,,,,,1.04,,,,,,,,,,,,,
,,,Pd2Y0.9Er0.1Sn1,,,,"Pd2(Y,Er)Sn",,,,,,,,,,3.87,,,,,3.87,,,,,,,,,,,,,
,,,Y1Ba2Cu3.98Ni0.02O8,,,,"YBa2(Cu,Ni)4O8",,,,,,,,shape_01,,,,,63.1,,63.1,,,,,,,,,,,,,
not SC. large peak of R(T) at 150 K. R(RT) = 0.7 mOhm.cm  for I//chain axis.,,,Ta5Zr1,,,,ZrTa5,,,,,,,,shape_03,,,,1.2,,,,,,,,,,,,,,,,
susceptibility peak at 31K is due to Sr2RuHoO6,,,Ru1Sr2Ho1Cu2O8,,,,RuSr2HoCu2O8,148.0,,,,,,,,,,,,,,,,,,,,,,,,,,,
,,,Bi2Sr1.44Gd0.56Ca1Cu2O8+z,,,,Bi2(Sr.Gd)2CaCu2O8,,,,,,,,,,4.0,,,,,4.0,,,,,,,,,,,,,
,,,Y1Ba2Cu3.8Ni0.2O8,,,,"YBa2(Cu,Ni)4O8",,,8.0,,,,,shape_01,,,,,,,,,,,,,,,,,,,,
,,,Rb2Mo6Se6,,,,Rb2Mo6Se6,,,,,,,,,,,,1.0,,,,,,,,,,,,,,,,
,,,Y0.4Pr0.6Ba1.8Ca0.2Cu3O7-z,,,,"(Y,Pr)(Ba,Ca)2Cu3O7",,,,,,,,shape_01,23.9,,,,,,23.9,,,,,,,,,,,,,
deposited at 4K,,,Au0.41Ge0.59,,,,Au0.41Ge0.59,,,,,,,,,,2.2,,,,,2.2,,,,,,,,,,,,,
,,,C1Fe3,,,,C1Fe3,,,,,,,,,,,,1.3,,,,,,,,,,,,,,,,
,,,Bi2Pt1,,,,BI2Pt1,,,,,,,,,,0.155,,,,,0.155,,,,,,,,,,,,,
R(60K) =  2.78 mOhm.cm,,,Sm1Fe0.94Ni0.06As1F0.12O0.88,,,,"Sm(O,F)(Fe,Ni)As",,,,,,,,shape_01,,,18.8,,,,18.8,,,,,,,,,,,,,
,,,Tl1Ba2Nd1Cu2O6.96,,,,TlBa2NdCu2O7,,,6.96,,,,,shape_01,,,,4.2,,,,,,,,,,,,,,,,
,,,Ir0.1Ti0.9,,,,Ir0.1Ti0.9,,,,,,,,,,4.3,,,,,4.3,,,,,,,,,,,,,
not s/c,,,La3Sn1C1,,,,La3SnC,,,,,,,,,,,,1.02,,,,,,,,,,,,,,,,
,,,Bi1Ir1,,,,Bi1Ir1,,,,,,,,,,,,0.35,,,,,,,,,,,,,,,,
magnetic order Tm = 18.9 K.  from muon-SR,,,La0.8Y0.2Fe0.8Mn0.2As1F0.11O0.89,,,,"La0.8Y0.2(Fe,Mn)AsO0.89F0.11",,,,,,,,shape_01,,,,0.0,,,,,,,,,,,,,,,,
,,,Si2Th1,,,,Si2Th1,,,,,,,,,,3.16,,,,,3.16,,,,,,,,,,,,,
Electrochemical deintercalated or nitrogen annealed.,,,La2Cu1O4,,,,La2CuO4+d,310.0,,4.0,,,,,shape_01,,,,,,,,,,,,,,,,,,,,
,,,Hg0.7Pb0.3Ba2Ca2Cu3O8+z,,,,"(Hg,Pb)Ba2Ca2Cu3O8",,,,,,,,,130.0,,,,,,130.0,,,,,,,,,,,,,
,,,Hg0.85Ba2Cu1.1O4+y,,,,"(Hg,Cu)Ba2CuO4",,,,,,,,shape_01,,,,,94.5,,94.5,,,,,,,,,,,,,
thermopower = +17.3 uV/K,,,Au0.15Te0.85,,,,TexAu1-x,,,,,,,,,,1.64,,,,,1.64,,,,,,,,,,,,,
,,,Hg0.75Mo0.25Sr2Gd1.5Ce0.5Cu2Oz,,,,"(Hg,Mo)Sr2(Gd,Ce)2Cu2Oz",,,,,,,,shape_01,,,70.0,,,,70.0,,,,,,,,,,,,,
carrier = 0.97 E+22 /cm3,,,As0.5In1Te0.5,,,,,,,,,,,,,,0.44,,,,,0.44,,,,,,,,,,,,,
,,,Pr1Fe1As1O1,,,,PrOFeAs,,,,,,,,,,,,1.2,,,,,,,,,,,,,,,,
,,,Cr0.02V0.98,,,,V1-xCrx,,,,,,,,,,4.08,,,,,4.08,,,,,,,,,,,,,
not s/c,,,Dy1Ba4Cu3O8.5+Z,,,,DyBa4Cu3O8.5,,,,,,,,shape_01,,,,5.0,,,,,,,,,,,,,,,,
,,,Sm1Ba2Cu3O6.64,,,,SmBa2Cu3O7,,,6.64,,,,,,,,,,,,,,,,,,,,,,,,,
"CdO,SrCuO2 phases detected by XRD",,,Bi1.5Cd0.5Sr2Ca1Cu2Oz,,,,"(Bi,Cd)2Sr2CaCu2O8",,,,,,,,,45.0,,,,,,45.0,,,,,,,,,,,,,
,,,Li1Nb1O2,,,,,,,,,,,,,,,,2.0,,,,,,,,,,,,,,,,
H doped from Sm(OH)3.,,,Sm1Fe1As1H0.12O0.77,,,,"Sm(O,H)FeAs",,,,,,,,,,,,,54.2,,54.2,,,,,,,,,,,,,
,,,Bi2Sr2Ca0.6Y0.4Cu2OZ,,,,"Bi2Sr2(Ca,Y)Cu2Oz",,,,,,,,shape_01,,,,,,,,,,,,,,,,,,36.7,,
,,,Cr0.72Ru0.28,,,,Cr0.72Ru0.28,,,,,,,,,,3.468,,,,,3.468,,,,,,,,,,,,,
volume fraction of SC < 5%.,,,Bi0.5La0.5Y1Sr1Cu2O6.04,,,,"(Bi,La,Y)2SrCu2Oz",,,6.04,,,,,,,,,,,,,,,,,,,,,,,,,
R(T): expornent = 1.46.,,,Ce1Fe1As1H0.22O0.78,,,,"Ce(O,H)FeAs",,,,,,,,shape_01,,,48.0,,,,48.0,,,,,,,,,,,,,
"Tc defined as maximum (dM/dT). impurity phase : BaCuO2, CuO",,,La1Ba1Ca1Cu2.9P0.1O7.4-z,,,,"LaBaCa(Cu,(PO4))3O7",,,,,,,,,,,,,20.0,,20.0,,,,,,,,,,,,,
,,,Ba1Pb0.65Ce0.1Bi0.25O3,,,,,,,,,,,,shape_01,,,,4.0,,,,,,,,,,,,,,,,
,,,Th1Ir0.2Os1.8,,,,"Th(Ir,Os)2",,,,,,,,,,2.93,,,,,2.93,,,,,,,,,,,,,
,,,La1.81Ca0.19Cu1O4,,,,"(La,Ca)2CuOz",,,,,,,,shape_01,,,32.0,,,,32.0,,,,,,,,,,,,,
,,,Dy1Ba2Cu3OZ,,,,DyBa2Cu3O7,0.82,,,,,,,shape_01,,,,,,,,,,,,,,,,,,,,
,,,La2Cu0.8Li0.2O4,,,,"La2(Cu,Li)O4",,,,,,,,shape_01,,,,4.2,,,,,,,,,,,,,,,,
M = ammonia.,,,M1Ti1S2,,,,(M)TiS2,,,,,,,,,,,,0.3,,,,,,,,,,,,,,,,
,,,La1.86Ba0.14Cu1O4,,,,"(La,Ba)2CuO4",,,,,,,,,,,,,12.7,,12.7,,,,,,,,,,,,,
"ANN(1000C,4d)",,,Th1Os2Si2,,,,ThOs2Si2,,,,,,,,shape_01,,,,,,,1.1,,,,,,,,,,,,,
,,,Os2U1,,,,U1Os2,,,,,,,,,,,,0.37,,,,,,,,,,,,,,,,
,,,Be13Ce1,,,,Be13Ce1,,,,,,,,,,,,1.4,,,,,,,,,,,,,,,,
,,,B5W2,,,,B5W2,,,,,,,,,,,,1.28,,,,,,,,,,,,,,,,
,,,La1.97Ba0.03Cu1O4,,,,"(La,Ba2)2CuO4",,,,,,,,shape_01,,,,,,,,,2.8,,,,,,,,,,,
R not to zero at 2.5 K,,,Pr1Fe0.7Co0.3As1O1,,,,"PrO(Fe,Co)As",,,,,,,,,,,4.0,,,,4.0,,,,,,,,,,,,,
,,,La1.76Ba0.24Cu1O4,,,,"(La,Ba)2CuO4",,,,,,,,shape_01,,14.0,,,,,14.0,,,,,,,,,,,,,
single crystal=0.7*0.8*0.1mm3,,,Y1Ba2Cu2.949Co0.051O7-z,,,,"YBa2(Cu,Co)3O7",,,,,,,,shape_03,,81.0,,,81.0,,81.0,,,,,,,,,,,,,
,,,V50Ti40Mo10,,,,,,,,,,,,,,6.2,,,,,6.2,,,,,,,,,,,,,
,,,Y1Ba2Cu2.94Zn0.06O6.47,,,,"YBa2(Cu,Zn)3O7",,,6.47,,,,,shape_01,,,,,,,,,,,,,,,,,,,,
Glassy sample,,523.0,Bi3Pb1Sr3Ca3Cu3.94Fe0.06OX,,,,"(Bi3Pb)Sr3Ca3(Cu,Fe)4Ox",,,,,,,,shape_02,,,,,,,,,,,,,,,,5.8,,,,
,,,Cu0.4Zn0.6Ir2S4,,,,"(Cu,Zn)Ir2S4",,,,,,,,shape_01,,1.73,,,,,1.73,,,,,,,,,,,,,
,,,Mo0.724Zr0.276,,,,Zr1-xMox,,,,,,,,,,,,1.08,,,,,,,,,,,,,,,,
,,,Rh0.027Zr0.973,,,,Zr1-xRhx,,,,,,,,,,3.6,,,,,3.6,,,,,,,,,,,,,
,,,Si10.9V3Al0.1,,,,,,,,,,,,,,14.05,,,,,14.05,,,,,,,,,,,,,
,,,Cs1,,,,Cs1,,,,,,,,,,,,0.011,,,,,,,,,,,,,,,,
,,,Mo1P2,,,,Mo1P2,,,,,,,,,,,,1.1,,,,,,,,,,,,,,,,
,,,Ba1Pt2,,,,Ba1Pt2,,,,,,,,,,,,1.02,,,,,,,,,,,,,,,,
,,,Bi2Sr2Ca0.5Y0.5Cu1.84Co0.16OZ,,,,"Bi2Sr2(Ca,Y)(Cu,Co)2Oz",,,,,,,,shape_01,,,,,,,,,,,,,,,,,,61.6,,
nearly single phase,,,Y1.6Ca0.4Ba4Cu7Oz,,,,"(Y,Ca)2Ba4Cu7Oz",,,,,,,,,,73.0,,,,,73.0,,,,,,,,,,,,,
,,,Cd2Na1,,,,Cd2Na1,,,,,,,,,,,,1.06,,,,,,,,,,,,,,,,
,,,Mo0.69Pt0.31,,,,Mo0.69Pt0.31,,,,,,,,,,,,1.2,,,,,,,,,,,,,,,,
,,,C1Nb2Sn1,,,,C1Nb2Sn1,,,,,,,,,,,,1.1,,,,,,,,,,,,,,,,
,,,La1.9Sr0.7Ca0.4Cu2O6.091,,,,"La2(Sr,Ca)Cu2O6",,,6.091,,,,,,,,,4.2,,,,,,,9.441,,,,,,,,,
monoclinic beta=91.4,,,Lu1Ir3B2,,,,LuIr3B2,,,,,,,,,,,,1.2,,,,,,,,,,,,,,,,
,,,Th1,,,,Th1-xTmx,,,,,,,,,,1.37,,,,,1.37,,,,,,,,,,,,,
,,,La1Ba1.5Ca0.5Cu3O7.16,,,,"(La,Ba,Ca)3Cu3O6",,,7.16,,,,,shape_01,,,,,,,,,,,,,,,,,,,,
R(T) shows small drop at 1.8 K due to SC of Zr-Ir alloy (SEM),,,Zr5Ge2.5Ir0.5,,,,Zr5Ge2.5Ir0.5,,,,,,,,shape_01,,,,1.8,,,,,,,,,,,,,,,,
,,,Si1U1,,,,U1Si1,,,,,,,,,,,,1.1,,,,,,,,,,,,,,,,
,,,Y1Ba2Cu3O6.19,,,,YBa2Cu3O7,,,6.19,,,,,,,,,,,,,,,,,,,,,,,,,
,,,Nb2.775Mo0.225Al1,,,,"(Nb,Mo)3Al",,,,,,,,,,13.8,,,,,13.8,,,,,,,,,,,,,
,,,Mg1C1Ni2.94Cu0.06,,,,"MgC(Ni,Cu)3",,,,,,,,,,6.3,,,,,6.3,,,,,,,,,,,,,
"as-grown - high-P annealing(600C,2 GPa) - post annealing(700C,10h). Tc extracted from R(T) plot.",,,La1Bi1S2F0.5O0.5,,,,"La(O,F)BiS2",,,,,,,,shape_01,,2.75,,,,,2.75,,,,,,,,,,,,,
,,,Mo0.28O0.72,,,,Mo0.28O0.72,,,,,,,,,,,,1.28,,,,,,,,,,,,,,,,
,,,Bi1K3,,,,Bi1K3,,,,,,,,,,,,1.4,,,,,,,,,,,,,,,,
"small amount of Pr2O3, FeAs, SrFe2As2 impurities. R(T) anomaly at 80 K due to AFM & structural transformation.",,,Pr1Fe0.975Co0.025As1O1,,,,"Pr(Fe,Co)AsO",,,,,,,,shape_01,,,,2.0,,,,,,,,,,,,,,,,
,,,Ho1Ba2Cu2.775Ni0.225O7-y,,,,"HoBa2(Cu,Ni)3O7",,,,,,,,shape_01,,84.0,,,,,84.0,,,,,,,,,,,,,
,,,Ag7B4F4O8,,,,Ag7O8(BF)4,,,,,,,,shape_03,,0.15,,,,,0.15,,,,,,,,,,,,,
,,,Ga0.02Sn0.98,,,,Sn1-xGax,,,,,,,,,,3.726,,,,,3.726,,,,,,,,,,,,,
,,,Bi2.03Sr2Ca0.9Cu2Ox,,,,Bi2Sr2CaCu2Ox,,,,,,,,shape_03,,85.5,,,,,85.5,,,,,,,,,,,,,
,,,Nb0.04Zr0.96,,,,Nb0.04Zr0.96,,,,,,,,,,4.9,,,,,4.9,,,,,,,,,,,,,
not s/c,,,Zn0.33Sr2Y1Cu2.67Oz,,,,"(Zn,Cu)Sr2YCu2Oz",,,,,,,,,,,,20.0,,,,,,,,,,,,,,,,
Tmin(R shows minimum) = 18.4 K.,,,La1Fe0.85Co0.15As1O1,,,,"LaO(Fe,Co)As",,,,,,,,shape_01,,,,1.8,,,,,,,,,,,,,,,,
not s/c,,,Os0.33Sr2Y1Cu2.67Oz,,,,"(Os,Cu)Sr2YCu2Oz",,,,,,,,,,,,20.0,,,,,,,,,,,,,,,,
,,,La2Cu0.995Sn0.005O4+Z,,,,"La2(Cu,Sn)O4",290.0,,,,,,,shape_01,,,,,,,,,,,,,,,,,,,,
,,,Y2Pd1Si3,,,,Y2PdSi3,,,,,,,,,,,,1.8,,,,,,,,,,,,,,,,
,,,Bi2Sr2Ca1Cu1.996Zn0.004O8+d,,,,"Bi2Sr2Ca(Cu,Zn)2O8",,,,,,,,shape_03,,,,,82.5,,82.5,,,,,,,,,,,,,
Tm > 45 K,,,Sm1Rh3B2,,,,SmRh3B2,,,,,,,,shape_01,,,,1.2,,,,,,,,,,,,,,,,
AF. hole/Cu = 0.025,,,Bi2Sr2Er1Cu2O8,,,,Bi2Sr2ErCu2O8,230.0,,,,,,,shape_03,,,,,,,,,,,,,,,,,,,,
,,,La0.9Sr0.1Fe1As1O1,,,,"(La,Sr)OFeAs",,,,,,,,,,24.6,,,,,24.6,,,,,,,,,,,,,
,,,Sr1.5Ba0.5Y1Cu2.8Ge0.2O7,,,,"(Cu,Ge)(Sr,Ba)2YCu2O7",,,7.0,,,,,,,,,,25.0,,25.0,,,,,,,,,,,,,
"-(dHc2/dT)=1.0 (P=0.74 GPa), 1.03(P=1.85), 1.08 (P=2.73).",,,Ba4Na2Ge25,,,,Ba4Na2Ge25,,,,,,,,shape_01,,0.84,,,,,0.84,,,,,,,1.11,,,,,,
,,,In1Rh1,,,,In1Rh1,,,,,,,,,,,,0.32,,,,,,,,,,,,,,,,
,,,La1.955Ba0.045Cu1O4,,,,"(La,Ba)2CuO4",,,,,,,,shape_01,,,,,,,,,5.8,,,,,,,,,,,
"granular, grain size = 250 A. Tc not shown(about 18.8 K).",,,K3C60,,,,K3C60,,,,,,,,,,,,,,,,33.0,,,,,,2.33,,,,,,
,,,Pr1Ba2Cu2.775Co0.225OZ,,,,"PrBa2(Cu,Co)3O7",12.1,,,,,,,,,,,4.2,,,,,,,,,,,,,,,,
Ca-content shows nominal value,,,Hg1.4Tl0.6Ba2Y0.7Ca0.3Cu2O8-z,,,,"(Hg,Tl)2Ba2(Y,Ca)Cu2O8",,,,,,,,,,75.3,,,,,75.3,,,,,,,,,,,,,
,,,Ru2Th1,,,,Ru2Th1,,,,,,,,,,3.56,,,,,3.56,,,,,,,,,,,,,
not SC down to 1.6 K.,,,Ho1Ir1Si1,,,,HoIrSi,,,,,,,,,,,,1.6,,,,,,,,,,,,,,,,
,,,Eu0.5Pr0.5Ba2Cu3O7-Z,,,,"(Eu,Pr)Ba2Cu3O7",,,,,,,,,,,,4.2,,,,,,,,,,,,,,,,
,,,In1Mo3Te3,,,,InMo3Te3,,,,,,,,,,,,1.0,,,,,,,,,,,,,,,,
,,,Pr1.48Y0.37Ce0.15Cu1O4,,,,"(Pr,Y,Ce)2CuO4",,,,,,,,,,,12.1,,9.5,,9.5,,,,,,,,,,,,,
semiconductor,,,Y1Sr2Cu2.5B0.4S0.1Oz,,,,"YSr2(Cu,B,S)3O7",,,,,,,,,,,,5.0,,,,,,,,,,,,,,,,
as-synthesized,,,Hg0.5Mo0.5Sr4Cu2C1O9+z,,,,"(Hg,Mo)Sr4Cu2(CO3)O6",,,,,,,,,,,,,74.0,,74.0,,,,,,,,,,,,,
"K-content, x estimated from Tc using Tc = 38.5 -54(0.345-x) - 690(0.345-x)^2. Thermal conductivity measured for heat current//a and //c.",,,Ba0.797K0.203Fe2As2,,,,"(Ba,K)Fe2As2",,,,,,,,shape_03,,17.0,,,,,17.0,,,,,,,,,,,,,
,,,La1Ba0.5Ca1.5Cu3OX,,,,"La(Ba,Ca)2Cu3O7",,,,,,,,,,36.7,,,,,36.7,,,,,,,,,,,,,
Fe-diffusion using micro-size Fe powder,,,Mg0.99Fe0.01B2,,,,"(Mg,Fe)B2",,,,,,,,,,,38.2,,,,38.2,,,,,,,,,,,,,
not SC. small drop in resistivity  at around 2.6 K.,,,Pd2Zr0.9Y0.1Al1,,,,"Pd2(Zr,Y)Al",,,,,,,,,,,,1.8,,,,,,,,,,,,,,,,
HC2ZERO in DB means Hc2(4.2K). ,,,Nb0.74Zr0.13Hf0.13,,,,Nb-Zr-Hf,,,,,,,,,,,,,,,,6.59,,,,,,,,,,,,
semiconductor-like,,,La1.75Sr0.25Cu0.92Ni0.08O4,,,,"(La,Sr)2(Cu,Ni)O4",,,,,,,,shape_01,,,,4.2,,,,,,,,,,,,,,,,
Nominal conposition,,,Bi1.6Pb0.4Sr2Ca3Cu3.92Si0.08O12-z,,,,"(Bi,Pb)Sr2Ca3(Cu,Si)4O12",,,,,,,,shape_01,,110.0,,,,,110.0,,,,,,,,,,,,,
,,,Pb1.8V0.2Sr2Ca0.5Y0.5Cu3Oz,,,,"(Pb,V)2Sr2(Ca,Y)Cu3Oz",,,,,,,,shape_01,,,,,,,,,,,54.0,,,,,,,,,
not SC,,,Li1Cu2P2,,,,LiCu2P2,,,,,,,,shape_03,,,,2.0,,,,,,,,,,,,,,,,
,,,Ce1Co2,,,,Ce1Co2,,,,,,,,,,1.5,,,,,1.5,,,,,,,,,,,,,
,,,La1.85Sr0.15Cu0.96Ti0.04O4,,,,"(La,Sr)2(Cu,Ti)O4",,,,,,,,shape_01,,,26.1,,,,26.1,,,,,,,,,,,,,
RRR = 4.,,,U1Ni1.98Al3,,,,UNi2Al3,,,,,,,,,,,1.13,,,,1.13,,,,,,,,,,,,,
,,,Au0.2Sn0.8,,,,Au0.2Sn0.8,,,,,,,,,,2.38,,,,,2.38,,,,,,,,,,,,,
,,,Ge2Th3,,,,Ge2Th3,,,,,,,,,,,,0.1,,,,,,,,,,,,,,,,
,,,Tl2Ba2Ca0.9Y0.1Cu2O8+Z,,,,"Tl2Ba2(Ca,Y)Cu2O8",,,,,,,,shape_01,,,,,,,,,,,23.0,,,,,,,,,
,,,Ir0.15Os0.85,,,,Os1-xIrx,,,,,,,,,,0.54,,,,,0.54,,,,,,,,,,,,,
F-content shows nominal value. oz=10.25+z,,,Ba2Ca4Cu5F1O10+z,,,,"Bi2Ca4Cu5O10(O,F)2",,,,,,,,shape_01,,,,,90.0,,90.0,,,,,,,,,,,,,
,,,Y1Ba1.95Pr0.05Cu3OZ,,,,"Y(Ba,Pr)2Cu3O7",,,,,,,,shape_01,88.1,,,,,,88.1,,,,,,,,,,,,,
,,,Y1Ba2Cu3O6.96,,,,YBa2Cu3O7,,,6.96,,,,,,,,,,,,,,,,,,,,,,,,,
,,,Y1Ba2Cu4O8,,,,YBa2Cu4O8,,,,,,,,shape_01,,81.3,,,,,81.3,,,,,,,,,,,,,
,,,Pd1Sc2,,,,Pd1Sc2,,,,,,,,,,,,0.32,,,,,,,,,,,,,,,,
"compositions of K and Fe are nearly 0.8 and 1.65 , respectively by EDX.",,,K0.8Fe1.995Zn0.005Se2,,,,K0.8Fe2-xZnxSe2,,,,,,,,,,,,4.0,,,,,,,,,,,,,,,,
"Tc depends on in-plane chemical pressure (definition , See text), = 1.0101",,,Ce0.8Nd0.2F0.5Bi1S2O0.5,,,,Ce1-xNdxO0.5F0.5BiS2,,,,,,,,shape_01,,0.0,,,,,0.0,,,,,,,,,,,,,Check: Tc=0 (Non-superconducting?)
,,,Ba1Ca0.3Cd0.7La1Cu3Oz,,,,"Ba(Ca,Cd)LaCu3Oz",,,,,,,,,,,13.2,,,,13.2,,,,,,,,,,,,,
,,,Y1Ba2Cu3O6.2,,,,YBa2Cu3O7,,,6.2,,,,,shape_03,,,,,,,,,,,,,,,,,,64.4,,
quick cool,,,Tc0.7V0.3,,,,Tc0.7V0.3,,,,,,,,,,6.41,,,,,6.41,,,,,,,,,,,,,
,,,Sm2Fe3Si5,,,,Sm2Fe3Si5,,,,,,,,,,,,1.0,,,,,,,,,,,,,,,,
,,,Eu1Ba1Sr0.6Ca0.4Cu3O6.95,,,,"Eu(Ba,Sr,Ca)2Cu3O7",,,6.95,,,,,,,,,,,,,,,,,,,,,,,,,
,,,Ir2.55Nb1Pt0.45,,,,Ir2.55Nb1Pt0.45,,,,,,,,,,,,1.6,,,,,,,,,,,,,,,,
,,,Bi2Sr2Ca0.69Y0.31Cu2Oz,,,,"Bi2Sr2(Ca,Y)Cu2O8",,,,,,,,shape_03,,70.8,,,,,70.8,,,,,,,,,,,,,
,,,Rh2Y1,,,,Rh2Y1,,,,,,,,,,,,0.32,,,,,,,,,,,,,,,,
,,,Nd1.42Ce0.18Sr0.4Cu1O4-Z,,,,,,,,,,,,shape_01,,17.3,,,,,17.3,,,,,,,,,,,,,
,,,Y0.5Tb0.5Ni2B2C1,,,,"(Y,Tb)Ni2B2C",7.3,,,,,,,,,,,,,,,,,,,,,,,,,,,
,,,Sm1.15Ba1.85Cu3O6.955,,,,"Sm(Ba,Sm)2Cu3O7",,,6.955,,,,,,,,,,,,,,,,,,,,,,,,,
,,,Bi2Sr2Ca0.59Gd0.41Cu2O8+z,,,,"Bi2Sr2(Ca,Gd)Cu2O8",,,,,,,,shape_03,63.8,,,,,,63.8,,,,,,,,,,,,,
P-induced SC. (dTn/dP) = -7.0 K/GPa. Tc(max) = 13 K(P=11.5 GPa). R not to zero at P=16 GPa. Tn is sensitive to uniaxial stress.,,,Ba1Fe2As2,,,,BaFe2As2,,,,,,,,shape_03,13.0,,,0.0,,,13.0,,,,,,,,,,,,,
Li-intercalated layered niobium oxide,,,Li0.46Rb1Ca2Nb3O10,,,,LixRbCa2Nb3O10,,,,,,,,shape_01,,,,,3.54,,3.54,,,,,,,,,,,,,
,,,Ga0.7Pt0.3,,,,,,,,,,,,,,2.9,,,,,2.9,,,,,,,,,,,,,
,,,B1Ta1.25W0.75,,,,B1Ta1.25W0.75,,,,,,,,,,,,0.06,,,,,,,,,,,,,,,,
powder.,,,Y0.25Eu0.75Ba2Cu4O8,,,,"(Y,Eu)Ba2Cu4O8",,,,,,,,shape_06,,,,,75.0,,75.0,,,,,,,,,,,,,
,,,La0.901Pr0.099Tl3,,,,La1-xPrxTl3,,,,,,,,,,0.55,,,,,0.55,,,,,,,,,,,,,
,,,Th1.6Ho0.4C3,,,,"(Th,Ho)2C3",,,,,,,,,,5.5,,,,,5.5,,,,,,,,,,,,,
,,,Y1Ba2Cu3.98Zn0.02O8,,,,"YBa2(Cu,Zn)4O8",,,,,,,,,,66.6,,,,,66.6,,,,,,,,,,,,,
,,,Ce0.88La0.12Ru2,,,,"(Ce,La)Ru2",,,,,,,,,,6.14,,,,,6.14,,,,,,,,,,,,,
,,,Tl1Ba2Ca2Cu3O9,,,,TlBa2Ca2Cu3O9,,,,,,,,,,,,,123.0,,123.0,,,,,,,,,,,1.0,,
,,,Rh1Te2,,,,Rh1Te2,,,,,,,,,,1.51,,,,,1.51,,,,,,,,,,,,,
,,,Bi2.02Sr1.81Ca0.74Y0.37Cu1.93OZ,,,,,,,,,,,,,,80.0,,,,,80.0,,,,,,,,,,,,,
impuriq phase=unknown and Al234,,,Al1Sr2Ca1.8Y0.2Cu3O9.1,,,,"AlSr2(Ca,Y)2Cu3O9",,,9.1,,,,,,,,,,,,,,,,,,,,,,,,,
whiskers,,,Co1U1,,,,,,,,,,,,,,1.7,,,,,1.7,,,,,,,,,,,,,
PENET DEPENDS ON PARTICLE SIZE AND PARTICLE SHAPE,,,Y1Ba2Cu3O6.83,,,,YBa2Cu3O7,,,6.83,,,,,shape_05,,,,,,,,,,,,1430.0,,,,,,,,
,,,B2Mo1,,,,B2Mo1,,,,,,,,,,,,1.0,,,,,,,,,,,,,,,,
I-intercalation. interlayer distance=15.8,,,I1Bi2Sr1.6La0.4Cu1OZ,,,,"IBi2(Sr,La)2CuOz",,,,,,,,,,,,,22.1,,22.1,,,,,,,,,,,,,
sintered,,,Bi0.15Nb3Sn0.85,,,,Bi0.15Nb3Sn0.85,,,,,,,,,,18.23,,,,,18.23,,,,,,,,,,,,,
,,,Bi2Sr2Ca1Cu1.98Co0.02Oz,,,,"Bi2Sr2Ca(Cu,Co)2Oz",,,,,,,,,,63.6,,,,,63.6,,,,,,,,,,,,,
"two phases, T' phase (a=3.925, c=12.292)",,,La0.65Pr1.2Sr0.15Cu1O4,,,,"(La,Pr,Sr)2CuO4",,,,,,,,,,,31.4,,,,31.4,,,,,,,,,,,,,
,,,Zr1Ru1P1,,,,o-ZrRuP,,,,,,,,,,4.0,,,,,4.0,,,,,,,,,,,,,
,,,Ba1.6Sr0.4Yb0.9Ca0.1Cu3O6.03,,,,"Cu(Ba,Sr)2(Yb,Ca)Cu2O6",,,6.03,,,,,,,,,5.0,,,,,,,,,,,,,,,,
"nneal(425C, 24H in 250 bar O2)",,,Y1Ba1Sr1Cu2.5B0.5Oz,,,,"Y(Ba,Sr)2(Cu,BO3)3Oz",,,,,,,,shape_01,,,,,25.0,,25.0,,,,,,,,,,,,,
,,,Au5Zn8,,,,Au5Zn8,,,,,,,,,,,,1.28,,,,,,,,,,,,,,,,
,,,Y0.85Pr0.1Ca0.05Ba2Cu3Oz,,,,"(Y,Pr,Ca)Ba2Cu3O7",,,,,,,,,,82.2,,,,,82.2,,,,,,,,,,,,,
,,,C1Mo0.85Ta0.15,,,,C1Mo0.85Ta0.15,,,,,,,,,,8.9,,,,,8.9,,,,,,,,,,,,,
,,,Rh0.106Ti0.894,,,,Ti1-xRhx,,,,,,,,,,4.28,,,,,4.28,,,,,,,,,,,,,
not SC. RRR = 3.8. unit volume = 165.8 A^3. Tm(AFM) = 3.3 K.,,,Sm1Pd2P2,,,,SmPd2P2,3.3,,,,,,,shape_03,,,,0.03,,,,,,,,,,,,,,,,
,,,C1Ta2,,,,Ta2C1,,,,,,,,,,,,1.98,,,,,,,,,,,,,,,,
,,,Nb0.15Ir0.85Pt3,,,,Nb0.15Ir0.85Pt3,,,,,,,,,,,,1.6,,,,,,,,,,,,,,,,
,,,Be22Pd1,,,,Be22Pd1,,,,,,,,,,,,0.45,,,,,,,,,,,,,,,,
,,,Nb1Pt1,,,,Nb1Pt1,,,,,,,,,,,,1.46,,,,,,,,,,,,,,,,
,,,Sr0.14Ca0.86Cu1O2,,,,"(Sr,Ca)CuO2",,,,,,,,,,,,,,,,,,,,,,,,,,,,
R shows SC-like drop.,,,Sr1Si1.5Ni0.5,,,,"Sr(Si,Ni)2",,,,,,,,shape_01,,,,1.72,,,,,2.84,,,,,,,,,,,
,,,Co1V3,,,,Co1V3,,,,,,,,,,,,0.015,,,,,,,,,,,,,,,,
,,,Nb0.6Pd0.4,,,,Nb0.6Pd0.4,,,,,,,,,,2.47,,,,,2.47,,,,,,,,,,,,,
,,,In2Mo6Se6,,,,In2Mo6Se6,,,,,,,,,,,,1.0,,,,,,,,,,,,,,,,
impurity=Pb0.5Tl0.5Sr2CuO5,,,Pb0.5Tl0.5Sr4Cu2C0.5N0.5O10,,,,"(Tb,Tl)Sr4Cu2O7(CO3,NO3)",,,,,,,,,,24.0,,,,,24.0,,,,,,,,,,,,,
prepared by sintering at T = 1200C,,,Zr1Hf1As1,,,,HfOsAs,,,,,,,,shape_01,,3.2,,,,,3.2,,,,,,,,,,,,,
,,,Mo0.7Nb0.3,,,,Mo0.7Nb0.3,,,,,,,,,,0.016,,,,,0.016,,,,,,,,,,,,,Info: Very Low Tc (<0.1K)
,,,Nb1Ir2.76Pt0.24,,,,Nb1Ir2.76Pt0.24,,,,,,,,,,,,1.6,,,,,,,,,,,,,,,,
,,,Mo0.84Hf0.16C1,,,,"(Mo,Hf)C",,,,,,,,,,11.5,,,,,11.5,,,,,,,,,,,,,
,,,Y1Ba2Cu2.7Zn0.3O6.85,,,,"YBa2(Cu,Zn)3O7",,,6.85,,,,,shape_01,,,,,,,,,,,,,,,,,,,,
"M=HMDA(hexamethylenediamine, C6H16N2), M-content y not given.",,,Li0.2M1Ti1Se2,,,,LixMyTiSe2,,,,,,,,shape_01,,,2.66,,4.2,,4.2,,,,,,,,,,,,,
"inpurity phases=CuO, Li2CuO2",,,Y1Ba2Cu3Li0.5O7,,,,YBa2Cu3(Li)O7,,,,,,,,shape_01,,83.79,,,,,83.79,,,,,,,,,,,,,
,,,As1Ir2,,,,As1Ir2,,,,,,,,,,,,0.35,,,,,,,,,,,,,,,,
,,,Sr1.9K0.1Cu1CO5,,,,"(Sr,K)2Cu(O2,CO3)",,,,,,,,,,,,4.2,,,,,,,,,,,,,,,,
,,,Pd1Se1,,,,Pd1Se1,,,,,,,,,,,,0.32,,,,,,,,,,,,,,,,
,,,Be0.977Fe0.023,,,,Be0.977Fe0.023,,,,,,,,,,,,0.45,,,,,,,,,,,,,,,,
,,,Er1Ba2Cu3O7,,,,ErBa2Cu3O7,,,,,,,,shape_01,,93.6,,,,,93.6,,,,,,,,,,,,,
,,,Bi2Sr2Y0.8Ca0.2Cu2OY,,,,"Bi2Sr2(Y,Ca)Cu2O8",257.0,,,,,,,shape_01,,,,,,,,,,,,,,,,,,,,
"Mossbauer:hyperfine parameters of Eu-site, gamma=2.20mm/s",,,Pb2Sr2Y0.25Eu0.75Cu3O8+z,,,,"Pb2Sr2(Y,Eu)Cu3O8",,,,,,,,shape_01,,,,77.0,,,,,,,,,,,,,,,,
not SC. T<SDW> = 56 K.,,,Sm1Fe0.98Ni0.02As1O1,,,,"Sm(Fe,Ni)AsO",,,,,,,,shape_01,,,,3.0,,,,,,,,,,,,,,,,
,,,Ca1Ru2P2,,,,CaRu2P2,,,,,,,,,,,,1.8,,,,,,,,,,,,,,,,
,,,La2Cu1O4.015,,,,La2CuO4,,,4.015,,,,,shape_03,,,,,,,,,,,,,,,,,,,,
"details in J.Less-Common Metals, 92(1983)177",,,Nb1Ru1P1,,,,NbRuP,,,,,,,,,,,,1.7,,,,,,,,,,,,,,,,
,,,La1.99Sr0.01Cu1O4,,,,"(La,Sr)2CuO4",,,,,,,,shape_03,,,,,,,,,,,,,,,,,,102.0,,
,,,C2Yb1,,,,C2Yb1,,,,,,,,,,,,2.0,,,,,,,,,,,,,,,,
,,,Au0.855Sn0.145,,,,Au1-xSnx,,,,,,,,,,0.43,,,,,0.43,,,,,,,,,,,,,
,,,Be49Rh1,,,,Be49Rh1,,,,,,,,,,,,1.4,,,,,,,,,,,,,,,,
,,,Ba0.88K0.12Ti2Sb2O1,,,,"(Ba,K)Ti2Sb2O",,,,,,,,shape_01,,,,,6.1,,6.1,,,,,,,,,,,,,
,,,Gd1Ba2Cu3OX,,,,GdBa2Cu3O7,,,,,,,,,,,,,,,,,,,,,,,1.3,,,,,
,,,Nb3Rh0.7Ir0.3,,,,"Nb3(Rh,Ir)",,,,,,,,shape_01,,,,1.7,,,,,,,,,,,,,,,,
not s/c,,,Eu1Ba1.6Pr0.3Sr0.1Cu3O6.71,,,,"Eu(Ba,Pr,Sr)2Cu3O7",,,6.71,,,,,shape_01,,,,20.0,,,,,,,,,,,,,,,,
"BCS-alpha-model, alpha(= gap/Tc) = 1.83",,,Sn0.96In0.04Te1,,,,"(Sn,In)Te",,,,,,,,shape_03,,1.22,,,,,1.22,,,,,,,,,,,,,
,,,Sr0.84Nd0.16Cu1O2,,,,"(Sr,Nd)CuO2",,,,,,,,shape_01,,,40.0,,,,40.0,,,,,,,,,,,,,
,,,Nd1Si2,,,,Nd1Si2,,,,,,,,,,,,1.0,,,,,,,,,,,,,,,,
"Thin film. substrate=sapphire(1,1,-2,0)",,,Mo0.82Re0.18,,,,"(Mo,Re)",,,,,,,,shape_03,,8.5,,,,,8.5,,,,,,,,,,,,,
anisotropy factor(Rc/Rab at 100K)=1000,,,Y1Ba2Cu3O6.2,,,,YBa2Cu3Oz,,,6.2,,,,,shape_03,,,,4.2,,,,,,,,,,,,,,,,
,,,Cd1Hg1,,,,Cd1Hg1,,,,,,,,,,2.15,,,,,2.15,,,,,,,,,,,,,
,,,Ru1Sr2Sm1Cu2O8,,,,RuSr2SmCu2O8,,,,,,,,,,,,4.2,,,,,,,,,,,,,,,,
"hydrostatic pressure, Figure is Tc vs P",,,Hg1Ba2Ca1Cu2O6+z,,,,HgBa2CaCu2O6,,,,,,,,,,126.6,,,,,126.6,,,,,,,,1.8,,,,,
structural transition (tetra-ortho) at 121 K. magnetic transition at 118 K.,,,Ba1Fe1.9866Ni0.0134As2,,,,"Ba(Fe,Ni)2As2",,,,,,,,,,,,2.0,,,,,,,,,,,,,,,,
,,,As1Co1,,,,As1Co1,,,,,,,,,,,,1.1,,,,,,,,,,,,,,,,
,,,Al1Mo6Pd1,,,,Al1Mo6Pd1,,,,,,,,,,2.1,,,,,2.1,,,,,,,,,,,,,
,,,Y0.7Pr0.15Ca0.15Ba2Cu3O7-z,,,,"(Y,Pr,Ca)Ba2Cu3O7",,,,,,,,shape_01,,75.8,,,,,75.8,,,,,,,,,,,,,
,,,Al0.9Ga0.1Nb3,,,,Al0.9Ga0.1Nb3,,,,,,,,,,17.7,,,,,17.7,,,,,,,,,,,,,
,,,Bi1.55Pb0.45Sr2Eu0.2Ca0.8Cu2O8+Z,,,,"(Bi,Pb)2Sr2(Eu,Ca)Cu2O8",,,,,,,,shape_01,91.0,,,,,,91.0,,,,,,,,,,,,,
,,,Mo0.6Re0.4,,,,Mo0.6Re0.4,,,,,,,,,,10.6,,,,,10.6,,,,,,,,,,,,,
,,,La1Fe4P12,,,,,,,,,,,,shape_03,,4.0,,,,,4.0,,,,,,,,,,,,,
not SC. In<115> NQR measured.,,,Ce1Rh0.75Ir0.25In5,,,,"Ce(Rh,Ir)In5",,,,,,,,shape_03,,,,0.1,,,,,,,,,,,,,,,,
Specific heat of ErxLa1-xBe13 (x = 0-0.09) were measured. SP (beta = 0.16 mJ/mol.K4. SC properties not described,,,Be13La1,,,,LaBe13,,,,,,,,,,,,0.0,,,,,11.0,,,,,,,,,,,
"R(T) = R0 + A*T^n for Tc < T < 100K, n = 1.09, A = 0.82E-5 Ohm.cm/K^n.  RH(50K) = -4.31E-3 cm3/C.",,,Nd1Fe1As1F0.1O0.9,,,,"NdFeAs(O,F)",,,,,,,,shape_01,,,50.1,,,,50.1,,,,,,,,,,,,,
,,,Gd1Ba2Cu2.8Co0.2O7-Z,,,,"GdBa2(Cu,Co)3O7",,,,,,,,,,49.0,,,,,49.0,,,,,,,,,,,,,
,,,Cd1Ba2Ca0.7Y0.3Cu2Oz,,,,"Cd Ba2 (Ca,Y)Cu2 Oz",,,,,,,,,,,,70.0,,,,,,,,,,,,,,,,
,,,Ti0.2Zr0.8,,,,Ti1-xZrx,,,,,,,,,,1.01,,,,,1.01,,,,,,,,,,,,,
,,,C1.45Y1,,,,C1.45Y1,,,,,,,,,,11.5,,,,,11.5,,,,,,,,,,,,,
,,,Mg1B1.92F0.08,,,,"Mg(B,F)2",,,,,,,,,,21.0,,,,,21.0,,,,,,,,,,,,,
,,,Tl1Sr2Ca0.8Ce0.2Cu2O7-z,,,,"TlSr2(Ca,Ce)Cu2O7",,,,,,,,,,,,,29.4,,29.4,,,,,,,,,,,,,
,,,Eu0.5Pr0.5Ba2Cu3O7,,,,"(Eu,Pr)Ba2Cu3O7",9.6,,,,,,,shape_01,,,,,,,,,,,,,,,,,,,,
,,,Nd1.85Ce0.15Cu0.985Fe0.015O4,,,,"(Nd,Ce)2(Cu,Fe)O4",,,4.0,,,,,shape_01,,,,,6.5,,6.5,,,,,,,,,,,,,
,,,Nb3Al0.6Ge0.4,,,,"Nb3(Al,Ge)",,,,,,,,,,19.7,,,,,19.7,,,,,,,,,,,,,
eutectic,,,As1Sn1,,,,As1Sn1,,,,,,,,,,4.1,,,,,4.1,,,,,,,,,,,,,
,,,Ag1Zn3,,,,Ag1Zn3,,,,,,,,,,,,1.28,,,,,,,,,,,,,,,,
,,,O2W1,,,,O2W1,,,,,,,,,,,,0.3,,,,,,,,,,,,,,,,
thermal expansion coefficient,,,U0.948Th0.052Be13,,,,"(U,Th)Be13",,,,,,,,,,0.38,,,,,0.38,,,,,,,,,,,,,
,,,Y1Ba2Cu2.94Zn0.06O6.48,,,,"YBa2(Cu,Zn)3O7",,,6.48,,,,,shape_01,,,,,,,,,,,,,,,,,,,,
,,,Y0.4Eu0.6Ba2Cu3O7,,,,"(Y,Eu)Ba2Cu3O7",,,7.0,,,,,shape_01,,,,,,,,,,,,,,,,,,,,
diamagnetism appears at 30K but not sharp transition,,,Ba0.9K0.1Pb1O3,,,,"(Ba,K)PbO3",,,,,,,,,,,,,30.0,,30.0,,,,,,,,,,,,,
,,,Ho1Sr0.6Ba1.4Cu4O8,,,,"Ho(Ba,Sr)2Cu4O8",,,,,,,,shape_01,,68.3,,,,,68.3,,,,,,,,,,,,,
,,,Y1Ba2Cu2.7Co0.3O6.93,,,,"YBa2(Cu,Co)3Oz",,,6.93,,,,,,,16.9,,,,,16.9,,,,,,,,,,,,,
60 % (NH3) intercalation,,,Sr0.2Mo1Se2,,,,Sr0.2(NH3)yMoSe2,,,,,,,,,,5.0,,,,,5.0,,,,,,,,,,,,,
,,,Co1Sc3,,,,Co1Sc3,,,,,,,,,,,,0.32,,,,,,,,,,,,,,,,
,,,As1Co1,,,,As1Co1,,,,,,,,,,,,1.1,,,,,,,,,,,,,,,,
,,,Sc1Se1,,,,Sc1Se1,,,,,,,,,,,,0.33,,,,,,,,,,,,,,,,
,,,Sr2Cu1C1O5,,,,"Sr2 Cu (O5,C)",,,,,,,,,,,,4.2,,,,,,,,,,,,,,,,
"Single phase,ISOTOPE=ln(1-dTc/Tc)/ln(M16/M18). ,ISOEL=O",,,La1.85Sr0.15Cu0.991Fe0.009O4+z,,,,"(La,Sr)2(Cu,Fe)O4",,,,,,,,shape_01,,,,,19.85,,19.85,,,,,,,,,,,,,
sp-heat measured for 1.5<T<7 K.,,,La1.875Ba0.125Cu0.94Zn0.06O4,,,,"(La,Ba)2(Cu,Zn)O4",,,,,,,,shape_01,,,,,,,,,11.61,,,,,,,,,,,
,,,Y1Sr0.6Ba1.4Cu2.5B0.5O7,,,,"Y(Sr,Ba)2(Cu,B)3O7",,,,,,,,,,47.0,,,,,47.0,,,,,,,,,,,,,
,,,Y1Ba1La1Cu3OZ,,,,"Y(Ba,La)2Cu3O7",,,,,,,,shape_01,,,,,,,,,,,,,,,,,,103.0,,
,,,Cu0.8Sn0.2,,,,Cu0.8Sn0.2,,,,,,,,,,,,1.5,,,,,,,,,,,,,,,,
,,,Nb3Sn0.9In0.1,,,,"Nb3(Sn,In)",,,,,,,,,,18.1,,,,,18.1,,,,,,,,,,,,,
,,,Y1Ba2Cu2.94Zn0.06O6.91,,,,"YBa2(Cu,Zn)3O7",,,6.91,,,,,shape_01,,,,,,,,,,,,,,,,,,,,
,,,Bi1.7Pb0.3Sr2Ca2Cu3O10+Z,,,,"(Bi,Pb)2Sr2Ca2Cu3O10",,,,,,,3.13e-09,shape_02,107.0,,,,,,107.0,,,,,,,,,,,,,
,,,Tl1Sr2Ca1Cu2O6.78,,,,"TlSr2(Ca,Y)Cu2Oz",,,6.78,,,,,shape_01,,,,4.2,,,,,,,,,,,,,,,,
anisotropy factor=19.9,,,Y1Ba2Cu3O7-z,,,,,,,,,,,,shape_03,,,,,,,,,,,,,,,,,,,,
,,,Y1Sr0.8Ba1.2Cu2.5B0.5O7,,,,"Y(Sr,Ba)2(Cu,B)3O7",,,,,,,,,,51.0,,,,,51.0,,,,,,,,,,,,,
,,,Ce1Ru2,,,,,,,,,,,,,,6.0,,,,,6.0,,,,,,,,,,,,,
"Tc defined by onset of ac-SUS. Tc depends on in-plane uniaxial pressure, P//[10], P//[110], P//[001]. Tc(max) = 3.3 K for high Tc phase.",,,Sr2Ru1O4,,,,Sr2RuO4,,,,,,,,shape_03,,,,,1.5,,1.5,,,,,,,,,,,,,
,,,Mg0.94Tl0.06,,,,Mg0.94Tl0.06,,,,,,,,,,,,1.26,,,,,,,,,,,,,,,,
,,,Nb3Rh0.7Os0.3,,,,"Nb3(Rh,Os)",,,,,,,,shape_01,,,,1.7,,,,,,,,,,,,,,,,
M-intercalated. M = Ca0.3(H2)y. H2O content y not given. thermodynamical critical field Hc(0) = 130 Oe determined from magnetization.,,,M1Ta1S2,,,,(M)TaS2,,,,,,,,,,3.47,,,,,3.47,,,,,,,,,,,,,
,,,In0.5Nb3Zr0.5,,,,In0.5Nb3Zr0.5,,,,,,,,,,6.4,,,,,6.4,,,,,,,,,,,,,
,,,Ge1Nb3,,,,Ge1Nb3,,,,,,,,,,22.1,,,,,22.1,,,,,,,,,,,,,
,,,As2Zr1,,,,As2Zr1,,,,,,,,,,,,1.1,,,,,,,,,,,,,,,,
,,,La1.73Sr0.27Cu0.94Fe0.06O4,,,,"(La,Sr)2(Cu,Fe)O4",,,,,,,,shape_01,,,,,32.5,,32.5,,,,,,,,,,,,,
,,,Y0.7Pr0.2Ca0.1Ba2Cu4O8,,,,"(Y,Pr,Ca)Ba2Cu4O8",,,,,,,,shape_01,,73.4,,,,,73.4,,,,,,,,,,,,,
#NAME?,,,Bi2Sr1.6Li0.4Ca1Cu2O7.87,,,,"Bi2(Sr,Li)2CaCu2O8",,,7.87,,,,,,86.0,,,,,,86.0,,,,,,,,,,,,,
,,,Bi0.33Hg0.67Sr2Y1Cu2O7,,,,"(Bi,Hg)Sr2YCu2O7",,,,,,,,shape_01,,74.0,,,74.0,,74.0,,,,,,,,,,,,,
not s/c,,,Er1Co3B2,,,,ErCo3B2,20.0,,,,,,,,,,,,,,,,,,,,,,,,,,,
,,,Hf1Ru1,,,,Hf1Ru1,,,,,,,,,,,,1.02,,,,,,,,,,,,,,,,
not s/c,,,La3Pb1C1,,,,La3PbC,,,,,,,,,,,,1.02,,,,,,,,,,,,,,,,
,,,La1.4Ba1.4Ca0.2Cu3Oz,,,,,,,,,,,,shape_01,,30.0,,,,,30.0,,,,,,,,,,,,,
,,,Ag1In2,,,,,,,,,,,,,,2.4,,,,,2.4,,,,,,,,,,,,,
ANN(600C),,,Pb0.5Cu0.5Sr2Y0.5Ca0.5Cu2O7-z,,,,"(Pb,Cu)Sr2(Y,Ca)Cu2O7",,,,,,,,shape_01,,,,4.2,,,,,,,,,,,,,,,,
"thin film (d = 170 A). Tc depends on RESN: for RESN=31 uOhm.cm, Tc < 4.2 K.",,,La1.7Sr0.3Cu1O4,,,,"(La,Sr)2CuO4",,,,,,,,shape_04,,16.0,,,,,16.0,,,16.0,,,,,,,,,,
,,,Nd1Sr2Gd1.5Ce0.5Cu2O10,,,,"NdSr2(Gd,Ce)2Cu2O10",,,,,,,,,,,,4.2,,,,,,,,,,,,,,,,
,,,Y0.3Pr0.7Ba2Cu3O7-Z,,,,"(Y,Pr)Ba2Cu3O7",5.3,,,,,,,shape_01,,,,,,,,,,,,,,,,,,,,
Se-concentration x = 0.20 in Pd1-xSex. Tc defined as mid of SUS-change.,,,Pd4Se1,,,,Pd4Se,,,,,,,,,,,,0.38,,,,,,,,,,,,,,,,
P = 0-110 kbar,,,Y1,,,,Y1,,,,,,,,,,,,0.1,,,,,,,,,,,,,,,,
Tc defined as Tc(on).,,,La1Fe1As1F0.11O0.89,,,,"La(O,F)FeAs",,,,,,,,shape_01,,,28.5,,,,28.5,,,,,,,,,,,,,
density=8.743 g/cm3,,,Y1Os4P12,,,,YOs4P12,,,,,,,,,,3.0,,,,,3.0,,,,,,,,,,,,,
,,,Tl2Ba2Ca2Cd0.1Cu3OZ,,,,TlBa2CdxCu3Oz,,,,,,,,shape_04,120.0,,127.0,,,,123.5,,,,,,,,,,,,,
,,,Zr5Ge2.5Pd0.5,,,,Zr5Ge2.5Pd0.5,,,,,,,,shape_01,,,,1.8,,,,,,,,,,,,,,,,
H-content x in CeNiAsO1-xHx measure by EPM. not SC for x  < 0.14.,,,Ce1Ni1As1H0.06O0.94,,,,"CeNiAs(O,H)",,,,,,,,,,,,0.5,,,,,,,,,,,,,,,,
,,,Y1Ba2Cu3.88Ni0.12O8,,,,"YBa2(Cu,Ni)4O8",,,8.0,,,,,shape_01,,,,,,,,,,,,,,,,,,,,
definition of T1(SC) is not clear.,,,Tl1Ba2Ca1.8Na0.2Cu3O9-z,,,,"TlBa2(Ca,Na)2Cu3O9",,,,,,,,,103.03,,,,,,103.03,,,,,,,,,,,,,
asgrown,,,Bi2Sr2Ca1Cu2OZ,,,,Bi2Sr2CaCu2Oz,,,,,,,,shape_03,,,,,80.5,,80.5,,,,,,,,,,,,,
,,,Hg4Na1,,,,Hg4Na1,,,,,,,,,,3.05,,,,,3.05,,,,,,,,,,,,,
,,,Ca1Ge3,,,,Ca1Ge3,,,,,,,,,,,,0.15,,,,,,,,,,,,,,,,
structure=8-8-20,,,La6.4Ca1.6Cu6.5Ni1.5O20,,,,"(La,Ca)8(Cu,Ni)8O20",,,,,,,,shape_01,,,,4.0,,,,,,,,,,,,,,,,
"Superconductivity does not reduce the orthorhombicity below Tc, instead superconductivity couples strongly to the in-plane area.",,,Fe1Se1,,,,FeSe,,,,,,,,shape_03,,,,,7.75,,7.75,,,,,,,,,,,,,
,,,In1Te1.002,,,,,,,,,,,,,,3.5,,,,,3.5,,,,,,,,,,,,,
,,,S1Sc1,,,,S1Sc1,,,,,,,,,,,,0.33,,,,,,,,,,,,,,,,
beta'-phase,,,Er4Os4Si13,,,,beta'-Er4Os4Si13,,,,,,,,,,,,1.1,,,,,,,,,,,,,,,,
B/Nb ratio(by rietveld analysis) = 2.038,,,B2Nb1,,,,NbB2-x,,,,,,,,,,,,1.0,,,,,,,,,,,,,,,,
[Hg1201]n(Sr2CuO2CO3)m,,,Hg0.4Cr0.6Sr4Cu2C1O9+z,,,,"(Hg,Cr)Sr4Cu2(CO3)O6",,,,,,,,,,,,,37.0,,37.0,,,,,,,,,,,,,
Effect on superconducting transition temperature of non-magnetic rare earth atoms was studied to substitute A-atom into APX-based superconductors.,,,Hf0.4Lu0.6P1.45S0.55,,,,Hf0.8Lu0.6P1.45S0.55,,,,,,,,,,,,,,,5.0,,,,,,,,,,,,,
,,,Ga1Sc3,,,,Ga1Sc3,,,,,,,,,,,,3.3,,,,,,,,,,,,,,,,
R anomaly (SDW) at 130 K. impurity phase: SmZnAsO,,,Sm1Fe0.6Zn0.4As1F0.2O0.8,,,,"Sm(O,F)(Fe,Zn)As",,,,,,,,shape_02,,,,5.0,,,,,,,,,,,,,,,,
"TP IS NOT INFLUENCED BY THE POROCITY,RH DEPENDS ON POROCITY",,,Er1Ba2Cu4O8,,,,ErBa2Cu4O8,,,,,,,,shape_01,,,,,,,,,,,,,,,,5.1,,,,
,,,As0.26Sb0.74,,,,As0.26Sb0.74,,,,,,,,,,,,1.32,,,,,,,,,,,,,,,,
,,,Bi2Sr2Ca1Cu2OZ,,,,Bi2Sr2CaCu2O8,,,,,,,,,,,,,,,,,,,,,,,,,,-21.1,,
nominal compositions (RN:Ni:B = 0.9:1:1),,,La1Ir1B1N1,,,,(LaN)2(Ir2B2),,,,,,,,shape_01,,,,1.8,,,,,,,,,,,,,,,,
under doping,,,Bi2Sr2Cu1Oz,,,,"Bi2(Sr,La)2CuO6",,,,,,,,shape_03,,7.0,,,,,7.0,,,,,,,,,,,,,
,,,La1.9Sr0.1Cu1O4,,,,"(La,Sr)2CuO4",,,,,,,,,,,,,,,,,,,,,,,,,,57.3,,
,,,Nb0.9W0.1C1,,,,"(Nb,W)C",,,,,,,,,,11.6,,,,,11.6,,,,,,,,,,,,,
,,,La1.2Ba1.8Cu3O7.4,,,,"La(Ba,La)2Cu3Oz",,,7.4,,,,,,,,,,,,,,,,,,,,,,,,,
,,,Bi2Sr2Ca0.7Y0.3Cu2O8+d,,,,"Bi2Sr2(Ca,Y)Cu2O8",,,,,,,,shape_01,,87.5,,,,,87.5,,,,,,,,,,,2.0,,
,,,Pd1Se1Te1,,,,Pd1Se1Te1,,,,,,,,,,,,1.2,,,,,,,,,,,,,,,,
it composed of 5-15nm Be nanocrystallites.(amorphous-like XRD). d=4.0 nm. R(T) shows hysteresis for H//plane. tricritical point=190 mK.,,,Be1,,,,Be,,,,,,,,shape_04,,0.6,,,,,0.6,,,,,,,,,,,,,
,,,Y1Ba2Cu3.84Fe0.16O8+Z,,,,"YBa2(Cu,Fe)4O8",,,,,,,,,,,,4.2,,,,,,,,,,,,,,,,
,,,Mn1Sb1,,,,Mn1Sb1,,,,,,,,,,,,1.0,,,,,,,,,,,,,,,,
coexistence of s/c and weak FM. Tirr=99 K.,,,Eu1.2Ce0.8Sr2Ru1Cu2O10,,,,"(Eu,Ce)2Sr2RuCu2O10",,,,,,,,shape_01,,,,,30.0,,30.0,,,,,,,,,,,,,
,,,Dy0.8Pr0.2Ba2Cu3O7-Z,,,,"(Dy,Pr)Ba2Cu3O7",,,,,,,,shape_01,69.1,,,,,,69.1,,,,,,,,,,,,,
T<SDW/STR> = 170,,,Eu1Fe1.9Ir0.1As2,,,,"Eu(Fe,Ir)2As2",,,,,,,,shape_01,,,,2.0,,,,,,,,,,,,,,,,
,,,Cu1Mo4S5,,,,Cu1Mo4S5,,,,,,,,,,11.0,,,,,11.0,,,,,,,,,,,,,
,,,Bi2Sr1.9Ba0.1Cu1Oy,,,,"Bi2(Sr,Ba)2CuO6",,,,,,,,shape_01,,,,,,,,,,,,,,,,,,,,
GAMMA FR SP.HEAT,,,La1.976Ba0.024Cu1O4,,,,"(La,Ba)2CuO4",,,,,,,,,,,,,,,,,2.37,,,,,,,,,,,
,,,Ni1U1,,,,Ni1U1,,,,,,,,,,,,1.12,,,,,,,,,,,,,,,,
not SC above 0.1 K.,,,Ba1Pt1As1,,,,BaPtAs,,,,,,,,shape_03,,,,0.1,,,,,,,,,,,,,,,,
,,,Ba8Si46,,,,Ba8Si46,,,,,,,,shape_01,,8.1,,,,,8.1,,,,,,,,,,,,,
,,,Ir1Y4,,,,Ir1Y4,,,,,,,,,,,,0.32,,,,,,,,,,,,,,,,
,,,Y1Ba2Cu3.88Ni0.12O8,,,,"YBa2(Cu,Ni)4O8",,,,,,,,shape_01,28.5,,,,,,28.5,,,,,,,,,,,,,
,,,As2Pd5,,,,,,,,,,,,,,,,1.1,,,,,,,,,,,,,,,,
,,,Os2Th1,,,,Os2Th1,,,,,,,,,,,,1.02,,,,,,,,,,,,,,,,
,,,Be12Ta1,,,,Be12Ta1,,,,,,,,,,,,1.38,,,,,,,,,,,,,,,,
,,,Bi1.95Sr1.85Nd0.2Cu1O4,,,,"Bi2(Sr,Nd)2CuO4",,,,,,,,,,26.0,,,,,26.0,,,,,,,,,,,,,
,,,H1.96La1,,,,H1.96La1,,,,,,,,,,,,0.33,,,,,,,,,,,,,,,,
as-synthesized. not SC.,,,Mo0.25Sr2Y1.5Ce0.5Cu2.75O9+z,,,,"(Cu,Mo)Sr2(Y,Ce)2Cu2O9",,,,,,,,,,,,4.2,,,,,,,,,,,,,,,,
structural transformation(tetra- to orth-) at 130 K.,,,Nd0.9Sr0.1Fe1As1O1,,,,"(Nd,Sr)FeAsO",,,,,,,,,,,,1.8,,,,,,,,,,,,,,,,
,,,La1Ba1.5Ca0.5Cu3O6.76,,,,"(La,Ba,Ca)3Cu3O6",,,6.76,,,,,shape_01,,,,,,,,,,,,,,,,,,,,
,,,Cu1Zn3,,,,Cu1Zn3,,,,,,,,,,,,1.28,,,,,,,,,,,,,,,,
F CONC. IS NOMINAL VALUE,,,Nd2Cu1F0.3O3.7,,,,"Nd2Cu(O,F)4",,,,,,,,,,,,,,,,,40.0,,,,,,,,,,,
,,,Au1In1,,,,,,,,,,,,,,0.4,,,,,0.4,,,,,,,,,,,,,
,,,Ho0.0422La0.9578,,,,La1-xHox,,,,,,,,,,1.2,,,,,1.2,,,,,,,,,,,,,
,,,Si1V3,,,,V3Si,,,,,,,,,,17.0,,,,,17.0,,,,,,,,,,,,,
Raman spectroscopy,,,Na0.31Co1H2.6O3.3,,,,NaxCoO2/1.3H2O,,,,,,,,,,,,,4.81,,4.81,,,,,,,,,,,,,
gamma-U alloy. Tc = 2.023 K for U(235),,,Nb0.18U0.82,,,,U1-xNbx,,,,,,,,,,2.011,,,,,2.011,,,,,,,,,,,,,
structural transition (tetra-to-ortho) at 198 K.,,,Sr1Fe2As2,,,,SrFe2As2,,,,,,,,shape_03,,,,1.8,,,,,,,,,,,,,,,,
,,,Y1Ba2Cu3O6.2,,,,YBa2Cu3O7,,,6.2,,,,,,,,,,,,,,,,,,,,,,,,,
,,,As1Ti1,,,,As1Ti1,,,,,,,,,,,,0.3,,,,,,,,,,,,,,,,
,,,Pt3V1,,,,Pt3V1,,,,,,,,,,,,0.07,,,,,,,,,,,,,,,,
,,,As1Pd1Se1,,,,As1Pd1Se1,,,,,,,,,,,,1.2,,,,,,,,,,,,,,,,
R(T) has minimum at 179.5 K.,,,Nb2Pd1S1Se4,,,,"Nb2Pd2(S,Se)5",,,,,,,,shape_01,,,,0.8,,,,,,,,,,,,,,,,
irradiation (5.3*E+19 n/cm2),,,Au0.242Nb0.758,,,,,,,,,,,,,,10.56,,,,,10.56,,,,,,,,,,,,,
