Repository: Tejasvini595/superconductor_deepset

## Overview

This repository contains the official implementation of **"From Individual Elements to Macroscopic Materials: In Search of New Superconductors via Machine Learning"**.

The code implements a **DeepSet neural network** for predicting the critical temperature (Tc) of superconducting materials based solely on their chemical composition. By explicitly enforcing permutation invariance, the DeepSet architecture avoids artifacts associated with arbitrary element ordering and provides a physically meaningful framework for learning composition–property relationships in superconducting materials.

File: data/superconductors_kaggle_ready_v2.csv (part 84 of 87)
comment,curiet,debyet,element,gapene,kaizero_value,moment_value,name,neelt,nhc2zero_value,oz,pcohere_value,phc2zero_value,ppenet_value,rh300,shape,t1_value,t2_value,t3_value,tcn_value,tcsus_value,tcwidth_value,critical_temp_K,upper_critical_field_0K_T,gamma_sommerfeld_mJmolK2,resistivity_normal_uOhmcm,resistivity_roomtemp_uOhmcm,penetration_depth_nm,coherence_length_nm,dhc2dt_TK,dtcdp_KGPa,density_gcm3,lower_critical_field_0K_T,thermopower_300K_uVK,energy_gap_meV,data_quality_flag
,,,Cr0.03N1Nb0.97,,,,Cr0.03N1Nb0.97,,,,,,,,,,,,0.32,,,,,,,,,,,,,,,,
,,,N1Pr1,,,,Pr1N1,,,,,,,,,,,,1.38,,,,,,,,,,,,,,,,
cleaved sample(d=20 micron-m). T<SDW> = 137 K,,,Ba1Fe2As2,,,,"Ba(Fe,Ru)2As2",,,,,,,,shape_01,,,,4.0,,,,,,,,,,,,,,,,
,,,Bi2Sr2Ca0.9Gd0.1Cu2O8+z,,,,"Bi2Sr2(Ca,Gd)Cu2O8",,,,,,,,shape_01,,90.9,,,,,90.9,,,,,,,,,,,,,
,,,Nb1Se0.2Te0.8,,,,Nb1Se0.2Te0.8,,,,,,,,,,,,2.0,,,,,,,,,,,,,,,,
,,,B1Mo1,,,,B1Mo1,,,,,,,,,,,,1.28,,,,,,,,,,,,,,,,
,,,V2.802Ta0.198Ga1,,,,,,,,,,,,,,12.3,,,,,12.3,,,,,,,,,,,,,
,,,Nb25Ti74Mo1,,,,,,,,,,,,,,7.3,,,,,7.3,,,,,,,,,,,,,
zero-field muon-SR measured.,,,La1.87Sr0.13Cu1O4,,,,"(La,Sr)2CuO4",,,,,,,,shape_01,,,,,33.54,,33.54,,,,,,,,,,,,,
,,,V2.799Mo0.201Ga1,,,,,,,,,,,,,,11.7,,,,,11.7,,,,,,,,,,,,,
,,,Al1C1Y3,,,,Al1C1Y3,,,,,,,,,,,,1.15,,,,,,,,,,,,,,,,
,,,Ca10Pt3.33Fe9.67As18,,,,Ca10(Pt3As8)(Fe1-xPtxAs)10,,,,,,,,shape_01,,0.0,,,,,0.0,,,,,,,,,,,,,Check: Tc=0 (Non-superconducting?)
deposited at 4K,,,Au0.5Ge0.5,,,,Au0.5Ge0.5,,,,,,,,,,3.6,,,,,3.6,,,,,,,,,,,,,
,,,Mo0.025Ti0.975,,,,,,,,,,,,,,1.8,,,,,1.8,,,,,,,,,,,,,
,,,Y0.4Pr0.6Ba2Cu3OZ,,,,"(Y,Pr)Ba2Cu3O7",,,,,,,,shape_01,,,,3.75,,,,,,,,,,,,,,,,
,,,Na1Te1,,,,NaTe,,,,,,,,,,,,1.3,,,,,,,,,,,,,,,,
,,,La1.76Sr0.24Cu0.97Ru0.03O4,,,,"(La,Sr)2(Cu,Ru)O4",,,,,,,,,,16.1,,,,,16.1,,,,,,,,,,,,,
magnetic anomaly at 125 K. R-anomaly at 65 K.,,,Fe1Te0.82,,,,"Fe(Se,Te)0.82",,,,,,,,,,,,2.0,,,,,,,,,,,,,,,,
"ANN(250C,24H in flowing O2),Hg0.89 Ba2 Cu1.06 O4+z from wet analysis",,,Hg1Ba2Cu1O4+z,,,,HgBa2CuO4,,,,,,,,,,,,,96.0,,96.0,,,,,,,,,,,,,
not s/c upto 8 GPa.,,,Sr11Ca3Cu24O41,,,,"(Sr,Ca)14Cu24O41",,,,,,,,shape_03,,,,2.0,,,,,,,,,,,,,,,,
,,,Bi2Sr2Ca1Cu2OZ,,,,Bi2Sr2CaCu2O8,,,,,,,,shape_01,74.0,,,,,,74.0,,,,,,,,,,,,,
,,,Sc1Os1B2,,,,ScOsB2,,,,,,,,,,1.34,,,,,1.34,,,,,,,,,,,,,
Rb-site occupancy = 0.95 from XRD. not SC.,,,Rb2Mo6Se6,,,,Rb2Mo6Se6,,,,,,,,shape_03,,,,1.7,,,,,,,,,,,,,,,,
nominal carbon x=0.95,,,Mg1C0.965Ni3,,,,MgCxNi3,,,,,,,,,,6.3,,,,,6.3,,,,,,,,,,,,,
,,,Th1Rh4B4,,,,ThRh4B4,,,,,,,,,,4.3,,,,,4.3,,,,,,,,,,,,,
,,,Y1Sr2Cu2.75V0.25O6.5,,,,"YSr2(Cu,V)3O7",,,6.5,,,,,shape_01,,,,4.2,,,,,,,,,,,,,,,,
The effect of Sb substitution on a single crystal of layered superconductor LaO1-xFxBi1-ySbyS2 has been studied by specific heat measurement.,,,La1F0.5Bi0.72S2Sb0.12O0.6,,,,LaO0.5F0.5Bi0.88Sb0.12S2,,,,,,,,shape_03,,,,,,,1.71,,,,,,,,,,,,,
,,,C1Zr1,,,,C1Zr1,,,,,,,,,,,,1.2,,,,,,,,,,,,,,,,
,,,Ti4Tl1,,,,Ti4Tl1,,,,,,,,,,,,0.35,,,,,,,,,,,,,,,,
,,,Ba0.9K0.1Bi1O3,,,,"(Ba,K)BiO3",,,,,,,,,,,,4.2,,,,,,,,,,,,,,,,
"Employing ultrathin PFS-molecular monolayer adlayers, Tc is enhanced about +55% of NbSe2 by generating a macroscopic electrostatic field on NbSe2.",,,Pf1Nb1Se2,,,,PFS/NbSe2,,,,,,,,shape_05,,,,,,,1.55,,,,,,,,,,,,,
,,,La1.77Sr0.23Cu0.96Ti0.04O4,,,,"(La,Sr)2(Cu,Ti)O4",,,,,,,,shape_01,,,32.8,,,,32.8,,,,,,,,,,,,,
,,,H2Zr1,,,,H2Zr1,,,,,,,,,,,,1.02,,,,,,,,,,,,,,,,
impurity phase < 6%.  main impurity = CeB2C2,,,Ce1Co2B2C1,,,,CeCo2B2C,,,,,,,,shape_01,,,,0.1,,,,,12.0,,,,,,,,,,,
"not SC. AFM phase: Tn(P) = 86.1(0), 79.5(5.49), 74.7(9.33), 69.8(15.2), 64.7(20.1): P in kbar).",,,Ba1Fe2As2,,,,BaFe2As2,86.1,,,,,,,,,,,0.5,,,,,,,,,,,,,,,,
,,,Ba1Sn3,,,,BaSn3,,,,,,,,,,4.3,,,,,4.3,,,,,,,,,,,,,
,,,Cu0.1Se2Zn0.9,,,,Cu0.1Se2Zn0.9,,,,,,,,,,,,1.3,,,,,,,,,,,,,,,,
,,,Ba1Pb0.75Bi0.25O3,,,,"Ba(Pb,Bi)O3",,,,,,,,,,,12.5,,,,12.5,,,,,,,,,,,,,
,,,Al2Mg3,,,,Al2Mg3,,,,,,,,,,,,0.35,,,,,,,,,,,,,,,,
,,,Ga5Mn1.85,,,,Ga5Mn1.85,,,,,,,,,,,,1.2,,,,,,,,,,,,,,,,
,,,Rh1V3,,,,Rh1V3,,,,,,,,,,,,0.015,,,,,,,,,,,,,,,,
,,,Rh0.05Zr0.95,,,,Zr1-xRhx,,,,,,,,,,5.2,,,,,5.2,,,,,,,,,,,,,
,,,Hg1K1,,,,Hg1K1,,,,,,,,,,,,1.14,,,,,,,,,,,,,,,,
T<SDW> = 203 K,,,Ba1Ti2As2O1,,,,BaTi2As2O,,,,,,,,shape_01,,,,1.85,,,,,,,,,,,,,,,,
,,,Pr1Ba2Cu2.5Co0.5Oz,,,,"PrBa2(Cu,Co)3O7",,,,,,,,,,,,10.0,,,,,,,,,,,,,,,,
RRR=3.6,,,Y0.25Tb0.75Ni2B2C1,,,,"(Y,Tb)Ni2B2C",11.8,,,,,,,,,,,,,,,,,,,,,,,,,,,
,,,Er1Ni1.97Co0.06B2C1,,,,"Er(Ni,Co)2B2C",5.8,,,,,,,shape_01,,6.6,,,,,6.6,,,,,,,,,,,,,
,,,Te4Ti5,,,,Te4Ti5,,,,,,,,,,,,1.13,,,,,,,,,,,,,,,,
,,,Ir2Zr1,,,,Ir2Zr1,,,,,,,,,,4.1,,,,,4.1,,,,,,,,,,,,,
,,,Nb0.45Pt3Zr2.55,,,,Nb0.45Pt3Zrr2.55,,,,,,,,,,,,1.6,,,,,,,,,,,,,,,,
,,,Y1Ba2Cu3.8Ni0.2O8,,,,"YBa2(Cu,Ni)4 O8",,,,,,,,,,,,10.0,,,,,,,,,,,,,,,,
,,,Pb0.5Cd0.5Sr1.2La0.8Gd2Cu2Oz,,,,"(Pb,Cd)(Sr,La)2 Gd2 Cu2 Oz",,,,,,,,,,,,4.2,,,,,,,,,,,,,,,,
Pressure-induced s/c. Tc=4.9 K at P=175 kbar.,,,Ba1,,,,Ba1,,,,,,,,,,4.9,,0.0,,,4.9,,,,,,,,,,,,,
oxygen content is 2.971-2.97.,,,Sr1Cu1O3+d,,,,SrCuO3,,,,,,,,shape_01,,,,,,,,,,,,,,,,,,,,
SEMICON,,,Bi2Ba1La1Cu1O6.5,,,,Bi2MLaCuO6.5,,,,,,,,,,,,4.2,,,,,,,,,,,,,,,,
"Te(II), P=40-70 kbar",,,Te1,,,,Te1,,,,,,,,,,3.9,,,,,3.9,,,,,,,,,,,,,
Transparent p-type superconductor Li1-xNbO2 was epitaxially grown on MgAl2O4 substrate with Tc of about 4K.,,,Li1Nb1O2,,,,Li1-xNbO2,,,,,,,,shape_05,,,,,,,3.9,,,,,,,,,,,,,
not SC,,,Sr1Bi1S2F1,,,,SrFBiS2,,,,,,,,shape_01,,,,1.8,,,,,,,,,,,,,,,,
,,,Y0.4Pr0.6Ba1.5Sr0.5Cu3O6.92,,,,"(Y,Pr)(Ba,Sr)Cu3O7",,,6.92,,,,,,,,,15.0,,,,,,,,,,,,,,,,
SUS(RT) = 1.8 E-4 emu/mol. lattice term in SP (beta) = 0.0312 mJ/mol.K4,,396.0,H4.25Rh1Zr2,,,,Zr2RhH4.25,,,,,,,,,,,,1.8,,,,,6.0,,,,,,,,,,,
"Two peaks (107K, 130K) in ac-sus are observed.",,,Ru1Sr2Ho1.5Ce0.5Cu2O10,,,,"RuSr2(Ho,Ce)2Cu2O10",,,,,,,,shape_01,,,,4.2,,,,,,,,,,,,,,,,
,,,Nd1.65Sm0.2Ce0.15Cu1O3.971,,,,"(Nd,Sm,Ce)2CuO4",,,3.971,,,,,,,,,,21.6,,21.6,,,,,,,,,,,,,
M = tributylphosphine.,,,M0.125Ti1S2,,,,(M)0.125TiS2,,,,,,,,,,,,0.3,,,,,,,,,,,,,,,,
,,,Y0.75Lu0.25Ba2Cu3OX,,,,"(Y,Lu)Ba2Cu3O7",,,,,,,,,,88.2,,,,,88.2,,,,,,,,,,,,,
,,,Al2U1,,,,U1Al2,,,,,,,,,,,,1.12,,,,,,,,,,,,,,,,
Tc(zero)<20K,,,Ga0.3Hg0.7Sr2Y0.5Ca0.5Cu2OZ,,,,"(Ga,Hg) Sr2 (Y,Ca) Cu2 Oz",,,,,,,,,,,88.0,,,,88.0,,,,,,,,,,,,,
,,,Si3Zr4,,,,Zr4Si3,,,,,,,,,,,,1.2,,,,,,,,,,,,,,,,
,,,Pt1Te2,,,,Pt1Te2,,,,,,,,,,,,1.2,,,,,,,,,,,,,,,,
,,,Mo0.25Sr2Ce2.01Ho0.99Cu2.75O11+z,,,,"(Cu,Mo)Sr2(Ce,Ho)3Cu2O11+z",,,,,,,,shape_01,,,,,51.4,,51.4,,,,,,,,,,,,,
,,,In0.7Sn0.3,,,,In0.75Sn0.3,,,,,,,,,,7.3,,,,,7.3,,,,,,,,,,,,,
,,,Sm1.4Ba1.6Cu3O7.19,,,,"Sm(Ba,Sm)2Cu3O7",,,7.19,,,,,shape_01,,,,,,,,,,,,,,,,,,,,
Effect on superconducting transition temperature of non-magnetic rare earth atoms was studied to substitute A-atom into APX-based superconductors.,,,Zr0.75Y0.25P1S1,,,,Zr0.75Y0.25PS,,,,,,,,shape_02,,,,,,,4.97,,,,,,,,,,,,,
,,,Gd1.55Pr0.3Ce0.15Cu1O4,,,,"(Gd,Pr,Ce)2CuO4",144.0,,,,,,,,,,,,,,,,,,,,,,,,,,,
,,,C3Er1Th1,,,,C3Er1Th1,,,,,,,,,,4.6,,,,,4.6,,,,,,,,,,,,,
,,,C1Nb0.1Ti0.9,,,,C1Nb0.1Ti0.9,,,,,,,,,,,,4.2,,,,,,,,,,,,,,,,
"ANN(290-450C,Ar-flow)",,,Hg1.4Tl0.6Ba2Y0.5Ca0.5Cu2Oz,,,,"(Hg,Tl)2Ba2(Y,Ca)Cu2Oz",,,,,,,,,,,,,81.4,,81.4,,,,,,,,,,,,,
,,,Gd1.75Sm0.1Ce0.15Cu1O4,,,,"(Gd,Sm,Ce)2CuO4",165.0,,,,,,,,,,,,,,,,,,,,,,,,,,,
,,,K0.7Sr0.3Fe2As2,,,,"(K,Sr)Fe2As2",,,,,,,,,,12.2,,,,,12.2,,,,,,,,,,,,,
,,,Cd11La1,,,,Cd11La1,,,,,,,,,,,,0.35,,,,,,,,,,,,,,,,
plate like single crystals obtained from samples.,,,Ca0.78La0.22Fe1As2,,,,"(Ca,La)FeAs2",,,,,,,,shape_03,,,,,21.8,,21.8,,,,,,,,,,,,,
semi-con like,,,Nd1.85Ce0.15Cu1O4-z,,,,"(Nd,Ce)2CuO4",,,,,,,,,,,,4.2,,,,,,,,,,,,,,,,
NMR of <75>As and (31>P measured.,,,Ba1Fe1.94Mn0.06As1.3P0.7,,,,"Ba(Fe,Mn)2(As,P)2",,,,,,,,shape_01,,,,2.0,,,,,,,,,,,,,,,,
,,,Sn1,,,,Sn1,,,,,,,,,,,,0.1,,,,,,,,,,,,,,,,
,,,Ca1Hg1,,,,Ca1Hg1,,,,,,,,,,1.6,,,,,1.6,,,,,,,,,,,,,
bulk modulus = 147 Gpa. Hydrostatic (He-gas) pressure upto 0.7 Gpa.,,,B2Mg1,,,,MgB2,,,,,,,,,,,,,,,,,,,,,,,-1.11,,,,,
Ca-content by EDX,,,Hg1.5Pb0.5Ba2Y0.7Ca0.3Cu2O8-z,,,,"(Hg,Pb)2Ba2(Y,Ca)Cu2O8",,,,,,,,,,84.3,,,,,84.3,,,,,,,,,,,,,
Tmin(R shows minimum) = 13.0 K.,,,Sm1Fe0.75Co0.25As1O1,,,,"SmO(Fe,Co)As",,,,,,,,shape_01,,,,1.8,,,,,,,,,,,,,,,,
,,,Bi1Rh1,,,,Bi1Rh1,,,,,,,,,,2.02,,,,,2.02,,,,,,,,,,,,,
impurity phase=A2,,,V0.747Ga0.131Al0.122,,,,V1-x-yGaxAly,,,,,,,,,,11.7,,,,,11.7,,,,,,,,,,,,,
,,,Gd1Ba2Cu3.96Fe0.04O8,,,,GdBa2Cu4O8,,,8.0,,,,,shape_01,,,,,,,,,,,,,,,,,,,,
,,,Au1Zn2,,,,Au1Zn2,,,,,,,,,,,,0.32,,,,,,,,,,,,,,,,
,,,Nb1Ru1P1,,,,NbRuP,,,,,,,,,,,,1.1,,,,,,,,,,,,,,,,
,,,Hf0.36Nb0.62Zr0.02,,,,Hf0.36Nb0.62Zr0.02,,,,,,,,,,7.75,,,,,7.75,,,,,,,,,,,,,
,,,Mo1Se2,,,,Mo1Se2,,,,,,,,,,,,1.25,,,,,,,,,,,,,,,,
,,,Ta1Ru1P1,,,,TaRuP,,,,,,,,,,,,1.1,,,,,,,,,,,,,,,,
not SC down to 18 K. SUS(300K) = -11.53 emu/g.,,,Mo1Se2,,,,2H-Mose2,,,,,,,,shape_01,,,,1.8,,,,,,,,,,,,,,,,
,,,Ta0.2W0.8C1,,,,"(Ta,W)C",,,,,,,,,,8.96,,,,,8.96,,,,,,,,,,,,,
,,,Hf2In1N1,,,,Hf2In1N1,,,,,,,,,,,,1.1,,,,,,,,,,,,,,,,
,,,Al2Os1,,,,Al2Os1,,,,,,,,,,,,1.1,,,,,,,,,,,,,,,,
inpuriq phase=unknown and Al1234,,,Al1Sr2Ca1.5Y0.5Cu3O9.1,,,,"AlSr2(Ca,Y)2Cu3O9",,,9.1,,,,,,,,,,,,,,,,,,,,,,,,,
,,,Gd1Ni2B2C1,,,,GdNi2B2C,,,,,,,,,,,,2.0,,,,,,,,,,,,,,,,
,,,Ir0.85Ta0.15,,,,Ir0.85Ta0.15,,,,,,,,,,,,0.024,,,,,,,,,,,,,,,,
,,,Ba1Cu1O2+X,,,,,,,,,,,,shape_01,,,,,,,,,98.0,,,,,,,,,,,
,,,Bi2Sr2Ca0.78Pr0.22Cu2Oz,,,,"Bi2Sr2(Ca,Pr)Cu2O8",,,,,,,,shape_03,,85.5,,,,,85.5,,,,,,,,,,,,,
,,,C1.45Cr0.1Y0.9,,,,C1.45Cr0.1Y0.9,,,,,,,,,,12.4,,,,,12.4,,,,,,,,,,,,,
mother metal: dhcp-La,,,La0.8Y0.2,,,,"(La,Y)",,,,,,,,,,2.7,,,,,2.7,,,,,,,,,,,,,
,,,La0.55Lu0.45,,,,La0.55Lu0.45,,,,,,,,,,2.2,,,,,2.2,,,,,,,,,,,,,
,,,Hg1Ba2Cu1O4+z,,,,HgBa2CuO4,,,,,,,,shape_01,,,,,98.0,,98.0,,,,,,,,,,,,,
SmxC60 is not SC for 1=<x=<6.,,,C60Sm3,,,,Sm3C60,,,,,,,,,,,,2.0,,,,,,,,,,,,,,,,
"Intercalated material. Li-content, x not measured. DB value is tentative.",,,Li0.5Ti1N1Cl1,,,,LixTiNCl,,,,,,,,shape_01,,,,,16.5,,16.5,,,,,,,,,,,,,
not s/c volume faction=nearly zero,,,Cu0.75C0.25Ca3Cu2O6.5,,,,"(Cu,C)Ca2CaCu2Oz",,,6.5,,,,,,,,,,,,,,,,,,,,,,,,,
,,,Si1Ta5,,,,Ta5Si1,,,,,,,,,,,,1.2,,,,,,,,,,,,,,,,
g-value for Gd<3+> =2.01560,,,Ru0.93Sb0.07Sr2Gd1.4Ce0.6Cu2O10-z,,,,"(Ru,Sb)Sr2(Gd,Ce)2Cu2O10",,,,,,,,shape_01,,,17.0,,,,17.0,,,,,,,,,,,,,
,,,La2Cu1O4,,,,La2CuO4,,,,,,,,shape_03,,,,,,,,,,,,,,,,,,121.0,,
,,,Nd1.55La0.3Ce0.15Cu1Oz,,,,"(Nd,La,Ce)2CuO4",,,,,,,,,,,,,19.6,,19.6,,,,,,,,,,,,,
hole conc = 0.12 chemical compo. obtained by EDX. hole conc from L3-absorption edge.,,,Bi1.6Pb0.43Sr1.39La0.5Cu1.09O6+z,,,,"(Bi,Pb)2(Sr,La)2CuO6",,,,,,,,shape_01,,,,,5.0,,5.0,,,,,,,,,,,,,
,,,Sr2Nd1Nb1Cu2O8-d,,0.00202,3.1,Sr2NdNbCu2O8,,,,,,,,shape_01,,,,,,,,,,,,,,,,,,,,
,,,Y0.9La0.1B6,,,,"(Y,La)B6",,,,,,,,,,6.8,,,,,6.8,,,,,,,,,,,,,
,,,La2Cu1O4,,,,La2CuO4,240.0,,,,,,,,,,,,,,,,,,,,,,,,,,,
,,,Se1Th1,,,,Se1Th1,,,,,,,,,,,,1.13,,,,,,,,,,,,,,,,
"Single phase HgSr2(Ho,Ce)Cu2O6(structure 1212,in which Hg-O bond is along<110>)",,,Hg1Sr2Ho0.667Ce0.333Cu2O6+z,,,,"HgSr2(Ho,Ce)Cu2O6",,,,,,,,shape_01,,,,4.2,,,,,,,,,,,,,,,,
"M-intercalated materials. M = HMDA (hexamethylenediamine).  As-grown(phase I). Interlayer spacing, d= 16.17 A. contents(x,y) not given",,,Li1M1Fe2Se2,,,,Lix(HMDA)yFe2Se2,,,,,,,,,,,,,38.0,,38.0,,,,,,,,,,,,,
,,,Er0.4Pr0.6Ba2Cu3OZ,,,,"(Er,Pr)Ba2Cu3O7",,,,,,,,shape_01,,,,3.75,,,,,,,,,,,,,,,,
,,,Nb3Si0.5Sn0.5,,,,Nb3Si0.5Sn0.5,,,,,,,,,,8.3,,,,,8.3,,,,,,,,,,,,,
,,,B1Ta1,,,,TaB,,,,,,,,shape_01,,,4.0,,,,4.0,,,,,,,,,,,,,
"DIAMAG APPEAR BUT NO ZERO RESISTANCE,TETRA(HIGH)-ORTHO(LOW) AT 100K",,,La1.8Sr0.2Ni1O4+Z,,,,"(La,Sr)2NiO4",,,,,,,,shape_01,,,,4.2,,,,,,,,,,,,,,,,
,,,Hg5Pt2,,,,Hg5Pt2,,,,,,,,,,,,1.06,,,,,,,,,,,,,,,,
interlayer distance d = 8.296 A,,,Ti1N1Br1,,,,TiNBr,,,,,,,,,,,,0.0,,,,,,,,,,,,,,,,
,,,Ge3U1,,,,Ge3U1,,,,,,,,,,,,0.35,,,,,,,,,,,,,,,,
delta-phase Mo-C stabilized by addition of 3rd element.,,,Mo0.95Hf0.05C0.74,,,,"delta-(Mo,Hf)Cx",,,,,,,,,,12.4,,,,,12.4,,,,,,,,,,,,,
,,,La2Cu1O4.04,,,,La2CuO4,285.0,,4.04,,,,,shape_03,,,,,,,,,,,,,,,,,,,,
metallic,,,Sr1Nb2S5,,,,sulturiqation method using CS2,,,,,,,,,,,,1.45,,,,,,,,,,,,,,,,
,,,Ir2Sc1,,,,,,,,,,,,,,2.07,,,,,2.07,,,,,,,,,,,,,
,,,P1Sn1,,,,P1Sn1,,,,,,,,,,,,1.25,,,,,,,,,,,,,,,,
,,,Ge2Pd1,,,,Ge2Pd1,,,,,,,,,,,,1.47,,,,,,,,,,,,,,,,
,,,Pb2Mo15Se19,,,,Pb2Mo15Se19,,,,,,,,,,,,0.5,,,,,,,,,,,,,,,,
,,,Ca2Si1,,,,Ca2Si,,,,,,,,,,,,1.68,,,,,,,,,,,,,,,,
,,,V0.003Ga0.974Pb0.026,,,,,,,,,,,,,,13.2,,,,,13.2,,,,,,,,,,,,,
,,,V0.745Ga0.228Al0.027,,,,V1-x-yGaxAly,,,,,,,,,,13.05,,,,,13.05,,,,,,,,,,,,,
,,,Nb2.973Zr0.027Al1,,,,"(Nb,Zr)3Al",,,,,,,,,,16.6,,,,,16.6,,,,,,,,,,,,,
Young's modulus using 200 kHz LiNbO3 piezoelectric oscilator. O-T transition=871 K.,,,Sm1Ba2Cu3O7.06,,,,SmBa2Cu3Oz,,,7.06,,,,,shape_01,,,,,,,,,,,,,,,,,,,,
,,,Hg1Ba2Eu1Cu2O6+z,,,,HgBa2EuCu2O6,,,,,,,,shape_02,,,,12.0,,,,,,,,,,,,,,,,
,,,Hg1.5Pb0.5Ba2Y0.3Ca0.7Cu2O8-z,,,,"Hg2Ba2(Y,Ca)Cu2O8",,,,,,,,shape_01,,,,,80.0,,80.0,,,,,,,,,,,,,
,,,Sr2Mg0.5Ti0.5Fe0.95Co0.05As1O3,,,,"Sr2(Mg,Ti)(Fe,Co)AsO3",,,,,,,,,,,26.2,,,,26.2,,,,,,,,,,,,,
,,,Ce1Pt1Si1,,,,CePtSi,,,,,,,,shape_01,,,,,,,,,,,,,,,,,,,,
,,,Cu0.5Zn0.5Ir2S4,,,,"(Cu,Zn)Ir2S4",,,,,,,,shape_01,,2.2,,,,,2.2,,,,,,,,,,,,,
,,,Gd1Sr0.1Ba1.9Cu4O8,,,,"Gd(Sr,Ba)2Cu4O8",,,,,,,,shape_01,,73.5,,,,,73.5,,,,,,,,,,,,,
,,,B1N1,,,,B1N1,,,,,,,,,,,,1.28,,,,,,,,,,,,,,,,
,,,Er0.4Ba0.6Cu1O3-X,,,,,,,,,,,,,,93.0,95.0,,,,93.0,,,,,,,,,,,,,
,,,C1Ta1,,,,,,,,,,,,,,9.0,,,,,9.0,,,,,,,,,,,,,
T<SDW> = 160 K,,,Ba1Ti2As1.2Sb0.8O1,,,,"BaTi2(As,Sb)2O",,,,,,,,shape_01,,,,1.85,,,,,,,,,,,,,,,,
,,,Tl2Ba2Ca0.4Y0.6Cu2O8+z,,,,"Tl2Ba2(Ca,Y)Cu2O8",,,,,,,,shape_01,,,,,,,,,,,,,,,,,,180.0,,
RRR = 3.,,,U1Ni2.05Al2.98,,,,UNi2Al3,,,,,,,,,,,,0.4,,,,,,,,,,,,,,,,
,,,Bi2Sr1.35Gd0.65Ca1Cu2O8+z,,,,"Bi2(Sr,Gd)2CaCu2O8",,,,,,,,,,,,10.0,,,,,,,,,,,,,,,,
Nominal  Co-content x = 0.0375. Tc defined as coset of M/H.,,,Ca0.8La0.2Fe0.9671Co0.0329As2,,,,Ca0.8La0.2Fe1-xCoxAs2,,,,,,,,shape_01,,,,,36.5,,36.5,,,,,,,,,,,,,
Effect on superconducting transition temperature of non-magnetic rare earth atoms was studied to substitute A-atom into APX-based superconductors.,,,Zr0.5Y0.5P1S1,,,,Zr0.5Y0.5PS,,,,,,,,shape_02,,,,,,,5.34,,,,,,,,,,,,,
not s/c,,,Pd0.95Ni0.05H0.81,,,,"(Pd,Ni)Hx",,,,,,,,,,,,1.17,,,,,,,,,,,,,,,,
,,,Sm1.3Ba1.7Cu3O7.16,,,,"Sm(Ba,Sm)2Cu3O7",,,7.16,,,,,shape_01,,,,,,,,,,,,,,,,,,,,
polycrystall,,,La1.862Sr0.138Cu1O4,,,,"(La,Sr)2CuO4",,,,,,,,shape_04,,33.0,39.0,,,,33.0,,,,,,,,,,,,,
,,,Au0.94In0.06,,,,Au-In,,,,,,,,,,0.0111,,,,,0.0111,,,,,,,,,,,,,Info: Very Low Tc (<0.1K)
,,,Y1Ba2Cu2.85Ni0.15O7-y,,,,"YBa2(Cu,Ni)3O7",,,,,,,,shape_01,,73.0,,,,,73.0,,,,,,,,,,,,,
sp-heat measured for 1.5<T<7 K.,,,La1.875Ba0.125Cu0.98Zn0.02O4,,,,"(La,Ba)2(Cu,Zn)O4",,,,,,,,shape_01,,,,,,,,,5.95,,,,,,,,,,,
,,,Nb5Si3,,,,Nb5Si3,,,,,,,,,,,,1.02,,,,,,,,,,,,,,,,
,,,Ce1Co1In4.996Sn0.004,,,,"CeCo(In,Sn)5",,,,,,,,shape_03,,2.21,,,,,2.21,,,,,,,,,,,,,
,,,Sm0.5Y0.5Ba2Cu3O7-Z,3.2,,,"(Sm,Y)Ba2Cu3O7",,,,,,,,,,,,,,,,,,,,,,,,,,,,
Hall coeffic. measured,,,Pr1.91Ce0.09Cu1O4,,,,"(Pr,Ce)2CuO4",,,,,,,,shape_03,,21.5,,,,,21.5,,,,,,,,,,,,,
,,,Y1La1Ba1Cu3O7.07,,,,"Y(La,Ba)2Cu3O7-d",,,7.07,,,,,shape_01,,,,,,,,,,,,,,,,,,,,
,,,C1.35Ge0.1Y0.9,,,,C1.35Ge0.1Y0.9,,,,,,,,,,10.6,,,,,10.6,,,,,,,,,,,,,
not SC. structural/AF transition at 118 K.,,,Ca1Fe1As1F1,,,,CaFeAsF,,,,,,,,,,,,2.0,,,,,,,,,,,,,,,,
data for H//c,,,Se2Ta1,,,,1T-TaSe2,,,,,,,,shape_03,,,,,,,,,,,,,,,0.231,,,,,
,,,La0.8Ca0.2Rh1O3,,,,"(La,Ca)RhO3",,,,,,,,,,,,4.2,,,,,,,,,,,,,,,,
not s/c,,,Yb1Ru3B2,,,,YbRu3B2,,,,,,,,,,,,1.2,,,,,,,,,,,,,,,,
sample obtained by thermal decomposition from CaAl2Si2 at high-T-high-P condition,,,Ca2Al3Si4,,,,Ca2Al3Si4,,,,,,,,shape_01,,,,,6.2,,6.2,,,,,,,,,,,,,
,,,Na3Mo15Se19,,,,Na3Mo15Se19,,,,,,,,,,,,0.5,,,,,,,,,,,,,,,,
,,,B1Ta1,,,,B1Ta1,,,,,,,,,,4.0,,,,,4.0,,,,,,,,,,,,,
SC volume decreases with increasing Mn content. Tc(end) not given.,,,La1.73Sr0.27Cu0.92Mn0.08O4,,,,"(La,Sr)2(Cu,Mn)O4",,,,,,,,shape_01,,,37.0,,,,37.0,,,,,,,,,,,,,
,,,V3Si0.25Ga0.75,,,,V3Si0.25Ga0.75,,,,,,,,,,8.1,,,,,8.1,,,,,,,,,,,,,
,,,La1.4Sr1.6Mn1.95Cu0.05O7,,,,"(La,Sr)3(Mn,Cu)2O7",,,,,,,,shape_06,,,,,,,,,,,,,,,,,,,,
,,,Y1Lu4Rh6Sn18,,,,(Y1-xLux)5Rh6Sn18,,,,,,,,shape_03,,,,,3.93,,3.93,,,,,,,,,,,,,
,,,Y1Ba2Cu2.88Al0.12O7,,,,"YBa2(Cu,Al)3O7",,,,,,,,,,,51.0,,,,51.0,,,,,,,,,,,,,
not s/c,,,La1.6Sr0.4Ca0.5Eu0.5Cu2O6-Z,,,,"(La,Sr)2(Ca,Eu)Cu2O6",,,,,,,,shape_01,,,,10.0,,,,,,,,,,,,,,,,
"T*(anomaly in R(T)) = -5.8 K (= T<STR>) from inelastic x-ray scattering data. From this extrapolation, structural QCP occurs near x=0.86.",,,Ca2.55Sr0.45Rh4Sn13,,,,(CaxSr1-x)3Rh4Sn13,,,,,,,,shape_03,,7.6,,,,,7.6,,,,,,,,,,,,,
structure beta = 100.06,,,Y2I0.75Br1.25C2,,,,"Y2(I,Br)2C2",,,,,,,,,,7.0,,,,,7.0,,,,,,,,,,,,,
,,,Y0.9Cd0.1Ba2Cu3O7,,,,"(Y,Cd)Ba2Cu3O7",,,,,,,,shape_01,,89.9,,,,,89.9,,,,,,,,,,,,,
,,,Dy2Cu1O4,,,,Dy2CuO4,,,,,,,,,,,,,,,,,,,,,,,,,,,,
"not SC.  reaction(720C,2d)",,,Sn1.16Ta2S5.16,,,,"(SnS)1+z(Ta,S2)2",,,,,,,,,,,,2.0,,,,,,,,,,,,,,,,
,,,Bi1Pb1Sr0.12Pr0.12Cu1O6,,,,"(Bi,Pb)2(Sr,Pr)2CuO6",,,,,,,,,,11.0,,,,,11.0,,,,,,,,,,,,,
"Effect of disorder (induced by e-irradiation) on Tc, Tn",,,Ba1Fe2As2,,,,BaFe2As2,,,,,,,,shape_03,,,,0.0,,,,,,,,,,,,,,,,
,,,Sm1.3Ba1.7Cu3O6.996,,,,"Sm(Ba,Sm)2Cu3O7",,,6.996,,,,,,,,,,,,,,,,,,,,,,,,,
Oxygen content=6.91-6.95 independent of x,,,Y0.8Pr0.2Ba1Sr1Cu3O6.95,,,,"(Y,Pr)BaSrCu3O7",,,6.95,,,,,shape_01,,,,,,,,,,,,,,,,,,,,
,,,Pb5Cd0.5Sr2Tb1Cu2O7,,,,"(Pb,Cd) Sr2 Tb Cu2 O7",,,,,,,,,,,,4.2,,,,,,,,,,,,,,,,
The Sample is directly deposited on Substrate.,,,Sr1Cu1O2-d,,,,"(Sr,Nd)CuO2",,,,,,,,shape_05,,,,,,,,,,,,,,,,,,,,
,,,Al2Y1,,,,Al2Y1,,,,,,,,,,,,0.34,,,,,,,,,,,,,,,,
,,,La0.5Gd0.5Ba2Cu3OZ,,,,"(La,Gd)Ba2Cu3Oz",,,,,,,,shape_06,,,88.0,,,,88.0,,,,,,,,,,,,,
,,,Co2Zr1,,,,Zr1Co2,,,,,,,,,,,,1.02,,,,,,,,,,,,,,,,
,,,Mo3Zr1,,,,Mo3Zr1,,,,,,,,,,,,1.2,,,,,,,,,,,,,,,,
,,,As1Bi1Pb1Sb1,,,,,,,,,,,,,,9.0,,,,,9.0,,,,,,,,,,,,,
not s/c. powder sample. R by microwave response. conductivity(200K) = 0.0008 Ohm.cm. unit volume = 789 A3/C60,,,N1H3Rb3C60,,,,(NH3)Rb3C60,,,,,,,,,,,,4.2,,,,,,,,,,,,,,,,
,,,Cu1Zn1,,,,Cu1Zn1,,,,,,,,,,,,1.3,,,,,,,,,,,,,,,,
,,,Y1Ba2Cu3O7-Z,,,,YBa2Cu3O7,,,,,,,,,,,,,,,,,,,,,,,,,,,,
,,,La0.2Mo6.35Pb0.8S8,,,,La0.2Mo6.35Pb0.8S8,,,,,,,,,,13.2,,,,,13.2,,,,,,,,,,,,,
,,,Co1Zr1,,,,Co1Zr1,,,,,,,,,,,,1.2,,,,,,,,,,,,,,,,
,,,H0.75Nb0.85Pd0.15,,,,"(H,Nb,Pd)",,,,,,,,,,4.66,,,,,4.66,,,,,,,,,,,,,
monoclinic beta=90.8,,,Ce1Ir3B2,,,,CeIr3B2,,,,,,,,,,,,1.2,,,,,,,,,,,,,,,,
,,,Fe4.97Ga25V70.03,,,,"(V,Fe)75Ga25",,,,,,,,,,8.59,,,,,8.59,,,,,,,,,,,,,
,,,Cu0.786Sb0.214,,,,Cu0.786Sb0.214,,,,,,,,,,0.047,,,,,0.047,,,,,,,,,,,,,Info: Very Low Tc (<0.1K)
,,,Cu1Y1,,,,Cu1Y1,,,,,,,,,,,,0.33,,,,,,,,,,,,,,,,
,,,Be1Ge2,,,,Be1Ge2,,,,,,,,,,,,1.75,,,,,,,,,,,,,,,,
impurity phase < 2%.  main impurity = CeB2C2,,,Y0.5Ce0.5Ni2B2C1,,,,"(Y,Ce)Ni2B2C",,,,,,,,shape_01,,,,5.0,,,,,,,,,,,,,,,,
,,,Pt0.2Ta0.8,,,,Pt0.2Ta0.8,,,,,,,,,,,,1.2,,,,,,,,,,,,,,,,
,,,Y0.3Tb0.7Ni2B2C1,,,,"(Y,Tb)Ni2B2C",10.3,,,,,,,,,,,,,,,,,,,,,,,,,,,
,,,Ce0.975Cu2Si2,,,,CeCu2Si2,0.6,,,,,,,,,,,,,,,,,,,,,,,,,,,
,,,Bi1Ir2,,,,BI1Ir2,,,,,,,,,,,,0.35,,,,,,,,,,,,,,,,
Debye-T from other papers. 2*gap = 21.5 cm-1 from Far-InfraRed measurements.,,104.1,Pb1,,,,Pb,,,,,,,,,,7.19,,,,,7.19,,,,,,,,,,,,,
,,,Ca1Fe0.8Ni0.2As1F1,,,,"CaF(Fe,Ni)As",,,,,,,,,,,3.92,,,,3.92,,,,,,,,,,,,,
,,,Gd1.8Pr0.05Ce0.15Cu1O4,,,,"(Gd,Pr,Ce)2CuO4",155.0,,,,,,,,,,,,,,,,,,,,,,,,,,,
not SC down to 1.6 K.,,,Gd1Ir1Si1,,,,GdIrSi,,,,,,,,,,,,1.6,,,,,,,,,,,,,,,,
,,,Bi0.95Pb0.05,,,,Bi0.95Pb0.05,,,,,,,,,,,,1.03,,,,,,,,,,,,,,,,
AFM at low temperature,,,Sm1Fe1As1O1,,,,SmOFeAs,,,,,,,,,,,,1.8,,,,,,,,,,,,,,,,
,,,Po1,,,,Po1,,,,,,,,,,,,1.6,,,,,,,,,,,,,,,,
,,,S2Ti1,,,,TiS2,,,,,,,,,,,,1.12,45.0,,45.0,,,,,,,,,,,,,
,,,Y2La1.2Ba2.8Cu6O14.27,,,,,,,14.27,,,,,,,,,,,,,,,,,,,,,,,,,
,,,Ir0.35Ta0.65,,,,Ir0.35Ta0.65,,,,,,,,,,,,1.2,,,,,,,,,,,,,,,,
,,,Al1Th2,,,,Al1Th2,,,,,,,,,,,,0.35,,,,,,,,,,,,,,,,
"200C,36H in vacuum",,201.0,Bi2.1Sr1.85Cu1O6-z,,,,Bi2Sr2CuO6,,,,,,,,shape_01,,,,,,,,,,,,,,,,,,,,
as-cast,,,U1Rh2Ge2,,,,URh2Ge2,,,,,,,,shape_01,,,,,,,1.1,,,,,,,,,,,,,
,,,Tm1Ba2Cu2.7Fe0.3O7-y,,,,"TmBa2(Cu,Fe)3O7",,,,,,,,shape_01,,77.0,,,,,77.0,,,,,,,,,,,,,
,,,Nb3Sn0.95Ge0.05,,,,"Nb3(Sn,Ge)",,,,,,,,,,18.1,,,,,18.1,,,,,,,,,,,,,
"ANN(800C,1w). magnetic order at 5K",,,Ce1Pd0.75Al3.25,,,,CePd0.75Al3.25,,,,,,,,shape_01,,,,0.5,,,,,,,,,,,,,,,,
,,,Ca0.4Ba1.35La1.25Cu3O6.87,,,,"(Ca,La)(Ba,La)2Cu3O7",,,6.87,,,,,shape_01,,,,,,,,,,,,,,,,,,,,
pseudogap phase transition temperature T<PG> = 409 K.,,,Ru0.7Rh0.3P1,,,,Ru1-xRhxP,,,,,,,,shape_01,,1.13,,,,,1.13,,,,,,,,,,,,,
,,,Bi2Cr1,,,,Bi2Cr1,,,,,,,,,,,,1.57,,,,,,,,,,,,,,,,
,,,Y1Ba2Cu2.6Co0.4OZ,,,,"YBa2(Cu,Co)3O7",,,,,,,,,,,,4.2,,,,,,,,,,,,,,,,
,,,Tl1Ba0.4Sr1.6Pr1Cu2O7-d,,,,"Tl(Ba,Sr)2PrCu2O7",4.5,,,,,,,shape_01,,,,,,,,,,,,,,,,,,,,
,,,Bi1Pt1Te1,,,,Bi1Pt1Te1,,,,,,,,,,1.15,,,,,1.15,,,,,,,,,,,,,
carrier = 3.06 E+27 /m3 from Hall coefficient.,,,Ru0.8Sr2Gd1Cu2.2O8-z,,,,"(Ru,Cu)Sr2GdCu2O8",,,,,,,,shape_01,,,,,,,,,,,,,,,5.5,,,14.7,,
,,,La1Ba2Cu3Oz,,,,LaBa2Cu3O7,,,,,,,,,70.34,,,,,,70.34,,,,,,,,,,,,,
Nd4Ba2Cu2O10 phase included,,,Nd1Ba2Cu3O7,,,,NdBa2Cu3O7,,,,,,,,,,94.5,,,,,94.5,,,,,,,,,,,,,
,,,Be13Ir1,,,,Be13Ir1,,,,,,,,,,,,1.0,,,,,,,,,,,,,,,,
"not SC. CaFe2As2, PrAs detected.",,,Ca0.9Pr0.1Fe1.9As2.1,,,,"(Ca,Pr)Fe1.9As2.1",,,,,,,,,,,,2.0,,,,,,,,,,,,,,,,
"multi-phase,resistivity shows non-zero at 4.2K",,,Y1Pd4B1,,,,YPd4B,,,,,,,,,,,,4.2,,,,,,,,,,,,,,,,
,,,Ag0.6Cd0.4,,,,Ag0.6Cd0.4,,,,,,,,,,,,0.014,,,,,,,,,,,,,,,,
,,,Pt1Th1,,,,Pt1Th1,,,,,,,,,,0.44,,,,,0.44,,,,,,,,,,,,,
,,,Hf1Sb2,,,,Hf1Sb2,,,,,,,,,,,,1.1,,,,,,,,,,,,,,,,
Intensity of MgB2-peak is very weak.,,,Mg0.9Co0.1B2,,,,"(Mg,Co)B2",,,,,,,,shape_01,,34.5,,,,,34.5,,,,,,,,,,,,,
not SC. M-I transition at 255 K and 200 K.,,,As1Ru1,,,,RuAs,,,,,,,,shape_03,,,,1.4,,,,,,,,,,,,,,,,
"impurity phase=A2, V5Si3",,,V0.73Si0.23Al0.04,,,,V1-x-ySixAly,,,,,,,,,,10.4,,,,,10.4,,,,,,,,,,,,,
CDW-temp=45.9,,,Lu4.9Sc0.1Ir4Si10,,,,"(Lu,Sc)5Ir4Si10",,,,,,,,,,5.77,,,,,5.77,,,,,,,,,,,,,
,,,Sn1.16S5.16Ta2,,,,(SnS)x(TaS2)2,,,,,,,,,,,,2.0,,,,,,,,,,,,,,,,
M is THF(tetrahydrofun; C4H8O). Li and THF cointercalated to HfNCl. M-content not given(nearly 3).,,,Li0.5M3Hf1N1Cl1,,,,Li0.5(THF)HfNCl,,,,,,,,,,25.2,,,,,25.2,,,,,,,,-0.054,,,,,
,,,Nd0.75Pr0.25Ba1Ca1Cu3O7,,,,"(Nd,Pr)BaCaCu3O7",,,,,,,,shape_01,,,,,26.0,,26.0,,,,,,,,,,,,,
,,,V3Ga0.793Sb0.207,,,,,,,,,,,,,,6.9,,,,,6.9,,,,,,,,,,,,,
"not SC. Debye-T(RES) = 237K, DOS = 3.27 states/eV.f.u from [gamma]",,263.0,La1Rh1As1,,,,LaRhAs,,,,,,,,shape_01,,,,1.9,,,,,7.71,,,,,,,,,,,
,,,Dy1Ba2Cu2.98Zn0.02O7-z,,,,"DyBa2(Cu,Zn)3O7",,,,,,,,shape_01,,84.8,,,,,84.8,,,,,,,,,,,,,
,,,Y1Rh2Si2,,,,YRh2Si2,,,,,,,,shape_01,,,,0.33,,,,,,,,,,,,,,,,
,,,La1.85Sr0.15Cu0.95Zn0.05Oz,,,,"(La,Sr)2(Cu,Zn)O4",,,,,,,,shape_01,,,,10.0,,,,,,,,,,,,,,,,
,,,Rh3V1,,,,Rh3V1,,,,,,,,,,,,1.2,,,,,,,,,,,,,,,,
not SC,,,Nb6Ni16Si7,,,,Nb6Ni16Si7,,,,,,,,shape_01,,,,0.3,,,,,,,,,,,,,,,,
B<11> NMR measured,,,Mg0.988Fe0.012B2,,,,"(Mg,Fe)B2",,,,,,,,shape_01,,32.0,,,,,32.0,,,,,,,,,,,,,
,,,Ru2Y1,,,,Y1Ru2,,,,,,,,,,2.42,,,,,2.42,,,,,,,,,,,,,
,,,Sm1Fe0.89Ir0.11As1O1,,,,"SmO(Fe,Ir)As",,,,,,,,,,,,,18.3,,18.3,,,,,,,,,,,,,
prepared by sintering at T < 1000C LT phase,,,Hf1Ru1As1,,,,HfRuAs,,,,,,,,shape_01,,,,1.0,,,,,,,,,,,,,,,,
,,,Te2W1,,,,Te2W1,,,,,,,,,,,,0.3,,,,,,,,,,,,,,,,
not s/c,,,Mg0.6Al0.4B2,,,,"(Mg,Al)B2",,,,,,,,,,,,10.0,,,,,,,,,,,,,,,,
,,,Y1Ba2Cu3O6.65,,,,YBa2Cu3Oz,,,6.65,,,,,shape_01,,,,,,,,,,,,,,,,,,,,
"M-I transition at 230 K. lattice const.(T=10 K): a=6.8645, c=10.0257",,,Cu1Rh2S4,,,,CuIr2S4,,,,,,,,,,,,5.0,,,,,,,,,,,,,,,,
anisotropy factor=2.7,,,B2Mg1,,,,MgB2,,,,,,,,shape_03,,38.3,,,,,38.3,,,,,,,,,,,,,
,,,Sr2Cu1C0.985B0.015O5,,,,"Sr2CuO2(CO3,BO3)",210.0,,,,,,,,,,,,,,,,,,,,,,,,,,,
,,,Ce1Co1.67Ni0.33,,,,,,,,,,,,,,0.46,,,,,0.46,,,,,,,,,,,,,
adding 5 mol % Ni2B,,,Er0.8Tb0.2Ni2B2C1,,,,"(Er,Tb)Ni2B2C",,,,,,,,,,4.8,,,,,4.8,,,,,,,,,,,,,
Two phases: alpha- and beta-ThSi2,,,Th1Si1.3Co0.7,,,,ThSi2-xCox,,,,,,,,shape_01,,,,1.7,,,,,,,,,,,,,,,,
,,,Ce1Cu2Si1.6Ge0.4,,,,"CeCu2(Si,Ge)2",1.48,,,,,,,,,,,,,,,,,,,,,,,,,,,
,,,Dy1Ba2Cu4O8,,,,DyBa2Cu4O8,,,,,,,,shape_01,,77.2,,,,,77.2,,,,,,,,,,,,,
compound,,,Pb0.5Sr2Gd1Cu2.5O7-z,,,,"(Pb,Cu)Sr2GdCu2O7",2.3,,,,,,,,,,,,,,,,,,,,,,,,,,,
not s/c,,,Ru1Sr2Tb1Cu2O8-z,,,,RuSr2TbCu2O8,,,,,,,,shape_01,,,,4.2,,,,,,,,,,,,,,,,
not s/c,,,Tm1Os1B2,,,,TmOsB2,2.26,,,,,,,,,,,,,,,,,,,,,,,,,,,
,,,Ca0.4Ba1.35La1.25Cu3O6.5,,,,"(Ca,La)(Ba,La)2Cu3O7",,,6.5,,,,,shape_01,,,,,,,,,,,,,,,,,,,,
not s/c,,,La1.6Sr0.4Ca0.5Tm0.5Cu2O6-Z,,,,"(La,Sr)2(Ca,Tm)Cu2O6",,,,,,,,shape_01,,,,10.0,,,,,,,,,,,,,,,,
not SC,,,Eu1Sr2Ta0.9Sn0.1Cu2O8-z,,,,"EuSr2(Ta,Sn)Cu2O8-z",,,,,,,,shape_01,,,,2.0,,,,,,,,,,,,,,,,
not s/c,,,Pt0.33Sr2Y1Cu2.67Oz,,,,"(Pt,Cu)Sr2YCu2Oz",,,,,,,,,,,,20.0,,,,,,,,,,,,,,,,
composition by EDX. starting compo. = 0.74KO2 + 0.3BaO + 0.5Bi2O3,,,Ba0.34K0.66Bi1O3,,,,"(Ba,K)BiO3",,,,,,,,shape_01,,,,,7.0,,7.0,,,,,,,,,,,,,
not SC(resistivity),,,Ce0.0178Y1,,,,"(Y,Ce)",,,,,,,,,,,,1.5,,,,,,,,,,,,,,,,
,,,Ir1Ti3,,,,,,,,,,,,,,5.4,,,,,5.4,,,,,,,,,,,,,
,,,Nd0.7Pr0.3Ba1.85Sr0.15Cu3O7-z,,,,"(Nd,Pr)(Ba,Sr)2Cu3O7",,,,,,,,shape_01,,,,5.0,,,,,,,,,,,,,,,,
carrier n = 16.5E+20 /cc,,,Sn1Te1,,,,SnTe,,,,,,,,,,,,,,,,,,,,,,,,,,,,
"CU-O LENGTH=1.898A IN PLANE,KAIZERO(C//)=1.2 E-5 CM3/MOLE",1.1,,Bi2Sr2Cu1O6+Z,,,,Bi2Sr2CuO6,,,,,,,,shape_03,,,,,,,,,,,,,,,,,,,,
powder,,,Sr0.14Ca0.86Cu1O2,,,,"(Sr,Ca)CuO2",,,,,,,,shape_06,,,,,,,,,,,,,,,,,,,,
,,,Be5Ru1,,,,Be5Ru1,,,,,,,,,,,,1.0,,,,,,,,,,,,,,,,
,,,Al2C1Mo3,,,,,,,,,,,,,,10.0,,,,,10.0,,,,,,,,,,,,,
,,,Hg1Ba2Ho1Cu2O6+z,,,,HgBa2HoCu2O6,,,,,,,,shape_02,,,,12.0,,,,,,,,,,,,,,,,
Pb1212 phase + impurity phase(SrPbO3),,,Pb0.4Cd0.6Sr2Y0.5Ca0.5Cu2Oz,,,,"(Pb,Cd)Sr2(Y,Ca)Cu2Oz",,,,,,,,shape_02,,,22.5,,,,22.5,,,,,,,,,,,,,
"not SC. T<SDW> = 185.0 K, structural transition T* = 85.9 K.",,,Fe0.96Ni0.04Se0.82,,,,"(Fe,Ni)Se0.82",,,,,,,,,,,,2.0,,,,,,,,,,,,,,,,
,,,P1Ti1,,,,P1Ti1,,,,,,,,,,,,1.13,,,,,,,,,,,,,,,,
not SC.,,,Ba0.7K0.3Ti2Sb2O1,,,,"(Ba,K)Ti2Sb2O",,,,,,,,shape_01,,,,1.76,,,,,,,,,,,,,,,,
not SC. Co-content by EDX.,,,Ba1Fe1.697Co0.306As2,,,,"Ba(Fe,Co)2As2",,,,,,,,shape_03,,,,0.5,,,,,15.8,,,,,,,,,,,
,,,Y1Ba2Cu3.84Ni0.16O8,,,,"YBa2(Cu,Ni)4O8",,,,,,,,shape_01,,,,4.2,,,,,,,,,,,,,,,,
,,,Lu3Rh1,,,,Lu3Rh1,,,,,,,,,,,,0.32,,,,,,,,,,,,,,,,
,,,La1.83Sr0.17Cu0.94Co0.06O4,,,,"(La,Sr)2(Cu,Co)O4",,,,,,,,shape_01,,,,4.0,,,,,,,,,,,,,,,,
,,,Bi0.4Pd0.6,,,,Bi0.4Pd0.6,,,,,,,,,,4.0,,,,,4.0,,,,,,,,,,,,,
"Single phase HgSr2(Ho,Ce)Cu2O6(structure 1212,in which Hg-O bond is along<110>)",,,Hg1Sr2Ho0.667Ce0.333Cu2O6+z,,,,"HgSr2(Ho,Ce)Cu2O6",,,,,,,,shape_01,,,,4.2,,,,,,,,,,,,,,,,
,,,Pd4Th1,,,,Pd4Th1,,,,,,,,,,,,0.1,,,,,,,,,,,,,,,,
impurity phase=SrRuO8,,,Ru0.25Sr2Gd1Cu2.75O8+z,,,,"(Ru,Cu)Sr2GdCu2O8",,,,,,,,shape_01,,62.0,,,,,62.0,,,,,,,,,,,,,
,,,Be1Cr2,,,,Be1Cr2,,,,,,,,,,,,1.75,,,,,,,,,,,,,,,,
,,,Y1Ba2Cu3O6.54,,,,YBa2Cu3O7,,,6.54,,,,,,,,,,,,,,,,,,,,,,,,,
magnetic order Tm = 8.2 K.  from muon-SR,,,La0.8Y0.2Fe0.85Mn0.15As1F0.11O0.89,,,,"La0.8Y0.2(Fe,Mn)AsO0.89F0.11",,,,,,,,shape_01,,,,0.0,,,,,,,,,,,,,,,,
,,,Al0.25Nb0.75,,,,,,,,,,,,,,18.6,,,,,18.6,,,,,,,,,,,,,
not SC.,,,Ce0.805Ru0.195,,,,a-CexRu1-x,,,,,,,,,,,,1.8,,,,,,,,,,,,,,,,
density=8.182 g/cm3,,,Tb1Os4P12,,,,TbOs4P12,,,,,,,,,,,,4.0,,,,,,,,,,,,,,,,
"as-grown crystal, in-plane thermopower",,,Nd1.85Ce0.15Cu1O4+z,,,,"(Nd,Ce)2CuO4",,,,,,,,,,,,,,,,,,,,,,,,,,-14.4,,
M = s-collidine.,,,M0.17Ta0.3W0.7S2,,,,"(M)0.17(Ta,W)S2",,,,,,,,,,,,0.4,,,,,,,,,,,,,,,,
,,,La1.964Sr0.036Cu1O4,,,,"(La,Sr)2CuO4",,,,,,,,shape_01,,,,4.2,,,,,,,,,,,,,,,,
"inpurity phase-CaHgO2, BaCuO2",,,Hg0.7Pb0.3Ba2Ca2Cu3O8+z,,,,"(Hg,Pb)Ba2Ca2Cu3O8",,,,,,,,,135.0,,,,143.0,,143.0,,,,,,,,,,,,,Warning: Statistical Tc Outlier (IQR)
Tc by mutual inductance.,,,Ca1Si2.2,,,,CaSi2.2,,,,,,,,,,1.37,,,,,1.37,,,,,,,,,,,,,
,,,Yb1Ba2Cu3OX,,,,YbBa2Cu3O7,,,,,,,,,,,,,,,,,,,,,,,1.9,,,,,
,,,Gd1Ba2Cu3O7,3.33,,,GdBa2Cu3O7,,,,,,,,,,,,,,,,,,,,,,,,,,,,
carrier = 8.03 E+20 /cm3,,,Sn0.97As0.015Te0.985,,,,"Sn(As,Te)",,,,,,,,,,0.051,,,,,0.051,,,,,,,,,,,,,Info: Very Low Tc (<0.1K)
,,,Y1Ba2Cu3O6.45,,,,YBa2Cu3Oz,,,6.45,,,,,,,,,,,,,,,,,,,,1.78,,,,,
,,,Rh3Ti1,,,,Rh3Ti1,,,,,,,,,,,,1.2,,,,,,,,,,,,,,,,
,,,C2Yb1,,,,Yb1C2,,,,,,,,,,,,0.2,,,,,,,,,,,,,,,,
,,,Be13Zr1,,,,Be13Zr1,,,,,,,,,,,,1.15,,,,,,,,,,,,,,,,
,,,B6Tb1,,,,Tb1B6,,,,,,,,,,,,1.28,,,,,,,,,,,,,,,,
,,,C1In1Nb2,,,,C1In1Nb2,,,,,,,,,,,,1.1,,,,,,,,,,,,,,,,
RRR=11.9.  not s/c,,,Pr1Ni2B2C1,,,,PrNi2B2C,,,,,,,,shape_01,,,,0.35,,,,,,,,,,,,,,,,
monoclinic beta=91.3,,,Yb1Ir3B2,,,,YbIr3B2,,,,,,,,,,,,1.2,,,,,,,,,,,,,,,,
not s/c.,,,Mg0.2Zn0.4Al0.4B2,,,,"(Mg,Zn,Al)B2",,,,,,,,shape_01,,,,10.0,,,,,,,,,,,,,,,,
nominal carbon x=0.9,,,Mg1C0.906Ni3,,,,MgCxNi3,,,,,,,,,,3.38,,,,,3.38,,,,,,,,,,,,,
not SC down to 1.6 K.,,,Gd1Rh1Si1,,,,GdRhSi,,,,,,,,,,,,1.6,,,,,,,,,,,,,,,,
,,,Pd1Se2,,,,Pd1Se2,,,,,,,,,,,,1.5,,,,,,,,,,,,,,,,
GAMMA BY LOW TEMP SP.HEAT,,,Pr1.95Ce0.05Cu1O4,,,,"(Pr,Ce)2CuO4",,,,,,,,shape_01,,,,,,,,,2.08,,,,,,,,,,,
RRR=5.6. R(300K) = 259 uOhm.cm.  R(0 K) = 46.0 uOhm.cm.,,,Pr1Os3.6Ru0.4Sb12,,,,"Pr(Os,Ru)4Sb12",,,,,,,,shape_03,,1.58,,,,,1.58,,,,,,,,,,,,,
,,,Tm1Ba2Cu3O6.07,,,7.69,TmBa2Cu3O7,,,6.07,,,,,,,,,,,,,,,,,,,,,,,,,
,,,Y2Ba4Cu6O13.9,,,,YBa2Cu3O7,,,13.9,,,,,,,93.0,,,,,93.0,,,,,,,,,,,,,
,,,V2.7Zr0.3Si1,,,,V2.7Zr0.3Si1,,,,,,,,,,13.2,,,,,13.2,,,,,,,,,,,,,
,,,La2.9Ca2Ba2.9Cu6O14.254,,,,"(La,Ca)3(Ba,Ca)3Cu6O14",,,14.254,,,,,,,,,,,,,,,,,,,,,,,,,
"not SC. T<SDW> = 173 K. Hall coeff. RH(T) obtained from Rxy(H,T).",,,Sr1Fe1As1F1,,,,SrFFeAs,,,,,,,,,,,,2.0,,,,,,,,,,,,,,,,
Hc2by resistive transition,,,Zr1V1.7Fe0.3,,,,"Zr(V,Fe)2",,,,,,,,,,4.49,,,,,4.49,,,,,,,,,,,,,
,,,La0.9Sr0.1Rh1O3,,,,"(La,Sr)RhO3",,,,,,,,,,,,4.2,,,,,,,,,,,,,,,,
,,,C1.35Re0.3Y0.7,,,,C1.35Re0.3Y0.7,,,,,,,,,,,,4.0,,,,,,,,,,,,,,,,
,,,Cd1V3,,,,Cd1V3,,,,,,,,,,,,4.2,,,,,,,,,,,,,,,,
,,,Ba1Fe2As2,,,,BaFe2As2,,,,,,,,shape_01,,,,2.0,,,,,,,,,,,,,,,,
,,,Be13Th1,,,,Be13Th1,,,,,,,,,,,,0.04,,,,,,,,,,,,,,,,
,,,Tm1Ni1.9Fe0.1B2C1,,,,"Er(Ni,Fe)2B2C",,,,,,,,,,6.64,,,,,6.64,,,,,,,,,,,,,
high temperature phase.,,,Cu1Te1,,,,Cu1Te1,,,,,,,,,,,,0.3,,,,,,,,,,,,,,,,
"ANN(290-450C,Ar-flow)",,,Hg1.4Tl0.6Ba2Y0.3Ca0.7Cu2Oz,,,,"(Hg,Tl)2Ba2(Y,Ca)Cu2Oz",,,,,,,,,,,,,65.4,,65.4,,,,,,,,,,,,,
,,,Ag0.885Sb0.115,,,,Ag1-xSbx,,,,,,,,,,0.019,,,,,0.019,,,,,,,,,,,,,Info: Very Low Tc (<0.1K)
Ferromagnetic,35.0,,Nd1Ru2,,,,NdRu2,,,,,,,,,,,,,,,,,,,,,,,,,,,,
,,,As1Ni0.25Pd0.75,,,,,,,,,,,,,,1.34,,,,,1.34,,,,,,,,,,,,,
Sr-doped Bi2Se3. not SC for x =< 025 in Bi2-xSrxSe3,,,Sr0.15Bi1.85Se3,,,,Bi2-xSrxSe3,,,,,,,,,,,,1.9,,,,,,,,,,,,,,,,
"Topological insulator, not SC SC-critical P = 4 GPa.",,,Sb2Te3,,,,Sb2Te3,,,,,,,,shape_03,,,,1.5,,,,,,,,,,,,,,,,
,,,Ir1Si1,,,,Ir1Si1,,,,,,,,,,,,1.02,,,,,,,,,,,,,,,,
,,,Y0.8Th1.2C2.7,,,,"(Y,Th)2C3",,,,,,,,,,15.1,,,,,15.1,,,,,,,,,,,,,
,,,La1Ru2,,,,LaRu2,,,,,,,,,,1.63,,,,,1.63,,,,,,,,,,,,,
,,,C1Hf1,,,,C1Hf1,,,,,,,,,,,,1.23,,,,,,,,,,,,,,,,
,,,Hg1Ba2Tm1Cu2O6+z,,,,HgBa2TmCu2O6,,,,,,,,shape_02,,,,12.0,,,,,,,,,,,,,,,,
,,,Y0.85Gd0.15Ni2B2C1,,,,"(Y,Gd)Ni2B2C",,,,,,,,,,10.6,,,,,10.6,,,,,,,,,,,,,
Metal to CDW/SDW transition at T* (RES) =36.8 5K,,,Ba1Ti2Sb1.6Sn0.4O1,,,,"BaTi2(Sb,Sn)2O",,,,,,,,shape_01,,2.31,,,,,2.31,,,,,,,,,,,,,
R(Tc) = 70.4 uOhm.cm. e-ph coupling const = 0.851,,,V2Hf0.9Y0.1,,,,"V2(Hf,Y)",,,,,,,,shape_01,,9.19,,,,,9.19,,,,,,,,,,,,,
,,,Bi2Sr2Ca0.68Y0.32Cu1.94Zn0.06O8+z,,,,"Bi2Sr2(Ca,Y)(Cu,Zn)2O8",,,,,,,,shape_01,,29.3,,,,,29.3,,,,,,,,,,,,,
,,,Pd2Yb1Sn1,,,,Pd2YbSn,,,,,,,,,,2.42,,,,,2.42,,,,,,,,,,,,,
Sample B,,,La1.85Sr0.15Cu1O4,,,,"(La,Sr)2CuO4",,,,,,,,shape_01,,,,,,,,,,,,,,,,,,,,
"T<STR> = 177K. Strain induced by gluind to glass substrate. The strain size not clear (See text). For strain free sample, T<STR> = 166 K.",,,Ca1Fe2As2,,,,CaFe2As2,,,,,,,,,,,,0.0,,,,,,,,,,,,,,,,
,,,Ce1N0.87,,,,Ce1N0.87,,,,,,,,,,,,1.8,,,,,,,,,,,,,,,,
Neel temperature was determined by uSR measurements.,,,La1.8Eu0.2Cu1O4,,,,"(La,Eu)2CuO4",300.0,,,,,,,,,,,,,,,,,,,,,,,,,,,
,,,La0.5Eu0.5Ba2Cu3OZ,,,,"(La,Eu)Ba2Cu3Oz",,,,,,,,shape_06,,,88.0,,,,88.0,,,,,,,,,,,,,
not s/c. zero-field muon-SR measured.,,,La1.885Sr0.115Cu0.98Zn0.02O4,,,,"(La,Sr)2(Cu,Zn)O4",,,,,,,,shape_01,,,,4.2,,,,,,,,,,,,,,,,
,,,Bi2Sr2Ca0.6Ce0.4Cu2O8+y,,,,"Bi2Sr2(Ca,Ce)Cu2O8",,,,,,,,shape_01,,,,5.0,,,,,,,,,,,,,,,,
,,,La1.695Nd0.125Sr0.18Cu1O4,,,,"(La,Nd,Sr)2CuO4",,,4.0,,,,,shape_01,,,,,,,,,,,,,,,,,,,,
,,,Bi2S3,,,,Bi2S3,,,,,,,,,,,,0.1,,,,,,,,,,,,,,,,
,,,Cu0.85Ge0.15,,,,Cu1-xGex,,,,,,,,,,0.084,,,,,0.084,,,,,,,,,,,,,Info: Very Low Tc (<0.1K)
,,,As7Re3,,,,As7Re3,,,,,,,,,,,,0.3,,,,,,,,,,,,,,,,
,,,Hg5Mn2,,,,Hg5Mn2,,,,,,,,,,,,2.1,,,,,,,,,,,,,,,,
"For x => 0.382, not single phase.",,,Mg0.618Au0.382B2,,,,"(Mg,Au)B2",,,,,,,,,,,,10.0,,,,,,,,,,,,,,,,
hole(outer plane) = 0.207. hole(inner plane) = 0.165 determined from NMR(Knight shift).,,,Ba2Ca3Cu4F1.2O8.8,,,,"Ba2Ca3Cu4O8(O,F)2",,,,,,,,shape_01,,102.0,,,,,102.0,,,,,,,,,,,,,
,,,Ba3Pb1.4Bi0.6O7,,,,"Ba3(Pb,Bi)2O7",,,,,,,,shape_01,,,,1.8,,,,,,,,,,,,,,,,
,,,Al1Pd1Mo6,,,,AlPdMo6,,,,,,,,,,2.1,,,,,2.1,,,,,,,,,,,,,
,,,La1.984Ba0.016Cu1O4,,,,"(La,Ba)2CuO4",12.0,,,,,,,,,,,,,,,,,,,,,,,,,,,
,,,La1.81Sr0.19Cu1O3.949,,,,"(La,Sr)2CuO4",,,3.949,,,,,,,,,,,,,,,,,,,,,,,,,
,,,Bi2Sr2Ca0.56Y0.44Cu2OZ,,,,"Bi2Sr2(Ca,Y)Cu2Oz",,,,,,,,shape_01,,,,,,,,,,,,,,,,,,22.3,,
,,,Y1Ba2Cu3.72Zn0.28O8,,,,"YBa2(Cu,Zn)4O8",,,,,,,,shape_01,,,,4.2,,,,,,,,,,,,,,,,
,,,Nb3Sn0.25Sb0.75,,,,,,,,,,,,,,,,5.0,,,,,,,,,,,,,,,,
"intergrowth of adouble perovskite slice(Ba Cu2 Pr O5)with a triple rock salt layer, R(RT)=1 E+5 Ohm.om",,,Hg1.5Ba2Pr1.3Cu2.2O8-z,,,,"(Hg,Cu,Pr)2 Ba2PrCu2O8",,,,,,,,,,,,4.2,,,,,,,,,,,,,,,,
compositions show nominal values.,,,V0.5Sr2.4Ca3.6Cu5.5O13.55,,,,"(Cu,V)Sr2(Ca,Sr)4Cu3Oz",,,,,,,,,,75.0,,,,,75.0,,,,,,,,,,,,,
,,,Ti4Tl1,,,,Ti4Tl1,,,,,,,,,,,,0.35,,,,,,,,,,,,,,,,
,,,Ge2Mo3,,,,Mo3Ge2,,,,,,,,,,,,1.2,,,,,,,,,,,,,,,,
,,,Sm1Ba2Cu2.6Zn0.4O6.9,,,,"SmBa2(Cu,Zn)3O7",,,6.9,,,,,shape_01,,,,,,,,,,,,,,,,,,,,
RRR=4.79. not s/c,,,Y0.4Pr0.6Ni2B2C1,,,,"(Y,Pr)Ni2B2C",,,,,,,,shape_01,,,,4.2,,,,,,,,,,,,,,,,
Single crystal of  BaFe2(As1-xPx)2 has been grown successfully by a Ba2As3/Ba2P3 self-flux.,,,Ba1Fe2As1.04P0.96,,,,BaFe2(As0.48P0.52)2,,,,,,,,shape_03,,,,,,,15.2,,,,,,,,,,,,,
,,,Ir2Yb1,,,,Ir2Yb1,,,,,,,,,,,,1.3,,,,,,,,,,,,,,,,
,,,Ir3V1,,,,Ir3V1,,,,,,,,,,,,0.35,,,,,,,,,,,,,,,,
,,,Ir1V1,,,,Ir1V1,,,,,,,,,,,,1.6,,,,,,,,,,,,,,,,
Single crystal of  BaFe2(As1-xPx)2 has been grown successfully by a Ba2As3/Ba2P3 self-flux.,,,Ba1Fe2As0.64P1.36,,,,BaFe2(As0.68P0.32)2,,,,,,,,shape_03,,,,,,,32.0,,,,,,,,,,,,,
"2223(MAJOR)+2212(MINOR),2223>85 VOL %",,,Bi0.7Pb0.3Sr1Ca1Cu1.8O6,,,,"(Bi,Pb)2Sr2Ca2Cu3O10",,,,,,,,shape_02,,,,,,,,,73.0,,,,,,,,,,,
,,,As7Tc3,,,,As7Tc3,,,,,,,,,,,,0.3,,,,,,,,,,,,,,,,
,,,Ca1Mg2,,,,Ca1Mg2,,,,,,,,,,,,1.02,,,,,,,,,,,,,,,,
,,,Rh0.02U0.98,,,,Rh0.02U0.98,,,,,,,,,,0.96,,,,,0.96,,,,,,,,,,,,,
not s/c.,,,Cr0.2Nb0.8,,,,Nb1-xCrx,,,,,,,,,,,,1.0,,,,,,,,,,,,,,,,
,,,Nd1.64Sr0.18Ce0.18Cu1Oz,,,,"(Nd,Sr,Ce)2CuO4",,,,,,,,,,,,5.0,,,,,,,,,,,,,,,,
,,,Nb1Sr2Sm1.5Ce0.5Cu2O10,,,,"NbSr2(Sm,Ce)2Cu2O10",,,,,,,,,,,,4.2,,,,,,,,,,,,,,,,
,,,Ir1Nb3,,,,Nb3Ir,,,,,,,,shape_01,,,,1.7,,,,,,,,,,,,,,,,
,,,Mo3Se4,,,,Mo3Se4,,,,,,,,,,6.3,,,,,6.3,,,,,,,,,,,,,
,,,Bi2Sr2Ca0.3Pr0.7Cu2O8,,,,"Bi2Sr2(Ca,Pr)Cu2O8",,,,,,,,,,,,4.2,,,,,,,,,,,,,,,,
"Tc defined as maximum (dM/dT). impurity phase : BaCuO2, CuO",,,La1Ba1Ca1Cu2.7P0.3O8.2-z,,,,"LaBaCa(Cu,(PO4))3O7",,,,,,,,,,,,,14.0,,14.0,,,,,,,,,,,,,
,,,La0.28Pt0.72,,,,,,,,,,,,,,0.54,,,,,0.54,,,,,,,,,,,,,
,,,C1.45U0.15Y0.85,,,,C1.45U0.15Y0.85,,,,,,,,,,,,4.0,,,,,,,,,,,,,,,,
T<SDW> = 95 K,,,Ba1Ti2As0.4Sb1.6O1,,,,"BaTi2(As,Sb)2O",,,,,,,,shape_01,,,,1.85,,,,,,,,,,,,,,,,
,,,Lu3Os4Ge13,,,,Lu3Os4Ge13,,,,,,,,,,3.6,,,,,3.6,,,,,,,,,,,,,
,,,Ir1V1,,,,alpha-V1Ir1,,,,,,,,,,,,1.6,,,,,,,,,,,,,,,,
,,,C0.78N0.22Th1,,,,C0.78N0.22Th1,,,,,,,,,,5.6,,,,,5.6,,,,,,,,,,,,,
,,,Be2W1,,,,Be2W,,,,,,,,,,,,1.68,,,,,,,,,,,,,,,,
,,,Y1Ba2Cu3O6.16,,,,YBa2Cu3O7,,,6.16,,,,,,,,,,,,,,,,,,,,,,,,,
,,,Si0.2V0.8,,,,Si0.2V0.8,,,,,,,,,,7.51,,,,,7.51,,,,,,,,,,,,,
,,,Ca9.75Er0.25Pt3Fe10As18,,,,(Ca1-xErx)(Pt3As8)(FeAs)10,,,,,,,,shape_01,,,,,17.6,,17.6,,,,,,,,,,,,,
,,,Co1Sc1,,,,Co1Sc1,,,,,,,,,,,,1.03,,,,,,,,,,,,,,,,
,,,Ba1Ru2P2,,,,BaRu2P2,,,,,,,,,,,,1.8,,,,,,,,,,,,,,,,
,,,Ca1Si1,,,,CaSi,,,,,,,,,,,,1.3,,,,,,,,,,,,,,,,
prepared by sintering at T > 1250C,,,Hf1Ru1P1,,,,HfRuP,,,,,,,,shape_01,,10.8,,,,,10.8,,,,,,,,,,,,,
,,,La1N0.98,,,,La1N0.98,,,,,,,,,,,,1.38,,,,,,,,,,,,,,,,
Jc measured by M.,,,Y1Ba2.95La0.05Cu3O7-z,,,,"Y(Ba,La)2Cu3O7",,,,,,,,shape_01,,,,,94.5,,94.5,,,,,,,,,,,,,
,,,La1Fe1As0.8P0.2O1,,,,"LaOFe(As,P)",,,,,,,,shape_01,,,7.0,,,,7.0,,,,,,,,,,,,,
,,,Y1Ba2Cu3O6.28,,,,YBa2Cu3Oz,,,6.28,,,,,,,,,,,,,,,,,,,,,,,,,
,,,La1Fe1As1O1,,,,LaOFeAs,,,,,,,,,,,,,,,,,1.6,,,,,,,,,,,
not s/c,,,V0.33Sr2Y1Cu2.67Oz,,,,"(V,Cu)Sr2YCu2Oz",,,,,,,,shape_01,,,,20.0,,,,,,,,,,,,,,,,
"weight fraction , eutectec ",,,Bi0.65Pb0.35,,,,Bi0.65Pb0.35,,,,,,,,,,8.8,,,,,8.8,,,,,,,,,,,,,
,,,Nd1.5Ba1.5Cu3O7.024,,,,"(Nd,Ba)3Cu3Oz",,,7.024,,,,,,,,,,,,,,,,,,,,,,,,,
,,,Y2La0.4Ba3.6Cu6O13.91,,,,,,,13.91,,,,,,,78.0,,,,,78.0,,,,,,,,,,,,,
Tm > 45 K,,,Gd1Rh3B2,,,,GdRh3B2,,,,,,,,shape_01,,,,1.2,,,,,,,,,,,,,,,,
not SC,,,La0.8Y0.2Fe0.9Mn0.1As1F0.11O0.89,,,,La0.8Y0.2Fe1-xMnxAsO0.89F0.11,,,,,,,,shape_01,,,,0.0,,,,,,,,,,,,,,,,
,,,Ru1Sr2Gd1.2Ce0.8Cu2Oz,,,,"RuSr2(Gd,Ce)2Cu2Oz",,,,,,,,shape_01,,,,10.0,,,,,,,,,,,,,,,,
,,,Sr1Rh2Ge2,,,,SrRh2Ge2,,,,,,,,shape_01,,,,2.0,,,,,,,,,,,,,,,,
,,,La1.5Ba1.5Cu3OY,,,,"La(Ba,La)2Cu3O7",,,,,,,,,,,,,,,,,,120.0,,,,,,,,,,
,,,Ca1Ba1La1Cu2.5Ni0.5O6.812,,,,"La(Ba,Ca)2(Cu,Ni)3O7",,,6.812,,,,,shape_01,,,,4.2,,,,,,,,,,,,,,,,
,,,Bi2Sr2Y1Cu2O8+Z,,,,Bi2Sr2CaCu2O8,15.4,,,,,,,,,,,,,,,,,,,,,,,,,,,
,,,Nb0.5Ta0.5,,,,Nb0.5Ta0.5,,,,,,,,,,6.25,,,,,6.25,,,,,,,,,,,,,
,,,Nd0.5Pr0.5Ba2Cu3O7,,,,"(Nd,Pr)Ba2Cu3O7",12.2,,,,,,,shape_01,,,,,,,,,,,,,,,,,,,,
,,,Sb2Zr1,,,,Sb2Zr1,,,,,,,,,,,,0.3,,,,,,,,,,,,,,,,
"ANN(350C,in latw O2)",,,Tl2Ba2Cu1O6+Z,,,,Tl2Ba2CuO6,,,,,,,,shape_03,,,,4.2,,,,,,,,,,,,,,,,
as-prepared sample not s/c.,,,Co1Sr2Y0.6Ca0.4Cu2O7+z,,,,"CoSr2(Y,Ca)Cu2O7",,,,,,,,shape_01,,,,,34.0,,34.0,,,,,,,,,,,,,
,,,Ru2Sb1,,,,Ru2Sb1,,,,,,,,,,,,0.35,,,,,,,,,,,,,,,,
,,,Pt1Sn1,,,,Pt1Sn1,,,,,,,,,,0.37,,,,,0.37,,,,,,,,,,,,,
,,,Nd1.85Ce0.15Cu1O3.98,,,,"(Nd,Ce)2CuO4",,,3.98,,,,,shape_01,,,,,,,,,,,,,,,,,,,,
not SC. Tn measured by resistivity anomaly,,,Ce0.95Y0.05Au2Si2,,,,Ce1-xYxSu2Si2,9.0,,,,,,,shape_01,,,,0.0,,,,,,,,,,,,,,,,
,,,La1.983Sr0.017Cu1O4,,,,"(La,Sr)2CuO4",124.0,,,,,,,shape_01,,,,,,,,,,,,,,,,,,,,
,,,Bi2Sr2Ca1Cu2O8+X,,,,Bi2Sr2CaCu2O8,,,,,,,,,,64.0,,,,,64.0,,,,,,,,,,,,,
,,,Y1Ba2Cu3O6.26,,,,YBa2Cu3O7,,,6.26,,,,,shape_01,,,,,,,,,,,,,,,,,,,,
RESISTIVITY AND SUSCEPTIBILITY ARE MEASURED FROM4.2 TO 300K,,,Bi1Pb1Sr2Co1O6,,,,BiPbSr2CoO6,,,,,,,,shape_03,,,,4.2,,,,,,,,,,,,,,,,
,,,Bi2Sr2Ca0.7Ga0.3Cu2Oz,,,,"Bi2Sr2(Ca,Ga)Cu2O8",,,,,,,,,,76.1,,,,,76.1,,,,,,,,,,,,,
,,,Ho0.3Lu0.7Ni2B2C1,,,,"(Ho,Lu)Ni2B2C",,,,,,,,,,13.3,,,,,13.3,,,,,,,,,,,,,
,,,Ni1Si2,,,,Ni1Si2,,,,,,,,,,,,1.0,,,,,,,,,,,,,,,,
not SC. Cu substitutes for Bi.,,,Cu0.1Bi1.9Se3,,,,"(Bi,Cu)2Se3",,,,,,,,shape_03,,,,1.8,,,,,,,,,,,,,,,,
whiskers,,,Nb1Se2,,,,,,,,,,,,,,5.15,,,,,5.15,,,,,,,,,,,,,
"cubic,  like Be.",,,Bi1Li1,,,,,,,,,,,,,,2.47,,,,,2.47,,,,,,,,,,,,,
,,,Be21Co5,,,,Be21Co5,,,,,,,,,,,,0.45,,,,,,,,,,,,,,,,
not S/C,,,Hg1.6Ba1.96Yb1.4Cu2.08OZ,,,,"(Hg,Yb)2Ba2YbCu2Ox",,,,,,,,,,,,4.5,,,,,,,,,,,,,,,,
,,,Ti0.5V0.5,,,,V1-xTix,,,,,,,,,,6.71,,,,,6.71,,,,,,,,,,,,,
not SC,,,La3Ni4Si4,,,,La3Ni4Si4,,,,,,,,shape_01,,,,1.8,,,,,,,,,,,,,,,,
,,,Ni1O1,,,,Ni1O1,,,,,,,,,,,,1.28,,,,,,,,,,,,,,,,
,,,As1Pd3,,,,As1Pd3,,,,,,,,,,,,0.3,,,,,,,,,,,,,,,,
purple bronze. insulator(not SC). M-I transition at 28 K.,,,Li0.9Mo6O17,,,,Li0.9Mo6O17,,,,,,,,shape_03,,,,0.4,,,,,,,,,,,,,,,,
T<SDW> = 145 K estimated from R(T).,,,Ca1Fe2As2,,,,CaFe2As2,,,,,,,,shape_01,,,,4.0,,,,,,,,,,,,,,,,
,,,Re0.18Si1V2.82,,,,Re0.18Si1V2.82,,,,,,,,,,,,14.0,,,,,,,,,,,,,,,,
,,,Ca1Y1Cu1Cl1O3,,,,CaYCuO3Cl,,,,,,,,shape_01,,,,5.0,,,,,,,,,,,,,,,,
"Mossbauer:hyperfine parameters of Eu-site,",,,Pb2Sr2Y1Cu3O8+z,,,,PbSr2YCu3O8,,,,,,,,shape_01,,,,77.0,,,,,,,,,,,,,,,,
decant  at 550 C. As-grown sample.   RRR = 30. not SC,,,Y1Fe2Ge2,,,,YFe2Ge2,,,,,,,,shape_03,,,,0.05,,,,,,,,,,,,,,,,
,,,Lu4Sc1Ir4Si10,,,,"(Lu,Sc)5Ir4Si",,,,,,,,,,6.64,,,,,6.64,,,,,,,,,,,,,
,,,Y1Ba1.98La0.02Cu3.5O7.5-z,,,,"Y2(Ba,La)4Cu7O15",,,,,,,,,,,,,87.8,,87.8,,,,,,,,,,,,,
Effect on superconducting transition temperature of non-magnetic rare earth atoms was studied to substitute A-atom into APX-based superconductors.,,,Hf0.8Lu0.2P1.45S0.55,,,,Hf0.8Lu0.2P1.45S0.55,,,,,,,,,,,,,,,4.09,,,,,,,,,,,,,
,,,Nb1Sb2,,,,Nb1Sb2,,,,,,,,,,,,0.3,,,,,,,,,,,,,,,,
not SC.,,,Au2In1Tm1,,,,Au2InTm,,,,,,,,,,,,0.5,,,,,,,,,,,,,,,,
"P-induced SC. As p increases, amorphous - high density amor - (high density amor + bcc) - bcc, phase change. SC appears for P > 10 GPa. Tc(in DB) = 6K for Amor, P=30 GPa",,,Ge1Sb2Te4,,,,Amor-GeSb2Te4,,,,,,,,,,,,0.0,,,,,,,,,,,,,,,,
,,,Fe1Sb2,,,,Fe1Sb2,,,,,,,,,,,,1.45,,,,,,,,,,,,,,,,
,,,Co3V1Zr2,,,,Co3V1Zr2,,,,,,,,,,,,0.35,,,,,,,,,,,,,,,,
"Single phase HgSr2(Nd,Ce)Cu2O6(structure 1212,in which Hg-O bond is along<110>)",,,Hg1Sr2Nd0.333Ce0.667Cu2O6+z,,,,"Hgsr2(Nd,Ce)Cu2O6",,,,,,,,shape_01,,,,4.2,,,,,,,,,,,,,,,,
,,,Sr1Fe1.92Ni0.08As2,,,,"Sr(Fe,Ni)2As2",,,,,,,,shape_03,,,,1.8,,,,,,,,,,,,,,,,
,,,As3Rh5,,,,As3Rh5,,,,,,,,,,,,1.1,,,,,,,,,,,,,,,,
